Repository: NDDev-Technocracy-OpenNetwork/hack-2026-nornickel-knot

> **DEPRECATED.** This repository is archived and no longer maintained.
> It is kept read-only for reference; its GDS anchor records
> `lifecycle: archived` under `portfolio:archived-projects`.

# Nornickel Scientific Knot

Живая карта знаний R&D для горно-металлургической отрасли: система превращает архив отчётов, статей, презентаций и экспериментальных материалов в типизированный граф знаний, а затем отвечает на вопросы естественным языком с источниками и страницами первоисточников.

Проект подготовлен командой **Harmonic Labs** для **Норникель AI Hack 2026**, трек **«Научный клубок»**.

File: data/parsed/Материалы конференций/86580253-Handbook-of-Flotation-Reagents.json
{"filename": "86580253-Handbook-of-Flotation-Reagents.md", "category": "Материалы конференций", "num_pages": 16, "char_count": 46107, "likely_scanned": false, "pages": [{"page": 1, "text": "# **Handbook of Flotation Reagents: Chemistry, Theory and Practice** \n\n## **Flotation of Gold, PGM and Oxide Minerals Volume 2** \n\n**By Srdjan M. Bulatovic** \n\n###### **ELSEVIER** \n\n**Copyright © 2010 Elsevier B.V. All right reserved. ISBN: 978-0-08-093209-5** \n\n##### **Chapter One** \n\n###### **Flotation of Gold Ores** \n\n###### **17.1 INTRODUCTION** \n\nThe recovery of gold from gold-bearing ores depends largely on the nature of the deposit, the mineralogy of the ore and the distribution of gold in the ore. The methods used for the recovery of gold consist of the following unit operations: \n\n1. The gravity preconcentration method, which is used mainly for recovery of gold from placer deposits that contain coarse native gold. Gravity is often used in combination with flotation and/or cyanidation. \n\n2. Hydrometallurgical methods are normally employed for recovery of gold from oxidized deposits (heap leach), low-grade sulphide ores (cyanidation, CIP, CIL) and refractory gold ores (autoclave, biological decomposition followed by cyanidation). \n\n3. A combination of pyrometallurgical (roasting) and hydrometallurgical route is used for highly refractory gold ores (carbonaceous sulphides, arsenical gold ores) and the ores that contain impurities that result in high consumption of cyanide, which have to be removed before cyanidation. \n\n4. The flotation method is a technique widely used for the recovery of gold from gold-containing copper ores, base metal ores, copper nickel ores, platinum group ores and many other ores where other processes are not applicable. Flotation is also used for the removal of interfering impurities before hydrometallurgical treatment (i.e. carbon prefloat), for upgrading of low-sulphide and \n\nrefractory ores for further treatment. Flotation is considered to be the most cost-effective method for concentrating gold. \n\nSignificant progress has been made over the past several decades in recovery of gold using hydrometallurgical methods, including cyanidation (CIL, resin-in-pulp), bio-oxidation, etc. All of these processes are well documented in the literature and abundantly described. However, very little is known about the flotation properties of gold contained in various ores and the sulphides that carry gold. The sparse distribution of discrete gold minerals, as well as their exceedingly low concentrations in the ore, is one of the principal reasons for the lack of fundamental work on the flotation of gold-bearing ores. \n\nIn spite of the lack of basic research on flotation of gold-bearing ores, the flotation technique is used not only for upgrading of low-grade gold ore for further treatment, but also for beneficiation and separation of difficult-to-treat (refractory) gold ores. Flotation is also the best method for recovery of gold from base metal ores and gold-containing PGM ores. Excluding gravity preconcentration, flotation remains the most cost-effective beneficiation method. \n\nGold itself is a rare metal and the average grades"}, {"page": 2, "text": " for low-grade deposits vary between 3 and 6 ppm. Gold occurs predominantly in native form in silicate veins, alluvial and placer deposits or encapsulated in sulphides. Other common occurrences of gold are alloys with copper, tellurium, antimony, selenium, platinum group metals and silver. In massive sulphide ores, gold may occur in several of the above forms, which affects flotation recovery. \n\nDuring flotation of gold-bearing massive sulphide ores, the emphasis is generally placed on the production of base metal concentrates and gold recovery becomes a secondary consideration. In some cases, where significant quantities of gold are contained in base metal ores, the gold is floated from the base metal tailings. \n\nThe flotation of gold-bearing ores is classified according to ore type (i.e. gold ore, gold copper ore, gold antimony ores, etc.), because the flotation methods used for the recovery of gold from different ores is vastly different. \n\n###### **17.2 GEOLOGY AND GENERAL MINERALOGY OF GOLD-BEARING ORES** \n\nThe geology of the deposit and the mineralogy of the ore play a decisive role in the selection of the best treatment method for a particular gold ore. Geology of the gold deposits varies considerably not only from deposit to deposit, but also within the deposit. Table 17.1 shows major genetic types of gold ores and their mineral composition. More than 50% of the total world gold production comes from clastic sedimentary deposits. \n\nIn many geological ore types, several sub-types can be found including primary ores, secondary ores and oxide ores. Some of the secondary ores belong to a group of highly refractory ores, such as those from Nevada (USA) and Chile (El Indio). The number of old minerals and their associations are relatively small and can be divided into the following three groups: (a) native gold and its alloys, (b) tellurides and (c) gold associated with platinum group metals. Table 17.2 lists the major gold minerals and their associations. \n\n###### **17.3 FLOTATION PROPERTIES OF GOLD MINERALS AND FACTORS AFFECTING FLOATABILITY** \n\nNative gold and its alloys, which are free from surface contaminants, are readily floatable with xanthate collectors. Very often however, gold surfaces are contaminated or covered with varieties of impurities. The impurities present on gold surfaces may be argentite, iron oxides, galena, arsenopyrite or copper oxides. The thickness of the layer may be of the order of 1-5 μm. Because of this, the flotation properties of native gold and its alloys vary widely. Gold covered with iron oxides or oxide copper is very difficult to float and requires special treatment to remove the contaminants. \n\nTellurides, on the other hand, are readily floatable in the presence of small quantities of collector, and it is believed that tellurides are naturally hydrophobic. Tellurides from Minnesota (USA) were floated using dithiophosphate collectors, with over 9% gold recovery. \n\nFlotation behaviour of gold associated in t"}, {"page": 3, "text": "he platinum group metals is apparently the same as that for the platinum group minerals (PGMs) or other minerals associated with the PGMs (i.e. nickel, pyrrhotite, copper and pyrite). Therefore, the reagent scheme developed for PGMs also recovers gold. Normally, for the flotation of PGMs and associated gold, a combination of xanthate and dithiophosphate is used, along with gangue depressants guar gum, dextrin or modified cellulose. In the South African PGM operations, gold recovery into the PGM concentrate ranges from 75% to 80%. \n\nPerhaps the most difficult problem in flotation of native gold and its alloys is the tendency of gold to plate, vein, flake and assume many shapes during grinding. Particles with sharp edges tend to detach from the air bubbles, resulting in gold losses. This shape factor also affects gold recovery using a gravity method. \n\nIn flotation of gold-containing base metal ores, a number of modifiers normally used for selective flotation of copper lead, lead zinc and copper lead zinc have a negative effect on the floatability of gold. Such modifiers include ZnSO4 · 7H2O, SO2, Na2S2O5 and cyanide when added in excessive amounts. \n\nThe adsorption of collector on gold and its floatability is considerably improved by the presence of oxygen. Figure 17.1 shows the relationship between collector adsorption, oxygen concentration in the pulp and conditioning time. The type of modifier and the pH are also important parameters in flotation of gold. \n\n###### **17.4 FLOTATION OF LOW-SULPHIDE-CONTAINING GOLD ORES** \n\nThe beneficiation of this ore type usually involves a combination of gravity concentration, cyanidation and flotation. For an ore with coarse gold, gold is often recovered by gravity and flotation, followed by cyanidation of the reground flotation concentrate. In some cases, flotation is also conducted on the cyanidation tailing. The reagent combination used in flotation depends on the nature of gangue present in the ore. The usual collectors are xanthates, dithiophosphates and mercaptans. In the scavenging section of the flotation circuit, two types of collector are used \n\nas secondary collectors. In the case of a partially oxidized ore, auxiliary collectors, such as hydrocarbon oils with sulphidizer, often yield improved results. The preferred pH regulator is soda ash, which acts as a dispersant and also as a complexing reagent for some heavy metal cations that have a negative effect on gold flotation. Use of lime often results in the depression of native gold and gold-bearing sulphides. The optimum flotation pH ranges between 8.5 and 10.0. The type of frother also plays an important role in the flotation of native gold and gold-bearing sulphides. Glycol esters and cyclic alcohols (pine oil) can improve gold recovery significantly. \n\nAmongst the modifying reagents (depressant), sodium silicate starch dextrins and lowmolecular-weight polyacrylamides are often selected as gangue depressants. Fluorosilicic acid and its salts can"}, {"page": 4, "text": " also have a positive effect on the floatability of gold. The presence of soluble iron in a pulp is highly detrimental for gold flotation. The use of small quantities of ironcomplexing agents, such as polyphosphates and organic acids, can eliminate the harmful effect of iron. \n\n###### **17.5 FLOTATION OF GOLD-CONTAINING MERCURY/ANTIMONY ORES** \n\nIn general, these ores belong to a group of difficult-to-treat ores, where cyanidation usually produces poor extraction. Mercury is partially soluble in cyanide, which increases consumption and reduces extraction. A successful flotation method has been developed using the flowsheet shown in Figure 17.2, where the best metallurgical results were obtained using a three-stage grinding and flotation approach. The metallurgical results obtained with different grinding configurations are shown in Table 17.3. \n\nFlotation was carried out at an alkaline pH, controlled by lime. A xanthate collector with cyclic alcohol frother (pine oil, cresylic acid) was shown to be the most effective. The use of small quantities of a dithiophosphate-type collector, together with xanthate was beneficial. \n\n###### **17.6 FLOTATION OF CARBONACEOUS CLAY-CONTAINING GOLD ORES** \n\nThese ores belong to a group of refractory gold ores, where flotation techniques can be used to (a) remove interfering impurities before the hydrometallurgical treatment process of the ore for gold recovery, and (b) to preconcentrate the ore for further pyrometallurgical or hydrometallurgical treatment. There are several flotation methods used for beneficiation of this ore type. Some of the most important methods are described below. \n\n###### **17.6.1 Preflotation of carbonaceous gangue and carbon** \n\nIn this technique, only carbonaceous gangue and carbon are recovered by flotation, in preparation for further hydrometallurgical treatment of the float tails for gold recovery. Carbonaceous gangue and carbon are naturally floatable using only a frother, or a combination of a frother and a light hydrocarbon oil (fuel oil, kerosene, etc.). When the ore contains clay, regulators for clay dispersion are used. Some of the more effective regulating reagents include sodium silicates and oxidized starch. \n\n###### **17.6.2 Two-stage flotation method** \n\nIn this technique, carbonaceous gangue is prefloated using the above-described method, followed by flotation of gold-containing sulphides using activator-collector combinations. In extensive studies conducted on carbonaceous gold-containing ores, it was established that primary aminetreated copper sulphate improved gold recovery considerably. Ammonium salts and sodium sulphide (Na2S · 9H2O) also have a positive effect on gold-bearing sulphide flotation, at a pH between 7.5 and 9.0. The metallurgical results obtained with and without modified copper sulphate are shown in Table 17.4. \n\n###### **17.6.3 Nitrogen atmosphere flotation method** \n\nThis technique uses a nitrogen atmosphere in grinding and flotation to retard oxidat"}, {"page": 5, "text": "ion of reactive sulphides, and has been successfully applied on carbonaceous ores from Nevada (USA). The effectiveness of the method depends on (a) the amount of carbonaceous gangue present in the ore, and (b) the amount and type of clay. Ores that are high in carbon or contain high clay content (or both) are not amenable for nitrogen atmosphere flotation. \n\n###### **17.7 FLOTATION OF GOLD-CONTAINING COPPER ORES** \n\nThe floatability of gold from gold-containing copper gold ores depends on the nature and occurrence of gold in these ores, and its association with iron sulphides. \n\nGold in the porphyry copper ore may appear as native gold, electrum, cuproaurid and sulphosalts associated with silver. During the flotation of porphyry copper-gold ores, emphasis is usually placed on the production of a marketable copper-gold concentrate and optimization of gold recovery is usually constrained by the marketability of its concentrate. \n\nThe minerals that influence gold recovery in these ores are iron sulphides (i.e. pyrite, marcasite, etc.), in which gold is usually associated as minute inclusions. Thus, the iron sulphide content of the ore determines gold recovery in the final concentrate. Figure 17.3 shows the relationship between pyrite content of the ore and gold recovery in the copper concentrate for two different ore types. Most of the gold losses occur in the pyrite. \n\nThe reagent schemes used in commercial operations treating porphyry copper-gold ores vary considerably. Some operations, where pyrite rejection is a problem, use a dithiophosphate collector at an alkaline pH between 9.0 and 11.8 (e.g. OK Tedi/PNG Grasberg/ Indonesia). When the pyrite content in the ore is low, xanthate and dithiophosphates are used in a lime or soda ash environment. \n\nIn more recent years, in the development of commercial processes for the recovery of gold from porphyry copper-gold ores, bulk flotation of all the sulphides has been emphasized, followed by regrinding of the bulk concentrate and sequential flotation of copper-gold from pyrite. Such a flowsheet (Figure 17.4) can also incorporate high-intensity conditioning in the cleaner-scavenger stage. Comparison of metallurgical results using the standard sequential flotation flowsheet and the bulk flotation flowsheet are shown in Table 17.5. A considerable improvement in gold recovery was achieved using the bulk flotation flowsheet. \n\nDuring beneficiation of clay-containing copper-gold ores, the use of small quantities of Na2S (at natural pH) improves both copper and gold metallurgy considerably. \n\nIn the presence of soluble cations (e.g. Fe, Cu), additions of small quantities of organic acid (e.g. oxalic, tartaric) improve gold recovery in the copper concentrate. \n\nSome porphyry copper ores contain naturally floatable gangue minerals, such as chlorites and aluminosilicates, as well as preactivated quartz. Sodium silicate, carboxy methyl-cellulose and dextrins are common depressants used to control gangue flotation."}, {"page": 6, "text": " \n\nGold recovery from massive sulphide copper-gold ores is usually much lower than that of porphyry copper-gold ores, because very often a large portion of the gold is associated with pyrite. Normally, gold recovery from these ores does not exceed 60%. During the treatment of copper-gold ores containing pyrrhotite and marcasite, the use of Na2H2PO4 at alkaline pH values depresses pyrrhotite and marcasite, and also improves copper and gold metallurgy. \n\n###### **17.8 FLOTATION OF OXIDE COPPER-GOLD ORES** \n\nOxide copper-gold ores are usually accompanied by iron hydroxide slimes and various clay minerals. There are several deposits of this ore type around the world, some of which are located in Australia (Red Dome), Brazil (Igarape Bahia) and the Soviet Union (Kalima). Treatment of these ores is difficult, and even more complicated in the presence of clay minerals. \n\nRecently, a new class of collectors, based on ester-modified xanthates, have been successfully used to treat gold-containing oxide copper ores, using a sulphidization method. Table 17.6 compares the metallurgical results obtained on the Igarape Bahia ore using xanthate and a new collector (PM230, supplied by Senmin in South Africa). \n\nThe modifier used in the flotation of these ores included a mixture of sodium silicate and Calgon. Good selectivity was also achieved using boiled starch. \n\n###### _(Continues...)_ \n\n> Excerpted from **Handbook of Flotation Reagents: Chemistry, Theory and Practice** by **Srdjan M. Bulatovic** Copyright © 2010 by Elsevier B.V. . Excerpted by permission of ELSEVIER. All rights reserved. No part of this excerpt may be reproduced or reprinted without permission in writing from the publisher. \n\n> Excerpts are provided by Dial-A-Book Inc. solely for the personal use of visitors to this web site. \n\n\n\n<mark>GOLD MINING & WATER TREATMENT PROCESS EQUIPMENT</mark> \n\n- **<mark>Home</mark>** \n\n- **<mark>Consulting Services</mark>** \n\n- **<mark>Gold Mining Process Development</mark>** \n\n- **<mark>Carbon Stripping</mark>** \n\n- **<mark>CIP History</mark>** <mark></mark> **<u><mark>Contact</mark></u>** Search <u>Submit</u> \n\n#### **<mark>Gold Mining Process Development</mark>** \n\n### **THE BASIC PROCESSES OF GOLD RECOVERY** \n\n##### **INTRODUCTION** \n\nMan has held a fascination with recovering and acquiring gold almost since the beginning of time. This paper will attempt to put the multitude of recovery processes into a current day perspective. \n\nAn underlying theme of this paper is that the mineralogy of the ore will \n\ndetermine the best recovery process and that metallurgical testing is almost always required to optimize a recovery flowsheet. \n\nThe major categories of commercially viable recovery processes include the following: \n\n1. Gravity separation \n\n2. Flotation \n\n3. Cyanidation \n\n4. Refractory ore processing \n\n5. Alternative lixiviants \n\n6. Amalgamation \n\nCyanidation processes may include the following operations: \n\n1. Agitated tank leaching \n\n2. Heap leaching \n\n3."}, {"page": 7, "text": " Carbon adsorption recovery \n\n4. Zinc precipitation recovery \n\nCarbon adsorption recovery may include the following alternatives: \n\n1. Carbon-In-Pulp (CIP) \n\n2. Carbon-In-Leach (CIL) \n\n3. Carbon-In-Column (CIC) \n\nRefractory ore processing methods almost always serve only one purpose, to \n\ntreat ores that will not liberate their values by conventional cyanide leaching. \n\nThe refractory ore treatment process is then followed by a conventional \n\ncyanidation step. Refractory ore processing methods include: \n\n1. Bioleaching \n\n2. Autoclaving (pressure oxidation) \n\n3. Roasting \n\n4. Clorination \n\n5. Pre-oxidation \n\n6. Lime/caustic pretreatment \n\nToday, cyanide leaching is the method of choice for the recovery of most \n\nof the world’s gold production. There are however, many other chemical \n\nleaching processes that have been sporadically or historically used. In most \n\ninstances, cyanide leaching will provide a more technologically effective \n\nand cost efficient method. Alternative lixiviants include: \n\n1. Bromides (Acid and Alkaline) \n\n2. Chlorides \n\n3. Thiourrea \n\n4. Thiosulfate \n\nAmalgamation is one of the oldest processes available. It relies upon the \n\ncontact of ore with mercury to form a gold-mercury amalgam. This process is strongly out of favor with the major mining companies, due to the extremely toxic nature of mercury and the processes inferior performance when compared to the available alternatives. The process is still used extensively by artesian mines in third world countries and at small “mom and pop” mines, due to its simplicity. \n\n###### **Note:** \n\n_This paper is just now being written, and sections will be added to our web page as they are composed. Please check back later for more information. Your comments are welcomed!_ \n\n##### **GRAVITY CONCENTRATION** \n\nGravity concentration processes rely on the principal that gold contained within an ore body is higher in specific gravity than the host rocks that contain the gold. Elemental gold has a specific gravity of 19.3, and typical ore has a specific gravity of about 2.6. All gravity concentration devices create movement between the gold and host rock particles in a manner to separate the heavy pieces from the lighter pieces of material. \n\nThe prospector’s gold pan is the most familiar gravity concentration \n\ndevice. To function properly, the ore must be broken down to particles small enough to provide a significant specific gravity difference among the particles. \n\nPlacer mining has generally been where gravity concentrates have been most widely applied. In a placer deposit, there has generally been a pre-concentration of gold made naturally by gravity concentration due to ore particles being transported by water. Mechanical concentration is used to continue the process until sufficient concentration is obtained. \n\nGravity concentration works when gold is in a free elemental state in particles \n\nlarge enough to allow mechanical concentration to occur. \n\nThe number of types of gravity co"}, {"page": 8, "text": "ncentration devised that have been used \n\nis almost limitless. Some of the more popular ones are: \n\n1. Sluice boxes \n\n2. Rocker boxes \n\n3. Jigs \n\n4. Spirals \n\n5. Shaking tables \n\n6. Centrifugal concentrators \n\n7. Dry washers \n\nIn addition to specific gravity differences, the performance of gravity \n\nconcentration is also affected by particle shape, as can be imagined by comparing \n\na falling leaf to a twig falling in air. \n\nThe performance of the various categories of gravity separators are as generally \n\ndepicted on the following illustration. \n\nThe process flowsheet generally consists of conditioning and sizing of the \n\nfeed material followed by ore or two stages of recovery. \n\n##### **FLOTATION** \n\nThe flotation process consists of producing a mineral concentrate through \n\nthe use of chemical conditioning agents followed by intense agitation and \n\nair sparging of the agitated ore slurry to produce a mineral rich foam \n\nconcentrate. The process is said to have been invented by a miner who watched \n\nthe process happening while washing dirty work clothing in his home washing machine. \n\nSpecific chemicals are added to either float (foam off) specific minerals \n\nor to depress the flotation of other minerals. Several stages of processing \n\nare generally involved with rough bulk flotation products being subjected \n\nto additional flotation steps to increase product purity. \n\nThe flotation process in general does not float free gold particles but is particularly effective when gold is associated with sulfide minerals such as pyrites. In a typical pyrytic gold ore, the gold is encapsulated within an iron sulfide crystal structure. Highly oxidized ores generally do not respond well to flotation. \n\nAdvantages of the flotation process are that gold values are generally liberated at a fairly coarse particle size (28 mesh) which means that ore grinding costs are minimized. The reagents used for flotation are generally not toxic, which means that tailings disposal costs are low. \n\nFlotation will frequently be used when gold is recovered in conjunction with other metals such as copper, lead, or zinc. Flotation concentrates are usually sent to an off-site smelting facility for recovery of gold and base metals. \n\nCyanide leaching is frequently used in conjunction with flotation. Cyanidation of flotation concentrates or flotation tailings is done depending upon the specific mineralogy and flowsheet economics. \n\n##### **CYANIDATION** \n\nCyanide leaching is the standard method used for recovering most of the gold throughout the world today. The process originated around 1890 and quickly replaced all competing technologies. The reason was strictly economical in nature. Where amalgamation plants could recover about 60% of the gold present, cyanide could recover about 90%. Because of the improved recovery, many of the old tailings piles from other processes have been economically reprocessed by cyanide leaching. Cyanide is as close to a “universal solvent” for gold \n\na"}, {"page": 9, "text": "s has been developed. Other leaching reagents will only work on very specific types of ore. \n\nThe standard cyanide leach process consists of grinding the ore to about 80% – 200 mesh, mixing the ore/water grinding slurry with about 2 pounds \n\nper ton of sodium cyanide and enough quick lime to keep the pH of the solution at about 11.0. At a slurry concentration of 50% solids, the slurry passes \n\nthrough a series of agitated mixing tanks with a residence time of 24 hours. The gold bearing liquid is then separated from the leached solids in thickener tanks or vacuum filters, and the tailings are washed to remove gold and cyanide prior to disposal. The separation and washing take place in a series of units by a process referred to as counter current decantation (CCD). Gold is then recovered from the pregnant solution by zinc precipitation and the solution is recycled for reuse in leaching and grinding. \n\n##### **REFRACTORY ORE PROCESSING** \n\nThe common definition of “refractory” gold ores, are those ores that do not allow the recovery of gold by standard gravity concentration or direct cyanide leaching. \n\nOne major category of refractory ores are gold values contained within the crystalline structure of sulfide minerals such as pyrite and arsenopyrite. For cyanide to leach gold, the cyanide solution must come into direct contact with gold molecules. With many sulfide ores, the ore cannot practically be ground down fine enough to expose the gold particles. The objective of pretreatment for these ores is to remove enough of the sulfide so that at least a small portion of all gold particles are directly exposed to the elements. Processes available for treatment all involve oxidation of sulfur to form water soluble sulfates or sulfur dioxide. The main sulfur oxidation processes include: \n\n1. Bio-oxidation: Bio-oxidation uses sulfur consuming bacteria in a water solution to remove sulfur. \n\n2. Pressure oxidation: Utilizes oxygen and heat under pressure in a liquid medium, to effect oxidation of sulfur by way of a controlled chemical reaction. High pressure autoclaves are used for the reactors. Reactor operation is under alkaline or acidic conditions, depending upon the specific process. \n\n3. Roasting: Roasting uses heat and air to burn away the sulfur from dry ore. Roasting was the standard method for sulfur oxidation years ago when it was considered environmentally acceptable to emit large quantities of sulfur \n\ndioxide gas into the atmosphere. Today’s roasting plants employ elaborate \n\ngas scrubbing systems that frequently produce sulfuric acid as a byproduct. \n\n4. Chemical oxidation using nitric acid at ambient pressure and temperature has also been used on a limited basis. \n\nOther ore types considered refractory include: \n\n1. Carbonaceous ores that allow cyanide to dissolve gold but quickly adsorb gold back onto the active carbon in the ore. Treatment processes include \n\nchlorination for carbon deactivation, roasting to burn away carbon and carbon-in-l"}, {"page": 10, "text": "each which introduces competing high activity carbon to preferentially adsorb gold that can be conveniently separated from the leach slurry. \n\n2. Copper/gold ores that require uneconomically high quantities of cyanide to process due to the solubility of copper in cyanide. \n\n3. A multitude of other unfavorable constituents including pyrrhotite, tellurides, antimony, and arsenic. \n\nIt should be noted that most of the refractory ore treatment processes are expensive and frequently economical only with higher grade ores and high processing rates. \n\n##### **HEAP LEACHING** \n\nHeap leaching was introduced in the 1970’s as a means to drastically reduce gold recovery costs. This process has literally made many mines by taking low grade geological resources and transforming them to the proven ore category. Ore grades as low as 0.01 oz Au per ton have been economically processed by heap leaching. \n\nHeap leaching involves placing crushed or run of mine ore in a pile built upon an impervious liner. Cyanide solution is distributed across the top of the pile and the solution percolates down through the pile and leaches out the gold. The gold laden pregnant solution drains out from the bottom of the pile and is collected for gold recovery by either carbon adsorption or zinc precipitation. The barren solution is then recycled to the pile. \n\nHeap leaching generally requires 60 to 90 days for processing ore that could \n\nbe leached in 24 hours in a conventional agitated leach process. Gold recovery is typically 70% as compared with 90% in an agitated leach plant. Even with this inferior performance, the process has found wide favor, due to the vastly \n\nreduced processing costs compared with agitated leaching. \n\nThe cost advantage areas are largely as follows: \n\n1. Comminution: Where as heap leaching is typically done on –3/4 inch rock, \n\nagitated leaching requires reduction to –200 mesh. This additional step \n\nis typically done with large grinding mills that consume roughly one horsepower per ton per day of capacity. \n\n2. Solids liquid separation steps are not required for heap leaching. \n\n3. Tailings disposal costs are quite high for a modern agitated leach plant. \n\nLarge expensive liquid containment dams are required. By comparison, heap \n\nleach pads can generally be left in place after reclamation. \n\nDisadvantages, in addition to lower recovery of heap leaching compared with agitated leaching, include: \n\n1. The stacked ore must be porous enough to allow solution to trickle through it. There have been many recovery failures due to the inability to obtain solution flow. This is widely experienced when ores have a high clay content. This problem is often alleviated by agglomeration prior to heap stacking. \n\n2. In areas of high rainfall, solution balance problems can arise, resulting in the need to treat and discharge process water. \n\n3. In extremely cold areas, heap freezing can result in periods of low recovery. Operational procedure modifications such as subsurfac"}, {"page": 11, "text": "e solution application have reduced, but not eliminated, this concern. \n\n4. Ice and snow melting can result in excessive accumulation of leach solutions. This concern can often be mitigated by use of diversion structures. \n\nQuite frequently, mines will use agitated leaching for high grade ore and heap leaching for marginal grade ores that otherwise would be considered waste rock. A common recovery plant is often employed for both operations. \n\n##### **MERRILL-CROWE RECOVERY** \n\nThe traditional method for gold recovery from pregnant cyanide solutions \n\nis zinc precipitation. Originally, solutions were passed through boxes containing zinc metal shavings. Gold and silver would precipitate out of solution by \n\na simple replacement reaction procedure. Around 1920, zinc shaving precipitation was replaced by the Merrill-Crowe method of zinc precipitation. \n\nThe Merrill-Crowe process starts with the filtration of pregnant solution in media filters. Filter types used include pressure leaf filters, filter presses, and vacuum leaf filters. Generally, a precoat of diatomaceous earth is used to produce a sparkling clear solution. \n\nClarified solution is then passed through a vacuum deaeration tower where oxygen is removed from the solution. \n\nZinc powder is then added to the solution with a dry chemical feeder and a zinc emulsification cone. The reaction of the special fine powder zinc with the solution is almost instantaneous. \n\nPrecipitated gold is then typically recovered in a recessed plate or plate and frame filter press. \n\n##### **CARBON ADSORPTION RECOVERY** \n\nGranular coconut shell activated carbon, is widely used for recovery of gold from cyanide solutions. The process can be applied to clean solutions through fluidized bed adsorption columns, or directly to leached ore slurries by the addition of carbon to agitated slurry tanks, followed by separation of the carbon from the slurry by coarse screening methods. \n\nGold cyanide is adsorbed into the pores of activated carbon, resulting in \n\na process solution that is devoid of gold. The loaded carbon is heated by a strong solution of hot caustic and cyanide to reverse the adsorption process and strip the carbon of gold. Gold is then removed from the solution by electrowinning. Stripped carbon is returned to adsorption for reuse. \n\nThe major advantage of carbon-in-pulp recovery over Merrill Crowe recovery \n\nis the elimination of the leached ore solids and liquid separation unit \n\noperation. The separation step typically involves a series of expensive gravity separation thickeners or continuous filters arranged for countercurrent washing or filtration of the solids. For ores exhibiting slow settling or filtration rates, such as ores with high clay content, the countercurrent decantation (CCD) step can become cost prohibitive. \n\nOres with high silver content will generally suggest that Merrill-Crowe recovery be used. This is because of the very large carbon stripping and electrowinning systems required for "}, {"page": 12, "text": "processing large quantities of silver. The typical rule of thumb states that economic silver to gold ratios of greater than 4 to 1, will favor installation of a Merrill-Crowe system, but this decision can be altered if the ore exhibits very slow settling rates. \n\nThere are several variations to the carbon adsorption process including: \n\n1. Carbon-In-Column (CIC): With carbon-in-column operation, solution flows through a series of fluidized bed columns in an upflow direction. Columns are most frequently open topped, but closed top pressurized columns are occasionally used. \n\nCarbon columns are most commonly used to recover gold and silver from heap leach solutions. The major advantage of fluidized bed carbon columns is their ability to process solutions that contain as much as 2 to 3 wt% solids. Heap leach solutions are frequently high in solids due to fine particle washing from heaps. Down flow carbon columns are rarely used for gold recovery, because they act like sand filters and are subsequently subject to frequent plugging. \n\n2. Carbon-In-Pulp (CIP): Carbon-in-pulp operation is a variation of the conventional cyanidation process. Ore is crushed, finely ground, and cyanide leached in a series of agitated tanks to solubilize the gold values. Instead \n\nof separating solids from the pregnant solution, as in the traditional \n\ncyanidation process, granular activated carbon is added to the leached slurry. \n\nThe carbon adsorbs the gold from the slurry solution and is removed from the slurry by coarse screening. In practice, this is accomplished by a series of five or six agitated tanks where carbon and ore slurry are contacted in a staged countercurrent manner. \n\nThis greatly increases the possible gold loading onto the carbon while maintaining a high recovery percentage. Carbon is retained within the individual CIP tanks by CIP tank screens. The opening size of the CIP tank screens is such that the finely ground ore particles will pass through the screens, but the coarse carbon will not. Almost every imaginable type of screen has been tried for this application, with some types being much more successful than the rest. \n\n3. Carbon-In-Leach (CIL): The carbon-in-leach process integrates leaching and carbon-in-pulp into a single unit process operation. Leach tanks are fitted with carbon retention screens and the CIP tanks are eliminated. Carbon is added in leach so that the gold is adsorbed onto carbon almost as soon as it is dissolved by the cyanide solution. The CIL process is frequently used when native carbon is present in the gold ore. This native carbon will adsorb the leached gold and prevent its recovery. This phenomenon is referred to commonly as “preg-robbing”. The carbon added in CIL is more active than native carbon, so the gold will be preferentially adsorbed by carbon that can be recovered for stripping. The CIL process will frequently be used in small cyanide mills to reduce the complexity and cost of the circuit. \n\nThere are several dis"}, {"page": 13, "text": "advantages to CIL compared with CIP. Carbon loading will be 20 to 30% less than with CIP, which means more carbon has to be stripped. (This disadvantage may be overcome by a hybrid circuit, incorporating a cross between CIL and CIP.) The CIL process requires a larger carbon inventory in the circuit, which results in a larger in-process tie up of gold. The larger carbon inventory can also result in higher carbon (and gold) losses through carbon attrition. \n\n##### **<mark>CONCLUSION</mark>** \n\nDenver Mineral Engineers has had extensive experience with all of the \n\ncommercially viable gold and silver recovery mining processes. We can suggest \n\nthe optimal process and equipment for virtually any ore. Although we are \n\nnot a testing laboratory, we can design and coordinate your testing program. \n\nIf we don’t have the answers, our network of industry experts can be utilized. \n\nWe are not research metallurgists and we will not try to make a career out \n\nof investigating your ore. The emphasis of our company is to build process systems that produce profits for our clients. \n\n\n\n###### **Fast & Associates, LLC** \n\nDenver Mineral Engineers, Inc. 10641 Flatiron Rd. Littleton, CO 80124 USA Phone: (303) 932-6280 Fax: (303) 790-4701 sales@denvermineral.com <mark>Posted by admin at 2:46 pm</mark> \n\nhttp://www.denvermineral.com/gold-mining-process-development/ on 03/22/2012 \n\n\n\nOver **6,853,000** live tutoring sessions served! \n\n\n\n- Home \n\n- How it works  About Us \n\n\n\n \n\n- ChemistryInorganic ChemistryTransition Metal CompoundsMetallurgy \n\nTop \n\n# **Metallurgical Processes** \n\nThe process of extracting a metal from its ore and refining it, is called metallurgical process or simply as metallurgy. \n\nThe actual process of extraction of a metal from its ore depends upon the nature of the ore and the metal. There is no universally operational method for the extraction of metals. Certain common steps however, are involved in all metallurgical processes. \n\n###### **Steps Involved in a Metallurgical Process** \n\nBack to Top \n\nThe extraction of a metal from its ore involves the following steps: \n\n**Mining of Ore** \n\nBack to Top \n\nMost ores generally occur deep inside the Earth. Some may occur only a few metres under the earth's surface. 'Mining' is the process of taking out the ores from the mines. When an ore occurs near the surface of the Earth, it can be directly dug out. Such mining is termed as open-pit mining. When an ore is taken out from greater depths, then the mining is termed deep-mining. \n\n###### **Crushing of the Ore** \n\nBack to Top \n\nExtracted ore often occurs in big lumps. It is essential to break it into smaller pieces The lumps are crushed to smaller pieces by hammering in a hammer mill or by help of a jaw-crusher. \n\n###### **Grinding and Pulverization of the Crushed Ore** \n\nBack to Top \n\nThe crushed ore is then finally pulverized to fine powder state in a stamp mill or a pulveriser. \n\n###### **Concentration of the Ore (ore Dressing** \n\nBack to Top \n\n) \n\n"}, {"page": 14, "text": "The removal of the undesired foreign impurities i.e., gangue, from the ore is called concentration (or beneficiation) of the ore. Either of the following methods is used for concentrating the ores: \n\n###### **Hand Picking** \n\nBack to Top \n\nIf the impurities present are quite distinct from the ore, and are of large size, these may be removed by hand picking. This method is slow and is generally adopted in the initial stages of concentration. \n\n###### **Gravity or Levigation Method** \n\nBack to Top \n\nWhen the ore particles are heavier than the gangue particles, the ore is fed into a running stream of water and impurities are washed away. This separation is by way of gravity or levigation method and is commonly used for oxide ores such as hematite and native ore of Au, Ag, etc. In order to concentrate the ore in bulk, a slanting vibrating wooden table with wooden strips called riffles is introduced in the process. Such tables are termed Wilfley tables. The ore is continuously \n\nwashed with a fine spray of water and the rocking motion sieves the heavier portions, while allowing the impurities to filter away. \n\n\n\nFig: 10.2 - Wilfley table for washing of the ore \n\nSometimes in the gravity method, a hydraulic classifier based on the gravity method is used. Ore is agitated by a powerful current of water pushing upwards through the bottom of a conical reservoir. The heavier ore particles settle down and are continuously removed from another opening near the bottom, while the lighter particles are washed away by water. \n\n\n\nFig: 10.3 - Hydraulic classifier \n\n**Magnetic Separation** Back to Top \n\nMagnetic separation is done especially in the case of haematite ore, whereby the powdered ore is dropped on to leather or brass conveyer belt, which moves over two rollers one of these rollers, is magnetic. When the ore passes over the magnetic roller, it sticks to the belt due to the force of attraction and falls nearer due to the force of attraction of the magnetized roller. The gangue falls over readily, further away. The ore and the magnetic impurity are collected as two separate heaps. \n\n\n\nFig: 10.4 - Magnetic separation \n\n###### **Froth Flotation Process** \n\nBack to Top \n\nThis process is used for concentrating sulphide ores, as such ores are preferentially wetted by oil while the gangue particles are wetted by water. Powdered ore is mixed with water and a little pine oil and the mixture is vigorously stirred by passing compressed air. The froth, which is produced rises to the surface and carries the ore particles along with it. The gangue is left behind \n\n\n\nFig: 10.5 - The froth flotation process \n\n**Leaching Process** Back to Top \n\nIn this method, the ore is treated chemically with a suitable reagent that preferentially dissolves the active component of the ore. The concentrated ore form is then recovered from the solution by a suitable chemical method. \n\nA typical example of ore concentration by leaching process is the purification of bauxite using NaOH solut"}, {"page": 15, "text": "ion as a leachant. The Bauxite is digested with concentrated solution of caustic soda at 150°C in an autoclave. The Aluminium oxide dissolves in NaOH leaving behind the insoluble impurities, which are removed by filtration. \n\n\n\nThe solution of NaAlO2 (sodium meta-alumiinate) is then treated with freshly prepared Al(OH)3 when the entire aluminium in the solution gets precipitated as Al(OH)3 \n\n\n\nThe precipitate of Al(OH)3 is removed, washed and dried to get Al2O3. \n\n###### **Leaching of Silver Ore** \n\nBack to Top \n\nLeaching process is also employed in the recovery of some precious metals. Silver is extracted from its ores (argentite, Ag2S; horn silver, AgCl) by cyanide process. The finely powdered concentrated ore is treated with a dilute aqueous solution of NaCN (sodium cyanide) and a current of air is passed through the solution. Silver present in the ore gets dissolved due to the formation of soluble sodium argento-cyanide complex, Na[Ag(CN)2] viz., \n\n\n\nNa2S so formed gets oxidized (by air) to Na2SO3, Na2SO4 and thus allow the reaction to go in the forward direction. The solution of Na[Ag(CN)2) is then treated with zinc scrap to recover silver. \n\n\n\nWith horn silver (AgCl), the reaction with NaCN can be written as, \n\n\n\n###### **Leaching of Gold Ore** \n\nBack to Top \n\nGold-containing ore gets dissolved in KCN solution in the presence of air to give a solution containing K[Au(CN)2]. Gold can then be recovered from this solution by either precipitation or electrolytic method. \n\nElectrostatic concentration and liquation are other methods of concentrating of ores. The usage of these methods depend on the nature of the ores and the type of impurities present. \n\n###### **Calcination** \n\nBack to Top \n\nThe concentrated ore is converted into oxide by calcination i.e., heating it strongly in the absence of air or roasting (heating it strongly in presence of air). This helps in removing volatile impurities like CO2, SO2, organic matter, and moisture from the ore. For example, \n\n- It removes moisture from bauxite. \n\n\n\n- It removes CO2 from carbonate ores e.g., \n\n\n\n\n\n\n\nFig:10.6 - A reverberatory furnace \n\nCalcination is done on the hearth of a reverberatory furnace. \n\n###### **Roasting** \n\nBack to Top \n\nIn this process the ore (usually sulphide) is heated strongly, in the presence of excess of air but below its melting temperature. The result is \n\n- It removes moisture, CO2, SO2 and organic matter. \n\n- The sulphide ore is converted partly into its oxide or sulphate i.e., \n\n\n\n\n\n\n\n\n\nSimilarly, \n\n\n\nRoasting is done in a reverberatory furnace or in a blast furnace. \n\n###### **Problems** \n\nBack to Top \n\n2. How is the mixture of lead sulphide and Zinc sulphide ores concentrated? \n\n###### **Solution** \n\nBack to Top \n\nThe mixture of lead sulphide and Zinc sulphide ores are concentrated by the method of electrostatic concentration. The powdered ore is fed upon a roller in a thin layer and subjected to the influence of a electrostatic field. Lead sulphide being a good co"}, {"page": 16, "text": "nductor gets charged immediately and is thrown away from the roller. Zinc sulphide being a poor conductor, falls vertically from the roller. \n\n3. What is liquation and when is it used? → Read More \n\n###### **Solution** \n\nBack to Top \n\nLiquation is a method for concentrating ores, which have a lower melting point than the impurities. The ores of antimony are concentrated by this method. The powdered ore is heated upon a sloping floor of the furnace. The temperature is raised above the melting point of the ore: this causes the ore to melt and flow down the floor and the impurities are left behind. \n\n###### 4. How is calcination used in limonite? → Read More \n\n###### **Solution** \n\nBack to Top \n\nCalcination is used in limonite to remove the water of hydration. \n\n\n\n5. How are the impurities of sulphur, arsenic and phosphorous removed? \n\n→ Read More \n\n###### **Solution** \n\nBack to Top \n\nThe impurities of sulphur, arsenic and phosphorous are removed by roasting, where they are removed as their volatile oxides. \n\n\n\n\n\n\n\n- <u>Copyright © 2010 TutorVista.com, All rights reserved. On 03/22/2012</u> \n\n"}]}
