Repository: NDDev-Technocracy-OpenNetwork/hack-2026-nornickel-knot

> **DEPRECATED.** This repository is archived and no longer maintained.
> It is kept read-only for reference; its GDS anchor records
> `lifecycle: archived` under `portfolio:archived-projects`.

# Nornickel Scientific Knot

Живая карта знаний R&D для горно-металлургической отрасли: система превращает архив отчётов, статей, презентаций и экспериментальных материалов в типизированный граф знаний, а затем отвечает на вопросы естественным языком с источниками и страницами первоисточников.

Проект подготовлен командой **Harmonic Labs** для **Норникель AI Hack 2026**, трек **«Научный клубок»**.

File: data/parsed/Материалы конференций/1schlesinger_m_e_extractive_metallurgy_of_copper.json (part 2 of 27)
grinding the mined Cu ore into small (~50 mm) particles. Its use has led to adoption of smelting processes which efficiently smelt finely ground material. \n\n###### 1.2.2. Matte Smelting (Chapters 5, 6, and 9) \n\nMatte smelting oxidizes and melts flotation concentrate in a large, hot (1250<sup>-</sup> C) furnace (Figs. 1.2 and 1.5). The objective of the smelting is to"}, {"page": 14, "text": " oxidize S and Fe from the CueFeeS concentrate to produce a Cu-enriched molten sulfide phase (matte). The oxidant is almost always oxygen-enriched air. \n\nExample reactions are: \n\n30<sup>-</sup> C 1220<sup>-</sup> C 2CuFeS2рsЮ ю 3:25O2рgЮ / Cu2S - 0:5FeSрlЮ ю 1:5FeOрsЮ ю 2:5SO2рgЮ (1.1) in oxygen enriched air molten matte \n\nChapter | 1 Overview \n\n5 \n\n\n\nFIGURE 1.5 Outokumpu oxygen-enriched air flash furnace. Flash furnaces are typically 20 m long and 7 m wide. They smelt 1000e3000 tonnes of concentrate per day. \n\n\n\nSimultaneously, the gangue minerals in the concentrate dissolve in the molten slag. Reactions (1.1) and (1.2) are both exothermic e they supply considerable heat for the smelting process. \n\ne The products of smelting are (a) molten sulfide matte (45 75% Cu) containing most of the copper in the concentrate, and (b) molten oxide slag with as little Cu as possible. The molten matte is subsequently converted (oxidized) in a converting furnace to form impure molten copper. The slag is treated for Cu recovery, then discarded or sold (Chapter 11). \n\nSO2-bearing offgas (10e60% SO2) is also generated. SO2 is harmful to the flora and fauna so it must be removed before the offgas is released to the atmosphere. This is almost always done by capturing the SO2 as sulfuric acid (Chapter 14). \n\nAn important objective of matte smelting is to produce a slag which contains as little Cu as possible. This is done by (a) including SiO2 flux in the furnace charge to promote matteeslag immiscibility, and (b) keeping the furnace hot so that the slag is molten and fluid. \n\nMatte smelting is most often done in flash furnaces (Fig. 1.5). It is also done in top lance and submerged tuyere furnaces (Chapters 7 and 9). Three smelters also smelt concentrate directly to molten copper (Chapter 10). \n\n###### 1.2.3. Converting (Chapters 8 and 9) \n\nCopper converting is an oxidation of the molten matte from smelting with air or oxygenenriched air. It removes Fe and S from the matte to produce crude (99% Cu) molten copper. This copper is then sent to fire- and electrorefining. Converting is mostly carried out in cylindrical PeirceeSmith converters (Fig. 1.6). \n\nLiquid matte (1220<sup>-</sup> C) is transferred from the smelting furnace in large ladles and poured into the converter through a large central mouth (Fig. 1.6b). The oxidizing blast is then started and the converter is rotated, forcing air into the matte through a line of tuyeres along the length of the vessel. The heat generated in the converter by Fe and S oxidation is sufficient to make the process autothermal. \n\nExtractive Metallurgy of Copper \n\n6 \n\n\n\nFIGURE 1.6 a. PeirceeSmith converter for producing molten ‘blister’ copper from molten CueFeeS matte, typical production rate 200e600 tonnes of copper per day. Oxygen-enriched air or air ‘blast’ is blown into the matte through submerged tuyeres. Silica flux is added through the converter mouth or by air gun through an endwall. Offgas is collected by means of a hood a"}, {"page": 15, "text": "bove the converter mouth. (After Boldt & Queneau, 1967 courtesy Vale). b. Positions of PeirceeSmith converter for charging, blowing, and skimming (Boldt & Queneau, 1967 courtesy Vale). SO2 offgas escapes the system unless the hooding is tight. A converter is typically 4 or 4.5 m diameter. \n\nThe converting takes place in two sequential stages: \n\n###### (a) The FeS elimination or slag forming stage: \n\n\n\n###### (b) The copper forming stage: \n\n\n\nCoppermaking (b) occurs only after the matte contains less than about 1% Fe, so that most of the Fe can be removed from the converter (as slag) before copper production \n\nChapter | 1 Overview \n\n7 \n\nbegins. Likewise, significant oxidation of copper does not occur until the sulfur content of the copper falls below ~0.02%. Blowing is terminated near this sulfur end point. The resulting molten blister copper (1200<sup>-</sup> C) is sent to refining. \n\nBecause conditions in the converter are strongly oxidizing and agitated, converter slag e inevitably contains 4 8% Cu. This Cu is recovered by settling or froth flotation. The slag is then discarded or sold (Chapters 11 and 21). \n\nSO2, 8e12 vol.-% in the converter offgas, is a byproduct of both converting reactions. It is combined with smelting furnace gas and captured as sulfuric acid. There is, however, some leakage of SO2 into the atmosphere during charging and pouring (Fig. 1.6b). This problem is encouraging development of continuous converting processes (Chapters 8 and 9). \n\n###### 1.2.4. Direct-to-Copper Smelting (Chapter 10) \n\nSmelting and converting are separate steps in oxidizing CueFeeS concentrates to metallic copper. It would seem natural that these two steps should be combined to produce copper directly in one furnace. It would also seem natural that this should be done continuously rather than by batch-wise PeirceeSmith converting. \n\nIn 2010, copper is made in a single furnace at only three places e Olympic Dam, Australia; Glogow, Poland; and Chingola, Zambia e all using a flash furnace. The strongly oxidizing conditions in a direct-to-copper furnace produce a slag with 14e24% oxidized Cu. The expense of reducing this Cu back to metallic copper has so far restricted the process to low-Fe concentrates, which produce little slag. \n\nContinuous smelting/converting, even in more than one furnace, has energy, SO2 collection, and cost advantages. Mitsubishi lance, Outokumpu flash, and Noranda submerged tuyere smelting/converting all use this approach (Chapters 7e9). \n\n###### 1.2.5. Fire Refining and Electrorefining of Blister Copper (Chapters 13 and 14) \n\nThe copper from the above processing is electrochemically refined to high-purity cathode copper. This final copper contains less than 20 ppm undesirable impurities. It is suitable for electrical and almost all other uses. \n\nElectrorefining requires strong, flat thin anodes to interleave with cathodes in a refining cell (Fig. 1.6). These anodes are produced by removing S and O from molten blister copper, and "}, {"page": 16, "text": "casting the resulting fire-refined copper in open, anode shape molds (occasionally in a continuous strip caster). \n\nCopper electrorefining entails (a) electrochemically dissolving copper from impure anodes into CuSO4eH2SO4eH2O electrolyte, and (b) electrochemically plating pure copper (without the anode impurities) from the electrolyte onto stainless steel (occasionally copper) cathodes. \n\nCopper is deposited on the cathodes for 7e14 days. The cathodes are then removed from the cell. Their copper is stripped, washed, and (a) sold or (b) melted and cast into useful products (Chapter 20). \n\nThe electrolyte is an aqueous solution of H2SO4 (150e200 kg/m<sup>3</sup> ) and CuSO4 e (40 50 kg Cu/m<sup>3</sup> ). It also contains impurities and trace amounts of chlorine and organic addition agents. \n\nExtractive Metallurgy of Copper \n\n8 \n\nMany anode impurities are insoluble in this electrolyte (Au, Pb, Pt metals, Sn). They do not interfere with the electrorefining. They are collected as solid slimes and treated for Cu and byproduct recovery (Chapter 21). \n\nOther impurities such as As, Bi, Fe, Ni and Sb are partially or fully soluble. Fortunately, they do not plate with the copper at the low voltage of the electrorefining cell (~0.3 V). They must, however, be kept from accumulating in the electrolyte to avoid physical contamination of the cathode copper. This is done by continuously bleeding part of the electrolyte through a purification circuit. \n\n###### 1.3. HYDROMETALLURGICAL EXTRACTION OF COPPER \n\nAbout 80% of copper-from-ore is obtained by flotation, smelting, and refining. The other 20% is obtained hydrometallurgically. Hydrometallurgical extraction entails: \n\n- (a) Sulfuric acid leaching of Cu from broken or crushed ore to produce impure Cubearing aqueous solution \n\n- (b) Transfer of Cu from this impure solution to pure, high-Cu electrolyte via solvent extraction \n\n- (c) Electroplating pure cathode copper from this pure electrolyte. \n\nThe ores most commonly treated this way are (a) oxide copper minerals, including carbonates, hydroxy-silicates, sulfates, and (b) chalcocite (Cu2S). \n\nThe leaching is mostly done by dripping dilute sulfuric acid on top of heaps of broken or crushed ore (~0.5% Cu) and allowing the acid to trickle through to collection ponds (Fig. 1.3). Several months of leaching are required for efficient Cu extraction. \n\nOxidized minerals are rapidly dissolved by sulfuric acid by reactions like: \n\n\n\nSulfide minerals, on the other hand, require oxidation, schematically: \n\n\n\nAs shown, sulfide leaching is greatly speeded up by bacterial action (Chapter 15). Leaching is occasionally applied to Cu-bearing flotation tailings, mine wastes, old mines, and fractured ore bodies. Leaching of ore heaps is the most important process. \n\n###### 1.3.1. Solvent Extraction (Chapter 16) \n\nThe solutions from heap leaching contain 1e6 kg Cu/m<sup>3</sup> and 0.5e5 kg H2SO4/m<sup>3</sup> plus dissolved impurities such as Fe and Mn. These solutions are too di"}, {"page": 17, "text": "lute in Cu and too impure for direct electroplating of pure copper metal. Their Cu must be transferred to pure, high-Cu electrolyte. \n\nChapter | 1 Overview \n\n9 \n\n\n\n<!-- Start of picture text -->\n20 m<br>Settler<br>Emulsion<br>Distributor<br>'fence'<br>Barren leach solution,<br>recycle to acid makeup<br>and leach, 0.3 kg Cu/m 3<br><!-- End of picture text -->\n\n\n\n<!-- Start of picture text -->\nSettler Cu-rich organic<br>extractant (to<br>electrolyte<br>preparation)<br>Distributor<br><!-- End of picture text -->\n\n\n\nFIGURE 1.7 Schematic view of solvent extraction mixer/settler for extracting Cu from pregnant leach solution into organic extractant. The Cu-loaded organic phase goes forward to another mixer/setter (stripper) where Cu is strippedfromtheorganicintopure,stronglyacidic,high-Cuelectrolyteforelectrowinning.Theprocessiscontinuous. \n\nThe transfer is done by: \n\n- (a) Extracting Cu from an impure leach solution into a Cu-specific liquid organic extractant \n\n- (b) Separating (by gravity) the Cu-loaded extractant from the Cu-depleted leach solution \n\n- (c) Stripping Cu from the loaded extractant into 185 kg H2SO4/m<sup>3</sup> electrolyte. \n\nExtraction and stripping are carried out in large mixeresettlers (Fig. 1.7). \n\nThe solvent extraction process is represented by the reaction: \n\n\n\nIt shows that a low-acid (i.e. low H<sup>ю</sup> ) aqueous phase causes the organic extractant to load with Cu (as R2Cu). It also shows that a high acid solution causes the organic to unload (strip). Thus, when organic extractant is contacted with weak acid pregnant leach solution [step (a) above], Cu is loaded into the organic phase. Then when the organic phase is subsequently put into contact with high acid electrolyte [step (c) above], the Cu is stripped from the organic into the electrolyte at high Cu<sup>2ю</sup> concentration, suitable for electrowinning. \n\nThe extractants absorb considerable Cu but almost no impurities. They give electrolytes, which are strong in Cu but dilute in impurities. \n\n###### 1.3.2. Electrowinning (Chapter 17) \n\nThe Cu in the above electrolytes is universally recovered by electroplating pure metallic cathode copper (Fig. 1.8). This electrowinning is similar to electrorefining except that the anode is inert (usually lead, but increasingly iridium oxide-coated titanium). \n\nThe cathode reaction is: \n\n\n\nExtractive Metallurgy of Copper \n\n10 \n\n\n\nFIGURE 1.8 Plates of electrowon copper on stainless steel cathodes after removal from an electrowinning cell. These cathodes are ~1 m wide and 1.3 m deep. They are carefully washed to remove electrolyte. Their copper plates are then stripped off in automatic machines and sent to market. They typically contain <20 ppm impurities. Note the polymer side strips e they prevent copper from plating around the edges. (Photo courtesy of Freeport-McMoRan Copper & Gold Inc.). \n\nThe anode reaction is: \n\n\n\nAbout 2.0 V are required. Pure metallic copper (less than 20 ppm undesirable impurities) is produced at the c"}, {"page": 18, "text": "athode and gaseous O2 at the anode. \n\n###### 1.4. MELTING AND CASTING CATHODE COPPER \n\nThe first steps in making products from electrorefined and electrowon copper are melting and casting. The melting is mostly done in vertical shaft furnaces, in which descending cathode sheets are melted by ascending hot combustion gases. Low-sulfur fuels prevent sulfur pickup. Reducing flames prevent excessive oxygen pickup. \n\nThe molten copper is mostly cast in continuous casting machines from where it goes to rolling, extrusion, and manufacturing. An especially significant combination is continuous bar casting/rod rolling (Chapter 20). The product of this process is 1 cm diameter rod, ready for drawing to wire. \n\n###### 1.4.1. Types of Copper Product \n\nThe copper described above is electrolytic tough pitch copper. It contains ~0.025% oxygen and less than 20 ppm unwanted impurities. It is far and away the most common type of copper. A second type is oxygen-free copper (<5 ppm O). It is used for highly demanding applications, such as high-end audio equipment. About 25% of copper is used in alloy form as brasses, bronzes, etc. Much of the copper for these alloys comes from recycle scrap. \n\nChapter | 1 Overview \n\n11 \n\n\n\n<!-- Start of picture text -->\nContaminated Low - grade High quality High quality<br>copper scrap copper scrap copper alloy scrap copper scrap<br>(88 - 99% Cu) (10 - 88% Cu) brasses, bronzes, etc. (99+%Cu)<br>Black copper<br>(80+% Cu)<br>Rough copper<br>(95+%Cu) Induction or fuel-fired furnace Shaft or<br>hearth furnace<br>Brasses, bronzes, etc.<br>Fire refining +<br>anode casting<br>Anodes (99.5% Cu)<br>Electrorefining<br>Cathodes<br>Melting<br>Molten copper, <20 ppm impurities Continuous casting<br>~250 ppm oxygen<br>Fabrication and Fabrication and use by<br>Continuous casting use pipe, tube + sheet<br>producers<br><!-- End of picture text -->\n\nFIGURE 1.9 Flowsheet of processes for recovering copper and copper alloys from scrap. Low-grade scrap is usually smelted in shaft furnaces but other furnaces (e.g. electric) are also used. \n\n###### 1.5. RECYCLE OF COPPER AND COPPER-ALLOY SCRAP (CHAPTERS 18 AND 19) \n\nRecycle of copper and copper-alloy scrap used objects (old scrap) accounts for 10e15% of pre-manufacture copper production. Considerable manufacturing waste is also recirculated. \n\nProduction of copper from scrap (a) requires considerably less energy than mining and processing copper ore, (b) avoids mine, concentrator, leach, and smelter wastes, and (c) helps to ensure the availability of copper for future generations. \n\nThe treatment given to copper scrap depends on its purity (Fig. 1.9). The lowest grade scrap is smelted and refined like concentrate in a primary or secondary (scrap) smelter/ \n\nExtractive Metallurgy of Copper \n\n12 \n\nrefinery. Higher-grade scrap is fire-refined, then electrorefined. The highest-grade scrap (mainly manufacturing waste) is often melted and cast without refining. Its copper is used for non-electrical products, in"}, {"page": 19, "text": "cluding tube, sheet, and alloys. \n\nAlloy scrap (brass, bronze) is melted and cast as alloy. There is no advantage to smelting/refining it to pure copper. Some slagging is done during melting to remove dirt and other contaminants. \n\n###### 1.6. SUMMARY \n\nAbout 80% of the world’s copper-from-ore is produced by concentration/smelting/ refining of sulfide ores. The other 20% is produced by heap leaching/solvent extraction/ electrowinning of oxide, and chalcocite ores. Copper production from recycled end-ofuse objects is about 15% of copper-from-ore copper production. \n\nElectrochemical processing is always used in producing high-purity copper: electrorefining in the case of pyrometallurgical extraction and electrowinning in the case of hydrometallurgical extraction. The principal final copper product is electrolytic tough pitch copper (~250 ppm oxygen and 20 ppm unwanted impurities). It is suitable for nearly all uses. \n\nThe tendency in copper extraction is toward the processes that do not harm the environment and which consume little energy and water. This has led to: \n\n- (a) Energy- and pollution-efficient oxygen-enriched smelting \n\n- (b) Solvent extraction/electrowinning \n\n- (c) Increased re-circulation of water \n\n- (d) Increased recycle of end-of-use scrap. \n\n###### REFERENCE \n\nBoldt, J. R., & Queneau, P. (1967). The winning of nickel. Toronto: Longmans Canada Ltd. \n\n###### SUGGESTED READING \n\nCopper, (2010). Proceedings of the seventh international conference, Vol. IeVII. Hamburg: GDMB. Davenport, W. G., Jones, D. M., King, M. J., & Partelpoeg, E. H. (2010). Flash smelting, analysis, control and optimization (2nd ed.), Wiley. \n\n\n\n<!-- Start of picture text -->\nChapter 2<br><!-- End of picture text -->\n\n## Production and Use \n\nMetallic copper occurs occasionally in nature. For this reason, it was known to man about 10,000 B.C (CDA, 2010a). Its early uses were in jewelry, utensils, tools, and weapons. Its use increased gradually over the years, and then dramatically in the 20th century with mass adoption of electricity. This dramatic growth continues in the 21st century with the rapid industrialization of China (Fig. 2.1). \n\nCopper is an excellent conductor of electricity and heat. It resists corrosion. It is easily fabricated into wire, pipe, and other forms, and easily joined. Electrical conductivity, thermal conductivity, and corrosion resistance are its most exploited properties (Table 2.1). \n\nThis chapter discusses production and use of copper around the world. It gives production, use, and price statistics, and identifies and locates the world’s largest copperproducing plants. It shows that the Andes mountain region of South America (Chile and Peru) is the world’s largest source of copper (Table 2.2). The remaining production is scattered around the world. The world’s 20 largest mines are listed in Table 2.3 and plotted in Fig. 2.2. \n\n\n\n<!-- Start of picture text -->\n20<br>15<br>10<br>5<br>0<br>1810 1860 1910 1960 2010<br>Year<br>millions of "}, {"page": 20, "text": "tonnes per year<br>World mine production of copper,<br><!-- End of picture text -->\n\nFIGURE 2.1 World mine production of copper in the 19th through 21st centuries (Butts, 1954; Edelstein & Porter, 2010). The steep rise after 1995 is notable. \n\nExtractive Metallurgy of Copper. DOI: 10.1016/B978-0-08-096789-9.10002-2 Copyright - 2011 Elsevier Ltd. All rights reserved. \n\n13 \n\nExtractive Metallurgy of Copper \n\n14 \n\nTABLE 2.1 United States Usage of Copper by Exploited Property and by Application (CDA, 2010b, 2010c) \n\n|<br>(CDA, 2010b, 2010c)|<br>% of total use|\n|---|---|\n|Exploited property||\n|Electrical conductivity|63|\n|Corrosion resistance|18|\n|Thermal conductivity|11|\n|Mechanical and structural properties|6|\n|Aesthetics|2|\n|Application||\n|Building wire|23|\n|Plumbing and heating|13|\n|Automotive|10|\n|Air conditioning, refrigeration & natural<br>gas|10|\n|Power utilities|9|\n|Telecommunications|6|\n|In-plant equipment|5|\n|Ordnance|3|\n|Business electronics|2|\n|Lighting and wiring devices|2|\n|Other|17|\n\n\n\n###### 2.1. COPPER MINERALS AND CUT-OFF GRADES \n\nTable 2.4 lists the main copper minerals. These minerals occur at low concentrations in ores. The remainder consists mostly of oxide rock such as andesite or granite, with a small amount of iron minerals such as pyrite. It is now rare to find a large copper deposit averaging more than 1 or 2% Cu. Copper ores containing down to 0.4% Cu (average) are being mined from open pits, while ores down to 1% (average) are being taken from underground mines. \n\nThe average grade of ore being extracted from any given mine is determined by the cut-off grade (% Cu), which separates ore from waste. Material with less than the cut-off grade (when combined with all the ore going to concentration or leaching) cannot be profitably treated for copper recovery. This material is waste. It is removed to large waste dumps. \n\nChapter | 2 Production and Use \n\n15 \n\nTABLE 2.2 World Production of Copper in 2008, Kilotonnes of Contained Copper (Edelstein & Porter, 2010) \n\n|(Edelstein & P<br>Country|orter, 2010)<br>Mine<br>production<br>(kt/a Cu)|Smelter<br>production<br>(kt/a Cu)|Refnery<br>production<br>(kt/a Cu)|Electrowon<br>production<br>(kt/a Cu)|\n|---|---|---|---|---|\n|Argentina|157||16||\n|Armenia|19|6|||\n|Australia|886|449|503|53|\n|Austria||67|107||\n|Belgium||125|394||\n|Botswana|29|23|||\n|Brazil|206|220|223||\n|Bulgaria|105|278|127||\n|Burma|7||||\n|Canada|607|486|442||\n|Chile|5330|1369|1087|1974|\n|China|960|3370|3900|20|\n|Colombia|3||||\n|Congo|2335|||3|\n|Cyprus|11|||11|\n|Egypt|||4||\n|Finland|13|174|122||\n|Georgia|8||||\n|Germany||588|690||\n|Hungary|||12||\n|India|28|662|670||\n|Indonesia|633|261|181||\n|Iran|249|248|200|7|\n|Italy|||24||\n|Japan||1625|1540||\n|Kazakhstan|420|430|398||\n|Korea, North|12|15|15||\n|Korea, South||544|531||\n\n\n\n(Continued ) \n\nExtractive Metallurgy of Copper \n\n16 \n\n|TABLE 2.2 Wo<br>(Edelstein & P<br>Country|rld Production  <br>orter, 2010)dco<br>Mine<br>production<br>(kt/a Cu)|of Copper in 2008, Kilotonnes of<br>nt"}, {"page": 21, "text": "’d<br>Smelter<br>production<br>(kt/a Cu)<br>Refnery<br>production<br>(kt/a Cu)|Contained Copper<br>Electrowon<br>production<br>(kt/a Cu)|\n|---|---|---|---|\n|Laos|89||64|\n|Mexico|247|205<br>221|75|\n|Mongolia|130||3|\n|Morocco|6|||\n|Namibia|8|19||\n|Norway||27<br>32||\n|Oman||25<br>24||\n|Pakistan||18||\n|Papua New<br>Guinea|201|||\n|Peru|1268|360<br>304|160|\n|Philippines|21|247<br>174||\n|Poland|429|461<br>527||\n|Portugal|89|||\n|Romania|2|19<br>15||\n|Russia|750|865<br>860||\n|Saudi Arabia|1|||\n|Serbia|29|48<br>34||\n|Slovakia||28<br>20||\n|South Africa|109|95<br>93||\n|Spain|7|260<br>308||\n|Sweden|57|225<br>228||\n|Turkey|83|35<br>100||\n|United States|1310|574<br>767|507|\n|Uzbekistan|95|92<br>90||\n|Zambia|546|232<br>240|175|\n|Zimbabwe|2|10<br>3|2|\n|Total|17,500|14,700<br>16,600|3100|\n\n\n\nChapter | 2 Production and Use \n\n17 \n\nTABLE 2.3 The World’s 20 Highest Production Capacity Cu Mines (ICSG, 2010) \n\n||Mine|Country|Capacity, kt/a<br>contained Cu|Products|\n|---|---|---|---|---|\n|1|Escondida|Chile|1330|Concentrates & leach feed|\n|2|Codelco Norte|Chile|950|Concentrates & leach feed|\n|3|Grasberg|Indonesia|780|Concentrates|\n|4|Collahuasi|Chile|518|Concentrates & leach feed|\n|5|El Teniente|Chile|457|Concentrates|\n|6|Morenci|United States|440|Concentrates & leach feed|\n|7|Taimyr Peninsula|Russia|430|Concentrates|\n|8|Antamina|Peru|400|Concentrates|\n|9|Los Pelambres|Chile|380|Concentrates|\n|10|Bingham Canyon|United States|280|Concentrates|\n|11|Batu Hijau|Indonesia|280|Concentrates|\n|12|Andina|Chile|280|Concentrates|\n|13|Kansanshi|Zambia|270|Concentrates & leach feed|\n|14|Zhezkazgan|Kazakhstan|230|Concentrates|\n|15|Los Bronces|Chile|228|Concentrates & leach feed|\n|16|Olympic Dam|Australia|225|Concentrates & leach feed|\n|17|Rudna|Poland|220|Concentrates|\n|18|Cananea|Mexico|210|Concentrates & leach feed|\n|19|Sarcheshmeh|Iran|204|Concentrates & leach feed|\n|20|Spence|Chile|200|Leach feed|\n\n\n\nCut-off grade depends on the copper selling price and mining and extraction costs. If, for example, the price of copper rises and costs are constant, it may become profitable to treat lower grade material. This means that cut-off grade (and average ore grade) will decrease. Lower copper prices and increased costs have the opposite effect. \n\n###### 2.2. LOCATION OF EXTRACTION PLANTS \n\nThe usual first stage of copper extraction from sulfide ores is production of high-grade (30% Cu) concentrate from low-grade (~1% Cu) ore (Chapter 3). This is always done at the mine site to avoid transporting worthless rock. \n\n\n\nFIGURE 2.2 The world’s 20 highest production capacity Cu mines (ICSG, 2010). See Table 2.3 for names and tonnages mined. \n\nChapter | 2 Production and Use \n\n19 \n\nTABLE 2.4 Principal Commercial Copper Minerals \n\n|. <br>Type|<br>Common minerals|Chemical formulas|Theoretical % Cu|\n|---|---|---|---|\n|Primary sulfde minera|ls|||\n|Hypogene sulfdes|Chalcopyrite|CuFeS2|34.6|\n||Bornite|Cu5FeS4|63.3|\n|Secondary minerals||||\n|Supergene sulfdes|Chalcocite|Cu2S|79.9|\n||Covellite|CuS|66.5|\n||Dig"}, {"page": 22, "text": "enite|Cu1.8S|78.1|\n|Native copper|Metal|Cu|100.0|\n|Carbonates|Malachite|CuCO3$Cu(OH)2|57.5|\n||Azurite|(CuCO3)2$Cu(OH)2|55.3|\n|Hydroxy-silicates|Chrysocolla|CuO$SiO2$2H2O|36.2|\n|Oxides|Cuprite|Cu2O|88.8|\n||Tenorite|CuO|79.9|\n|Sulfates|Antlerite|CuSO4$2Cu(OH)2|53.7|\n||Brochantite|CuSO4$3Cu(OH)2|56.2|\n\n\n\nThe resulting concentrate is smelted near the mine or in coastal smelters around the world. The trend in recent years has been toward the latter. Coastal smelters can conveniently receive concentrates from around the world, rather than being tied to a single, local, depleting concentrate source (mine). The world’s largest smelters are listed in Table 2.5, and their locations shown in Fig. 2.3. \n\nCopper electrorefineries are usually built near the smelter that supplies them with anodes. They may also be built in a convenient central location among several smelters. The world’s largest electrorefineries are listed in Table 2.6, and shown in Fig. 2.4. \n\nTABLE 2.5 The World’s Largest Cu Smelters in Descending Order of Smelting Capacity (AME, 2010; Antaike, 2009; ICSG, 2010) \n\n|Capa|<br>city (AME, 2010; Antaike, 2009; ICSG, 2010<br>Name<br>Country|)<br>Furnace|<br>Production (kt/a)|\n|---|---|---|---|\n|1|Guixi<br>China|F|800|\n|2|Onsan<br>Korea|F, M|565|\n|3|Birla<br>India|AS, F, M|500|\n|4|Saganoseki<br>Japan|F|470|\n\n\n\n(Continued ) \n\nExtractive Metallurgy of Copper \n\n20 \n\n|TABLE<br>Capac|2.5 The World’s Larges<br>ity (AME, 2010; Antaike, <br>Name|t Cu Smelters in De<br> 2009; ICSG, 2010)d<br>Country|scending Orde<br>cont’d<br>Furnace|r of Smelting<br>Production (kt/a)|\n|---|---|---|---|---|\n|5|Hamburg|Germany|F|450|\n|6|Glogow|Poland|Fcu, B|427|\n|7|Chuquicamata|Chile|F, T|424|\n|8|Norilsk|Russia|F, V|400|\n|9|Caletones|Chile|T|365|\n|10|Jinlong|China|F|350|\n|11|Tuticorin|India|IS|334|\n|12|La Caridad|Mexico|F, T|320|\n|13|Ilo|Peru|IS|317|\n|14|Chingola|Zambia|Fcu|311|\n|15|Huelva|Spain|F|290|\n|16|Tamano|Japan|F|280|\n|17|Yunnan Copper|China|IS|278|\n|18|Kennecott|USA|Fs, Fc|272|\n|19|Altonorte|Chile|N|268|\n|20|Toyo|Japan|F|260|\n|21|Zhezkazgan|Kazakhstan|E|254|\n|22|Balkash|Kazakhstan|V|250|\n|23|Ronnskar|Sweden|E, F|250|\n|24|Caraiba/Camacari|Brazil|F|240|\n|25|Gresik|Indonesia|M|240|\n|26|Olympic Dam|Australia|Fcu|235|\n|27|Mufulira|Zambia|IS|230|\n|28|Naoshima|Japan|M|220|\n|29|Onahama|Japan|R, M|220|\n|30|Mount Isa|Australia|IS|214|\n|31|Pirdop|Bulgaria|F|210|\n|32|Harjavalta|Finland|F|210|\n|33|Jinchuan|China|R, K, AS|200|\n\n\n\nChapter | 2 Production and Use \n\n21 \n\n|TABL<br>Capac|E 2.5 The World’s Largest <br>ity (AME, 2010; Antaike, <br>Name|Cu Smelters in De<br>2009; ICSG, 2010)<br>Country|scending Order of Smelting<br>dcont’d<br>Furnace<br>Production (kt/a)|\n|---|---|---|---|\n|34|Yanggu Xiangguang|China|Fs, Fc<br>200|\n|35|Leyte|Philippines|F<br>200|\n|36|Hayden|USA|IF<br>200|\n|37|Miami|USA|IS<br>200|\n|38|Potrerillos|Chile|T<br>190|\n|39|Daye|China|N<br>186|\n|40|Horne|Canada|Ns, Nc<br>164|\n|41|Chuxiong|China|IS<br>150|\n|42|Jinchang|China|R, AS<br>150|\n|43|Nchanga|Zambia|IS<br>1"}, {"page": 23, "text": "50|\n|44|Sarchesmah|Iran|R, F<br>145|\n|45|Chagres|Chile|F<br>140|\n|46|Sudbury Copper Cliff|Canada|IF<br>135|\n|47|Las Ventanas|Chile|T<br>130|\n|48|Chifeng Jinjian|China|AS<br>120|\n|49|Huludao|China|AS<br>120|\n|50|Almalyk|Uzbekistan|IF<br>120|\n|51|Brixlegg|Austria|B<br>110|\n|52|Palabora|South Africa|R<br>110|\n|53|Baiyin|China|F<br>100|\n|54|Dongfang|China|AS<br>100|\n|55|Feishang|China|B<br>100|\n|56|Kangxi|China|B<br>100|\n|57|Yantai Penghui|China|B<br>100|\n|58|Yunan Tin|China|AS<br>100|\n|59|Legnica|Poland|B<br>100|\n|60<br>Key: AS<br>T: Tenie<br>FlashF|Nadezhda<br>: Ausmelt Furnace; R: Reverberato<br>nte Furnace; F: Outotec Flash Fur<br>rnace; c:convertin; K: Kaldo(TB|Russia<br>ry Furnace; B: Blast Furn<br>nace; V: Vanyukov Furna<br>RC);cu:directtocoe|F<br>100<br>ace; S: Shaft Furnace; E: Electric Furnace;<br>ce; IS: Isasmelt Furnace; s: smelting; IF: Inco<br>rfurnace; N:Noranda Furnace|\n\n\n\nKey: AS: Ausmelt Furnace; R: Reverberatory Furnace; B: Blast Furnace; S: Shaft Furnace; E: Electric Furnace; T: Teniente Furnace; F: Outotec Flash Furnace; V: Vanyukov Furnace; IS: Isasmelt Furnace; s: smelting; IF: Inco Flash Furnace; c: converting; K: Kaldo (TBRC); cu: direct to copper furnace; N: Noranda Furnace. \n\n\n\nFIGURE 2.3 Location of the world’s largest Cu smelters (AME, 2010; Antaike, 2009; ICSG, 2010). See Table 2.5 for details. \n\nChapter | 2 Production and Use \n\n23 \n\nTABLE 2.6 The World’s Largest Cu Refineries in Descending Order of Copper Production Capacity (AME, 2010; Antaike, 2009; ICSG, 2010; Robinson et al., 2007) \n\n|Productio|<br>n Capacity (AME, 2010; Antai<br>Name|<br>ke, 2009; ICSG, 2010; R<br>Country|<br>obinson et al., 2007)<br>Production (kt/a)|\n|---|---|---|---|\n|1|Guixi|China|702|\n|2|Zhongtiaoshan|China|655|\n|3|Onsan|Korea|519|\n|4|Birla|India|500|\n|5|Chucquicamata|Chile|490|\n|6|Yanggu Xiangguang|China|400|\n|7|Glogow|Poland|398|\n|8|Pyshma|Russia|390|\n|9|Las Ventanas|Chile|385|\n|10|Yunnan|China|385|\n|11|Silvassa|India|380|\n|12|Hamburg|Germany|374|\n|13|Jinlong|China|350|\n|14|Olen|Belgium|322|\n|15|Norilsk|Russia|306|\n|16|Garfeld|USA|300|\n|17|Nkana|Zambia|300|\n|18|El Paso|USA|295|\n|19|Gresik|Indonesia|289|\n|20|Ilo|Peru|285|\n|21|Jinchuan|China|284|\n|22|Montreal East CCR|Canada|280|\n|23|Townsville|Australia|277|\n|24|Daye|China|265|\n|25|Huelva|Spain|263|\n|26|Tamano|Japan|260|\n|27|Zhezkazgan|Kazakhstan|254|\n|28|Balkash|Kazakhstan|250|\n|29|Saganoseki|Japan|233|\n|30|Naoshima|Japan|230|\n|31|Onahama|Japan|230|\n\n\n\n(Continued ) \n\nExtractive Metallurgy of Copper \n\n24 \n\n|TABLE 2.6 <br>Production<br>cont’d|The World’s Largest Cu Re<br>Capacity (AME, 2010; Anta<br>Name|fneries in Descending Order of Copper<br>ike, 2009; ICSG, 2010; Robinson et al., 2007)d<br>Country<br>Production (kt/a)|\n|---|---|---|\n|32|Ronnskar|Sweden<br>223|\n|33|Kyshtym Copper|Russia<br>220|\n|34|Zhangjiagang|China<br>200|\n|35|Camacari|Brazil<br>199|\n|36|Pirdop|Bulgaria<br>197|\n|37|Lunen|Germany<br>197|\n|38|Amarillo|USA<br>189|\n|39|Olympic Dam|Australia<br>182|\n|40|Mufulira|Zambia<br>180|"}, {"page": 24, "text": "\n|41|Leyte|Philippines<br>175|\n|42|Dongying Fangyuan|China<br>173|\n|43|Hitachi|Japan<br>170|\n|44|Sarcheshmeh|Iran<br>168|\n|45|Jinchang|China<br>150|\n|46|Cobre de Mexico|Mexico<br>150|\n|47|La Caridad|Mexico<br>150|\n|48|Toyo/Niihama|Japan<br>146|\n|49|Tuticorin|India<br>144|\n|50|Harjavalta|Finland<br>122|\n|51|Chifeng Jinjian|China<br>120|\n|52|Fuchunjiang|China<br>120|\n|53|Huludao|China<br>120|\n|54|Almalyk|Uzbekistan<br>120|\n|55|Chifeng Jinfeng|China<br>110|\n|56|Brixlegg|Austria<br>107|\n|57|Legnica|Poland<br>105|\n|58|Feishang|China<br>100|\n|59|Tianjing|China<br>100|\n|60|Yantai Penghui|China<br>100|\n|61|Monchegorsk|Russia<br>100|\n\n\n\n\n\nFIGURE 2.4 Location of the world’s largest Cu refineries (AME, 2010; Antaike, 2009; ICSG, 2010; Robinson, Davenport, Moats, Karcas, & Demetrio, 2007). See Table 2.6 for details. \n\nExtractive Metallurgy of Copper \n\n26 \n\nLeach/solvent extraction/electrowinning operations are always located next to their mines. This is because ores that are suitable for leaching are low in copper grade, hence uneconomic to transport. The world’s largest copper leach/solvent extraction/electrowinning plants are listed in Table 2.7, and their locations shown in Fig. 2.5. This technology dominates in Chile. \n\nTABLE 2.7 The World’s Largest Cu Solvent Extraction and Electrowinning (SXEW) Plants in Descending Order of Cathode Production for 2008 (Huang, 2010; ICSG, 2010; Robinson et al., 2008) \n\n|Plants in<br>2010; Ro|<br>Descending Order of Cathode Production for 2008 (H<br>binson et al., 2008)<br>Name<br>Country|uang, 2010; ICSG,<br>Cathode (kt/a)|\n|---|---|---|\n|1|Jiangxi<br>China|443|\n|2|Yunnan<br>China|380|\n|3|Anhui<br>China|321|\n|4|Escondida<br>Chile|310|\n|5|Radomiro Tomic<br>Chile|300|\n|6|Daye<br>China|275|\n|7|Morenci<br>USA|267|\n|8|Jinchuan<br>China|205|\n|9|Sarcheshmeh<br>Iran|203|\n|10|Spence<br>Chile|180|\n|11|El Abra<br>Chile|170|\n|12|Gaby<br>Chile|150|\n|13|Chuquicamata<br>Chile|143|\n|14|Tenke Fungurume<br>D R Congo|135|\n|15|Kansanshi<br>Zambia|120|\n|16|Zaldivar<br>Chile|110|\n|17|Cerro Colorado<br>Chile|100|\n|18|Ningbo JinTian<br>China|98|\n|19|Zhongtiaoshan<br>China|93|\n|20|Cerro Verde<br>Peru|90|\n|21|Quebrada Blanca<br>Chile|80|\n|22|El Tesoro<br>Chile|80|\n|23|Safford<br>USA|70|\n|24|Baiyin<br>China|67|\n|25|Shanghai Dachang<br>China|65|\n\n\n\nChapter | 2 Production and Use \n\n27 \n\n|TABLE 2.7<br>Plants in<br>2010; Rob|The World’s Largest Cu Solven<br>Descending Order of Cathode P<br>inson et al., 2008)dcont’d<br>Name|t Extraction and Electr<br>roduction for 2008 (H<br>Country|owinning (SXEW)<br>uang, 2010; ICSG,<br>Cathode (kt/a)|\n|---|---|---|---|\n|26|Mantoverde|Chile|62|\n|27|Lomas Bayas|Chile|60|\n|28|Sepon|Laos|60|\n|29|Tyrone|USA|50|\n|30|Colllahuasi|Chile|50|\n|31|Mantos Blancos|Chile|42|\n|32|Michilla|Chile|40|\n|33|Cobre Las Cruces|Spain|40|\n|34|Kinsevere|D R Congo|40|\n|35|Toquepala|Peru|38|\n|36|Los Bronces|Chile|37|\n|37|Ruashi|D R Congo|36|\n|38|Ray|USA|35|\n|39|Chino|USA|35|\n|40|Chemaf|D R Congo|35|\n|41|Nkana|Zambia|32|\n|42|Milpillas|Mexico|3"}, {"page": 25, "text": "0|\n|43|Konkola|Zambia|28|\n|44|Tintaya|Peru|25|\n|45|Mufulira|Zambia|25|\n|46|La Caridad|Mexico|22|\n|47|Carlota|USA|20|\n|48|Silver Bell|USA|20|\n|49|Sierrita|USA|20|\n|50|El Salvador|Chile|20|\n|51|Catemu|Chile|20|\n|52|Mutanda|D R Congo|20|\n|53|Carmen de Andacollo|Chile|18|\n|54|Olympic Dam|Australia|18|\n\n\n\n\n\nFIGURE 2.5 Location of the world’s largest Cu solvent extraction and electrowinning facilities (Huang, 2010; ICSG, 2010; Robinson et al., 2008). See Table 2.7 for details. \n\nChapter | 2 Production and Use \n\n29 \n\n\n\n<!-- Start of picture text -->\n10000<br>Constant year 2010 dollars<br>8000<br>6000<br>4000<br>2000<br>Actual dollars<br>0<br>1950 1960 1970 1980 1990 2000 2010<br>Year<br>LME copper price, U.S. dollars per tonne<br><!-- End of picture text -->\n\nFIGURE 2.6 London Metal Exchange cash price for Grade A copper since 1956. The rapid increases are due to the ongoing rapid industrialization of China. Specifications for Grade A copper are given at www.lme.com and in Chapter 20. \n\n###### 2.3. PRICE OF COPPER \n\nFig. 2.6 presents selling prices of copper from 1956 to 2010. It shows that the constant dollar price fell until 2002 then rose rapidly. The actual price also rose rapidly after 2002, to record highs. \n\nThese high prices are due to the huge demand for copper in China, for its rapid industrialization and infrastructure development. \n\n###### 2.4. SUMMARY \n\nCopper is produced around the world. About 40% is mined in the western mountain region of South America. \n\nConcentrators and leach/solvent extraction/electrowinning plants are located near their mines. Smelters and refineries, on the other hand, are increasingly being located on sea coasts so that they can receive concentrates from mines around the world. \n\nCopper’s most exploited property is its high electrical conductivity, in conjunction with its excellent corrosion resistance, formability, and joinability. Its high thermal conductivity and corrosion resistance are also exploited in many heat transfer applications. \n\nWorldwide, about 22 million tonnes of copper come into use per year. About 18 million tonnes of this comes from new mine production and about 4 million tonnes from recycled end-of-use objects and manufacturing wastes. \n\n###### REFERENCES \n\n> AME, (2010). Copper smelters and refineries. http://www.ame.com.au. \n\n> Antaike, (2009). Chinese copper industry in 2010e2015. Industry Report. Beijing, China: Beijing Antaike Information Development Co. Ltd. \n\n> Butts, A. (1954). Copper, the science and technology of the metal, its alloys and compounds. New York, USA: Reinhold Publishing Corp. \n\n> Copper Development Association, (2010a). Copper in the USA: Bright future, glorious past. http://www. copper.org. \n\nExtractive Metallurgy of Copper \n\n30 \n\nCopper Development Association, (2010b). Copper and copper alloy consumption in the United States by functional use e 2009. http://www.copper.org. \n\nCopper Development Association, (2010c). U.S. top copper markets e 2009. http://www.copper.or"}, {"page": 26, "text": "g. \n\nEdelstein, D. L., & Porter, K. D. (2010). Copper statistics 1900e2008. Washington, DC, USA: United States Geological Survey. http://minerals.usgs.gov/ds/2005/140/copper.pdf. \n\nHuang, K. (2010). Main leach-solvent extraction-electrowinning plants in China and their production. Beijing, \n\nChina: Institute of Process Engineering, Chinese Academy of Sciences. \n\nICSG. (2010). Directory of copper mines and plants 2008 to 2013. Lisbon, Portugal: International Copper Study Group. http://www.icsg.org. \n\n- Robinson, T., Davenport, W., Moats, M., Karcas, G., & Demetrio, S. (2007). Electrolytic copper electrowinning e \n\n2007 world tankhouse operating data. In G. E. Houlachi, J. D. Edwards & T. G. Robinson (Eds.), Copper \n\n   - 2007, Vol. V: Copper electrorefining and electrowinning (pp. 375e423). Montreal: CIM. \n\n- Robinson, T., Moats, M., Davenport, W., Karcas, G., Demetrio, S., & Domic, E. (2008). Copper solvent extraction e 2007 world operating data. In B. A. Moyer (Ed.), Solvent extraction: Fundamentals to industrial applications. ISEC 2008, Vol. 1 (pp. 435e440). Montreal: CIM. \n\n~~Chapter 3~~ \n\n## Production of High Copper e Concentrates Introduction and Comminution \n\ne The grade of copper ores is typically too low (0.5 2% Cu) for economic direct smelting. Heating and melting the huge quantity of largely worthless rock would require too much energy and too much furnace capacity. For this reason, all ores destined for pyrometallurgical processing are physically concentrated before smelting. The product of this step is concentrate, which contains ~30% Cu (virtually all as sulfide minerals). \n\nOres destined for hydrometallurgical processing are rarely concentrated. Cu is usually extracted from these ores by direct leaching of crushed or milled ore (Chapter 15). \n\nThis chapter and Chapter 4 describe the production of high-grade concentrate from low-grade ore. Processing of sulfide minerals is emphasized because these minerals account for virtually all Cu concentration. \n\n###### 3.1. CONCENTRATION FLOWSHEET \n\nConcentration of Cu ores consists of isolating the copper-containing minerals from the rest of the ore. It entails: \n\n- (a) Blasting, crushing, and grinding the ore to a size where the Cu mineral grains are liberated from the non-Cu mineral grains, known as comminution, and \n\n- (b) Physically separating the liberated Cu minerals from non-Cu minerals by froth flotation to generate a Cu-rich concentrate and Cu-barren tailings (Chapter 4). \n\nFigure 1.2 shows these
