Repository: NDDev-Technocracy-OpenNetwork/hack-2026-nornickel-knot

> **DEPRECATED.** This repository is archived and no longer maintained.
> It is kept read-only for reference; its GDS anchor records
> `lifecycle: archived` under `portfolio:archived-projects`.

# Nornickel Scientific Knot

Живая карта знаний R&D для горно-металлургической отрасли: система превращает архив отчётов, статей, презентаций и экспериментальных материалов в типизированный граф знаний, а затем отвечает на вопросы естественным языком с источниками и страницами первоисточников.

Проект подготовлен командой **Harmonic Labs** для **Норникель AI Hack 2026**, трек **«Научный клубок»**.

File: data/parsed/Материалы конференций/4th International Symposium on High-Temperature Metallurgical Processing.json (part 2 of 36)
significant AI2O3 and ZnO are also presen"}, {"page": 14, "text": "t in the slag, in addition to \"FeO\" and SiC>2. FactSage predictions show that these components can increase liquidus temperature of the slag. The spinel phase contains mainly iron oxide (93.7 wt%). However, significant amount of AI2O3 and ZnO are also present in the spinel that are higher than predicted by FactSage. Again from mass balance it can be calculated that approximately 20 wt% copper is dissolved in the slag and 80 wt% copper is physically entrained in the slag as matte droplets. \n\n**7** \n\n|Table IL|Composi|tions of|phases|<br>presen|t in copp|er smelt|ing slag|<br>, analys|ed by|EPMA|(wt%)|\n|---|---|---|---|---|---|---|---|---|---|---|---|\n|Phases|\"FeO\"|Cu20|CaO|Si02|A1203|As203|MgO|S|PbO|ZnO|Mo03|\n|bulk-XRF|62.2|3.2|1.0|24.2|3.1|0.1|0.6|1.7|0.5|3.1|0.2|\n|glass|58.4|0.8|1.2|30.5|3.2|0.1|0.7|1.1|0.5|3.3|0.2|\n|spinel|93.7|0.1|0.0|0.6|3.4|0.0|0.3|0.0|0.1|1.7|0.1|\n|matte|10.1|68.9|0.0|0.0|0.0|0.1|0.0|20.3|0.1|0.2|0.3|\n||<br>**<u**<br><u|<br>1600<br>1500<br>1400<br>1300<br>1200<br>|<br>**Si02**|<br>\\|<br>3.2wt<br>l.lwt%<br>0.6wt<br>0.5 wt<br>3.3wt<br>Po,= <br>\"\"\"\"\"^|<br>%AI203<br>CaO<br>%MgO<br>% PbO<br>%ZnO<br>10<sup>8</sup>atm<br>**s**|<br>**pinel**|||||\n|||1100<br>**0**|**.5**|1.0|1.5|**2.0**|<br>**2**|**.5**|**3.0**|||\n||||||**Fe/Si**|**02 (weig**|**ht)**|||||\n\n\n\n\n\n<!-- Start of picture text -->\n1600<br>3.2wt%AI203<br><u  1500  l.lwt%CaO<br>0.6wt%MgO<br>1400  0.5 wt% PbO<br>3.3wt%ZnO<br><u 1300  Po, = 10 8  atm<br>Si02  \\<br>1200  \"\"\"\"\"^ spinel<br>1100<br>0.5  1.0  1.5  2.0  2.5  3.0<br>Fe/Si02 (weight)<br><!-- End of picture text -->\n\nFigure 3. Liquidus temperature as a function of Fe/SiC>2 ratio at fixed P02 and constant ratios of other components, calculated by FactSage 6.2 \n\n\n\n<!-- Start of picture text -->\n100<br>Experimental<br>?  80<br>;c<br>§■ 60  1 22.7wt%Fe203<br>M - /  43.0 wt% FeO<br>=  40  .  /  25.6wt%Si02<br>\"+J  /FactSage 6.2 l.lwt%CaO<br>/  0.6wt%MgO<br>§. 20 0  ' 0.5 wt% PbO<br>Q.  ,  ,  ,  3.3wt%£nO<br>0<br>00  1150  1200  1250  1300  1350  14 00<br>11<br>Temperature  (°C)<br><!-- End of picture text -->\n\nFigure 4. Proportion of liquid as a function of temperature for a typical bottom blown smelting slag, comparison between experimental results and FactSage 6.2 predictions \n\nReheating experiments have been carried out from the slag shown in Table II under ultra-high purity Ar flow. The experiments were carried out at 1150, 1200, 1250 and 1300 °C respectively using Pt foil. In these experiments the oxygen partial pressure was not controlled and it was assumed that there was no oxygen exchange between the slag and gas. In this case FactSage predictions show that the oxygen partial pressures increase with increasing temperature. EPMA show that the solid spinel phase is still present at 1300 °C. Experimentally determined proportion \n\nof liquid phase from mass balance is compared with FactSage predictions (Figure 4). It can be seen from Figure 4 that the present study confirms the FactSage predictions and they both show tha"}, {"page": 15, "text": "t proportion of liquid phase increase slowly with increasing temperature between 1150 and 1300 °C. However, FactSage predictions indicate that the proportion of liquid phase will decrease sharply if the temperature is below 1150 °C due to formation of other solid phases such as olivine and pyroxene. \n\n###### Advantages of the Bottom Blown Oxygen Smelting Process \n\nBottom blown furnace is one of the bath smelting technologies. It has shown a lot of advantages such as suitability for a wide range of copper, gold and silver concentrates, minimal feed preparation and quiet operation environment. In addition, many other advantages have been demonstrated due to its unique design and these are briefly described as follows. \n\n###### High Oxygen Enrichment \n\nEach lance in the bottom blown furnace is equipped with an inside tube and an external shroud. High pressure pure oxygen is injected through the tube in the center and air is injected through the shroud as coolant. Pure oxygen and air are not premixed so that the pure oxygen and the oxygen in air react with the matte independently. For this reason the lances on the bottom are called \"oxygen lances\". It is expected that the reaction between pure oxygen and matte is much faster than the oxygen-enriched air. Further studies are required to evaluate the behavior of pure oxygen in copper smelting reactions. \n\n###### High Oxygen Pressure and Long Oxygen Lance Life \n\nAs one of significant development at Dongying Fangyuan Nonferrous Metals, a series of trials have been undertaken to identify optimum pressures of the oxygen and air in the lances. It was found that optimum pressures are determined by the feed rate, viscosity of slag, thicknesses of slag and matte layers. The following requirements need to be met: 1 ) no backflow of matte into the oxygen lances; 2) enough stirring for rapid reaction and generation of wave; 3) not over splashing slag and matte to block the feed mouth and 4) a protection accretion is formed at the tip of the oxygen lance. Figure 5 shows the \"accretion\" formed at the tip of the lance which enable the lance life to be over 10 months. It can be seen from Figure 5 that the sizes of the accretion are different indicating the conditions to control the accretion need to be refined. \n\n\n\nFigure 5. Oxygen lance \"accretion\" \n\n**9** \n\nThe design of the bottom blown furnace allows much high gas pressure to be used which has the advantages of 1) strongly agitating the melt for rapid reactions; 2) generating melt waves to help the settlement of the matte droplets and the tapping of the slag; 3) forming the accretion to protect the lance so that tuyere puncher is never required; 4) potentially expanding the productivity which is currently limited by the availability of oxygen. \n\n###### Low Temperature Smelting \n\nThe slag temperatures measured in the taphole of the Fangyuan bottom blown furnace are usually in the range of 1150 to 1170 °C. It has demonstrated in the previous sections that the liqui"}, {"page": 16, "text": "dus temperature of the smelting slag is above 1300 °C due to its high Fe/SiC>2 ratio. This means that the bottom blown furnace can operate at a relatively much lower temperature than the slag liquidus which is not possible in other technologies. The main reason for the low temperature operation to be possible is that bottom blown high pressure gases can generate surface waves of the bath. These waves are beneficial in pushing the spinel-containing slag out of the taphole and in forming large droplet from the smaller matte droplets. As a result, high viscosity slag can be tapped smoothly without extensive spinel accretion inside the furnace and the copper in the smelting slag is always below 3 wt% which can be recovered by the solidification/comminution/flotation process. The advantages of the low temperature smelting are 1) no extra fuels are required to maintain smelting temperature. Although oil jets are available on the both ends of the furnace they are rarely used; 2) low consumption of refractory. There was no significant erosion of the refractory on most part of the furnace after one and half years operation; 3) relatively higher viscosities of matte and slag allow higher pressures of the bottom blown gases to be used; 4) higher grade matte can be produced at lower temperature at a given oxygen partial pressure. \n\n###### Autogenous Smelting \n\nAutothermal operation has been achieved in the bottom blown furnace at Dongying Fangyuan Nonferrous Metals for smelting of normal copper concentrate. This not only reduces energy consumption but also significantly decrease CO2 emission. It was the unique design of the bottom blown plus high concentration oxygen made the process possible to be autogenous smelting. The reasons include 1) low temperature operation does not require too much energy; 2) high Fe/SiC>2 ratio results in low slag volume for less heat loss; 3) high concentration oxygen reduces the heat loss associated with the off-gas; 4) most of the oxidization reactions occur in the bottom part of the furnace so that the heat generated from these reactions can be efficiently absorbed by the matte and slag. \n\n###### **References** \n\n1. V. Ramachandran, C. Diaz, T. Eltringham, C.Y. Jian, T. Lehner, PJ. Mackey, CJ. Newman, and A.V. Tarasov, \"Primary Copper Production - A Survey of Operating World Copper Smelters\", _Copper-Cobre 2003,_ Vol. IV (Book 1), Ed. C. Diaz et al., MetSoc of CIM, 2003, 3-106. \n\n2. S. He, \"SKS Copper Smelting\", _l\" Symp. On Bath Smelting Technology and Equipments,_ 2007, 105111. \n\n3. C. W. Bale, P. Chartrand, S. A. Decterov, G. Eriksson, K. Hack, R. B. Mahfoud, J. Melancon, A.D. Pelton and S. Petersen, 2002, FactSage, Ecole Polytechnique, Montre al. http://www.factsage.com/. \n\n**10** \n\n**4th** International Symposium on High-Temperature Metallurgical Processing _Edited by: Tao Jiang, Jiann-YangHwang, Phillip J. Mackey, Onuralp Yucel, and Guifeng Zhou TMS (The Minerals, Metals & Materials Society), 2013_ \n\n###### A NOVEL VACU"}, {"page": 17, "text": "UM ALUMINOTHERMIC REDUCTION LITHIUM PROCESS \n\nYuezhong Di, Zhihui Wang, Shaohu Tao, Naixiang Feng \n\nSchool of Materials and Metallurgy, Northeastern University, Shenyang, Liaoning 110819, China \n\nKeywords: Vacuum, Aluminothermic reduction, Lithium, Leaching \n\n###### **Abstract** \n\nA novel vacuum aluminothermic reduction lithium process was developed in present work which used lithium carbonate, alumina and calcium oxide as raw material. The process mainly contained three steps. The first step is that L1AIO2 clinker is prepared in ambient environment, then metal lithium is vacuum extracted from LiAlC>2 clinker with aluminum power as reducing agent, and the last step is that alumina is leached from the reduction residue with a mixture of sodium hydroxide and sodium carbonate. The results show that the lithium reduction ratio can be over 95% under the conditions of reduction temperature 1423K, reduction time 3h, and aluminum excess 20%. The main components of reduction residue are CaOAl2C>3 and 12CaO-7Al2C>3. The alumina leaching rate of calcium aluminate in residue is over 80%. Highwhiteness aluminum hydroxide can be obtained by carbonation precipitation of the reduction slag leaching solution. \n\n###### **Introduction** \n\nWith a density about half of water, lithium is with the lowest density of all solids, mere 0.5 g/cm at 20 °C [1]. Lithium is widely used in aerospace, aviation, nuclear-generated power and electric battery industry. Nowadays, over 90 % of the world's primary lithium is produced by molten salt electrolysis [2-4]. But the development of molten salt electrolysis will be effected by some factors: cost, environment, and so on. Vacuum thermal reduction may be used extensively in future because of its low-energy consumption, high-purity and short-cycle. \n\nIn vacuum thermochemical reduction process, aluminum and silicon are suitable reduction agents [5, 6]. Vacuum aluminothermic reduction lithium is from a US patent about aluminum reduction of lithium oxide. Aluminum reduction of spodumene has been reported by Stauffer [7]. Lithium is difficultly reduced if not adding calcium oxide into spodumene. When the mass ratio of calcium oxide and spodumene is 3:2, the maximum productivity was 92.2% under the conditions of 1050-1150 °C for 2 hours. Fedorov and Shamrai used aluminum to reduce lithium aluminate, and pointed out that the lithium productivity could reach 95% when the reduction temperature was 1200 °C and the system pressure was below 0.0013 Pa [4]. The previous researches were focused on the production of lithium. But the recovery of reduction residue was not investigated. In present work, a novel vacuum aluminothermic reduction lithium process is developed which used lithium carbonate, alumina and calcium oxide as raw materials. The products were metal lithium and high-whiteness aluminum hydroxide. \n\n11 \n\n###### **Experimental** \n\n###### Experimental Materials \n\nIn vacuum reduction experiment, lithium carbonate(Li2C03 S 99.0%), calciu"}, {"page": 18, "text": "m oxide(CaO S 98%), alumina(Al2C>3 S 98%) and aluminum power (Al S 99%)are needed. In the leaching of reduction residue, sodium carbonate and sodium hydroxide solution are needed. \n\n###### Experimental Equipment \n\nThe vacuum reduction equipments mainly included electrical resistance furnace, temperature detection and control system, vacuum system, reduction equipment and cooling system. The sketch of reduction equipment is shown as Fig. 1. \n\n\n\n<!-- Start of picture text -->\n3  4<br><!-- End of picture text -->\n\nFig. 1 The sketch of reduction equipment 1.cooling-jacket 2.flange 3. vacuum cube 4.thermal couple 5.crystallizer ф.briquettes tank 7.briquettes \n\nThe leaching experiments were carried out in a thermostat water bath, and used an Erlenmeyer flask which was sealed with a condenser and stirred with a magnetic rotor. \n\n###### Experimental Principle and Process \n\nThe novel vacuum aluminothermic reduction lithium process contains the following steps. At first, the raw materials were pressed into 025mm pellets, which were consisted of Li2CC>3Al2C>3-CaO with molar composition of 30%-30%-40%. The pellets were calcined in furnace at the temperature of 800 °C for 120min. The components of calcinate were LiAlC>2 and CaO (Fig.2). \n\n\n\nFig.2 X-ray diffraction pattern of calcinate \n\nThe reaction for the calcination is following: \n\nLi2C03(S)+Al203(S)=2LiA102(S)+C02(g) \n\n(1) \n\n**12** \n\nThen mixture of the calcinate powder and aluminum powder was pressed into briquettes of 025 mm X 20 mm under different pressures. The pellets were charged into reactor for reduction experiments. The lithium were reduced by aluminum in the conditions of vacuum and high temperature, and collected on the condenser. After reduction experiment, the residues were removed from the briquettes tank. The reaction equation is following: \n\n3LiA102(s)+2CaO(s)+Al(s)=2[CaOAl203](s)+3Li (g) **(2)** \n\nThe milled residues were leached by the mixture solution of NaOH and Na2CC>3. The calcium aluminate of residue transform into soluble sodium aluminate in leaching solution. NaAl(OH)4 was converted to Al(OH)3 by carbonation precipitation. The flow sheet of novel process is shown in Fig.3. \n\n\n\n<!-- Start of picture text -->\nCalcined product  Aluminum power<br>Vacuum reduction<br>1<br>Al(OH)<br><!-- End of picture text -->\n\nFig.3 Technical flow sheet of novel aluminothermic reduction lithium \n\n###### **Results and discussions** \n\n###### Vacuum Thermal Reduction \n\nMilled calcined product and reductant aluminum powder are made into briquettes by certain mixture ratio under different briquetting pressure. Put the briquettes into tank, turn on the furnace and vacuum system. By controlling the temperature, time and excessive coefficient of reductant, the relationship between reduction rate of LiAlC>2 and reaction conditions was studied. When the reduction process finished, accounted the reduction rate of LiAlC>2 according to formula (3). \n\n_M2-Ml_ Reduction rate(%) x 100% **(3)** \n\nWhere: _Mi_ —mass of "}, {"page": 19, "text": "crystallizer before reduction, g; M2—mass of crystallizer after reduction, g; _Mo_ —mass of lithium in pellets, g. \n\n**13** \n\nThe experiments results are shown in Table I . \n\n||Table I|Results of Reductio|n Process||\n|---|---|---|---|---|\n|Temperature/C|Time/min|Aluminum<br>excessive ratio/%|Particle size/<br>Urn|Reduction<br>rate,%|\n|900|120|10|-80|40.20|\n|950|120|10|-80|68.85|\n|1000|120|10|-80|84.35|\n|1050|120|10|-80|90.30|\n|1100|120|10|-80|93.20|\n|1150|120|10|-80|93.45|\n|1150|150|10|-80|93.68|\n|1150|180|10|-80|94.25|\n|1150|180|15|-80|95.02|\n|1150|180|20|-80|95.21|\n|1150|180|20|-75|95.39|\n\n\n\nFrom the experiments results in Table I , it can be known that the reduction rate of UAIO2 increased with increasing in reduction temperature, reduction time, and aluminum powder addition. The reduction rate was over 95% under the conditions of temperature 1150 °C, time 180, aluminum power excessive 15-20%. The X-ray diffraction spectra of reduction residue is shown in Fig.4. It shows that the reduction residue mainly contains CaOAl2C>3, 12CaO-7Al2C>3 and unreduced L1AIO2. According to the reaction product in residue, the chief chemical reactions can be analyzed. The reaction equations include chemical equation (2) and chemical equation (4). CaOAl2C>3 and 12CaO-7Al2C>3 are belong to calcium aluminate which can be used to leach alumina. So the reduction residue could be recycled for utilization. \n\n21 LiA102(s)+24CaO(s)+7 Al(s)=2 [ 12CaO 7Al203](s)+21 Li(g) \n\n(4) \n\n\n\n<!-- Start of picture text -->\n<  UЬJ  L<br>29/0<br><!-- End of picture text -->\n\nFig. 4 X-ray diffraction spectra of the reduction residue \n\nRecycle of Residue \n\nIn the reduction residue, the aluminum is presented in three main species, one is the calcium \n\n**14** \n\naluminate(CaOA1203 and 12Ca07A1203) which could be leached with alkaline solution, one is elemental Al (unreacted aluminum powder), another is LiA102 which are not leached by alkaline solution. So the elemental Al can enter into the leaching solution completely, but alumina can not when the residue is leached by mixture solution of Na2CC>3 and NaOH. The leaching principle of CaO-A1203, 12CaO-7A1203 and Al are listed as follow [5, 6, 7]: \n\nCaO-Al203 + Na2C0 3 + 4H 20 = 2NaAl(OH)4 + CaC0 3 (5) 12CaO-7Al203 + 12Na2C03 + 33H20 = 14NaAl(OH)4 + lONaOH + 12CaC03 (6) A1+ 2NaOH+ 6H 20 = 2NaAl(OH)4 + 3H2 (7) \n\nThe influencing factors of alumina leaching rate are leaching temperature, leaching time, the content of sodium hydroxide and sodium carbonate. The alumina leaching rate was described as the leaching rate of calcium aluminate and unreacted Al powder in residue. The experiments results are shown in Fig. 5-8. \n\n\n\n<!-- Start of picture text -->\nTemperature / °C<br><!-- End of picture text -->\n\n\n\n<!-- Start of picture text -->\nFig.5 Effect of leaching temperatures  Fig.6 Effect of leaching time<br>on alumina leaching rate  on alumina leaching rate<br><!-- End of picture text -->\n\n\n\n<!-- Start of picture text -->\nFig.7 Effect of Na 2C0 3 conc"}, {"page": 20, "text": "entration  Fig.f  Effect of NaOH concentration<br>on alumina leaching rate  on alumina leaching rate<br><!-- End of picture text -->\n\nThe results showed that the alumina leaching rate increased with the increasing leaching temperature and time. The leaching rate increased with increasing in concentration of NaOH. But when concentration of NaOH was more than 9 g/L, the leaching rate decreased. The main reason is that quite high concentration of NaOH would inhibit the reaction (6). When concentration of Na 2C0 3 was more than 240 g/L, the alumina leaching rate didn't increased obviously. The alumina leaching rate could be over 80 % under the conditions of concentration of Na 2C0 3 244 \n\n**15** \n\ng/L, concentration of NaOH 8.9 g/L, leaching temperature 95 °C and leaching time 180 min. Because in the filtrate the concentration of SiC>2 is very low, the filtrate (sodium aluminate solution) could be directly decomposed by carbonation without desilication process. \n\n\n\n<!-- Start of picture text -->\n- A l ( O H \\<br>v_  JL><br>10  20  30  40  50  60  70  80  00<br>2eC )<br><!-- End of picture text -->\n\nFig. 9 Product \n\nFig. 10 X-ray diffraction pattern of product \n\nFig.9-10 is the appearance and phase analysis of carbonation precipitation product. The chemical constitutions and whiteness results are shown in Table II. \n\n|Table II Quality|Analysis of Produ|ct in Experime|nt|\n|---|---|---|---|\n|A1203<br>Si02|Fe203|Na20|Whiteness|\n|64.71<br>0.03|0.006|0.47|99.1|\n\n\n\nThe results show that the main phase in product is Al(OH)3. The chemical constitutions and whiteness are suit for the standard of high-whiteness Al(OH)3 in China. \n\n###### **Conclusions** \n\nA novel aluminothermic reduction lithium process was developed, which used Li2CC>3, AI2O3 and CaO as raw materials, and aluminum powder as reductant. Metal lithium and aluminum hydroxide as by-product were obtained in the process. \n\n(1) The lithium reduction rate increased with increasing of reduction temperature, time and aluminum powder addition. It can be over 95% under the conditions of reduction temperature 1150°C, reduction time 3h, and aluminum excess 20%. The reduction residue mainly contains CaO-AI2O3, 12CaO-7Al203 and unreacted L1AIO2. \n\n(2) The reduction residue was leached with a mixture of sodium carbonate and sodium hydroxide. The alumina transformed soluble sodium aluminate entering into the leaching solution. The alumina leaching rate is over 80%. High-whiteness aluminum hydroxide with whiteness of 99.1 can be obtained after carbonation precipitation of the sodium aluminate solution. \n\n**16** \n\n###### **References** \n\n**1.** Georges J. Kipouros, Donald R, Sadoway, \"Toward new technologies for the production of lithium\", _JOM,_ 50(5) (1998), 24-26. \n\n2. Harben, P.W., Edwards, G.H., \"Global lithium industry: aportrait of rapid flux\", _JOM,_ 49(6) (1997), 21-22. \n\n3. Nicholson Piers, Evans Keith, \"Evaluating new directions for the lithium market\", _JOM,_ 50(5) (1998), 27-29. \n\n4. P. Mahi, Smeets A"}, {"page": 21, "text": " A, Fray D J, et al., \"Lithium-Metal of the future\", _JOM,_ 38(11) (1986), 20-26. \n\n5. Smeets A A J, Fray D J, \"Extraction of Lithium by Vacuum Thermal Reduction with Aluminium and Silicon\". _Trans. Inst. Min. Metall, Section C,_ 100(1991), 42-54. \n\n6. Kroll W J, Schlechten A W. \"Laboratory Preparation of Lithium Metal by Vacuum Metallurgy\", _AIME,_ 182(1949), 266-274. \n\n7. Stauffer R A, \"Vacuum Process for Preparation of Lithium Metal from Spodumene\", _AIME,_ 182(1949): 275-285. \n\n**17** \n\n4th International Symposium on High-Temperature Metallurgical Processing _Edited by: Tao Jiang, Jiann-YangHwang, Phillip J. Mackey, Onuralp Yucel, and Guifeng Zhou TMS (The Minerals, Metals & Materials Society), 2013_ \n\n###### **STUDY ON DOUBLE-LAYERED PELLET ROASTING OF SULFUR AND ARSENIC-BEARING GOLD CONCENTRATE** \n\nTao Jiang, Xi-Shan Li, Jie Ge, Li-na Cui, Qian Li, Yong-bin Yang \n\n(School of Minerals Processing and Bioengineering, Central South University, Changsha, Hunan, PR China, 410083) \n\nKeywords: Sulfur and arsenic-bearing gold ore ; Double-layered pellet roasting ; Removal of arsenic and sulfur ; Solidification of arsenic and sulfur \n\n###### **Abstract** \n\nWith regard to control environment pollution in the roasting pretreatment of sulfur & arsenic-bearing gold concentrate, roasting of double-layered pellet was proposed. In the paper, the characteristics of double-layered pellet roasting were studied. Removal and solidification rates of sulfur and arsenic were investigated as primary factors. The result indicated that the removal and solidification rates of arsenic reached up to 95.91% and 98.95% while the sulfur was 97.19% and 97.90% respectively on the premise of adopting slaked lime as solidified agent at temperature of 600D, the package proportion of 2.14 and roasting time of 3h. However, pyrite and arsenopyrite were transformed to hematite and magnetite and product of solidification mainly consisted of calcium sulfate, calcium arsenate and calcium sulfite within optimum roasting parameters. \n\n###### **Introduction** \n\nUtilization of refractory gold resources has been gradually concentrated on with the depletion of the gold resources which are easy to deal with in the world [1]. Sulfur and arsenic-bearing gold ore is a typical refractory gold one, in which ultrafine gold is encapsulated in the structure of metal sulfide minerals [2,3], so it gives poor recovery through direct cyanide leaching. These refractory ores need pretreatment before the process of cyanide leaching to undermine lattice structure of pyrite and arsenopyrite containing gold [4] so that the gold could touch with cyanide solution [5]. Among various methods of pretreatment, conventional roasting method is most effective, but this process generates gases such as SO2 and AS2O3 harmful to environment. Therefore solidification roasting was proposed to solve this problem occurring in the conventional roasting at the end of last century. \n\nIn solidification roasting, solidification rea"}, {"page": 22, "text": "gent mixed with gold concentrate absorbs S02, As203 produced in roasting process, so that the method can reduce pollution. Meanwhile the leaching rate gets a great improve. But there have some disadvantages- hazardous gas can not be solidified completely; calcine is difficult to be separated from solidification products (CaS04, Ca3 (As04)2), which not only are likely to cause scaling phenomenon, but also lower the gold grade. On the \n\n**19** \n\nother hand, solidification products may contain such materials as CaS, CaSЫ3 consuming 02and Cyanide agent. \n\nDouble-layered pellet roasting was proposed in light of the environmental pollution existing in roasting mentioned above. First, gold concentrates are made into small pellets, and then the surface of pellet is covered with solidification reagent forming a certain thickness of the coat layer. The novel method makes sure that the S0 2 and As203 produced from inner pellets can be solidified completely. However, calcine could be separated from coat layer efficiently after roasting, so the pretreatment does not have an effect on the subsequent gold leaching. \n\nRemoval and solidification rates of sulfur and arsenic were investigated detailedly in this research on the premise that slaked lime was taken as solidification reagent. The double-layered pellet roasting experiment would provide parameters and theoretical basis for industrial production. \n\n###### **Experiment** \n\n###### Materials \n\nSulfur and arsenic-bearing gold ore comes from Hunan province. Main element composition and Chemical phase analysis of main element is given in Table I and Table II. \n\nTable I Main Element Composition of Sulfur and Arsenic-bearing Gold Concentrate \n\n|Element<br>composition|Au*|As|S|CaO|MgO|TFe|Si02|A1203|Sb|\n|---|---|---|---|---|---|---|---|---|---|\n|Percent<br>content/%|47.02|19.32|27.30|0.20|0.20|38.99|10.16|1.42|0.074|\n\n\n\n\"represents the unit of Au composition is g/t. \n\nTable II Chemical Phase Analysis of Main Element \n\n|Ch|emical phase|Distribution rate/%|Percent content/%|\n|---|---|---|---|\n||Monomer gold|8.61||\n|Gold|In sulfide<br>In iron oxide|53.91<br>36.67|47.02 g/t|\n||In silicate|0.81||\n||Arsenic oxide|1.71||\n||Arsenate|2.64||\n|Arsenic|Arsenic sulfide|46.43|19.32|\n||Arsenopyrite|49.22||\n||Elemental sulfur|0.37||\n|Sulfur|Sulfate|2.23|27.30|\n||Sulfide|97.40||\n\n\n\nIt can be seen from Table I that the contents of gold, arsenic and sulfur in the sulfur and arsenic-bearing gold ore account for 47.02 g/t, 19.32% and 27.30%, respectively. These show \n\n**20** \n\ntypical characteristics of high arsenic & sulfur-bearing refractory gold concentrate. According to Table II, 91.39% of gold may exist in the form of being encapsulated, while the arsenic is in the chemical phase of arsenic sulfide and arsenopyrite and the sulfur is mainly in the form of sulfide. \n\nThe XRD diagram is shown in Figure 1. Raw sulfur and arsenic-bearing gold concentrate contains gangue minerals as quartz (Si02), and metallic minerals as the arsenopyri"}, {"page": 23, "text": "te (FeAsS), pyrrhotite (FeS, Fei.xS, and Fe7S8), and pyrite (FeS2). \n\n\n\n<!-- Start of picture text -->\n2  1. Si02<br>2. FeAsS<br>3.Fe7S„<br>4. FeS2<br>5.FelxS<br>2  6.FeS<br>1<br>3  6<br>0  10  20  30  40  50  60  70  80  90<br>28<br><!-- End of picture text -->\n\nFigure. 1 XRD diagram of raw gold concentrate \n\n###### Methods \n\nThis roast experiment was carried out in the vertical furnace. In the process of double-layered pellet roasting, two gas-washing bottles containing sodium hydrate solution were placed in the outlet of equipment to prevent S0 2 and As203 diffusing into environment. Inner pellet calcine must be separated from solidification coat layer when double-layered pellets are cooled to room temperature. At the last, KBr03 titration and classic BaS04 precipitation methods were used to analysis the percent content of arsenic and sulfur respectively. \n\n###### **Results and Discussion** \n\n###### Effect of Roasting Temperature \n\nEffect of roasting temperature on removal and solidification of sulfur and arsenic is indicated in Figure 2. According to Figure 2, when roasting temperature increased(300~600°C), the removal and solidification ratios of sulfur and arsenic were getting higher. At the temperature of 300 D, the removal and solidification ratios of arsenic were 20.29% and 34.60%, respectively. During the period of 300D to 400D, removal and solidification ratios of arsenic improved significantly, however, these ratios reached 80.54% and 85.52%, respectively when it came to 400°C. Within the range of 500D to 700D, temperature had less effect on removal and solidification of arsenic. Similar to the effect of arsenic, when temperature varied from 300D to 400°C, desulfurization and solidification ratios of sulfur rose greatly. The optimum removal and solidification of sulfur and arsenic occurred at the temperature of 600 °C and 700 D, the removal ratios declined but the solidification ratios still raised. In addition, at 800 D, there existed consolidation phenomenon which could do harm to the process of removal. \n\n21 \n\nIt seemed that the process related to removal and solidification of sulfur and arsenic were under the control of chemical reactions. When the temperature increased, reaction ratios of chemical reactions also got increasement, so did removal and solidification ratios of sulfur and arsenic. Moreover, liquid phase was likely to be generated at 700 °C. The melting phenomenon had bad effect on the process of mass transferring such as 0 2. \n\n###### Effect of Package Proportion \n\nPackage proportion means the mass ratio of coat layer to inner pellet. The different Package proportions represent the difference in thickness of coat layer, thus affecting the process of mass and heat transferring in oxidizing roasting. Effect of package proportion on removal and solidification of sulfur and arsenic is described in Figure 3. \n\n\n\n<!-- Start of picture text -->\n1 Removal of arsenic<br>2 Solidification of arsenic<br>3 Removal of sulfur<br>4 S"}, {"page": 24, "text": "olidification of sulfur<br>Roast temparature, °C<br><!-- End of picture text -->\n\nFigure 2 Effect of roasting temperature on removal and solidification of sulfur and arsenic \n\n\n\n<!-- Start of picture text -->\n».  4<br>2<br>-<br>/ 3  \\  *  1 Removal of arsenic<br>\\  2 Solidification of arsenu<br>\\  *  3 Removal of sulfur<br>\\  \\ T — 4 Solidification of sulfur<br>15  20  25  30  35  40  45  50<br>Package rate<br><!-- End of picture text -->\n\nFigure 3 Effect of package proportion on removal and solidification of sulfur and arsenic \n\nAs can be seen from Figure 3, at the package proportion of 2.14, the removal ratios of sulfur and arsenic got climax removal ratios of arsenic and sulfur reached 94.38% and 82.56%. At the package proportion of 1.43, the solidification ratio of arsenic came to 99.48%. When the package proportion became more than 2.86, the coat layer is too thick to make heat and mass transferring difficult, resulting in the fall of removal ratios of arsenic and sulfur. \n\n**22** \n\n###### Effect of Roasting Time \n\nEffect of roasting time on the removal and solidification of sulfur and arsenic could be seen in Figure 4. Arsenic removal rate of was getting better with roast time increasing. At the roast time of 10 minutes, the removal ratio of arsenic only showed 48.64%. After 20 minutes roasting, arsenic removal ratio reached 93.74%. The removal ratio of arsenic arrived at 95.91% in roast time of 3h. Taking into account that part of arsenate generated in the oxidizing roasting, there remained some arsenic in the calcine inevitably. At the time of 3h, solidification ratio of arsenic rose up to 98.95%. \n\nWith the extension of the roasting time, the efficiency of sulfur removal is getting better and better too. At roast time of 10, 20 and 30 minutes, the sulfur removal ratios were 48.86%, 50.06% and 52.85%. When roasting time lasted 3h, sulfur removal ratio was 97.19%. In addition, with roasting time increasing, the removal and solidification of sulfur and arsenic were promoted identically. The process of arsenic removal was almost complete about 20min while removal of sulfur was slower. \n\n\n\n<!-- Start of picture text -->\n100<br>90<br>=^  80<br>I  70<br>S.  6»<br>50<br>40<br>0.0  05  1.0  1.5  20  2.5  3.0<br>Roast time, h<br><!-- End of picture text -->\n\nFigure 4 Effect of roasting time on removal and solidification of sulfur and arsenic \n\n###### Phase Composition of the Product under Optimum Conditions of Roasting \n\nIt can be drawn a conclusion that the optimum parameters for removal and solidification were temperature of 600°C, the package proportion of 2.14 and roasting time of 3h. At the condition , the removal and solidification ratios of arsenic can reach 95.91% and 98.95% while removal and solidification rates of sulfur can reach 97.19% and 97.90%. Using XRD analysis, the main chemical phase remaining in calcine existed only in the form of Fe2Ы3 which indicated the pyrite and arsenopyrite were broken down totally under the optimum roast"}, {"page": 25, "text": "ing conditions. The arsenic and sulfur in coat layer mainly existed in the performance of CaS03, CaS04 and Ca3 (As04)2. Subsequently, when suitable separation method was taken, the calcine could be able to develop the process of cyanide treatment. \n\n**23** \n\n\n\n<!-- Start of picture text -->\nH - F e A<br>800  F  S-Si02<br>H<br>-2 600<br>Ci O<br>5 400<br>IMA<br>200<br>2-Theta-Scale<br><!-- End of picture text -->\n\nFigure 5 XRD diagram of calcine under optimum roasting conditions \n\n\n\n<!-- Start of picture text -->\na-CaSO,<br>800  b-CaS04<br>c-Cas(As04)2<br>d-CatOH),<br>e-CaCO,<br>5 «o<br>200<br>Cl  II<br>0  10  20  30  40  50  60  70<br>2-Theta-Scale<br>founts)<br><!-- End of picture text -->\n\nFigure 6 XRD diagram of coat layer under optimum roasting conditions \n\n###### **Conclusion** \n\n1) At low temperature, the removal and solidification ratios of arsenic and sulfur reached low level. Removal and solidification ratios of arsenic and sulfur both increased as the temperature increased, but the increase rate was getting smaller and smaller. When temperature came more than 700 °C, partial melting phenomenon may affect the removal ratios of arsenic and sulfur. \n\n2) When the package proportion is small, it could have disadvantages in removal process of arsenic and sulfur because of partial melting phenomenon. When the package proportion is large, removal and solidification ratios of arsenic and sulfur got lower for the sake of the thickness of coat layer. Package proportion had a great effect on the process of mass and heat transferring. \n\n3) With the increase of the roasting time, the removal and solidification ratios of arsenic and sulfur were getting better and better. The process of arsenic removal was almost complete about 20 min. Desulfurization process was much slower. Complete removal of sulfur needed around 3h. \n\n4) The optimum conditions of double-layered pellet roasting were the roasting temperature of 600 °C, package proportion of 2.14 and roast time of 3h . \n\n5) In the optimum conditions of roasting, calcine contained Fe203 while coat layer contained byproduct of arsenic and sulfur such as CaS03, CaS04 and Ca3 (As04)2. \n\n**24** \n\n###### **References** \n\n- [1] Wei Yang, et al. \"Extraction of Au from high arsenic refractory gold concentrate by bacterial oxidation-cyanidation\" _The Chinese Journal of Nonferrous Metals,_ 5(2011): 1151-1158. \n\n- [2] Li-jun Bao, Yuan Wu. \"The pretreatment of high arsenic gold concentrate\" _Precious Metals,_ 3 (2003): 61-66. \n\n- [3] Qiu-hongYuan, et al. \"Bioleaching mechanism of orpiment with different bacteria strains\" _The Chinese Journal of Nonferrous Metals,_ 6 (2010): 1234-1240. \n\n- [4] Qiang Yang, Min Guo. \"A study on Process of Pellet-Enveloping-Roasting for Pretreating Refractory Gold Concentrate\" _Multipurpose Utilization of Mineral Resources,_ 2(2001): 1-8. \n\n- [5] Lijun Meng. \"Current situations of refractory gold ore's pretreatment method research and its tendency\" _Chinese Journal of Rare Metals,_ 4 ("}, {"page": 26, "text": "2003): 478-481. \n\n**25** \n\n4th International Symposium on High-Temperature Metallurgical Processing _Edited by: Tao Jiang, Jiann-YangHwang, Phillip J. Mackey, Onuralp Yucel, and Guifeng Zhou TMS (The Minerals, Metals & Materials Society), 2013_ \n\n###### PREPARATION OF MOO3 FROM AMMONIUM \n\n###### TETRAMOLYBDATE IN MICROWAVE FIELDS \n\nJian Li ' ' , Libo Zhang ' ' ' , Guo Chen ' ' , Jinhui Peng ' ' , Bingguo Liu ' ' , Hongying Xia v 1.2,3 \n\nState Laboratory of Conceptual Development on Clean Utilization of Complex Nonferrous Metal Resources, Yunnan Province, P. R. China Key Laboratory of Unconventional Metallurgy, Kunming University of Science and Technology, Ministry of Education, Kunming, 650093, P. R. China Engineering Laboratory of Microwave Application and Equipment Technology, Yunnan Province, Kunming, 650093, P. R. China \n\nKeywords: Microwave, Ammonium tetramolybdate, Decomposition, Molybdenum trioxide \n\n###### **Abstract** \n\nDecomposition of ammonium tetramolybdate to prepare M0O3 using silicon carbide crucible in microwave fields was investigated. The results were analyzed Using TG-DTG and X-ray diffraction. Meanwhile, the effects of heating rat, material thickness, socking time, socking temperature on the structure of preparing M0O3 were studied. TG-DTG curves show that the decomposition process of ammonium tetramolybdate is only one stage, in the temperature range 300-350°C, whose begin to decompose when temperature increases beyond 300°C. The molybdenum trioxide was prepared by thermal decomposition. The quality of M0O3 was not affected under the heating rat is 12°C/min. It was beneficial for decomposition ratio with the lower material thickness, longer soaking time, and higher soaking temperature. XRD curves showed that it is viable method for preparation of M0O3 by decomposition from ammonium tetramolybdate in microwave fields. \n\n###### **Introduction** \n\nMolybdenum is widely used in national defense, aviation, industrial and agricultural production as rare refractory metal. Molybdenum trioxide is vital raw materials for the process of preparation of molybdenum. The traditional production technology of molybdenum oxide is that ammonium tetramolybdate is calcined in rotary kiln or 4-tube \n\nCorresponding author. Tel:+8613888310177; E-mail address: lbzhang@kmust.edu.cn \n\n**27** \n\nfurnace ' ' _'._ But the longer production time, the higher production cost, the lower furnace thermal efficiency, and bigger the energy consumption, especially the powder is easy to leak, the working environment is poor by using rotary kiln . The particle of molybdenum oxide is non-uniform by using 4-tube furnace because of the uneven temperature of every tube and the poor exhaust of boat bottom . However microwave heating is quick and uniformity, it is a meaningful research that the microwave is used in the process of calcining ammonium tetramolybdate. \n\nThere are some literatures to be reported on preparing of M0O3 using ammonium paramolybdate or ammonium hepta"}, {"page": 27, "text": "molybdate _'-•••'._ But there are no literatures about ammonium
