Repository: NDDev-Technocracy-OpenNetwork/hack-2026-nornickel-knot

> **DEPRECATED.** This repository is archived and no longer maintained.
> It is kept read-only for reference; its GDS anchor records
> `lifecycle: archived` under `portfolio:archived-projects`.

# Nornickel Scientific Knot

Живая карта знаний R&D для горно-металлургической отрасли: система превращает архив отчётов, статей, презентаций и экспериментальных материалов в типизированный граф знаний, а затем отвечает на вопросы естественным языком с источниками и страницами первоисточников.

Проект подготовлен командой **Harmonic Labs** для **Норникель AI Hack 2026**, трек **«Научный клубок»**.

File: data/parsed/Материалы конференций/9780128187616 Corrosion Atlas 2019.json (part 2 of 14)
ceramics) \n\n###### First subclassification: by systems \n\n1. Steam systems (boiler feedwater systems, steam boilers, waste heat boilers, boiling water reactors, steam pipes, and steam using equipment) \n\n2. Steam condensate systems (steam using equipment, condensate pipes, and pumps) \n\n3. Gas turbines \n\n4. Heating systems (central heating systems, hot water heating systems, thermal oil systems) \n\n5. Cold and hot tap water systems (drinking water systems, storage boilers, transport pipes) \n\n6. Cooling water systems (once-through and circulating systems) \n\n7. Cooling systems (with Freon, ammonia, brine mineral oil) \n\n8. Water treatment and sewage treatment plants (for well water, boiler feedwater, and wastewater) \n\n9. Air conditioning systems \n\n10. Fire extinguishing systems (tanks, sprinkler pipes, pumps) \n\n11. Process installations (equipment for the extraction, production, treatment, storage, and transport of products and chemicals) \n\n12. Cleaning systems and pickling baths \n\n13. Vacuum and compressed air systems \n\n14. Gas supply systems \n\n15. Electrical and electronic components \n\n16. Civil and structural constructions \n\n17. Street equipment and separating structures \n\n18. Waste and refuse incinerators \n\n19. Aircraft \n\n20. Automotive systems (cars, trucks, and tanks) and trains \n\n21. Ships and marine installations \n\n22. Lubricant systems \n\n23. Gas purification systems (gas scrubbers, absorption filters) \n\n24. Weathering and laboratory test systems 25. Other equipment and installations \n\n###### Second subclassification: by phenomena \n\n1. Oxygen corrosion, including tuberculation \n\n2. Carbonic acid corrosion (also defined as carbon dioxide corrosion and sweet corrosion; including corrosion by aggressive water) \n\n3. Caustic corrosion (including alkalinity corrosion) \n\n4. Acid corrosion (including hydrogen grooving) 5. Sulfide corrosion (not due to sulfate-reducing bacteria; also defined as sour corrosion) \n\n6. High temperature corrosion (carburization, metal dusting, nitriding, oxidation, sulfur corrosion, sulfidation, etc.) \n\n7. Heat ux corrosion \n\n8. Chlorine corrosion \n\n9. Salt corrosion \n\n10. Ammonia corrosion \n\n11. Solder corrosion \n\nxix \n\nCopyright Elsevier 2022 \n\nxx Classification of the Case Studies \n\n12. Halide corrosion (by chloride, bromide, fluoride) 13. Crevice corrosion \n\n14. Galvanic corrosion (couple action, deposition corrosion, reversal of potential, thermogalvanic corrosion) \n\n15. Underdeposit corrosion \n\n16. Selective leaching (dealloying: dealuminification, denickelification, dezincification, and graphitic corrosion) \n\n17. Microbiologically induced corrosion 18. Stress corrosion cracking (SCC; trans- and intergranular: carbonate/bicarbonate, caustic SCC, environmentally induced cracking, nitrate SCC, polythionic acid SCC, and season cracking) \n\n19. Intergranular corrosion (exfoliation, knife-line attack, sigma-phase embrit"}, {"page": 15, "text": "tlement, and weld decay) \n\n20. Hydrogen damage (high temperature hydrogen attack, hydrogen blistering, hydride embrittlement, hydrogen embrittlement, hydrogen stress cracking) \n\n21. Chelant corrosion \n\n22. Liquid metal embrittlement (including solid and gaseous metal embrittlement) \n\n23. Blooming \n\n24. Atmospheric corrosion (indoors and outdoors) 25. Underinsulation corrosion \n\n26. Stray current corrosion \n\n27. Silica corrosion \n\n28. Fatigue (including corrosion fatigue and thermomechanical fatigue) \n\n29. Ageing \n\n30. Creep, creep embrittlement, and cracking caused by overheating \n\n31. Sandelin phenomenon \n\n32. Erosion (including impingement attack and water hammer) \n\n33. Cavitation damage (including cavitation erosion and cavitation corrosion) \n\n34. Erosion corrosion 35. Fretting (corrosion) and false brinelling \n\n36. Stress cracking (embrittlement) in plastics \n\n37. Diffusion in plastics \n\n38. Material and weld defects (in metals, plastics, and plastic linings) \n\n39. Degradation of plastics \n\n40. Coating failures \n\n41. Filiform corrosion \n\n42. End grain attack \n\n43. Steam blanketing \n\n44. 475<sup>-</sup> C embrittlement \n\n45. Soil corrosion \n\n46. Ant-nest (formicary) corrosion \n\nCopyright Elsevier 2022 \n\n## Phenomena Index (in Alphabetic Order) \n\n- Atmospheric corrosion (24) - Resulting in l Mechanical stress cracks 01.11.24.001 \n\n- - Due to halides l Of stainless steel 04.26.12.001 Corrosion Under Insulation (25) l Of stainless steel 04.11.18.002 - Stress corrosion cracking 04.04.78.001 \n\n- l Of stainless steel 04.16.24.001 l Of stainless steel 04.16.24.002 Erosion Corrosion (34) l Of aluminum 07.16.12.001 - Due to carbonic acid: 01.11.02.001 \n\n- l Of aluminum 07.21.24.001 l Of aluminum 07.21.24.002 Galvanic Corrosion (14) \n\n- - Due to deposits - Due to differences in material structure l On aluminum 07.16.12.001 l Of carbon steel 01.21.38.001 \n\n- l On copper 06.21.24.001 l Of Aluminum 07.11.19.001 \n\n- - Due to galvanic coupling - Due to insufficient plating thickness 03.26.24.001 l Of carbon steel to zinc 02.24.14.001 l Of carbon steel to zinc 02.24.14.002 Microbiologically Influenced Corrosion (17) l Of carbon steel to zinc 02.24.14.003 - Resulting in \n\n- l Of carbon steel to zinc 02.24.14.004 l Hydrogen embrittlement 04.21.20.001 \n\n- l Of carbon steel to zinc 02.24.14.005 l Crevice corrosion 04.05.13.001 \n\n- l Of carbon steel to zinc 02.24.14.006 l Of Cu, Pb-brass, Zn, Al 06.09.14.001 Sulfide Corrosion (5) \n\n- - Due to sulfides - Furthering erosion corrosion 04.11.32.001 l Of copper 06.16.24.001 \n\nxxi \n\nCopyright Elsevier 2022 \n\nThis page intentionally left blank \n\nCopyright Elsevier 2022 \n\n## Introduction \n\n###### Table of Contents \n\n|Part I||\n|---|---|\n|General Aspects of Corrosion,||\n|Corrosion Control, and Corrosion<br>||\n|Prevention|xxv|\n|1. Defnition of Corrosion|xxv|\n|2. The Consequences of<br>||\n|Corrosion|xxv|\n|l Technical Consequences|xxv|\n|l Economic Consequences<br>|xxvi|\n|l Social Consequences|xxvi|\n|3. The Theory of Electroche"}, {"page": 16, "text": "mical<br>Corrosion|xxvi|\n\n\n\n|Corrosion|xxvi|\n|---|---|\n|l Oxidation and Reduction|xxvi|\n|l Polarization and Depolarization|xxvii|\n|l The Corrosion Potential|xxvii|\n|l The E/pH Diagram (Pourbaix Diagram)|xxix|\n|l Corrosion Rate and Polarization||\n|Diagrams|xxix|\n|l Closing Remarks|xxxi|\n|4. Forms of Electrochemical||\n|Corrosion|xxxi|\n|l Uniform Corrosion|xxxi|\n|l Localized Corrosion|xxxii|\n|l Galvanic Corrosion|xxxii|\n|l Crevice Corrosion|xxxiii|\n|l Pitting Corrosion|xxxiv|\n|l Intergranular Corrosion|xxxv|\n|l Selective Leaching (Dealloying)|xxxvi|\n|l Impact Corrosion|xxxvi|\n|l Stress Corrosion Cracking and||\n|Corrosion Fatigue|xxxvii|\n\n\n\n|5. Failure Analysis and Diagnosis|xxxviii|\n|---|---|\n|6. Corrosion Control|xxxviii|\n|7. Corrosion Prevention at the<br>Design Stage|xxxix|\n|l General|xxxix|\n|l Factors Infuencing Selection of Materials<br>and Corrosion Resistance|xl|\n|l Design Rules|xli|\n|Part II||\n|Corrosion Topics|xliii|\n|1. Cavitation Damage|xliii|\n|2. Erosion Corrosion|xliv|\n|3. Exfoliation Corrosion|xlv|\n|4. Fatigue and Corrosion Fatigue|xlvi|\n|5. Filiform Corrosion|xlvii|\n|6. Galvanic Corrosion|xlviii|\n|7. High-Temperature Corrosion|lii|\n|l Carburization|lii|\n|l Nitriding|liii|\n|l High-Temperature Oxidation<br>l Sulfdation|liii<br>liv|\n\n\n\nxxiii \n\nCopyright Elsevier 2022 \n\nxxiv Introduction \n\n###### 8. Hydrogen Damage \n\n###### lv Part III \n\n###### Corrosion in Water-Bearing Systems lxix \n\nl High-Temperature Hydrogen Attack lv l Hydride Embrittlement lvi l Hydrogen Blistering lvi l Hydrogen Embrittlement lvii l Stress lvii \n\n   1. Corrosion in Boiler Systems lxix l Corrosion in Feedwater Systems lxix l Waterside Corrosion in Boilers lxix l Fireside Corrosion in Boilers lxxi l Corrosion in Steam Systems lxxiii l Corrosion in Condensate Systems lxxiv \n\n- l Hydrogen Stress Cracking \n\n###### 9. Microbiologically Induced Corrosion \n\n###### lviii \n\n- l Corrosion Phenomena lviii l Corrosion of Carbon Steel by SRB lviii l Corrosion of Stainless Steel by Iron Bacteria lix l Corrosion of Concrete by Sulfur Bacteria lx l Identification of MIC lxi \n\n2. Corrosion in Warm and Hot Water Heating Systems lxxvi l Oxygen Corrosion lxxvii \n\n3. Corrosion in Cooling Water Systems lxxviii l Types of Systems lxxviii l Open (Evaporative) Recirculating Cooling Water Systems With Cooling Tower lxxviii \n\nl Corrosion Problems in Cooling Water Systems lxxix \n\nl Microbiologically Induced Corrosion lxxix l Corrosion by Too High or Too Low pH lxxix l Corrosion by Excessive Chloride Content lxxix l Erosion Corrosion lxxix l Corrosion Prevention and Corrosion Control in Cooling Water Systems lxxx \n\n4. Corrosion in Cold and Hot Tap Water Systems lxxxii l Galvanic Corrosion lxxxii l Oxygen and Carbonic Acid Corrosion lxxxii l Under-Deposit Corrosion lxxxiii l Sulfide Corrosion lxxxiii l Erosion (Corrosion) and Cavitation Erosion lxxxiii \n\nl Other Corrosion Causes lxxxiv \n\n###### 10. Pitting and Crevice Corrosion of Stainless Steel \n\nStainless Steel lxi l Pitting lxii l Crevice C"}, {"page": 17, "text": "orrosion lxii \n\n###### 11. Selective Leaching \n\nlxiii \n\n- l Dezincification lxiii l Graphitic Corrosion lxiv \n\n###### 12. Stress Corrosion Cracking \n\nlxiv \n\n- l Caustic Stress Corrosion Cracking of Carbon Steel \n\nlxv lxv \n\n- l Chloride Stress Corrosion Cracking of Stainless Steel \n\n- l Ammonia Stress Corrosion Cracking in Copper Alloys \n\nlxvi lxvii \n\n   - l Stress Cracking in Plastics \n\n13. Weld Decay and Knife-Line Attack in Stainless Steel \n\n   - in Stainless Steel lxvii l Weld Decay lxvii l Knife-Line Attack lxvii \n\nCopyright Elsevier 2022 \n\n## Part I: General Aspects of Corrosion, Corrosion Control, and Corrosion Prevention \n\n###### 1. of Corrosion \n\nThe generally accepted definition of corrosion reads as follows: \n\nCorrosion is the chemical or electrochemical reaction between a material, usually a metal, and its environment that produces a deterioration of the material or its properties. \n\nAttack, decay, or becoming unserviceable by physical, mechanical, or biological causes are therefore excluded. Examples of such phenomena are superheating, wear, erosion, cavitation, swelling of plastics, decay of wood, and so on. On the other hand, corrosion is considered as including combined forms of attack in which the simultaneous occurrence of corrosion by chemical or electrochemical attack and the effect of the other previously mentioned causes lead to an item becoming unserviceable at an above-normal rate. Examples of these phenomena are stress corrosion, erosion corrosion, and corrosion fatigue. \n\nIn principle, there are two basic forms of corrosion: \n\n- l Electrochemical corrosion or wet corrosion. \n\n- l Dry corrosion and oxidation \n\nElectrochemical corrosion results from reaction between a metal surface and an ion-conducting environment. Such corrosion can occur if the metal comes into contact with an electrolyte for transport of electric current. Most cases of electrochemical corrosion occur in aqueous environments such as natural waters, atmospheric moisture and rain, wet soil, as well as man-made solutions such as boiler water, cooling water, chemical solutions, and so on. \n\nCorrosion is also possible under dry conditions, namely at high temperatures in gaseous environments, molten salts, or liquid metals. Dry corrosion reactions are direct chemical reactions between a metal and the medium. The corrosion in hot gases is referred to as high-temperature corrosion. Although the environment is nonconductive, this form of \n\ncorrosion can also be regarded as electrochemical, by which the ionic processes are restricted to the surface of the metal and the corrosion product layers. \n\nIn molten salt corrosion, the mechanisms of deterioration are more varied than in aqueous corrosion, but there are many similarities. Liquidemetal corrosion differs fundamentally from aqueous and molten salt corrosion in that the medium is in a nonionized state. \n\n###### 2. The Consequences of Corrosion \n\n###### Technical Consequences \n\nCorrosion shortens the lifetime of "}, {"page": 18, "text": "production assets and transport systems by causing their premature failure, which is sometimes accompanied by accidents. Particularly in the cases of phenomena such as pitting corrosion and stress corrosion cracking, this can occur very unexpectedly because here only a very slight material loss leads to severe weakening of the structure. \n\nAnother technical consequence of corrosion is disturbance of the proper performance of machinery and equipment, for example, by solid corrosion products becoming lodged between moving parts and blocking them. This can lead to unexpected malfunctions particularly in noncontinuously moving components (e.g., valves). \n\nAnother important aspect is the occurrence of leakage, for example, resulting from perforation of a material by pitting and/or crevice corrosion, which as its name indicates is very local and is capable of causing severe consequences even with slight material loss. Besides the loss of product, in certain cases, unacceptable environmental pollution may be caused. \n\nThe final items to be mentioned in this brief synopsis of technical consequences are contamination of, for example, process media or foods by dissolved or solid corrosion products. \n\nxxv \n\nCopyright Elsevier 2022 \n\nxxvi Part I: General Aspects of Corrosion, Corrosion Control, and Corrosion Prevention \n\n###### Economic Consequences \n\nCorrosion is of great importance in economic terms because virtually all measures taken to combat corrosion itself or its consequences entail additional costs. In many cases, normal unalloyed steel could be used on the basis of fabrication or strength considerations alone, were it not that the rapid attack to the steel made its application impossible under the given conditions. However, almost all other materials are more expensive than unalloyed steel. Also, other forms of corrosion control, such as dosing inhibitors, coating the metal with paint, plastics, or other coatings, and cathodic protection, involve increased costs by comparison with a situation in which no corrosion would occur. \n\nIn assessing the costs of corrosion, a distinction should be drawn between the direct and indirect costs. Direct costs relate to the costs of inspection and maintenance, the application of protection methods, the premature replacement of structures, and the application of more expensive materials of construction. Indirect costs refer in the first place to loss of production caused by shutting down installations during repair or maintenance. Then there is the loss of product by leakages and the loss of useful effect, for example, by reduced heat transfer due to pipes coated with corrosion products or blockages caused by corrosion products. Contamination of products, leading to their becoming unserviceable or losing value, may also be a major source of economic losses. The indirect costs caused by corrosion may also be regarded as those of overdesign: unfamiliarity with rates of corrosion occurring in practice, insufficient c"}, {"page": 19, "text": "onfidence in control measures, or the application of unnecessarily large safety margins often leads to the selection of much thicker or more expensive material than is strictly necessary for constructional reasons. The loss of interest caused by higher investments in corrosion control is also counted as an indirect cost. \n\nTo summarize, the costs of corrosion consist of the following: \n\n- l Direct corrosion costs \n\n   - l Capital: replacement of buildings, installations, and machinery; \n\n   - l Design and control: materials selection, corrosion allowances, special treatments, control agents, maintenance, repair. \n\n- l Indirect corrosion costs \n\n   - l Depreciation and interest losses; \n\n   - l Product and production loss, technical support; \n\n   - l Additional reserves, insurance. \n\nBritish and American surveys have shown that the overallddirect plus indirectdcosts caused by corrosion amount to approximately 4.5% of Gross National Product. That represents about dollars per annum per capita of the \n\npopulation of the industrialized countries. Roughly percentage of this cost, depending on the line of industry, can be saved by better corrosion prevention and corrosion control. \n\n###### Social Consequences \n\nThere is also a social aspect to corrosion. In recent years, there has been an increasingly growing realization that the world’s reserves of energy and raw materials are not infinite. Corrosion results in the loss of large volumes of material every year. Thus, it is estimated that about 10% of the world’s steel output, that is approximately 5 - 10<sup>7</sup> tons per annum, is made for the purpose of replacing corroded steel. In considering this figure, we should remember that, once corroded away, the metal has been completed lost and is no longer available as scrap. Because the use of scrap greatly reduces the amount of energy consumed in manufacturing steel, it will be clear that corrosion leads to additional consumption of energy. Corrosion control is therefore one of the routes toward energy and raw materials conservation. Finally, these consequences include much graver lossesdincalculable in economic termsdof health and even life caused by the failure of equipment (explosions) or means of transport (aircraft) due to structural degradation caused by corrosion. Effective corrosion prevention may therefore contribute toward the limitation of economic, social, and personal loss. \n\n###### 3. The Theory of Electrochemical Corrosion \n\nAs is generally known, most metals occur naturally in ores. In their relevant natural conditions, these metal oxides and sulfides exist in a thermodynamically fairly stable state. \n\nBy adding large quantities of energy, the metal manufacturing industry ultimately converts them into useful materials of construction. \n\nCorrosion amounts in effect to nothing else than the reversion of these metals to their lowest energy state, namely ores (rust), in accordance with the laws of thermodynamics. \n\n###### Oxidation and Redu"}, {"page": 20, "text": "ction \n\nThe commonest form of corrosion (in terms of tons of metal subject to it) is electrochemical corrosion, which can occur, for example, in aqueous solutions, in the atmosphere, and in the soil. Here, the actual corrosion reaction is invariably the anodic or oxidation reaction, whereby a metal dissolves while releasing electrons as ions, for example: \n\n\n\nCopyright Elsevier 2022 \n\nPart I: General Aspects of Corrosion, Corrosion Control, and Corrosion Prevention xxvii \n\n\n\n<!-- Start of picture text -->\nanode oxidation<br>Fe 2 +<br>Fe rust-<br>2e − forming<br>reactions<br>cathode ½O2 + H2 O  + 2e − 2OH −<br>reduction<br>steel<br>electrochemical<br>reactions<br><!-- End of picture text -->\n\nFIGURE 1 Schematic representation of the electrochemical reactions of steel corrosion. \n\n\n\n<!-- Start of picture text -->\noxygen<br>reduction<br>hydrogen<br>formation<br>2 3 4 5 6 7 8 9 10 11 12<br>acid neutral alkaline<br>pH<br>corrosion rate<br><!-- End of picture text -->\n\nFIGURE 2 Schematic representation of the rate of steel corrosion as a function of pH and dissolved oxygen. \n\nor is converted into a solid compound, such as \n\n\n\nSuch a reaction, however, can only proceed continuously if the electrons formed are removed by a cathodic or reduction reaction, such as the formation of hydrogen: \n\n\n\nwhich proceeds in acid solutions or oxygen reduction: \n\n\n\nwhich occurs above all in neutral solutions. \n\nThe site where the metal is oxidized is called the anode, and the site where a component of the medium is reduced is called the cathode (see Fig. 1). Negative charge (electrons) is taken up at the cathode, which therefore becomes negative, while electrons are discharged at the anode, which therefore reacts positively. \n\nIn the case of corrosion in a neutral medium, as soon as the solubility product of the iron and hydroxyl ions is exceeded, a deposit forms, and the various rust-forming reactions proceed depending on the corrosive environment. \n\nIn the case of electrochemical corrosion, therefore, both the oxidation reactions and reduction reactions are essential. It will be clear that both reactions keep one another in equilibrium. In other words, if we are able to curb either reaction we automatically reduce the corrosion that can be removed from a neutral aqueous system so that no corrosion will occur. However, if the water contains an additional quantity of oxidant, the corrosion will increase. \n\nIn the case of acid corrosion, hydrogen formation occurs as reduction reaction, as indicated previously. Generally, no rust-forming reactions will follow because the resultant products are fairly well soluble in acid. Acid corrosion, however, can be considerably intensified by the presence of oxidants (e.g., oxygen). This effect is schematically represented in Fig. 2. \n\nOxygen reduction and hydrogen formation are the two most common reduction reactions. However, reduction of oxidizing metal ions, such as Fe<sup>ю</sup> 3 and reduction of oxidizing anions, such as NO<s"}, {"page": 21, "text": "up>-</sup> 3<sup>,canalsocauseaconsid-</sup> erable increase in corrosion. \n\n###### Polarization and Depolarization \n\nIf the reaction of one of the electrodes is blocked by accumulation of reaction products, a state of polarization exists, and the corrosion process will stop. The corrosion will only resume upon depolarization of the anode or cathode. Besides this concentration polarization, there are also other forms of polarization. Examples of concentration polarization are as follows: \n\n- l The previously mentioned deposition of corrosion products on the anode, for example, ferrous oxide. This layer may be entrained or dissolved by strong flow or reduced pH: depolarization. \n\n- l Hydrogen gas formation at the cathode in an acid environment, also mentioned previously. Supply of oxygen removes the hydrogen film by reaction to water. Here too, flow can entrain the hydrogen bubbles: depolarization. \n\n###### The Corrosion Potential \n\nThe corrosion potential or cell potential is formed by the coupling of two half-cells, as illustrated in Fig. 3. \n\nThe left-hand half-cell contains a copper plate in a solution with 1 mol/L Cu<sup>2ю</sup> at 25<sup>-</sup> C (standard conditions). The same applies in the half-cell with the zinc plate. If the plates are not coupled, a half-cell potential is formed ¼ ( electrode potential: plate potential relative to a reference electrode). \n\nCopyright Elsevier 2022 \n\nxxviii Part I: General Aspects of Corrosion, Corrosion Control, and Corrosion Prevention \n\n\n\n<!-- Start of picture text -->\n1,1V<br>V<br>Cu Zn<br>Cu 2+ Zn 2+<br>membrane<br><!-- End of picture text -->\n\nFIGURE 3 Coupling of two half-cells. \n\nThe following equilibria are set: \n\n\n\n*NHE, normal hydrogen electrode. \n\nTable 1 lists the standard potentials (at 25<sup>-</sup> C) of a number of important electrochemical reactions: \n\nWhen the two metals of Fig. 3 are coupled, a current will flow, and the corrosion potential will be set. For this system, the following applies: \n\n\n\nThe corrosion potential (cell potential) is therefore the sum of the two electrode potentials (¼half-cell potentials). \n\nDetermination of the current direction shows that when zinc is coupled to copper the zinc dissolves and the copper is deposited: \n\n\n\n|TABLE 1 Standard Oxidation/Reduction (Redo<br>Potentials at 258C, Measured Relative to NHE<br>Au<br>/Au<sup>3ю </sup>ю3e|x)<br>ю1.498|\n|---|---|\n|O2 ю4H<sup>ю </sup>ю4e<br>/2H2O|ю1.229|\n|Pt<br>/Pt<sup>2ю </sup>ю2e|ю1.2|\n|Pd<br>/Pd<sup>2ю </sup>ю2e|ю0.987|\n|Ag<br>/Ag<sup>ю </sup>¼ e|ю0.799|\n|Hg<br>/Hg<sup>2ю </sup>ю2e|ю0.788|\n|Fe<sup>3ю </sup>юe<br>/Fe<sup>2ю </sup>ю0:771||\n|O2 ю2H2O ю4e<br>/4OH<sup>e</sup>|ю0.401|\n|Cu<br>/Cu<sup>2ю </sup>ю2e|ю0.337|\n|Sn<sup>4ю </sup>ю2e<br>/Sn<sup>2ю </sup>ю0:15||\n|2H<sup>ю </sup>ю2e<br>/H2|0.000|\n|Pb<br>/Pb<sup>2ю </sup>ю2e|e0.126|\n|Sn<br>/Sn<sup>2ю </sup>ю2e|e0.136|\n|Ni<br>/Ni<sup>2ю </sup>ю2e|e0.250|\n|Co<br>/Co<sup>2ю </sup>ю2e|e0.277|\n|Cd<br>/Cd<sup>2ю </sup>ю2e|e0.403|\n|Fe<br>/Fe<sup>2ю </sup>ю2e|e0.4"}, {"page": 22, "text": "40|\n|Cr<br>/Cr<sup>3ю </sup>ю3e|e0.744|\n|Zn<br>/Zn<sup>2ю </sup>ю2e|e0.763|\n|Al<br>/Al<sup>3ю </sup>ю3e|e1.662|\n|Mg<br>/Mg<sup>2ю </sup>ю2e|e2.363|\n|Na<br>/Na<sup>ю </sup>юe|e2.714|\n|K<br>/K<sup>ю </sup>юe<br>NHE, normal hydrogen electrode.|e2.925|\n\n\n\nThis yields an important rule in corrosion theory: \n\nIn any electrochemical reaction, the half-cell with the lower potential is oxidized, and the half-cell with the higher potential is reduced. \n\nThis rule makes it possible to predict what will happen if different metals are coupled together or metals are placed in a solution. The previously mentioned iron in hydrochloric acid dissolves on account of the half-cell potential of Fe/Fe<sup>2ю</sup> being lower than that of H/H<sup>ю</sup> . \n\nTherefore, whether a metal will corrode depends primarily on the driving force of the overall reaction, as \n\n\n\nThis can be expressed as electrical voltages or potentials of the subreactions which together give the overall reaction. Such a reaction is therefore possible when the equilibrium potential of the anodic reaction is lower than that of the \n\ncathodic reaction. These equilibrium potentials can be determined with reference to the standard potentials and Nernst’s formula. \n\nIn situations which deviate from “normal conditions,” Nernst’s formula can be used to calculate the electrode potential for any reaction, as follows: \n\n\n\nwhere E, electrode potential; E<sup>-</sup> , standard electrode potential; R, gas constant, T, temperature in<sup>-</sup> K; F, Faraday; num- <u>½Red-</u> ber n: number of reacting electrons per atom ½Ox-<sup>~~:~~</sup> concentration (activity) of oxidants and reductants. \n\nIt has been discussed previously how two reactions occur in an electrolyte during corrosion to one and the same material (see Fig. 1). The corrodent material is therefore a \n\nCopyright Elsevier 2022 \n\nPart I: General Aspects of Corrosion, Corrosion Control, and Corrosion Prevention xxix \n\nmultiple electrode. The electric potential difference resulting from the two reactions determines the absolute corrosion potential. \n\nA relative corrosion potential (Ecorr) can be measured in practice in relation to a reference electrode (stable electrode potential) by means of a voltmeter with a high input impedance. Such a reference electrode is the hydrogen electrode having a defined potential of 0 V. \n\nThe corrosion potential is strongly affected by the oxidizing/reducing character of the electrolyte. More oxidizing conditions will result in a higher corrosion potential. However, the corrosion rate cannot be directly derived from this. In most cases, it is possible to state whether the corrosion rate will increase or diminish. \n\n###### The E/pH Diagram (Pourbaix Diagram) \n\nIt appears from the previously mentioned that both the pH and the oxidizing/reducing character of the corrosive medium are important factors determining whether or not metals corrode and also the value of the corrosion potential. M. Pourbaix was the first to r"}, {"page": 23, "text": "epresent both variables in an E/pH diagram. Fig. 4 is the simplified E/pH diagram for the ironewater system at 25<sup>-</sup> C. \n\nFrom this diagram, it can be seen that below a pH of approximately 9, iron will spontaneously tend to dissolve according to the reaction equation: \n\n\n\nbecause the equilibrium potential of the reaction Fe / Fe<sup>2ю</sup> ю 2e (line 1) is below that of the reaction 2H<sup>ю</sup> ю 2e / H2 (line b). \n\n   - These diagrams enable us to predict \n\n- l the spontaneous direction of a reaction; \n\n- l the composition of the corrosion products; \n\n- l the effect of changes in the medium on the corrosion sensitivity. \n\nThe uninterrupted lines indicate the stability ranges for Fe and its corrosion products (Fe<sup>2ю</sup> , Fe<sup>3ю</sup> , Fe(OH)2, and Fe(OH)3). At the same time, this indicates the immunity, corrosion, and passivity ranges. \n\nIn the case of a neutral solution (e.g., pH ¼ 7), depending on the corrosion potential, all these three ranges may be involved. Under normal conditions, the corrosion potential will lie in the corrosion range, and the iron will corrode. Strictly speaking, on the basis of this situation, there are three possibilities for reducing the corrosion (see the arrows in Fig. 4). \n\n- l The corrosion potential can be reduced into the immunity range (iron stable). This can be done, for example, by impressing a negative voltage (cathodic protection); \n\n- l The corrosion potential can be raised into the passivity range. This can be done by impressing a positive voltage or dosing an oxidizing component to the medium which will combine with steel to form a passivating layer; \n\n- l Finally, the pH can be increased, so that a passivating iron oxide film (Fe3O4) will be formed. \n\n\n\n<!-- Start of picture text -->\n1,6<br>E(v) O2 + 4H +  + 4e − → 2H2 O<br>1,2 a<br>Fe 3 +<br>0,8 O2 + 2H2O + 4e − → 4OH −<br>0,4 3 passive<br>corrosive<br>Fe2 O3<br>0 b 2H +  +  2e − → H2<br>− 0,4 Fe 2 + Fe  → Fe 2 + + 2e − 2<br>Fe3 O4<br>1<br>− 0,8 HFe O − 2<br>− 1,2<br>Fe<br>− 1,6<br>immune<br>1 3 5 7 9 11 13<br>pH<br><!-- End of picture text -->\n\nFIGURE 4 Simplified E/pH diagram of iron in aqueous solution. \n\nThe effectiveness of the previously mentioned methods can vary considerably. Especially in the last two methods, the effectiveness is mainly determined by the protective nature of the passive layers formed. The Pourbaix diagrams are unable to allow for this. \n\nToday, E/pH diagrams are available for many metals and corrosive media at various temperatures. However, these diagrams have only limited validity in combination with the corrosion potential. They only indicate which components are thermodynamically stable in which ranges and whether or not a driving force exists for the electrochemical reactions. They do not refer to the rate at which these reactions proceed. \n\n###### Corrosion Rate and Polarization Diagrams \n\nA second determining factor for the occurrence of corrosion is the rate of the corrosion reaction. Even if t"}, {"page": 24, "text": "he reaction is possible according to the previously mentioned thermodynamic criterion, as a rule, problems will only occur if the rate of that reaction is sufficiently high. In electrochemical corrosion, the rate is generally expressed, by means of Faraday’s law, as a current density Icorrt. \n\nCopyright Elsevier 2022 \n\nxxx Part I: General Aspects of Corrosion, Corrosion Control, and Corrosion Prevention \n\n\n\nwhere Icorr is expressed in amps, t is the time in seconds for which the current has flowed, nF is the number of coulombs (C) required to convert 1 mole of metal to corrosion product, where n is the number of electrons involved in the metal dissociation reaction, and F is the Faraday constant (96,480 C/mol; M is the molecular weight of the metal in grams; and w is the mass of corroded metal in grams). \n\nThe rate of a corrosion reaction depends on various factors, such as the nature of the reactions proceeding, the concentration and supply of the reagents, and the form of the corrosion products. Corrosion rates are often represented in polarization diagrams, in which the current densities of the reactions occurring are plotted against the potential. \n\n\n\nwhere Ecorr is the corrosion potential, Iox is the oxidation current, Ired is the reduction current, Icorr is the corrosion current. \n\nBecause the net current flow is zero, the corrosion current cannot be measured directly. \n\nIf the corroding electrode, however, is taken out of this equilibrium state, a net current will begin to flow. Using a potentiostat, an electrode can be raised to any desired potential, and the associated current measured. The twoelectrode system used for corrosion potential measurement is then enlarged into a three-electrode system. The third electrode is needed to allow the current to pass through the corroding electrode. In this way, a potential/ current correlation can be found; this is also known as the polarization curve or I/E curve. \n\nIf a positive potential is established in relation to Ecorr, the oxidation current will exceed the reduction current (Iox > Ired). Conversely, if a negative potential is established, the reduction current will prevail (Ired > Iox). The principle of the polarization curve is shown in Fig. 5. \n\nThe algebraic sum of Iox and Ired is measured. At sufficiently high polarization (more than -50 mV), only an oxidation current or reduction current is measured. The current/voltage correlation is linear in the vicinity of the corrosion potential, and further away it is logarithmic. If, at the same time, the reduction current and oxidation current are placed at the same side of the potential axis, the I/E curve appears as shown in Fig. 6. This is a typical polarization curve as measured in active corrosion, for example, iron in hydrochloric acid. The corrosion current at the corrosion potential can be determined by extrapolating the logarithmic parts (Tafel slopes). So a method is now \n\n\n\n<!-- Start of picture text -->\ncurrent<br>oxidation<br>Iox<b"}, {"page": 25, "text": "r>− −ΔE +ΔE +<br>Ired potential<br>:Ecorr<br>reduction<br><!-- End of picture text -->\n\nFIGURE 5 Schematic representation of the polarization curve. \n\navailable for subsequently deriving the corrosion rate. For corrosion in acid, as illustrated in Fig. 6, the transfer of charged particles at the metal/acid interface is the step which determines that rate. \n\nCorrosion in a neutral environment is often determined by the reduction of oxygen, the reacting oxygen being transported to the interface by diffusion. Here, it is the transport of the reagents (oxidants) to the interface which is the step determining the corrosion rate. This results in a polarization curve as illustrated in Fig. 7. \n\nThis means that the quantity of dissolved oxygen is more important for the level of the corrosion current than the type of metal. In general, the effect of oxidants on the corrosion rate has already been indicated (see Fig. 2). Fig. 8 illustrates how this affects the polarization curve for \n\n\n\n<!-- Start of picture text -->\nlog<br>current<br>reduction oxidation<br>reaction reaction<br>e.g.<br>hydrogen<br>formation<br>log<br>Icorr (corrosion current)<br>− +<br>Ecorr potential<br><!-- End of picture text -->\n\nFIGURE 6 Polarization curve for corrosion in an acid environment. \n\nCopyright Elsevier 2022 \n\nPart I: General Aspects of Corrosion, Corrosion Control, and Corrosion Prevention xxxi \n\n\n\n<!-- Start of picture text -->\nlog<br>current<br>oxidation<br>reaction<br>reduction reaction<br>e.g.<br>oxygen<br>reaction log<br>Icorr<br>− +<br>Ecorr potential<br><!-- End of picture text -->\n\nFIGURE 7 Polarization curve for corrosion in a neutral environment. \n\ncorrosion in an acid environment in the presence of, for example, Fe<sup>3ю</sup> . \n\nA cathodic polarization curve on a higher level (the sum of both reduction reactions) raises the corrosion rate and also raises the corrosion potential. \n\nWhere the corrosion products form a dense and adhesive layer (such as on zinc, aluminum, and stainless steel), after initial formation of the layer, the corrosion process will come to a virtual standstill. \n\nThe metal is then said to be passive. A Pourbaix diagram will also show whether this is possible in principle. \n\nWe see, for example, from Fig. 4 that iron can be passive in a range between lines 2 and 3, that is to say at sufficiently high potential and not excessively low pH. \n\n\n\n<!-- Start of picture text -->\nlog<br>current<br>sum of hydrogen<br>formation and<br>Fe 3+  reduction<br>oxidation<br>reaction<br>hydrogen<br>formation<br>− +<br>Ecorr potential<br><!-- End of picture text -->\n\nFIGURE 8 Effect of a second oxidant on the polarization curve. \n\n###### Closing Remarks \n\nElectrochemical reactions are primarily responsible for the process of corrosion. It is a fundamental requirement that both reduction reactions and oxidation reactions take place. \n\nBesides the effect of oxidants as discussed here, other factors such as temperature, rate of movement of the electrolyte, and"}, {"page": 26, "text": " electrolyte conductivity also play an important role. The influence of these variables can be studied by recording polarization curves. In addition, Pourbaix diagrams often yield highly valuable information. Corrosion is therefore not a mystery but a process that is generally observable and therefore controllable. \n\n###### 4. Forms of Electrochemical Corrosion \n\nThe classification of electrochemical corrosion into various forms is somewhat arbitrary. The commonest classification is that, according to Fontana and Green, into eight forms of corrosion: \n\n1. Uniform or general corrosion \n\n2. Galvanic or bimetallic corrosion \n\n3. Crevice corrosion \n\n4. Pitting corrosion \n\n5. Intergranular corrosion \n\n6. Selective leaching or dealloying \n\n7. Impact corrosion (erosion corrosion, impingement corrosion, cavitation corrosion, and fretting corrosion) \n\n8. Stress corrosion cracking (including corrosion fatigue) \n\nBesides the forms in which they occur, this section will also deal briefly with the mechanisms of the various corrosion phenomena. For more details and preventive measures, reference is made to Part II, Corrosion Topics, and Part III, Corrosion in Water-Bearing Systems. \n\n###### Uniform Corrosion \n\nUniform corrosion, also known as general corrosion, takes place evenly over the entire surface of the metal. This is because the anodic and cathodic reactions are uniformly divided over the surface (Fig. 9). \n\nFIGURE 9 Uniform corrosion. \n\nCopyright Elsevier 2022 \n\nxxxii Part I: General Aspects of Corrosion, Corrosion Control, and Corrosion Prevention \n\nUniform corrosion is the commonestdand in terms of weight most importantdform of corrosion. \n\nAs a result of its regular character and usually well definable rate, lifetime predictions can be made to within reasonable limits of accuracy. Accordingly, general corrosion does not present any particular technical problems, and application of a “corrosion allowance” is possible. \n\n###### Localized Corrosion \n\nIn all other cases, the attack is more localized as a result of the presence of heterogeneous situations. The essence of localized corrosion is that fixed anodic sites on the surface can be indicated where the oxidation reaction dominates, surrounded by a cathodic zone, where the reduction reaction takes place. \n\nLocalized corrosion is far more treacherous in nature and far less readily predictable and controllable, and it is moreover capable of leading to unexpected damage with disastrous consequences. \n\nFig. 10 illustrates the difference between uniform (A) and localized (B) corrosion. In the first case, the anodic and cathodic partial currents are homogeneously dispersed over the surface. In the second case, the oxidation reaction is localized. In both cases, the charge of the oxidation process is equal to the charge of the reduction process, calculated over the entire surface. \n\n###### Galvanic Corrosion \n\nThe coupling of two metals with different potentials in a conductive electrolyte solution result"}, {"page": 27, "text": "s in accelerated attack \n\n\n\n<!-- Start of picture text -->
