Repository: NDDev-Technocracy-OpenNetwork/hack-2026-nornickel-knot

> **DEPRECATED.** This repository is archived and no longer maintained.
> It is kept read-only for reference; its GDS anchor records
> `lifecycle: archived` under `portfolio:archived-projects`.

# Nornickel Scientific Knot

Живая карта знаний R&D для горно-металлургической отрасли: система превращает архив отчётов, статей, презентаций и экспериментальных материалов в типизированный граф знаний, а затем отвечает на вопросы естественным языком с источниками и страницами первоисточников.

Проект подготовлен командой **Harmonic Labs** для **Норникель AI Hack 2026**, трек **«Научный клубок»**.

File: data/parsed/Материалы конференций/9780323858502 Corrosion Atlas 2021.json (part 2 of 14)
differently, it is worth explaining the benefits of having this book by giving a summary of corrosion approachesdbased on my personal experience and the knowledge that I have gained in the past 25 years from teaching, and research before answering the question. \n\nCorrosion in materials takes various forms under various circumstances. Each investigator is trying to describe corrosion in a way which relates with the subject under investigation. Therefore, corrosion may be defined in several ways, and an attempt to define this phenomenon by a certain and short sentence is difficult. Corrosion can be defined as a deterioration or failure, by means other than straight mechanical because it is a reaction with its environment, air (urban, industrial), moisture or water (fresh, distilled, salt), solutions (acidic, alkaline), sunlight, and radiation. Corrosion may take different forms, such as thickness reduction (general corrosion), pitting, cracking, delamination, changes of original properties, and a bad physical appearance. Briefly, a material is called a fail by corrosion when it is not capable to perform its task sufficiently because it is in reaction with one or more than one of the environments mentioned above. \n\nIn a general point of view, especially for nonspecialist people, corrosion is considered as a harmful word, as it causes rust, damage, and deterioration of materials. However, at the same time, corrosion principles are used in different industrial applications such as generating chemical energy in batteries, chemical machining and etching, and adding thin layers by oxidation or electrochemical reaction. No material is completely inert (chemically passive). A material that resists a specific environment or solution may corrode in another solution, or in the same solution under different conditions. For example, changes in the ions concentration, pH, temperature, relative humidity, electrical bias affect corrosion rates. Practically all \n\nenvironments are corrosive to some degree. Waterdfresh, distilled, and salt (seawater), can be considered as natural corrosive environments. Industrial atmospheres, including steam, dust, and gases such as chlorine, ammonia, hydrogen sulphide, and hydrogen dioxide are corrosive. Acids (mineral, organic), alkaline, soils, solvents, biofluids, and petroleum are other corrosive environments. The effectiveness of combining environments, i.e., the air and moisture, on a material’s corrosion is increased. The corrosion reaction may take place according to a different basis; dry or wet, electrochemical or high temperature. Corrosion mechanism may reduce the weight of a material, such as general corrosion, selective leaching, erosion corrosion, while oxidation gains the weight. Describing corrosion by establishing the electrochemical reacti"}, {"page": 15, "text": "ons requires knowing the valence of materials under consideration. Therefore, this approach is suitable for materials that have abilities to lose or gain electrons. The main group of materials that has this behavior is metals. The process of metallic corrosion requires four components to occurd anode, cathode, electrolyte (corrosive media), and electrical connection between the anode and the cathode. \n\nThe key to corrosion prevention is the elimination of at least one of these components. Other material groups exposed to deterioration by other ways cannot be described by electrochemical reactions. Degradation forms may occur by ultraviolet content of sunlight causing some plastics to become brittle and wood to decrease in strength with time, especially if exposed to moisture. The atomic structure and chemical composition determine the properties of materialsdthe strength, corrosion resistance (noble or active), fragile or ductile, conductor or semiconductor or insulator, para-dia-ferro magnetic, and radiated or not. \n\nTherefore, to select a proper material for an application, it is often required to have a wide knowledge of other properties of materials. For example, to select a proper material for an application requiring corrosion resistance, considering bedsides availability and costs, the corrosion engineer must have knowledge in other properties of the material, such as mechanical, physical, electrical, optical, magnetic, thermal, radiation properties, etc. \n\nNow, after knowing these details about corrosion, I will come back to the question in the Prefacedhow will the \n\nxvii \n\nCopyright Elsevier 2022 \n\nxviii Preface to the Second Volume \n\nCorrosion Atlas book help the corrosion specialists, engineers, academics, and students? To answer this question, let me ask what have you noticed from the above details? Corrosion is a multidisciplinary and complex science, and understanding this science comprehensively requires knowledge in other scientific fields such as thermodynamics, electrochemistry, properties of materials, chemistry, physics, and even biology. Moreover, corrosion has relations with geography, weather, soil properties, offshore, space, and materials behavior at very low temperatures. In addition to that, corrosion strongly interacts with the economy due to the maintenance, insurance, and breakdown costs that the governments and big companies must pay. Simply, we need a book which “quickly” provides a short description about the case study. Each case study fits \n\nwithin one page, has no more than 350e450 words and 1e3 pictures, defines the type of corrosion, identifies the reason behind this corrosion, describes the environment which caused the corrosion, and most importantly suggests the methods of solving this type of corrosion in the future. By knowing these quick details, new gates quickly open to the reader to explore, compare, extract, and figure out a better understanding for corrosion at a faster rate. This is the biggest ben"}, {"page": 16, "text": "efit and contribution we can offer to the engineer and researcher with the Corrosion Atlas. \n\nFuad Khoshnaw Series Editor May 2021 \n\nCopyright Elsevier 2022 \n\n## User Guide for the Corrosion Atlas \n\nWith reference to the classification, the case history coding is as follows. The first two digits of the code refer to the type of the material of the object attacked, the second two digits refer to the system from which the corroded part originates, the third two digits refer to the phenomenon, and the last two digits refer to the numerical sequence in those instances which several sheets deal with the same subject. \n\nThe description of each case history is summarized on a single sheet, provided with one or more colored figures and pictures. \n\nItems reported are as follows: \n\n|Type of<br>material|The material data available (see main<br>classifcation).|\n|---|---|\n|System|Data on the industrial plant, installation, or<br>facility from which the corroded part origi-<br>nates (frst subclassifcation).|\n|Name of the<br>Part|Information about the corroded part (such<br>as dimensions, processing, coating, painted,<br>heat treated, etc.)|\n|Phenomenon|The type of corrosion or attack to which the<br>case in question is attributable (second<br>subclassifcation).|\n|Appearance|Description of the appearance of the corro-<br>sion or attack.|\n|Time in<br>Service|The life span of the corroded part before<br>the corrosion was discovered (the real time|\n\n\n\n||in which the corrosion took place may be<br>shorter).|\n|---|---|\n|Environment|The defnition of the environment (media)<br>with the data relevant to the corrosion<br>process.|\n|Causes|The most probable causes of the corrosion<br>or attack.|\n|Remedy|The advice given or the measures taken in<br>the case in question, often supplemented<br>by alternative options.|\n\n\n\nPossible ways to use this atlas were as follows: \n\n- l Study the corrosion basic (Part I of the introduction) before studying the case histories. \n\n- l Study a specified corrosion phenomenon of a specified material in a specified system (installation) with the aid of the classification. \n\n- l Study the corrosion phenomena of a specified material by way of the main classification. \n\n- l Study a specified corrosion phenomenon or case history mentioned in the introduction (Part II Corrosion Topics or Part III Corrosion in Water-Bearing Systems). \n\nFor more information about corrosion, refer to the detailed bibliography or additional resources listed within the case studies. \n\nxix \n\nCopyright Elsevier 2022 \n\nThis page intentionally left blank \n\nCopyright Elsevier 2022 \n\n## Corrosion Atlas Volume II Classification of the Case Histories \n\n###### Main Classification: By Materials \n\n1. Steel alloys \n\n2. Stainless steel alloys \n\n3. Aluminium alloys \n\n4. Copper alloys \n\n5. Nickel alloys \n\n6. Titanium alloys \n\n7. Tin and Lead alloys, including solder materials 8. Zinc alloys \n\n9. Magnesium alloys 10. Noble materials, e.g., gold, silver, platinum, etc 11. Semiconductor"}, {"page": 17, "text": "-based alloys, e.g., silicon, germanium, gallium, etc \n\n12. Silica-based materials, e.g., glass 13. Refractory and ceramic materials, e.g., zirconium, tungsten, etc \n\n14. Polymers and synthetic rubber 15. Concrete and cement mortar linings 16. Wood 17. Others \n\n16. Refrigerant and coolant gases \n\n17. Roads and structural constructions \n\n18. Ships and marine installations \n\n19. Space and aerospace \n\n20. Steam and hot water \n\n21. Water, tap and drinking Water \n\n22. Vacuum and compressed air \n\n23. Vehicles, motorbikes, and trains \n\n24. Waste and incinerators \n\n25. Wastewater \n\n26. Welded structures 27. Others. \n\n###### Second Subclassification: By Phenomena \n\n1. Acid corrosion \n\n2. Ageing \n\n3. Atmospheric and aqueous corrosion \n\n4. Caustic corrosion \n\n5. Cavitation damage \n\n6. Chelant corrosion \n\n7. Coating failures \n\n###### First Subclassification: By Systems \n\n1. Agricultural and farming \n\n2. Antibacterial, biological, and medical (Hospitals and Medical Research Center) \n\n3. Chemical solutions (extraction, production, storage, and transportation) \n\n4. Cleaning (baths and kitchens) 5. Cutting and abrasives 6. Electrical and electronic components 7. Fire extinguisher 8. Gases \n\n9. Laboratory equipment 10. Lubrication 11. Mining 12. Molten and liquid metals \n\n13. Nuclear and irradiation 14. Oil and petroleum 15. Power generation \n\n8. Corrosion fatigue \n\n9. Corrosion under insulation (CUI) \n\n10. Creep and thermomechanical failures \n\n11. Crevice corrosion \n\n12. Degradation of nonmetallic materials \n\n13. End grain attack \n\n14. Erosion corrosion \n\n15. Filiform corrosion \n\n16. Fretting corrosion \n\n17. Galvanic corrosion \n\n18. General or uniform corrosiondweight loss \n\n19. Halide corrosion \n\n20. Heat ux corrosion \n\n21. High temperature corrosion \n\n22. Hydrogen damage \n\n23. Intergranular corrosion \n\n24. Liquid metal embrittlement \n\n25. Microbiologically influenced corrosion 26. Oxidation \n\nxxi \n\nCopyright Elsevier 2022 \n\nxxii Corrosion Atlas Volume II Classification of the Case Histories \n\n27. Pitting corrosion 28. Rusting \n\n29. Selective leaching \n\n30. Steam blanketing 31. Stray current corrosion \n\n32. Stress corrosion cracking \n\n33. Sul de corrosion \n\n34. Underdeposit corrosion 35. Whiskers and filaments \n\nCopyright Elsevier 2022 \n\n## Introduction \n\n###### Table of Contents \n\n###### Part I \n\n###### General Aspects of Corrosion, Corrosion Control, and Corrosion Prevention xxv \n\n|1. Defnition of Corrosion|xxv|\n|---|---|\n|2. The Consequences of Corrosion<br>|xxv|\n|l Technical Consequences<br>|xxv<br>|\n|l Economic Consequences<br>|xxvi<br>|\n|l Social Consequences|xxvi|\n|3. The Theory of Electrochemical||\n|Corrosion|xxvi|\n|l Oxidation and Reduction|xxvi|\n|l Polarization and Depolarization|xxvii|\n|l The Corrosion Potential|xxvii|\n|l The E/pH Diagram (Pourbaix Diagram)|xxix|\n|l Corrosion Rate and Polarization Diagrams|xxx|\n|l Closing Remarks|xxxi|\n|4. Forms of Electrochemical Corrosion|xxxii|\n|l Uniform Corrosion|xxxii|\n|l Localized Corrosion<br>|xxxii<br>|\n|l G"}, {"page": 18, "text": "alvanic Corrosion|xxxii|\n|l Crevice Corrosion<br>|xxxiii<br>|\n|l Pitting Corrosion<br>|xxxiv<br>|\n|l Intergranular Corrosion<br>|xxxvi<br>|\n|l Selective Leaching (Dealloying)<br>|xxxvi<br>|\n|l Impact Corrosion|xxxvi|\n|l Stress Corrosion Cracking and<br>Corrosion Fatigue|xxxvii|\n|5. Failure Analysis and Diagnosis|xxxviii|\n|6. Corrosion Control|xxxix|\n|7. Corrosion Prevention at the Design Stage|xl|\n|l General|xl|\n|l Factors Infuencing Selection of Materials<br>and Corrosion Resistance|xli|\n|l Design Rules|xli|\n\n\n\n|Part II||\n|---|---|\n|Corrosion Topics|xliii|\n|1. Cavitation Damage|xliii|\n|2. Erosion Corrosion|xliv|\n|3. Exfoliation Corrosion|xlv|\n|4. Fatigue and Corrosion Fatigue|xlvi|\n|5. Filiform Corrosion|xlvii|\n|6. Galvanic Corrosion|xlviii|\n|7. High-Temperature Corrosion|lii|\n|l Carburization|lii|\n|l Nitriding|liii|\n|l High-Temperature Oxidation|liii|\n|l Sulfdation|liv|\n|8. Hydrogen Damage|lv|\n|l High-Temperature Hydrogen||\n|Attack|lv|\n|l Hydride Embrittlement|lvi|\n|l Hydrogen Blistering|lvi|\n|l Hydrogen Embrittlement|Ivii|\n|l Hydrogen Stress Cracking|Ivii|\n|9. Microbiologically Induced Corrosion|lviii|\n|l Corrosion Phenomena|lviii|\n|l Corrosion of Carbon Steel by||\n|Sulfate-reducing Bacteria|lviii|\n|l Corrosion of Stainless Steel by Iron||\n|Bacteria|lix|\n|l Corrosion of Concrete by Sulfur||\n|Bacteria|lx|\n|10. Pitting and Crevice Corrosion of Stainless||\n|Steel|lxi|\n|l Pitting|lxii|\n|l Crevice Corrosion|lxii|\n|11. Selective Leaching<br>|lxiii|\n|l Dezincifcation|lxiii|\n|l Graphitic Corrosion|lxiv|\n\n\n\nxxiii \n\nCopyright Elsevier 2022 \n\nxxiv Introduction \n\n12. Stress Corrosion Cracking \n\n   - l Caustic Stress Corrosion Cracking of Carbon Steel \n\n   - l Chloride Stress Corrosion Cracking of Stainless Steel \n\n   - l Ammonia Stress Corrosion Cracking in Copper Alloys \n\n   - l Stress Cracking in Plastics \n\n13. Weld Decay and Knife-Line Attack in Stainless Steel \n\n   - l Weld Decay \n\n   - l Knife-Line Attack \n\n###### Part III \n\n###### Corrosion in Water-Bearing Systems \n\n1. Corrosion in Boiler Systems l Corrosion in Feedwater Systems l Water-side Corrosion in Boilers \n\n   - l Fire-side Corrosion in Boilers \n\n   - l Corrosion in Steam Systems \n\n   - l Corrosion in Condensate Systems \n\n- lxv 2. Corrosion in Warm and Hot Water Heating Systems Ixxvi \n\n- lxv l Oxygen Corrosion Ixxvii 3. Corrosion in Cooling Water Systems lxxviii \n\n- lxv l Types of Systems lxxviii l Open (Evaporative) Recirculating Cooling \n\n- lxvii Water Systems With Cooling Tower lxxviii \n\n- lxvii l Corrosion Problems in Cooling Water Systems lxxix \n\n- lxvii l Microbiologically Induced Corrosion lxxix lxvii l Corrosion by Too High or Too Low pH lxxix lxvii l Corrosion by Excessive Chloride Content lxxix l Erosion Corrosion lxxix \n\n- l Corrosion Prevention and Corrosion Control in Cooling Water Systems lxxx \n\n- lxix 4. Corrosion in Cold and Hot Tap Water Systems Ixxxii l Galvanic Corrosion Ixxxii \n\n- lxix l Oxygen and Carbonic Acid Corrosion Ixxxii lxix l Under-Deposit Corrosion Ixxxiii lxx "}, {"page": 19, "text": "l Sulfide Corrosion Ixxxiii \n\n- Ixxii l Erosion (Corrosion) and Cavitation \n\n- lxxiii Erosion Ixxxiv lxxiv l Other Corrosion Causes Ixxxiv \n\nCopyright Elsevier 2022 \n\n## Part I: General Aspects of Corrosion, Corrosion Control, and Corrosion Prevention \n\n###### 1. of Corrosion \n\nThe generally accepted definition of corrosion reads as follows: \n\nCorrosion is the chemical or electrochemical reaction between a material, usually a metal, and its environment that produces a deterioration of the material or its properties. \n\nAttack, decay, or becoming unserviceable by physical, mechanical, or biological causes is therefore excluded. Examples of such phenomena are superheating, wear, erosion, cavitation, swelling of plastics, decay of wood, and so on. On the other hand, corrosion is considered as including combined forms of attack in which the simultaneous occurrence of corrosion by chemical or electrochemical attack and the effect of the other previously mentioned causes leads to an item becoming unserviceable at an above-normal rate. Examples of these phenomena are stress corrosion, erosion corrosion, and corrosion fatigue. \n\nIn principle, there are two basic forms of corrosion: \n\n- l Electrochemical corrosion or wet corrosion. \n\n- l Dry corrosion and oxidation \n\nElectrochemical corrosion results from reaction between a metal surface and an ion-conducting environment. Such corrosion can occur if the metal comes into contact with an electrolyte for transport of electric current. Most cases of electrochemical corrosion occur in aqueous environments such as natural waters, atmospheric moisture and rain, wet soil, as well as man-made solutions such as boiler water, cooling water, chemical solutions, and so on. \n\nCorrosion is also possible under dry conditions, namely at high temperatures in gaseous environments, molten salts, or liquid metals. Dry corrosion reactions are direct chemical reactions between a metal and the medium. The corrosion in hot gases is referred to as high-temperature corrosion. Although the environment is nonconductive, this form of \n\ncorrosion can also be regarded as electrochemical, by which the ionic processes are restricted to the surface of the metal and the corrosion product layers. \n\nIn molten salt corrosion, the mechanisms of deterioration are more varied than in aqueous corrosion, but there are many similarities. Liquidemetal corrosion differs fundamentally from aqueous and molten salt corrosion in that the medium is in a nonionized state. \n\n###### 2. The Consequences of Corrosion \n\n###### Technical Consequences \n\nCorrosion shortens the lifetime of production assets and transport systems by causing their premature failure, which is sometimes accompanied by accidents. Particularly in the cases of phenomena such as pitting corrosion and stress corrosion cracking, this can occur very unexpectedly because here only a very slight material loss leads to severe weakening of the structure. \n\nAnother technical consequence of corrosion"}, {"page": 20, "text": " is disturbance of the proper performance of machinery and equipment, for example, by solid corrosion products becoming lodged between moving parts and blocking them. This can lead to unexpected malfunctions particularly in noncontinuously moving components (e.g., valves). \n\nAnother important aspect is the occurrence of leakage, for example, resulting from perforation of a material by pitting and/or crevice corrosion, which as its name indicates is very local and is capable of causing severe consequences even with slight material loss. Besides the loss of product, in certain cases, unacceptable environmental pollution may be caused. \n\nThe final items to be mentioned in this brief synopsis of technical consequences are contamination of, for example, process media or foods by dissolved or solid corrosion products. \n\nxxv \n\nCopyright Elsevier 2022 \n\nxxvi Part I: General Aspects of Corrosion, Corrosion Control, and Corrosion Prevention \n\n###### Economic Consequences \n\nCorrosion is of great importance in economic terms because virtually all measures taken to combat corrosion itself or its consequences entail additional costs. In many cases, normal unalloyed steel could be used on the basis of fabrication or strength considerations alone, were it not that the rapid attack to the steel made its application impossible under the given conditions. However, almost all other materials are more expensive than unalloyed steel. Also, other forms of corrosion control, such as dosing inhibitors, coating the metal with paint, plastics, or other coatings, and cathodic protection, involve increased costs by comparison with a situation in which no corrosion would occur. \n\nIn assessing the costs of corrosion, a distinction should be drawn between the direct and indirect costs. Direct costs relate to the costs of inspection and maintenance, the application of protection methods, the premature replacement of structures, and the application of more expensive materials of construction. Indirect costs refer in the first place to loss of production caused by shutting down installations during repair or maintenance. Then there is the loss of product by leakages and the loss of useful effect, for example, by reduced heat transfer due to pipes coated with corrosion products or blockages caused by corrosion products. Contamination of products, leading to their becoming unserviceable or losing value, may also be a major source of economic losses. The indirect costs caused by corrosion may also be regarded as those of overdesign: unfamiliarity with rates of corrosion occurring in practice, insufficient confidence in control measures, or the application of unnecessarily large safety margins often leads to the selection of much thicker or more expensive material than is strictly necessary for constructional reasons. The loss of interest caused by higher investments in corrosion control is also counted as an indirect cost. \n\nTo summarize, the costs of corrosion consist of the followi"}, {"page": 21, "text": "ng: \n\n- l Direct corrosion costs \n\n   - l Capital: replacement of buildings, installations, and machinery; \n\n   - l Design and control: materials selection, corrosion allowances, special treatments, control agents, maintenance, and repair; \n\n- l Indirect corrosion costs \n\n   - l Depreciation and interest losses; \n\n   - l Product and production loss, technical support; \n\n   - l Additional reserves, insurance. \n\nBritish and American surveys have shown that the overallddirect plus indirectdcosts caused by corrosion amount to approximately 4.5% of gross national product. That represents about $ per annum per capita of the \n\npopulation of the industrialized countries. Roughly % of this cost, depending on the line of industry, can be saved by better corrosion prevention and corrosion control. \n\n###### Social Consequences \n\nThere is also a social aspect to corrosion. In recent years, there has been an increasingly growing realization that the world’s reserves of energy and raw materials are not infinite. Corrosion results in the loss of large volumes of material every year. Thus, it is estimated that about 10% of the world’s steel output, that is approximately 5 - 10<sup>7</sup> tons per annum, is made for the purpose of replacing corroded steel. In considering this figure, we should remember that, once corroded away, the metal has been completed lost and is no longer available as scrap. Because the use of scrap greatly reduces the amount of energy consumed in manufacturing steel, it will be clear that corrosion leads to additional consumption of energy. Corrosion control is therefore one of the routes toward energy and raw materials conservation. Finally, these consequences include much graver lossesdincalculable in economic termsdof health and even life caused by the failure of equipment (explosions) or means of transport (aircraft) due to structural degradation caused by corrosion. Effective corrosion prevention may therefore contribute toward the limitation of economic, social, and personal loss. \n\n###### 3. The Theory of Electrochemical Corrosion \n\nAs is generally known, most metals occur naturally in ores. In their relevant natural conditions, these metal oxides and sulfides exist in a thermodynamically fairly stable state. \n\nBy adding large quantities of energy, the metal manufacturing industry ultimately converts them into useful materials of construction. \n\nCorrosion amounts in effect to nothing else than the reversion of these metals to their lowest energy state, namely ores (rust), in accordance with the laws of thermodynamics. \n\n###### Oxidation and Reduction \n\nThe commonest form of corrosion (in terms of tons of metal subject to it) is electrochemical corrosion, which can occur, for example, in aqueous solutions, in the atmosphere, and in the soil. Here, the actual corrosion reaction is invariably the anodic or oxidation reaction, whereby a metal dissolves while releasing electrons as ions, for example: \n\n\n\nCopyright Elsevier 2022 \n\nPart I:"}, {"page": 22, "text": " General Aspects of Corrosion, Corrosion Control, and Corrosion Prevention xxvii \n\nor is converted into a solid compound, such as \n\n\n\nSuch a reaction, however, can only proceed continuously if the electrons formed are removed by a cathodic or reduction reaction, such as the formation of hydrogen: \n\n\n\nwhich proceeds in acid solutions; or oxygen reduction: \n\n\n\nwhich occurs above all in neutral solutions. \n\nThe site where the metal is oxidized is called the anode, and the site where a component of the medium is reduced is called the cathode (see Fig. 1). Negative charge (electrons) is taken up at the cathode, which therefore becomes negative, while electrons are discharged at the anode, which therefore reacts positively. \n\nIn the case of corrosion in a neutral medium, as soon as the solubility product of the iron and hydroxyl ions is exceeded, a deposit forms, and the various rust-forming reactions proceed depending on the corrosive environment. \n\nIn the case of electrochemical corrosion, therefore, both the oxidation reactions and reduction reactions are essential. It will be clear that both reactions keep one another in equilibrium. In other words, if we are able to curb either reaction we automatically reduce the corrosion can be removed from a neutral aqueous system, no corrosion will occur. However, if the water contains an additional quantity of oxidant, the corrosion will increase. \n\nIn the case of acid corrosion, hydrogen formation occurs as reduction reaction, as indicated previously. Generally, no rust-forming reactions will follow because the resultant products are fairly well soluble in acid. Acid corrosion, however, can be considerably intensified by the presence of oxidants (e.g., oxygen). This effect is schematically represented in Fig. 2. \n\n\n\n<!-- Start of picture text -->\nanode oxidation<br>Fe 2-<br>Fe rust-<br>2e - forming<br>reactions<br>cathode ½O2 - H2 O - 2e - 2OH -<br>reduction<br>steel<br>electrochemical<br>reactions<br><!-- End of picture text -->\n\nFIGURE 1 Schematic representation of the electrochemical reactions of steel corrosion. \n\n\n\n<!-- Start of picture text -->\noxygen<br>reduction<br>hydrogen<br>formation<br>2 3 4 5 6 7 8 9 10 11 12<br>acid neutral alkaline<br>pH<br>corrosion rate<br><!-- End of picture text -->\n\nFIGURE 2 Schematic representation of the rate of steel corrosion as a function of pH and dissolved oxygen. \n\nOxygen reduction and hydrogen formation are the two most common reduction reactions. However, reduction of oxidizing metal ions, such as Fe<sup>ю</sup> 3 and reduction of oxidizing anions, such as NO<sup>-</sup> 3<sup>,canalsocauseaconsid-</sup> erable increase in corrosion. \n\n###### Polarization and Depolarization \n\nIf the reaction of one of the electrodes is blocked by accumulation of reaction products, a state of polarization exists, and the corrosion process will stop. The corrosion will only resume upon depolarization of the anode or cathode. Besides this concentration polarization, there are also"}, {"page": 23, "text": " other forms of polarization. Examples of concentration polarization are as follows: \n\n- l The previously mentioned deposition of corrosion products on the anode, for example, ferrous oxide. This layer may be entrained or dissolved by strong flow or reduced pH: depolarization. \n\n- l Hydrogen gas formation at the cathode in an acid environment, also mentioned previously. Supply of oxygen removes the hydrogen film by reaction to water. Here too, flow can entrain the hydrogen bubbles: depolarization. \n\n###### The Corrosion Potential \n\nThe corrosion potential or cell potential is formed by the coupling of two half-cells, as illustrated in Fig. 3. \n\nThe left-hand half-cell contains a copper plate in a solution with 1 mol/L Cu<sup>2ю</sup> at 25<sup>-</sup> C (standard conditions). The same applies in the half-cell with the zinc plate. If the plates are not coupled, a half-cell potential is formed ¼ ( electrode potential: plate potential relative to a reference electrode). \n\nCopyright Elsevier 2022 \n\nxxviii Part I: General Aspects of Corrosion, Corrosion Control, and Corrosion Prevention \n\n\n\n<!-- Start of picture text -->\n1,1V<br>V<br>Cu Zn<br>Cu 2- Zn 2-<br>membrane<br><!-- End of picture text -->\n\nFIGURE 3 Coupling of two half-cells. \n\nThe following equilibria are set: \n\n> - - Cu % Cu<sup>2ю</sup> ю 2eE ¼ ю0.377 V relative to NHE Zn % Zn<sup>2ю</sup> ю 2eE- ¼ -0.763 V relative to NHE- \n\n*NHE, normal hydrogen electrode. \n\nTable 1 lists the standard potentials (at 25<sup>-</sup> C) of a number of important electrochemical reactions. \n\nWhen the two metals of Fig. 3 are coupled, a current will flow, and the corrosion potential will be set. For this system, the following applies: \n\n\n\n\n\nThe corrosion potential (cell potential) is therefore the sum of the two electrode potentials (¼half-cell potentials). \n\nDetermination of the current direction shows that when zinc is coupled to copper, the zinc dissolves and the copper is deposited: \n\n\n\n|TABLE 1 Standard oxidation/red<br>Au|uction (redox) potentials at 258C, <br>/ Au<sup>3ю </sup>ю3e|measured relative to NHE.<br>ю1.498|\n|---|---|---|\n|O2ю4H<sup>ю </sup>ю4e|/ 2H2O|ю1.229|\n|Pt|/ Pt<sup>2ю </sup>ю2e|ю1.2|\n|Pd|/ Pd<sup>2ю </sup>ю2e|ю0.987|\n|Ag|/ Ag<sup>ю </sup>¼e|ю0.799|\n|Hg|/ Hg<sup>2ю </sup>ю2e|ю0.788|\n|Fe<sup>3ю </sup>юe|/ Fe<sup>2ю </sup>ю0.771||\n|O2ю2H2Oю4e|/ 4OH<sup>e</sup>|ю0.401|\n|Cu|/ Cu<sup>2ю </sup>ю2e|ю0.337|\n|Sn<sup>4ю </sup>ю2e|/ Sn<sup>2ю </sup>ю0.15||\n|2H<sup>ю </sup>ю2e|/ H2|0.000|\n|Pb|/ Pb<sup>2ю </sup>ю2e|e0.126|\n|Sn|/ Sn<sup>2ю </sup>ю2e|e0.136|\n|Ni|/ Ni<sup>2ю </sup>ю2e|e0.250|\n|Co|/ Co<sup>2ю </sup>ю2e|e0.277|\n|Cd|/ Cd<sup>2ю </sup>ю2e|e0.403|\n|Fe|/ Fe<sup>2ю </sup>ю2e|e0.440|\n|Cr|/ Cr<sup>3ю </sup>ю3e|e0.744|\n|Zn|/ Zn<sup>2ю </sup>ю2e|e0.763|\n|Al|/ Al<sup>3ю </sup>ю3e|e1.662|\n|Mg|/ Mg<sup>2ю </sup>ю2e|e2.363|\n|Na|/ Na<sup>ю </sup>юe|e2.714|\n|K<br>NHE, normal hydrogen electrode.|/ K<sup>ю </sup>юe|e2.925|\n\n\n\nCopyright Elsevier 2022 \n\nPart I: General Aspects of Corrosion, Corrosion Control"}, {"page": 24, "text": ", and Corrosion Prevention xxix \n\nThis yields an important rule in corrosion theory: \n\nIn any electrochemical reaction, the half-cell with the lower potential is oxidized, and the half-cell with the higher potential is reduced. \n\nThis rule makes it possible to predict what will happen if different metals are coupled together or metals are placed in a solution. The previously mentioned iron in hydrochloric acid dissolves on account of the half-cell potential of Fe/Fe<sup>2ю</sup> being lower than that of H/H<sup>ю</sup> . \n\nTherefore, whether a metal will corrode depends primarily on the driving force of the overall reaction, as: \n\n\n\nThis can be expressed as electrical voltages or potentials of the subreactions which together give the overall reaction. Such a reaction is therefore possible when the equilibrium potential of the anodic reaction is lower than that of the cathodic reaction. These equilibrium potentials can be determined with reference to the standard potentials and Nernst’s formula. \n\nIn situations which deviate from “normal conditions,” Nernst’s formula can be used to calculate the electrode potential for any reaction, as follows: \n\n\n\nwhere E, electrode potential; E<sup>-</sup> , standard electrode potential; R, gas constant; T, temperature in<sup>-</sup> K, F, Faraday num- <u>½Red-</u> ber; n, number of reacting electrons per atom; and ½Ox-<sup>~~,~~</sup> \n\nconcentration (activity) of oxidants and reductants. \n\nIt has been discussed previously how two reactions occur in an electrolyte during corrosion to one and the same material (see Fig. 1). The corrodent material is therefore a multiple electrode. The electric potential difference resulting from the two reactions determines the absolute corrosion potential. \n\nA relative corrosion potential (Ecorr) can be measured in practice in relation to a reference electrode (stable electrode potential) by means of a voltmeter with a high input impedance. Such a reference electrode is the hydrogen electrode having a defined potential of 0 V. \n\nThe corrosion potential is strongly affected by the oxidizing/reducing character of the electrolyte. More oxidizing conditions will result in a higher corrosion potential. However, the corrosion rate cannot be directly derived from this. In most cases, it is possible to state whether the corrosion rate will increase or diminish. \n\n###### The E/pH Diagram (Pourbaix Diagram) \n\nIt appears from the previously mentioned that both the pH and the oxidizing/reducing character of the corrosive medium are important factors determining whether or not \n\n\n\n<!-- Start of picture text -->\n1,6<br>E(v) O2 -4H -- - 4e - - 2H2 O<br>1,2 a<br>Fe 3-<br>0,8 O2 - 2H2O- 4e - - 4OH -<br>0,4 3 passive<br>corrosive<br>Fe2 O3<br>0 b 2H -- - 2e - - H2<br>-0,4 Fe 2- Fe -Fe 2- - 2e - 2<br>Fe3 O4<br>1<br>-0,8 HFe O-2<br>-1,2<br>Fe<br>-1,6<br>immune<br>1 3 5 7 9 11 13<br>pH<br><!-- End of picture text -->\n\nFIGURE 4 Simplified E/pH diagram of iron in aqueous solution. \n\nmetals corrode an"}, {"page": 25, "text": "d also the value of the corrosion potential. M. Pourbaix was the first to represent both variables in an E/pH diagram. Fig. 4 is the simplified E/pH diagram for the ironewater system at 25<sup>-</sup> C. \n\nFrom this diagram, it can be seen that below a pH of approximately 9, iron will spontaneously tend to dissolve according to the reaction equation: \n\n\n\nbecause the equilibrium potential of the reaction Fe / Fe<sup>2ю</sup> ю 2e (line 1) is below that of the reaction 2H<sup>ю</sup> ю 2e / H2 (line b). \n\nThese diagrams enable us to predict the following: \n\n- l the spontaneous direction of a reaction; \n\n- l the composition of the corrosion products; \n\n- l the effect of changes in the medium on the corrosion sensitivity. \n\nThe uninterrupted lines indicate the stability ranges for Fe and its corrosion products (Fe<sup>2ю</sup> , Fe<sup>3ю</sup> , Fe(OH)2, and Fe(OH)3). At the same time, this indicates the immunity, corrosion, and passivity ranges. \n\nIn the case of a neutral solution (e.g., pH ¼ 7), depending on the corrosion potential, all these three ranges may be involved. Under normal conditions, the corrosion potential will lie in the corrosion range, and the iron will corrode. Strictly speaking, on the basis of this situation, there are three possibilities for reducing the corrosion (see the arrows in Fig. 4). \n\nCopyright Elsevier 2022 \n\nxxx Part I: General Aspects of Corrosion, Corrosion Control, and Corrosion Prevention \n\n- l The corrosion potential can be reduced into the immunity range (iron stable). This can be done, for example, by impressing a negative voltage (cathodic protection); \n\n- l The corrosion potential can be raised into the passivity range. This can be done by impressing a positive voltage or dosing an oxidizing component to the medium which will combine with steel to form a passivating layer; \n\n- l Finally, the pH can be increased, so that a passivating iron oxide film (Fe3O4) will be formed. \n\nThe effectiveness of the previously mentioned methods can vary considerably. Especially in the last two methods, the effectiveness is mainly determined by the protective nature of the passive layers formed. The Pourbaix diagrams are unable to allow for this. \n\nToday, E/pH diagrams are available for many metals and corrosive media at various temperatures. However, these diagrams have only limited validity in combination with the corrosion potential. They only indicate which components are thermodynamically stable in which ranges and whether or not a driving force exists for the electrochemical reactions. They do not refer to the rate at which these reactions proceed. \n\n###### Corrosion Rate and Polarization Diagrams \n\nA second determining factor for the occurrence of corrosion is the rate of the corrosion reaction. Even if the reaction is possible according to the previously mentioned thermodynamic criterion, as a rule, problems will only occur if the rate of that reaction is sufficiently high. In electrochemical corrosion, the rate is g"}, {"page": 26, "text": "enerally expressed, by means of Faraday’s law, as a current density Icorr t. \n\n\n\nwhere Icorr is expressed in amps, t is the time in seconds for which the current has flowed, nF is the number of coulombs (C) required to convert 1 mole of metal to corrosion product, where n is the number of electrons involved in the metal dissociation reaction, and F is the Faraday constant (96,480 C/mol; M is the molecular weight of the metal in grams; and w is the mass of corroded metal in grams). \n\nThe rate of a corrosion reaction depends on various factors, such as the nature of the reactions proceeding, the concentration and supply of the reagents, and the form of the corrosion products. Corrosion rates are often represented in polarization diagrams, in which the current densities of the reactions occurring are plotted against the potential. \n\n\n\nwhere Ecorr is the corrosion potential, Iox is the oxidation current, Ired is the reduction current, and Icorr is the corrosion current. \n\nBecause the net current flow is zero, the corrosion current cannot be measured directly. \n\nIf the corroding electrode, however, is taken out of this equilibrium state, a net current will begin to flow. Using a potentiostat, an electrode can be raised to any desired potential, and the associated current measured. The twoelectrode system used for corrosion potential measurement is then enlarged into a three-electrode system. The third electrode is needed to allow the current to pass through the corroding electrode. In this way, a potential/ current correlation can be found; this is also known as the polarization curve or I/E curve. \n\nIf a positive potential is established in relation to Ecorr, the oxidation current will exceed the reduction current (Iox > Ired). Conversely, if a negative potential is established, the reduction current will prevail (Ired > Iox). The principle of the polarization curve is shown in Fig. 5. \n\nThe algebraic sum of Iox and Ired is measured. At sufficiently high polarization (more than -50 mV), only an oxidation current or reduction current is measured. The current/voltage correlation is linear in the vicinity of the corrosion potential, and further away it is logarithmic. If, at \n\n\n\n<!-- Start of picture text -->\ncurrent<br>oxidation<br>Iox<br>- --E --E -<br>Ired potential<br>:Ecorr<br>reduction<br><!-- End of picture text -->\n\nFIGURE 5 Schematic representation of the polarization curve. \n\nCopyright Elsevier 2022 \n\nPart I: General Aspects of Corrosion, Corrosion Control, and Corrosion Prevention xxxi \n\n\n\n<!-- Start of picture text -->\nlog log<br>current current<br>reduction oxidation<br>reaction reaction<br>sum of hydrogen<br>formation and<br>Fe 3-  reduction<br>e.g.<br>hydrogen oxidation<br>formation reaction<br>log<br>Icorr (corrosion current) hydrogen<br>- - formation<br>Ecorr potential<br>FIGURE 6 Polarization curve for corrosion in an acid environment.<br>- -<br>Ecorr potential<br><!-- End of picture text -->\n\nFIGURE 6 Polarization curve for corrosion "}, {"page": 27, "text": "in an acid environment. \n\nthe same time, the reduction current and oxidation current are placed at the same side of the potential axis, the I/E curve appears as shown in Fig. 6.
