Repository: NDDev-Technocracy-OpenNetwork/hack-2026-nornickel-knot

> **DEPRECATED.** This repository is archived and no longer maintained.
> It is kept read-only for reference; its GDS anchor records
> `lifecycle: archived` under `portfolio:archived-projects`.

# Nornickel Scientific Knot

Живая карта знаний R&D для горно-металлургической отрасли: система превращает архив отчётов, статей, презентаций и экспериментальных материалов в типизированный граф знаний, а затем отвечает на вопросы естественным языком с источниками и страницами первоисточников.

Проект подготовлен командой **Harmonic Labs** для **Норникель AI Hack 2026**, трек **«Научный клубок»**.

File: data/parsed/Материалы конференций/Flotation_Plant_Optimisation_S25.json (part 2 of 32)
– Estimated mineral assays from elemental data|_49_|\n|**CHAPTER 2**|**55**|\n|Existing methods for process analysis<br>_Bill Johnson_||\n|Appendix – Two aspects of sampling|_99_|\n|**CHAPTER 3**<br>|**105**|\n|Mass balancing fotation data<br>_Rob Morrison_||\n|**CHAPTER 4**<br>|**137**|\n|A practical guide to some aspects of mineralogy that afect fotation<br>_Alan R Butcher_||\n|**CHAPTER 5**<br>|**157**|\n|Some troublesome sulfde and non-sulfde minerals<br>_Bill Johnson and Peter Munro_||\n|**CHAPTER 6**<br>|**171**|\n|Characterisation measurements in industrial fotation cells<br>_Greg Harbort, Sarah Schwarz and Thu Nguyen_||\n|**CHAPTER 7**|**199**|\n|Chemical measurements during plant surveys and their interpretation||\n|_Stephen Grano_||\n|**CHAPTER 8**|**227**|\n|Electrochemical aspects of sulfde mineral fotation<br>_Ronald Woods OAM_||\n|Appendix – General description of the oxidation of sulfdes and the consequences for the fotation process<br>_Bill Johnson and Peter Munro_|_256_|\n\n\n\n|**CHAPTER 9**<br>|**263**|\n|---|---|\n|Surface chemical characterisation for fotation plant optimisation<br>_Alan Buckley_||\n|Appendix – Practical examples of using surface chemistry to identify problems in fotation plants<br>_Christopher Greet_|_294_|\n|**CHAPTER 10**<br>|**321**|\n|Laboratory fotation testing – an essential tool for ore characterisation<br>_Kym Runge_||\n|Appendix – Worked examples|_343_|\n|**CHAPTER 11**|**361**|\n|Designing and analysing plant trials<br>_Tim Napier-Munn_||\n|**CHAPTER 12**|**391**|\n|Project evaluation and communication<br>_Joe Pease_||\n|**CHAPTER 13**|**407**|\n|Operational geometallurgy<br>_Dean David_||\n\n\n\n**_Return to contents_** \n\n# **C H A P T E R 1** \n\n#### **The Eureka Mine – an example of how to identify and solve problems in a flotation plant** \n\n_Christopher J Greet_ \n\n###### **ABSTRACT** \n\nThis chapter will provide a methodology for identifying and solving problems in a flotation plant. To do this, a ‘mythical’ concentrator (The Eureka Mine) will be described and used to demonstrate how to go about the process of identifying where the losses of valuable mineral occur and what gangue species are diluting the concentrate. It is intended that this chapter be used in parallel with subsequent chapters to guide the reader through the steps involved in optimising the plant. \n\n###### **INTRODUCTION** \n\nMany of us have, at one time or another, flicked through the newspaper or searched online for a job, and stumbled upon an ad not unlike the one that appears below. Whether we are jaded with our current role, looking for a step up to the next level, or wanting a new challenge, we prepare our resume and send it off in the hope that we may be the successful candidate. \n\nWith the interview process out of the way, the waiting and self-doubt start. After what seems an eternity you receive a phon"}, {"page": 15, "text": "e call or letter telling you that you have got the job. \n\nCongratulations! Now what? You’re new, you have ambition, you have drive and you want to make your mark! But, there’s a right way and a wrong way to do this. The first thing to remember is that this place has a history, and the people you are going to work with have been here much longer than you have, so communication and respect are key to your success. You need to discover the history of the concentrator and discuss its operation with other members of staff (operators, metallurgical technicians, shift foremen, plant metallurgists, the chemist, mechanical and electrical maintenance, the mine (ie geologists and mining engineers) and the supply department). They will all give you their perspective and you need to respect their point of view. You will also work out who among these people hold the knowledge, the history; the real story of your concentrator. \n\n**1** \n\nFLOTATION PLANT OPTIMISATION  |  SPECTRUM SERIES 25 \n\n**CHRISTOPHER J GREET** \n\n###### **SENIOR PROJECT METALLURGIST** \n\nThe key objectives of this position are to: \n\n- identify opportunities for improvement within the process \n\n- develop, test, evaluate and implement process improvements \n\n- identify and evaluate new technologies that will improve our process \n\n- be actively involved in our future ores testing program. \n\nOperating in a climate of continuous improvement, you will be required to actively participate in the promotion of safe work practices, have good interpersonal skills and a professional work ethic. \n\n###### **Skills and experience** \n\nThe successful applicant candidate will have the following attributes: \n\n- Bachelor of Engineering – Metallurgy or equivalent \n\n- five years or more process experience \n\n- a working knowledge of grinding and flotation processes \n\n- good communication skills \n\n- proven problem-solving skills \n\n- good time management skills \n\n- sound leadership qualities and management skills. \n\n###### **Employment conditions** \n\nEureka Mining Limited is a wholly owned subsidiary of Stockade Resources Limited, an Australian-based mining and exploration company with interests in Australia, New Guinea, Zambia and Peru. \n\nReporting to the Metallurgy Manager, the successful candidate will work closely with production to maintain and improve plant performance. This is a residential position, with an attractive renumeration package commensurate with your qualifications and experience. \n\n###### **To apply** \n\nPlease submit your application including a cover letter and current copy of your resume via email to ... \n\nWhile you are establishing relationships you need to determine what data exists (and what is missing) to help you develop a technical perspective of how your concentrator performs. \n\nThe focusing questions in any process improvement strategy are: \n\n- Where and how do the losses of valuable mineral occur? \n\n- What gangue minerals are diluting the concentrate and how did they get there? \n\nThe inten"}, {"page": 16, "text": "tion of this book is to provide you with a sequence of logical steps to collect the necessary data to define the problem(s) in your operation. Once the problems are defined you can prioritise them and develop experimental strategies that may lead to solutions that can be implemented in the plant. \n\nTo illustrate this journey we will consider the performance of the Eureka Mine. The Eureka Mine treats a complex polymetallic sulfide ore supplied from an underground mine and produces three saleable concentrates. This chapter provides a description of the Eureka Concentrator and its metallurgical performance since commissioning. It demonstrates the methodology to collect plant data, analyse and interpret it to determine where the metallurgical problems – and potential solutions – lie. \n\n**2** \n\nFLOTATION PLANT OPTIMISATION  |  SPECTRUM SERIES 25 \n\n**CHAPTER 1  |  THE EUREKA MINE** \n\n###### **THE EUREKA MINE** \n\n###### **Location and history** \n\nExtensive geological surveying of the region north of Laylor River by Stockade Resources Limited resulted in the discovery of the Eureka deposit in 1990. Throughout 1991 and 1992, drilling continued to delineate the deposit. Preproduction geological studies indicated Probable Reserves of approximately 25 Mt of greater than 15 per cent zinc plus lead, with economically significant copper, silver and gold grades. \n\nA one million tonnes per annum processing plant was commissioned by Stockade in 1995 to treat ore with an average head grade of 0.4 per cent copper; 3 per cent lead; 12 per cent zinc; 130 g/t silver and 2.0 g/t gold. \n\n###### **Geology** \n\nThe Eureka volcanogenic massive sulfide deposit occurs within the Laylor-Eureka Volcanic sequence of the Mount Rush Volcanics. The deposit was formed when hot mineralised solutions spewed on to the ocean floor and were rapidly quenched by the surrounding seawater. Hence, the sulfide minerals precipitated from solution formed very fine crystals and intricate mineral textures. Subsequent geological changes to the orebody were few; therefore, many of the original fine-grain textures remained intact. \n\n###### **Deposit mineralogy** \n\nTo fully appreciate the complexity of flotation at Eureka requires a rudimentary understanding of the mineralogy of the orebody. Eureka is unusually sulfide-rich and contains a relatively simple mineral suite: 58 per cent pyrite, 20 per cent sphalerite, four per cent galena, two per cent arsenopyrite and one per cent chalcopyrite, with minor amounts of tetrahedrite. The remaining 15 per cent of the ore consists of: quartz, barite, calcite, chlorite, sericite and siderite. \n\nMacroscopically, the mineral textures are diverse; however, the orebody can be divided into two distinct metal zones. The demarcation between the two zones is set, arbitrarily, at 100 g/t of silver and represents a continuous horizon across the deposit. Above this level is the hanging wall enrichment zone characterised by higher lead, zinc, silver, gold and arsenic grades"}, {"page": 17, "text": ". Macroscopically, the sulfides within the enrichment zone tend to be banded and very fine grained. The footwall-depleted zone occurs below the 100 g/t silver horizon. Pyrite and chalcopyrite are the dominant minerals in this part of the orebody, with reduced lead, zinc, silver, gold and arsenic grades. The footwall-depleted zone is highly recrystallised, therefore the grain structure is comparatively coarse compared with those observed in the hanging wall enrichment zone. \n\nThe Eureka orebody is relatively free of non-sulfide gangue mineralisation. Pyrite is the dominant gangue mineral and is associated with all other minerals within the deposit. Therefore, the properties of pyrite will influence greatly the behaviour of all other minerals during processing. \n\nThe pyrite textures vary markedly across the deposit from coarse recrystallised grains in the footwall-depleted zone to compact microcrystalline masses, spongy and colliform clots, such as melnokovite (an amorphous pyrite of colloidal origin). Ultra-fine intergrowths of pyrite with other sulfides are common, particularly with galena and arsenopyrite (Figure 1). The association of auriferous arsenopyrite with pyrite is also of significance. \n\n**3** \n\nFLOTATION PLANT OPTIMISATION  |  SPECTRUM SERIES 25 \n\n**CHRISTOPHER J GREET** \n\n\n\n<!-- Start of picture text -->\nA B<br>C D<br><!-- End of picture text -->\n\n**FIG 1** – Photomicrographs of various galena ore textures: (A) galena replacement in pyrite matrix, like melnokovite (magnification Ч10); (B) galena blebs in pyrite matrix (magnification Ч20); (C) galena in crystal voids around pyrite (magnification Ч5); and (D) galena replacement in melnokovite colloform (magnification Ч40). (Note: the blue/grey areas are galena and the golden areas are pyrite.) \n\n###### **Process description** \n\nLaboratory testing of the Eureka ore clearly demonstrated that it was possible to produce saleable copper, lead and zinc concentrates. The flow sheet developed in the laboratory was tested at pilot scale to prove the selected process route was robust and to produce sufficient quantities of concentrate for smelter testing. The final Eureka process flow sheet is presented in Figure 2. \n\nMine geologists classify the ore into broad types based on texture: enrichment zone ore (banded), or footwall depleted zone ore (coarse grained) and estimated pyrite content. Each ore type is crushed in batches to nominally 100 per cent passing 100 mm, in the underground jaw crusher before being trucked to the surface in 50 t dump trucks. Upon delivery to the \n\n\n\n<!-- Start of picture text -->\nCopper Circuit Lead Circuit Zinc Circuit<br>Cu Ro Pb Ro Pb Scav Zn Ro Zn Scav<br>Feed Zn Scavenger Tailing<br>Grinding Zn 1 st Cl<br>P80 = 75 microns<br>Copper Cleaner Concentrate Cu Cl<br>Pb 1 st Cl Zn 2 nd Cl<br>Zinc 2nd Cleaner Concentrate<br>Zinc Regrinding<br>Pb 2 nd Cl PLead80 = Regrinding38 microns P80 = 38 microns<br>Pb 3 rd Cl<br>Lead 3rd Cleaner Concentrate<br><!-- End of picture te"}, {"page": 18, "text": "xt -->\n\n**FIG 2** – The Eureka Concentrator flow sheet. \n\n**4** \n\nFLOTATION PLANT OPTIMISATION  |  SPECTRUM SERIES 25 \n\n**CHAPTER 1  |  THE EUREKA MINE** \n\nrun-of-mine (ROM) pad each ore type is stockpiled separately. The ore is fed onto a conveyor belt that leads to an open stockpile in specific ratios of each ore type. Apron feeders under the open stockpile feed the blended ore onto the primary mill feed conveyor at nominally 120 t/h. \n\nThe primary mill is a low aspect ratio semi-autogenous grinding (SAG) mill in open circuit. The SAG mill product discharges into a common sump shared with the ball mill. The pulp is pumped from the mill discharge sump to cyclones in closed circuit with a secondary ball mill. The cyclone underflow feeds the secondary ball mill, and cyclone overflow reports to flotation feed. The mill and cyclone configuration is designed to produce flotation feed P80 of 75 µm. \n\nSecondary cyclone overflow feeds a sequential copper/lead/zinc flotation circuit. Each flotation section consists of a rougher/scavenger, with the rougher concentrate reporting to the cleaner circuit. Copper cleaning is achieved without regrinding and with only one stage of cleaning. Lead rougher concentrate feeds the first of three stages of cleaning. Lead scavenger concentrate and lead first cleaner tailings are reground and recycled to the head of the lead rougher. Lead scavenger tailings report to zinc circuit feed. Zinc rougher concentrate reports to two stages of cleaning. Zinc scavenger concentrate and zinc first cleaner tailings are reground and recycled to zinc rougher feed. The concentrates produced from the copper, lead and zinc flotation circuits are pumped to thickeners. Thickened concentrates are filtered for stockpiling before loading into rail cars for shipment to the smelter. \n\nFlotation tailings are dewatered and used as paste backfill in the underground workings. \n\n###### **Metallurgical performance** \n\nThe Eureka Concentrator was commissioned in December 1995 and reached name plate throughput by July 1996. A further 18 months were required to achieve the design concentrate grades and recoveries. Typical metallurgical performance since 1998 is summarised in Table 1. \n\n###### **DATA ACQUISITION** \n\nMeasurement is the first step to understanding how your plant is performing. In a modern concentrator, the process can be monitored using a multitude of sensors; however, the data collected from inventory samples on a shift, daily, weekly and monthly basis, coupled with well-executed metallurgical surveys, is invaluable to define where valuable mineral losses occur and what gangue minerals are diluting the concentrate. \n\nAs the new metallurgist, the first step is to acquaint yourself with the existing plant data. That is, review the shift mass balance data, interrogate the monthly composite data and examine the results of any previous plant surveys. This should provide some indication \n\n**TABLE 1** \n\nTypical metallurgical performance of the Eu"}, {"page": 19, "text": "reka Concentrator since 1998. \n\n|**Stream**<br>Flotation feed|**Wt %**<br>100.0|**Ag (ppm)**<br>130|**Grade (**<br>**Cu**<br>0.4|**%)**<br>**Pb**<br>3.1|**Zn**<br>12.4|**Ag**<br>100.0|**Recove**<br>**Cu**<br>100.0|**ry (%)**<br>**Pb**<br>100.0|**Zn**<br>100.0|\n|---|---|---|---|---|---|---|---|---|---|\n|Cu concentrate|0.9|3190|25.4|5.2|6.2|21.9|53.2|1.5|0.4|\n|Pb concentrate|3.6|1356|1.2|61.5|10.8|37.6|10.1|70.4|3.1|\n|Zn concentrate|20.0|102|0.3|2.0|53.4|15.9|16.4|13.0|86.9|\n|Final tailing|75.3|42|0.1|0.6|1.6|24.6|20.3|15.1|9.6|\n\n\n\n**5** \n\nFLOTATION PLANT OPTIMISATION  |  SPECTRUM SERIES 25 \n\n**CHRISTOPHER J GREET** \n\nof where the metallurgical weaknesses lie. Unfortunately, often the only readily available up-to-date information are shift mass balances. Therefore, it is good practice to organise a plant survey as soon as possible to quantify the metallurgical performance of each section of the plant. \n\nThe shift data for the copper, lead and zinc circuits of the Eureka Concentrator for the first half of 1998 appear in Figure 3. \n\nThese data suggest that, with the exception of lead and zinc concentrate grades, the plant performance is somewhat unstable. The copper concentrate grade and recovery fluctuate widely, and lead recoveries are highly variable with greater than ten per cent zinc grade in the lead concentrate, and zinc recoveries are usually in the low to middle 80s. \n\nYour ‘gut feeling’ probably tells you that copper, lead and zinc recoveries are lower than expected, so it should be possible to improve performance. But you don’t know what the limiting factors are. You need a comprehensive plant survey to identify the targets. \n\nNow you need to decide what level of detail the survey needs. This will obviously depend on what work has been completed previously. In this example it will be assumed that the available data is scattered and incomplete. Therefore, the survey objective will be to collect as much data as possible to provide sufficient information to describe the pulp chemistry and metallurgical performance. Ideally, both sets of data can be collected together so they complement each other. To add further value to your survey, collecting gas hold-up, superficial gas velocity and bubble size data will provide information about the hydrodynamics of the flotation cells. \n\n###### **The metallurgical survey (Chapter 2)** \n\n###### _Why don’t metallurgists do surveys?_ \n\nI have visited many plants around the world and observed a wide spectrum of knowledge and experience. But there are few plants that conduct frequent, well-focused surveys and have a clear understanding of their metallurgical performance problems and opportunities. There are many reasons for this, but generally distil to not knowing how to conduct a survey and the fear of mass balancing. \n\n###### _What do I have to do?_ \n\nThe objectives of the survey(s) are to provide information about rougher/scavenger flotation performance in each of the flotation circuits and to examine how"}, {"page": 20, "text": " the concentrates upgrade during cleaning. Firstly, conduct ‘block’ surveys of each of the flotation sections (roughers, scavengers and cleaners) for each product. Ideally, you can include a more detailed downthe-bank survey of the rougher/scavenger sections. An example of a down-the-bank survey is provided in Appendix 1. To gain greater appreciation of how the circuit operates you should conduct repeat surveys over a number of days, and for different ore types. It is useful to have one detailed survey and several less detailed block surveys to give a more balanced view of metallurgical performance. \n\nOrganisation and communication are key to successful concentrator surveys. The first step is to decide on the sampling points and the type of sample to be taken. A list of samples for the Eureka Concentrator is given in Table 2. All tailings samples should be taken in duplicate to ensure sampling consistency and as internal checks (the recovery calculation depends on the tailings assay). \n\n**6** \n\nFLOTATION PLANT OPTIMISATION  |  SPECTRUM SERIES 25 \n\n**CHAPTER 1  |  THE EUREKA MINE** \n\n###### **A** \n\n###### **B** \n\n###### **C** \n\n\n\n<!-- Start of picture text -->\n90.0 30.0<br>75.0 27.0<br>60.0 24.0<br>45.0 21.0<br>30.0 18.0<br>15.0 15.0<br>0.0 12.0<br>Time, days<br>Cu recovery Cu grade<br>90.0 90.0<br>75.0 75.0<br>60.0 60.0<br>45.0 45.0<br>30.0 30.0<br>15.0 15.0<br>0.0 0.0<br>Time, days<br>Pb recovery Pb grade Zn grade in Pb con<br>100.0 60.0<br>90.0 50.0<br>80.0 40.0<br>70.0 30.0<br>60.0 20.0<br>50.0 10.0<br>40.0 0.0<br>Time, days<br>Zn recovery Zn grade Fe grade in Zn con<br>1/01/9815/01/9829/01/9812/02/9826/02/9812/03/9826/03/989/04/9823/04/987/05/9821/05/984/06/9818/06/98<br>1/01/9815/01/9829/01/9812/02/9826/02/9812/03/9826/03/989/04/9823/04/987/05/9821/05/984/06/9818/06/98<br>1/01/9815/01/9829/01/9812/02/9826/02/9812/03/9826/03/989/04/9823/04/987/05/9821/05/984/06/9818/06/98<br>Cu grade, %<br>Cu recovery, %<br>Pb recovery, %<br>Pb and Zn grade, %<br>Zn recovery, %<br>Zn and Fe grade, %<br><!-- End of picture text -->\n\n**FIG 3** – Time series data for: (A) copper; (B) lead and (C) zinc circuits. \n\n**7** \n\nFLOTATION PLANT OPTIMISATION  |  SPECTRUM SERIES 25 \n\n**CHRISTOPHER J GREET** \n\n**TABLE 2** \n\nThe sampling points and sample type for the metallurgical survey of the Eureka flotation circuit. \n\n|**Sampl**<br>**numbe**|**e**<br>**r**<br>**Process stream**<br>|**Sample type**<br>|**Sampl**<br>**numbe**<br>|**e**<br>**r**<br>**Process stream**<br>|**Sample type**<br>|\n|---|---|---|---|---|---|\n|1|Flotation feed (ball mill<br>cyclone overfow)|Half moon cutter|18|Lead second cleaner tailing A|Dip sample|\n|2|Copper rougher concentrate|Lip sample|19|Lead second cleaner tailingB|Dip sample|\n|3|Copper rougher tailingA|Dip sample|20|Lead third cleaner concentrate|Lip sample or OSA|\n|4|Copper rougher tailingB|Dip sample|21|Lead third cleaner tailingA|Dip sample|\n|5|Copper cleaner concentrate|Lip sample or OSA|22|Lead third cleaner tailingB|Dip sample|\n|6|C"}, {"page": 21, "text": "opper cleaner tailingA|Dip sample|23|Zinc rougher concentrate|Lip sample|\n|7|Copper cleaner tailingB|Dip sample|24|Zinc rougher tailingA|Dip sample|\n|8|Lead rougher concentrate|Lip sample|25|Zinc rougher tailingB|Dip sample|\n|9|Lead rougher tailingA|Dip sample|26|Zinc scavenger concentrate|Lip sample|\n|10|Lead rougher tailingB|Dip sample|27|Zinc scavenger tailingA|Dip sample or OSA|\n|11|Lead scavenger concentrate|Lip sample|28|Zinc scavenger tailingB|Dip sample or OSA|\n|12|Lead scavenger tailingA|Dip sample|29|Zinc frst cleaner concentrate|Lip sample|\n|13|Lead scavenger tailingB|Dip sample|30|Zinc frst cleaner tailingA|Dip sample|\n|14|Lead frst cleaner concentrate|Lip sample|31|Zinc frst cleaner tailingB|Dip sample|\n|15|Lead frst cleaner tailingA|Dip sample|32|Zinc second cleaner concentrate|Lip sample or OSA|\n|16|Lead frst cleaner tailingB|Dip sample|33|Zinc second cleaner tailingA|Dip sample|\n|17|Lead second cleaner concentrate|Lip sample|34|Zinc second cleaner tailingB|Dip sample|\n\n\n\nOther samples that may be redundant in the mass balance still provide valuable data to confirm the mass balance ‘makes sense’ – for example, copper rougher feed, lead rougher feed and zinc rougher feed. \n\nWith the sample list decided, the next step is to brief the survey team, prepare the equipment and ensure that the plant is running in a representative and steady state condition for the survey. Set the ground rules for the survey (ie number of rounds over what time interval) and delegate tasks to each survey member so that: \n\n- sufficient sample buckets with lids are cleaned, weighed and labelled \n\n- the sampling equipment is checked, clean and ready for use \n\n- everyone knows what is expected of them. \n\nYou need to inform operations that you intend to conduct a plant survey(s) and what the objectives of the work are. Check that the plant will be available and at steady-state at the planned survey time. You must inform the chemical laboratory of the expected sample load and assay requirements. \n\nThe day before the survey you should conduct a full plant ‘dress rehearsal’ to ensure everyone knows their role and sample points. All sample points should be checked and cleaned, including flotation cell lips. Sample buckets should be pre-labelled. Most importantly, check that the work area, access to sample points and sampling methods are safe. \n\nOn the day of the survey, attend the production meeting to establish the plant condition and whether it is expected to operate at steady state. Inform operations that the survey will proceed. \n\n**8** \n\nFLOTATION PLANT OPTIMISATION  |  SPECTRUM SERIES 25 \n\n**CHAPTER 1  |  THE EUREKA MINE** \n\nSet out the buckets and samplers in the correct positions, check and clean the sample points and flotation cell lips again, have a safety and procedures pre-start with the survey team. \n\nWhen you are ready for ‘kick off’, do a final check that the plant is at steady state – feed tonnage, head grades and performance. If so, you are ready to "}, {"page": 22, "text": "start the survey. \n\nA survey of this type should be conducted over three residence times, with multiple rounds of samples collected to form a composite. In this example, the survey was conducted over three hours, during which four ‘cuts’ from each sampling point were collected randomly. Once completed, gather the samples and take them to the laboratory. \n\n###### _What data do I need?_ \n\nIn the laboratory the samples are weighed (for wet weight), filtered, dried, weighed (for dry weight), prepared and submitted for assay. A summary of this data is shown in Table 3. Wet and dry weights determine per cent solids of each sample and are necessary for the mass and water balance. \n\nRegarding assays, as well as the valuable elements (in Eureka’s case – copper, lead, zinc, silver and gold), it is wise to assay for other elements. For example, iron and sulfur aid mineral conversions to yield information about the sulfide gangue deportment. Information on deleterious trace elements like arsenic, antimony, bismuth, mercury and/or cadmium is important to understand their deportment and minimise their recovery as they will effect concentrate grade and payment terms. \n\nOther useful data when analysing the survey mass balance are: \n\n- plant throughput at the time of the survey \n\n- reagent additions and other plant operating parameters (ie air flow rates and pulp levels) \n\n- on-stream analysis (OSA) readings \n\n- information about the ore being treated. \n\nFor a one-off survey some of this information may not be of great value. However, when the analysis is extended to include other surveys on other ore blends, circuit configurations and reagent suites, these data provide a vital link for comparison. \n\n###### _How do I analyse the data collected (Chapter 3)?_ \n\nOnce the assays have returned from the chemical laboratory the fun starts! You will be confronted with a list of numbers similar to those shown in Table 4. This may appear daunting, but once you have organised the data into a logical format you will be in a position to mass balance this survey. \n\nTo start the mass balancing process, first check that you have received all the assays and that they make sense. For example, do the tailing assays match? Do the concentrate assays follow a logical trend (for example, the rougher concentrate grade is higher than the scavenger concentrate, the concentrate grades increase from the first to the third cleaner)? Do the assays match the mineralogy? If the numbers make sense, you can start mass balancing. This can include a water balance, using the per cent solids values for each process stream as though it were an assay. \n\nThere are numerous mass balancing packages available, but the basic steps are the same. Unfortunately, it is not a case of plugging the numbers in and pressing ‘GO’. \n\nThe basic steps to mass balancing a survey are given below. A more detailed explanation is given in Chapter 3. \n\n**9** \n\nFLOTATION PLANT OPTIMISATION  |  SPECTRUM SERIES 25 \n\n**CHRISTOPHE"}, {"page": 23, "text": "R J GREET** \n\n**TABLE 3** \n\nRaw data from the metallurgical survey of the Eureka Concentrator. \n\n|**Sampl**<br>**numbe**|**e**<br>**r**<br>**Process stream**|**Gross wet**|**Samp**<br>**Bucket**|**le weight**<br>**Cutter**|**(g)**<br>**Net wet**|**Dry**|**% Solids**|\n|---|---|---|---|---|---|---|---|\n|1|Flotation feed|2083.5|202.6||1880.9|909.8|48.4|\n|2|Copper rougher concentrate|1961.2|229.2|347.8|1384.2|708.2|51.2|\n|3|Copper rougher tailing A|2509.5|466.3||2043.2|949.7|46.5|\n|4|Copper rougher tailing B|2480.9|466.0||2014.9|936.1|46.5|\n|5|Copper cleaner concentrate|1386.7|225.0|324.8|836.9|536.3|64.1|\n|6|Copper cleaner tailing A|1622.0|202.6||1419.4|144.8|10.2|\n|7|Copper cleaner tailing B|1668.4|202.6||1465.8|141.8|9.7|\n|8|Lead rougher concentrate|4842.2|225.3|341.0|4275.9|2695.1|63.0|\n|9|Lead rougher tailing A|2395.6|464.3||1931.3|812.3|42.1|\n|10|Lead rougher tailing B|2374.1|477.7||1896.4|772.0|40.7|\n|11|Lead scavenger concentrate|1317.1|206.9|340.9|769.3|482.4|62.7|\n|12|Lead scavenger tailing A|2416.1|465.0||1951.1|823.7|42.2|\n|13|Lead scavenger tailing B|2357.1|446.3||1910.8|782.0|40.9|\n|14|Lead frst cleaner concentrate|10638.1|190.4|341.1|10106.6|6660.8|65.9|\n|15|Lead frst cleaner tailing A|2646.2|234.5||2411.7|1347.1|55.9|\n|16|Lead frst cleaner tailing B|2640.5|224.8||2415.7|1343.7|55.6|\n|17|Lead second cleaner concentrate|5832.8|214.4|325.3|5293.1|3547.9|67.0|\n|18|Lead second cleaner tailing A|2814.2|233.6||2580.6|1608.0|62.3|\n|19|Lead second cleaner tailing B|2828.9|228.2||2600.7|1424.7|54.8|\n|20|Lead third cleaner concentrate|2721.8|200.6|341.0|2180.2|1395.7|64.0|\n|21|Lead third cleaner tailing A|2905.2|238.1||2667.1|1635.1|61.3|\n|22|Lead third cleaner tailing B|2881.6|225.8||2655.8|1650.7|62.2|\n|23|Zinc rougher concentrate|2779.3|226.4|341.2|2211.7|1287.8|58.2|\n|24|Zinc rougher tailing A|2090.7|224.9||1865.8|681.5|36.5|\n|25|Zinc rougher tailing B|1992.0|234.7||1757.3|638.8|36.4|\n|26|Zinc scavenger concentrate|1565.6|200.4|324.9|1040.3|500.5|48.1|\n|27|Zinc scavenger tailing A|1983.0|234.9||1748.1|629.1|36.0|\n|28|Zinc scavenger tailing B|1753.0|225.5||1527.5|536.5|35.1|\n|29|Zinc frst cleaner concentrate|3945.3|202.4|341.2|3401.7|1947.7|57.3|\n|30|Zinc frst cleaner tailing A|2316.8|225.6||2091.2|1004.9|48.1|\n|31|Zinc frst cleaner tailing B|2321.4|225.4||2096.0|1005.5|48.0|\n|32|Zinc second cleaner concentrate|4209.1|211.9|341.2|3656.0|2020.2|55.3|\n|33|Zinc second cleaner tailing A|2466.7|225.5||2241.2|1250.5|55.8|\n|34|Zinc second cleaner tailing B|2474.3|234.0||2240.3|1248.2|55.7|\n\n\n\n**10** \n\nFLOTATION PLANT OPTIMISATION  |  SPECTRUM SERIES 25 \n\n**CHAPTER 1  |  THE EUREKA MINE** \n\n**TABLE 4** \n\nRaw assay data from the metallurgical survey of the Eureka Concentrator. \n\n|**Sample**<br>**number**|<br><br>**Process stream**|**% Solids**|**Ag (ppm)**|**Ra**<br>**Cu (%)**|**w assays**<br>**Pb (%)**|<br>**Zn (%)**|**Fe (%)**|\n|---|---|---|---|---|---|---|---|\n|1|Flotation feed|48.4|135|0.43|4.02|15.80|14.30|\n|2|Copper rougher concentrate|51.2|588|"}, {"page": 24, "text": "16.50|15.20|12.30|14.20|\n|3|Copper rougher tailing A|46.5|92|0.19|4.04|15.40|13.40|\n|4|Copper rougher tailing B|46.5|98|0.21|4.04|15.60|13.60|\n|5|Copper cleaner concentrate|64.1|229|22.40|4.07|7.80|16.10|\n|6|Copper cleaner tailing A|10.2|524|15.45|16.30|11.30|13.80|\n|7|Copper cleaner tailing B|9.7|424|5.50|26.40|18.50|9.00|\n|8|Lead rougher concentrate|63.0|184|0.32|21.42|29.97|8.97|\n|9|Lead rougher tailing A|42.1|43|0.16|1.22|17.90|13.60|\n|10|Lead rougher tailing B|40.7|34|0.16|1.25|16.60|13.50|\n|11|Lead scavenger concentrate|62.7|179|0.36|8.16|39.84|11.57|\n|12|Lead scavenger tailing A|42.2|38|0.14|0.67|15.20|13.90|\n|13|Lead scavenger tailing B|40.9|18|0.15|0.50|14.60|13.70|\n|14|Lead frst cleaner concentrate|65.9|600|0.30|44.68|14.10|4.10|\n|15|Lead frst cleaner tailing A|55.9|184|0.28|18.50|30.65|8.80|\n|16|Lead frst cleaner tailing B|55.6|176|0.28|20.50|30.75|9.00|\n|17|Lead second cleaner concentrate|67.0|960|0.51|50.90|10.10|2.50|\n|18|Lead second cleaner tailing A|62.3|814|0.23|47.30|13.40|3.85|\n|19|Lead second cleaner tailing B|54.8|800|0.27|47.40|13.60|3.95|\n|20|Lead third cleaner concentrate|64.0|1060|1.08|60.00|9.40|1.70|\n|21|Lead third cleaner tailing A|61.3|890|0.32|47.00|11.26|2.40|\n|22|Lead third cleaner tailing B|62.2|900|0.40|49.00|11.34|2.80|\n|23|Zinc rougher concentrate|58.2|53|0.33|1.63|45.10|8.40|\n|24|Zinc rougher tailing A|36.5|16|0.13|0.45|1.72|15.35|\n|25|Zinc rougher tailing B|36.4|15|0.13|0.55|1.74|15.65|\n|26|Zinc scavenger concentrate|48.1|72|0.47|2.23|15.20|14.30|\n|27|Zinc scavenger tailing A|36.0|12|0.09|0.32|0.85|15.32|\n|28|Zinc scavenger tailing B|35.1|13|0.11|0.36|0.87|15.48|\n|29|Zinc frst cleaner concentrate|57.3|43|0.33|1.30|55.70|6.00|\n|30|Zinc frst cleaner tailing A|48.1|63|0.38|2.02|19.40|12.10|\n|31|Zinc frst cleaner tailing B|48.0|60|0.42|1.94|19.60|12.30|\n|32|Zinc second cleaner concentrate|55.3|39|0.29|1.17|58.40|5.30|\n|33|Zinc second cleaner tailing A|55.8|62|0.48|1.60|42.70|8.50|\n|34|Zinc second cleaner tailing B|55.7|64|0.44|1.64|44.70|8.50|\n\n\n\n**11** \n\nFLOTATION PLANT OPTIMISATION  |  SPECTRUM SERIES 25 \n\n**CHRISTOPHER J GREET** \n\n###### Step 1 \n\nDetermine the plant throughput when the survey was completed. If the feed tonnage is not available, assign the fresh flotation feed a value of 100 per cent. \n\n###### Step 2 \n\nBalance the ‘outer’ circuit. That is, complete a mass balance of the feed, final concentrate and tailing for the copper, lead and zinc circuits (Figure 4). This will provide estimates of the tonnes of copper, lead and zinc concentrates. These values can be used in subsequent balances to estimate tonnages of the internal process streams within rougher, scavenger and cleaner circuits. \n\nAssign each process stream a number and identify each of the nodes. The process streams are: \n\n1. flotation feed \n\n2. copper cleaner concentrate \n\n3. copper rougher tailing \n\n4. lead third cleaner concentrate \n\n5. lead scavenger tailing \n\n6. zinc second cleaner concentrate \n\n7. zinc scavenger tailing. \n\nThe nodes ar"}, {"page": 25, "text": "e: \n\n1. flotation feed = Cu cleaner concentrate + Cu rougher tailing (or, 1 = 2 + 3) \n\n2. Cu rougher tailing = Pb third cleaner concentrate + Pb scavenger tailing (or, 3 = 4 + 5) \n\n3. Pb scavenger tailing = Zn second cleaner concentrate + Zn scavenger tailing (or, 5 = 6 + 7). In this case, at the time of surveying the plant, throughput was 120 t/h. \n\nThe tailing assays are reasonably similar and in the expected range, indicating good sampling practice. Therefore, taking an average of the two tailing sample assays is acceptable. If one assay was considerably higher than the other (for example, the _copper cleaner tailing A_ , in Table 4), it suggests that this dip sample has been contaminated with froth during collection, and this assay may have to be rejected from the data set. However, caution is needed when rejecting assays – this sample has a similar assay to the _copper rougher concentrate_ , so it is possible that samples were wrongly labelled. \n\nHaving sorted the data and identified the process streams, nodes and feed tonnage, the numbers can be plugged into your mass balancing program. In this case MATBAL, using \n\n\n\n<!-- Start of picture text -->\n3. Cu scav tailing 5. Pb scav tailing<br>1. Flotation feed Cu Circuit Pb Circuit Zn Circuit 7. Zn Scav Tail<br>(1) (2) (3) (Final Tail)<br>2. Cu Clnr Con 4. Pb 3rd Clnr Con 6. Zn 2nd Clnr Con<br>(Final Cu Con) (Final Lead Con) (Final Zn Con)<br>FIG 4  – The ‘outer’ circuit.<br><!-- End of picture text -->\n\n**12** \n\nFLOTATION PLANT OPTIMISATION  |  SPECTRUM SERIES 25 \n\n**CHAPTER 1  |  THE EUREKA MINE** \n\na Monte Carlo simulation, was employed. The resultant mass balance is shown in Table 5. This includes a sigma value. If sigma is less than five per cent then the data are considered to be good. \n\n###### Step 3 \n\nThe next step is to balance the internal or ‘inner’ circuits within the copper, lead and zinc circuits. These internal balances are broken into ‘bite size’ pieces to simplify the balancing process and generate tonnage estimates for subsequent ‘inner’ circuit balances. \n\nThe copper circuit (Figure 5) is comparatively easy to balance using the tonnage estimates for the flotation feed and copper cleaner concentrate generated in the ‘outer’ circuit mass balance. The process streams are: \n\n1. flotation feed (120 t/h) \n\n2. copper rougher concentrate \n\n3. copper rougher tailings \n\n4. copper cleaner concentrate (1.21 t/h) \n\n5. copper cleaner tailings. \n\n**TABLE 5** \n\nAdjusted assays for the ‘outer’ circuit mass balance. \n\n|**No**<br>1|**Stream**<br>Flotation feed|**t/h**<br>120.00|**∑**<br>0.09|**Ag (ppm)**<br>135|**Adjust**<br>**Cu**<br>0.43|**ed assays **<br>**Pb**<br>3.99|**(%)**<br>**Zn**<br>15.04|**Fe**<br>13.17|\n|---|---|---|---|---|---|---|---|---|\n|2|Cu cleaner concentrate|1.21|3.31|229|22.40|4.07|7.80|16.11|\n|3|Cu rougher tailing|118.79|0.10|95|0.21|3.99|15.12|13.14|\n|4|Pb 3rd cleaner concentrate|6.76|2.19|1060|1.07|61.01|9.42|1.70|\n|5|Pb scavenger tailing|112.03|0.16|28|0.15|0.55|15.46|13"}, {"page": 26, "text": ".83|\n|6|Zn 2nd cleaner concentrate|27.70|2.14|39|0.29|1.18|59.92|5.35|\n|7|Zn scavenger tailing|84.33|0.73|12|0.11|0.34|0.86|16.62|\n\n\n\n\n\n<!-- Start of picture text -->\n1. Flotation feed Cu rougher (1) 3. Cu rougher tailing<br>2. Cu rougher concentrate<br>5. Cu cleaner tailing<br>Cu cleaner (2)<br>4. Cu cleaner concentrate<br>(Final Cu Con)<br><!-- End of picture text -->\n\n**FIG 5** – The copper circuit ‘inner’ mass balance. \n\n**13** \n\nFLOTATION PLANT OPTIMISATION  |  SPECTRUM SERIES 25 \n\n**CHRISTOPHER J GREET** \n\nThe nodes are: \n\n1. flotation feed + Cu cleaner tailings = Cu rougher concentrate + Cu rougher tailings (or, 1 + 5 = 2 + 3) \n\n2. Cu rougher concentrate = Cu cleaner concentrate + Cu cleaner tailings (or, 2 = 4 + 5). The resultant mass balance assays are shown in Table 6. \n\nA similar approach is adopted for the lead circuit (Figure 6) where the circuit is balanced in four parts: \n\n1. lead second and third cleaners \n\n2. lead first cleaner \n\n3. lead scavenger \n\n4. lead rougher/cleaner circuit. \n\n###### **TABLE 6** \n\nAdjusted assays for the copper circuit ‘inner’ mass balance. \n\n|**No**<br>1|**Stream**<br>Flotation feed|**t/h**<br>120.00|**∑**<br>0.10|**Ag (ppm)**<br>135|**Adjus**<br>**Cu**<br>0.44|**ted assa**<br>**Pb**<br>3.99|**ys **<br>**Zn**<br>15.04|**Fe**<br>13.17|\n|---|---|---|---|---|---|---|---|---|\n|2|Cu cleaner con|2.39|1.23|588|14.78|15.20|12.75|13.10|\n|3|Cu rougher tailing|118.79|0.10|95|0.21|3.99|15.12|13.14|\n|4|Cu cleaner con|1.21|0.09|229|23.63|4.14|7.71|16.83|\n|5|Cu cleaner tailing|1.18|2.52|424|5.59|26.69|18.00|9.22|\n\n\n\n\n\n<!-- Start of picture text -->\nBalance 3<br>Pb rougher feed<br>Pb rougher Pb scavenger<br>1. Cu rougher tailing 3. Pb rougher tailing 5. Pb scavenger tailing<br>(1) (2)<br>2. Pb rougher concentrate<br>4. Pb scavenger concentrate<br>Balance 2<br>Pb 1st cleaner<br>Pb 1st cleaner feed 7. Pb 1st cleaner<br>(3)<br>tailing<br>6. Pb 1st cleaner concentrate<br>Pb 2nd cleaner<br>Pb 2nd cleaner feed 9. Pb 2nd cleaner tailing<br>(4)<br>8. Pb 2nd cleaner concentrate<br>Balance 1<br>Pb 3rd cleaner<br>Pb 3rd cleaner feed 11. Pb 3rd cleaner tailing<br>(5)<br>10. Pb 3rd cleaner concentrate<br>(Pb final con)<br><!-- End of picture text -->\n\n**FIG 6** – The ‘inner’ mass balances for the lead circuit. \n\n**14** \n\nFLOTATION PLANT OPTIMISATION  |  SPECTRUM SERIES 25 \n\n**CHAPTER 1  |  THE EUREKA MINE** \n\nWhile this arrangement may appear to be counter intuitive, the reasons for moving backwards through the lead circuit are driven by the need to estimate tonnage figures for the recycle streams. \n\nIn Balance 1 (the lead second and third cleaners), by using the third cleaner concentrate estimated tonnage generated in the ‘outer’ mass balance in Step 2 it is possible to estimate the tonnage for the lead first cleaner concentrate and the lead second cleaner tailing. Using these two values, it is then possible to mass balance the lead first cleaner. This gives tonnage estimates for lead rougher concentrate and lead first cleaner taili"}, {"page": 27, "text": "ngs. \n\nBalance 3 uses the tonnage estimate for the lead scavenger tailings from the ‘outer’ balance of Step 2. The mass balance of the lead scavengers estimates the tonnage of lead scavenger concentrate. \n\nOnce these three ‘inner’
