Repository: NDDev-Technocracy-OpenNetwork/hack-2026-nornickel-knot

> **DEPRECATED.** This repository is archived and no longer maintained.
> It is kept read-only for reference; its GDS anchor records
> `lifecycle: archived` under `portfolio:archived-projects`.

# Nornickel Scientific Knot

Живая карта знаний R&D для горно-металлургической отрасли: система превращает архив отчётов, статей, презентаций и экспериментальных материалов в типизированный граф знаний, а затем отвечает на вопросы естественным языком с источниками и страницами первоисточников.

Проект подготовлен командой **Harmonic Labs** для **Норникель AI Hack 2026**, трек **«Научный клубок»**.

File: data/parsed/Материалы конференций/Handbook of Flotation Reagents_ Chemistry, Theory and Practice.json (part 2 of 26)
sodium oleates"}, {"page": 14, "text": " and oleic acids [4–11], and to a lesser degree sulfo succinamates [12,13]. Oleic acid collectors therefore are the most widely used collectors in industrial mineral practice, not because they are more effective than other collectors, but because they are the most publicized through basic research. As compared to sulfhydryl collectors, the oxhydryl collectors are regarded as the least selective collectors and their performance is closely related to (a) the pulp preparation method and (b) type of modifier used and flotation pH value. Recent studies [14,15] have shown that by providing the right pulp chemistry, the oxhydryl collectors can be as selective as the sulfhydryl collectors. \n\nOn the basis of the composition and orientation of the solidophilic group, the oxhydryl collectors can be divided into nine subgroups. Table 2.1 shows the summary of various oxhydryl collectors. \n\n2. Collectors \n\n8 \n\n**Table 2.1** \n\n||Summary of various oxhydryl|collectors|\n|---|---|---|\n|Collector name|Substructural general formula|Related compounds|\n|Carboxylate|_R_<br>C<br>O<sup>-</sup><br>O||\n|Alkyl sulfates|_R_<br>O<br>S<br>O<br>S<br>O<sup>-</sup>|Fatty alcohol ether sulfate|\n|Sulfonates|S<br>O<br>S<br>O<sup>-</sup><br>_R_|Alkene Sulfonate<br>S<br>O<br>S<br>O<sup>-</sup><br>C<br>H<br>_R_<br>_R_<sup>1</sup>|\n|Hydroxamate|_R_<br>C<br>O<br>N<br>H<br>O<sup>-</sup>||\n||O||\n|Sulfosuccinate|_R_<br>O<br>C<br>CH2<br>C<br>C<br>O<br>O<br>O<br>H<br>Na<br>S<br>O<br>O<br>Na||\n||O|O<br>Alkyl sulfosuccinamate|\n|Sulfosuccinamate|O<br>C<br>CH2<br>C<br>C<br>N<br>O<br>_R_<br>S<br>O<br>Na|O<br>C<br>CH2<br>C<br>C<br>N<br>O<br>_R_<br>S<br>O<br>Na|\n||O<br><br><br>H<br><br><br>O<br>Na<br>H|O<br><br><br>H<br><br><br>O<br>Na<br>_R_|\n|Phosphonic acid|_R_<br>P<br>O<br>OH<br>OH|Sodium, potassium salts<br>of phosphonic acids.<br>Ammonium salts of<br>phosphonic acid.|\n|Phosphoric acid esters|P<br>O<br>OH<br>_R_O<br>_R_O<br>P<br>O<br>OH<br>_R_O<br>HO|alkyl ether phosphate half ester|\n\n\n\nOxhydryl Collectors \n\n2.2 \n\n9 \n\nOxhydryl collectors are principally used for flotation of oxidic minerals (silicates), carbonate materials, oxides and minerals containing sulfo group. \n\n##### **2.2.1 Carboxylates** \n\nCarboxylates are oxhydryl collectors that are most widely used in industrial practice in spite of the fact that selectivity of these collectors toward the gangue minerals is low. Selectivity largely depends on the method of pulp preparation, pH and the use of depressants. Typical members of this group are oleic acid, sodium oleate, synthetic fatty acids, tall oils and some oxidized petroleum derivatives. \n\nFatty acids of the formula C _n_ H2 _n_ - 1 are saturated. Unsaturated fatty acids have a formula of C _n_ H2 _n_ – 1<sup>. Typical examples of saturated fatty acids are stearic acid,</sup> C17H35COOH, and palmitic acid, C15H31COOH. The example for an unsaturated fatty acid is oleic acid. From the flotation point of view, unsaturated fatty acids are much more important than saturated fatty acids. "}, {"page": 15, "text": "Unsaturated fatty acids are more selective than saturated fatty acids. \n\nThe structure and solubility of some more important fatty acids is shown in Table 2.2. Fatty acids are manufactured from either animal fats or vegetable oils, in the presence of an alkali, by the following reaction: \n\n\n\n<!-- Start of picture text -->\nO<br>O<br>CH2 O C R 1 CH2 OH + R 1 C<br>ONa<br>O<br>CH O C R 2 H2O+NaOH CH OH + R 2 C O<br>ONa<br>O<br>O<br>CH2 O C R 3 CH2 OH + R 3 C<br>ONa<br>Fat Glycerine Fatty acid salt<br><!-- End of picture text -->\n\nFatty acid soaps are separated from glycerine and neutralized using mineral acids. The mixture is initially distilled or the acids are removed without distillation. \n\nDifferent fatty acids used as collectors are mainly a mixture of oleic, linoleic, conjugated linoleic, palmitic and stearic acids. In the mineral industry, these fatty acids are known as tall oils. Actually, crude tall oils are converted by distillation into oils suitable as flotation collectors. \n\nMost of the tall oils contain rosin acids ranging from several percent up to 50%. In most of the tall oils derived from either animal fat or vegetable oils, rosin acids are similar to those occurring in wood and gum rosins. The main constituent is abietic acid, which is usually in equilibrium with its isomer. \n\nDepending on the manufacturer and the method of distillation, there are other rosin acids present in tall oils which differ from abietic acid either in the number or location of the double bonds or the structure of the side chain. Table 2.3 shows the types of rosin acids present in the tall oils. \n\n2. Collectors \n\n10 \n\n**Table 2.2** \n\n|Fatty acid|**Table 2.2**<br>Structure and properties of some fatty acids<br>General formula|Molecular <br>weight|Solubility of<br>undissociated<br>molecule<br>(mol/L, 20 °C)|\n|---|---|---|---|\n|Capric|CH3(CH2)8COOH|198.25|3.0-10<sup>-4</sup>|\n|Lauric|CH3(CH2)10COOH|200.32|1.2-10<sup>-5</sup>|\n|Myristic|CH3(CH2)12COOH|228.38|1.0-10<sup>-6</sup>|\n|Palmitic|CH3(CH2)14COOH|256.43|6.0-10<sup>-7</sup>|\n|Stearic|CH3(CH2)16COOH|284.48|3.0-10<sup>-7</sup>|\n|Elaidic|CH3(CH2)7CH-CH(CH2)7COOH|283.33|-|\n|Oleic|CH3(CH2)7CH-CH(CH2)7COOH|282.47|-|\n|Linoleic|CH3(CH2)4CH-CHCH2CH-CH(CH2)7COOH|280.45|-|\n|Conjugated||||\n|linoleic|CH3CH2CH-CHCH2CH-CHCH2CH-CH(CH2)7COOH|278.44||\n|_Trans_-oleic|C8H17CH–CH–(CH2)7–COOH|282.47|-|\n\n\n\nStudies carried out on different minerals, i.e. spodumene, Florida phosphates and silicates using tall oils with different rosin acid content [16] showed that the presence of rosin acid in the tall oil determines the power of the collector as well as the froth structure and selectivity. Another important feature of the tall oils with higher rosin acid is that dryness of froth and selectivity can be controlled by pre-mixing tall oil with non-polar hydrocarbons and oxidizing the mixture, which is not the case with either oleic acid or tall oil of low rosin content. \n\nFatty acids and tall oils are widely used for flotation of phos"}, {"page": 16, "text": "phates, lithium minerals (spodumene), silicates and rare-earth minerals (i.e. bastnaesite, monazite) where gravity separation is not possible because of the small size of the minerals. These collectors perform well on ores with simple gangue compositions and free from clay and slimes. \n\nThe flotation performance of fatty acids and tall oils is also dependent on the raw material from which they are manufactured. For example, fatty acids derived from vegetable oils are much better collectors than those derived from animal fats. The ratio of oleic and linoleic acid in tall oil plays an important role in the flotation. A sarcosine-based collector developed by Akzo-Nobel (Sweden) belongs to the carboxylate group, but does not resemble properties of either a fatty acid or tall oil. The hydrophobic radical is derived from either animal or vegetable fats and transformed using sarcosine-based compounds. In water, these reagents dissociate into ions where hydrocarbon ions become anions: \n\n\n\nThe dissociation constant is in the order of 10<sup>-4</sup> –10<sup>-5</sup> . Fifty percent of the compound is dissociated at a pH of approximately 9. They are weak acids. These collectors have different flotation properties than those of fatty acids, and in some cases they are more selective. They are successfully used for flotation of phosphates, monazite and heavy mineral sands. \n\n2.2 Oxhydryl Collectors \n\n11 \n\n###### **Table 2.3** \n\n\n\n<!-- Start of picture text -->\nRosin acid in tall oils<br><!-- End of picture text -->\n\n\n\n<!-- Start of picture text -->\nHOOC<br>CH3 HOOC CH3<br>CH3<br>CH3 H CH3<br>CH3 C<br>Abietic Acid CH3 Neoabietic Acid<br>CH3<br>HOOC CH3 HOOC CH3<br>CH3 CH3<br>CH3 H CH3 H<br>Palustric Acid CH3 Dehydroabietic Acid CH3<br>HOOC CH3 HOOC CH3<br>CH=CH2 CH3<br>CH3 CH3<br>Dextropimaric acid CH iso-Dextropimaric Acid CH=CH2<br><!-- End of picture text -->\n\n##### **2.2.2 Alkyl sulfates** \n\nAlkyl sulfates are derivatives of sulfuric acid in which one hydrogen atom has been replaced by a hydrocarbon radical. If the remaining hydrogen is connected directly with the carbon radical, then these collectors are called sulfoacids and their salts sulfonates ( _R_ –CH2–SO3H). If the carbon radical is connected with sulfur by an oxygen bridge, the compounds are called alkyl sulfate salts. Sodium alkyl sulfates are generally used as flotation reagents. The newest modification of the same group of collectors is alkane sulfonate with the following formula: \n\n\n\n<!-- Start of picture text -->\nH<br>R C R 1<br>O<br>O S<br>ONa<br><!-- End of picture text -->\n\n2. Collectors \n\n12 \n\nThis collector is obtained by the sulfooxidation of _n_ -paraffins with chain lengths of 14–17 carbons. The resultant secondary alkane sulfonates have the SO3 group not in the terminal position but distributed statistically over the entire chain length. In some cases, alkyl sulfates are produced from aromatic compounds and have a formula \n\n\n\nwhere the sulfo group is distributed over the aromatic mo"}, {"page": 17, "text": "lecule. Derivatives of sulfuric acid – alkyl sulfates and alkyl sulfonates – are produced by sulfuration of either straightchain hydrocarbons or aromatic hydrocarbons and sulfuric acid or by anhydrous sulfuric acid. The alkyl sulfates are made by the following reaction: \n\n\n\nUsing anhydrous sulfur and hydrocarbon sulfo acid, a compound is produced according to the following equation: \n\n\n\nAlcohols with an excess of sulfuric acid react to form alkyl sulfates: \n\n\n\nAlkyl sulfates are suitable for flotation of barite (BaSO4) and other sulfur-containing minerals including celestite (SrSO4), kainite (KCl·MgSO4·3H2O), gypsum (CaSO4·2H2O) and anhydrite (CaSO4). Because alkyl sulfates can act as emulsifiers, they are also used as a mixture with tall oil fatty acids to improve collecting power and, in some cases, reduce over frothing. Very little basic research has been carried out with these collectors and, therefore, the application of these collectors in industrial practice is limited. \n\n2.2 Oxhydryl Collectors \n\n13 \n\n##### **2.2.3 Sulfonates** \n\nThese collectors have a similar solidophilic group as alkyl sulfates, except that the hydrocarbon radical is directly connected to sulfur instead of through the oxygen bridge. \n\n\n\nIn practice, sulfonates are produced by treating petroleum fractions with sulfuric acid and removing the acid sludge formed during the reaction, followed by extraction of sulfonate and purification. Purification consists of removing inorganic salts. Petroleum fractions, however, are not the only raw material, unsaturated alcohols, unsaturated fatty acids and their esters are used as starting material. The products obtained are known as sulfonates. From the chemical point of view, almost nothing is known for certain about these reaction mixtures except that they are complex and variable in accordance with variations in the technique of preparation. In the available patent literature [17,18], several preparation methods relevant to flotation have been described. The most widely used reagents of sulfonate type are the Cytec 800 series promoters. \n\n##### **2.2.4 Hydroxamates** \n\nAlthough the hydroxamates belong to a group of chelating collectors, they are classified as oxhydryl collectors [19]. Perhaps this is due to the fact that a cross-sectional area of the hydroxamate is equal to that of fatty acid ion (i.e. 22 Е<sup>2</sup> ). In solution, it also behaves as a fatty acid. \n\nHydroxamate-type collectors are obtained by the synthesis of alkylhydroxamic acid. There are three basic structures from which hydroxamates are synthesized. These are illustrated below: \n\n\n\n_R_ 1 is usually an organic ligand (alkyl, acetyl and benzoyl) while _R_ 2 and _R_ 3 may be organic or inorganic. The alkyl hydroxamic acid shown in structure III is the most widely used for the synthesis of hydroxamates. These acids can be obtained as by-products during synthesis of higher homologs of carbonic acids, during oxidation of paraffins by oxygen. Typical hydroxamate s"}, {"page": 18, "text": "tructure is given below: \n\n_R_ C N H O O \n\n2. Collectors \n\n14 \n\nAlthough extensive research work has been carried out on the application of hydroxamates as flotation collectors for malachite [20,21], bastnaesite [22] and for flotation of titanates and pyrochlore [23], the only commercial application of hydroxamate has been achieved with Russian hydroxamate IM50 and similar compounds produced in China. From analyses of published data and reports on evaluations, three major factors emerged that limit the successful application of hydroxamates. \n\n1. _Differences in structure and floatability problems._ There is a striking difference between hydroxamates manufactured by Hoechst (Germany), Cytec (North America), the Russian IM50 and Chinese R801. The Russian IM50 collector contains a mixture of all three basic structures of hydroxamic acids with carbon-chain lengths between _R_ - C7 to C9, where the amount of C9 must not exceed 16% of the total mixture. \n\n   - The hydroxamates manufactured by Hoechst have a carbon-chain length _R_ - C7 to C12. Hydroxamates, initially manufactured by Ashland Chemicals (now Witco Chemicals) in North America, were alkyl methyl ammonium hydroxamates of the formula \n\n\n\n<!-- Start of picture text -->\nH<br>R C N<br>O OH<br><!-- End of picture text -->\n\nNone of the hydroxamates with a chain length of _R_ = C12 are stable during prolonged storage. \n\n2. _The performance of hydroxamates_ is directly proportional to the carbon-chain length. Reduced flotation performance was noted on carbon chains higher than C9. A mixture of hydroxamates with a carbon-chain length between C7 and C9 were the most successful. \n\n3. _Recent studies on flotation of malachite_ using the Russian hydroxamate IM50 and Hoechst dimethyl hydroxamate [24] showed that the performance of both collectors was sensitive to the slime content of the flotation pulp. In general, the hydroxamates are used for flotation of oxidic minerals (pyrochlore, cassiterite and ilmenite), rareearth oxides and oxide copper minerals. \n\n##### **2.2.5 Sulfosuccinates and sulfosuccinamates** \n\nSulfosuccinates are derived from carboxylates and succinic acids and are usually in the form of sodium salts. The most typical succinates used in flotation are tetra-sodium _N_ - (1,2-dicarboxyethyl)- _N_ -octodecyl-sulfosuccinate. Arbiter and Hin [12] first patented these collectors in 1967. The apparent differences between succinates used as surfactants and sulfosuccinates and sulfosuccinamates used as collectors is the sulfonation of the succinamate portion of the molecule. \n\n15 \n\nOxhydryl Collectors \n\n2.2 \n\nThere are marked differences in the performance of these collectors where sulfonation provides increased collecting power but reduced selectivity. Typical structure of the sulfosuccinamate collector is \n\n\n\n<!-- Start of picture text -->\nCH2COONa<br>C18H37 N CH<br>C O COONa<br>CH2<br>CH SO3Na<br>COONa<br><!-- End of picture text -->\n\nThese collectors have found wide commercial use for flota"}, {"page": 19, "text": "tion of cassiterite. Moreover, these collectors have also found application for flotation of heavy mineral sand and monazite when mixed with fatty acid. \n\n##### **2.2.6 Phosphonic acid** \n\nThis collector was developed recently and was used primarily as specific collector for cassiterite from ores with complex gangue composition. A typical structure of styrene phosphonic acid is \n\n\n\nOn the basis of the phosphonic acid, Albright and Wilson had developed a range of collectors mainly for flotation of oxidic minerals (i.e. cassiterite, ilmenite and pyrochlore). Very little is known about the performance of these collectors. Limited studies [24,25]conducted with cassiterite and rutile ores showed that some of these collectors produce voluminous froth but were very selective. Table 2.4 shows a list of phosphonic acids used in the mining industry (Albright & Wilson). \n\n##### **2.2.7 Phosphoric acid esters** \n\nThe general formulas for phosphoric acid esters is as follows: \n\n\n\n<!-- Start of picture text -->\nR O O R O O<br>P and P<br>R O OH HO OH<br>Dialkylphosphoric acid Alkylphosphoric acid<br><!-- End of picture text -->\n\n16 \n\n2. Collectors \n\n**Table 2.4** \n\nList of some phosphonic acid–based reagents \n\n|Acid|“Briquest”|Formula|Component|Molecular<br>|\n|---|---|---|---|---|\n||name|||weight|\n|(2-Hydroxyethyl) iminobis-|||||\n|(methylene phosphonic)<br>_iso_-Propyliminobis-|221-60A|HOCH2CH2N(CH2PO3H2)2|Acid|249|\n|(methylene phosphonic)<br>|231-A|_i_-PrN(CH2PO3H2)2|Na salt|247|\n|_n_-Propyliminobis-<br>|||||\n|(methylene phosphonic)<br>_n_-Butyliminobis-|2N31-A|_n_-PrN(CH2PO3H2)2|Na salt|247|\n|(methylene phosphonic)<br>_n_-Hexyliminobis-|2N41-A|_n_-BuN(CH2PO3H2)2|Na salt|261|\n|(methylene phosphonic)<br>_n_-Heptyliminobis-|2N61-A|_n_-HexylN(CH2PO3H2)2|Na salt|289|\n|(methylene phosphonic)<br>|2N71-A|_n_-HeptylN(CH2PO3H2)2|Na salt|303|\n|(2-Ethylhexyl)iminobis-|||||\n|(methylene phosphonic)<br>_n_-Octyliminobis-|2N81-A|(2-Ethylhexyl)N(CH2PO3H2)2|Na salt|317|\n|(methylene phosphonic)<br>_iso_-Nonyliminobis-|2N81-A|_n_-OctylN(CH2PO3H2)2|Acid|317|\n|(methylene phosphonic)<br>Dodecyliminobis-|291-A|_iso_-NonylN(CH2PO3H2)2|Na salt|331|\n|(methylene phosphonic)|2121-A|DodecylN(CH2PO3H2)2|Na salt|373|\n|1-Hydroxyethane-|||||\n|1,1-diphosphonic|ADPA-60A|CH3C(OH) (PO3H2)2|Acid|206|\n|Nitrilotris-|||||\n|(methylene phosphonic)|301-50A|N[CH2PO3H2]3|Na salt|299|\n|Ethylenediaminetetrakis-|||||\n|(methylene phosphonic)|422-100A|[CH2N(CH2PO3H2)2]2|Na salt|436|\n|Hexamethy|||||\n|lenediaminetetrakis-|||||\n|(methylene phosphonic)|462-A|[C3H6N(CH2PO3H2)2]2|Na salt|492|\n|Diethylenetriamine-<br>|543-45AS||||\n|pentakis-|||||\n|(methylene phosphonic)||H2O3PCH2N[C2H4N(CH2PO3H2)2]2|Acid|573|\n|Triethylenetetramine-<br>hexakis-|664-A||||\n|(methylene phosphonic)||C12H36N4O18P6|Na salt|710|\n|Tetraethylenepentamine-|785-A||||\n|heptakis-|||||\n|(methylenephonsphonic)||C15H44N5O21P7|Na salt|847|\n|Pentaethylenehexamine-<br>|8106-A||||\n|octakis-(methylene|||||\n|phosphonic)||C18H52N6O24P8|Na salt|984|\n\n\n\n2.2 O"}, {"page": 20, "text": "xhydryl Collectors \n\n17 \n\nThis group of collectors comprises a large number of products, which consist essentially of a mixture of mono and diesters of phosphoric acid. They differ in their non-polar hydrophobic radical that can be either aliphatic or aromatic. The non-polar group of the hydrocarbon radical is attached to the polar group via an oxygen bridge. Another group of these reagents is half esters, which were originally developed by Mechanobre [26] and used for flotation of apatite. They are regarded as strong collectors and can be used in either alkaline medium (flotation of apatite and scheelite) or in an acid medium for flotation of titanium minerals (ilmenite, rutile and perovskite). A similar group of collectors called “phosphoten” was also developed by Mechanobre and consists of 25% of pentavalent phosphorus and 75% naphthenic acid. The resulting reaction product is a powder with a specific gravity of 0.9 g/cm<sup>3</sup> . This product is soluble in alcohol but not in water. This reagent was used for flotation of zircon, cassiterite and pyrochlore at pH values of 4–10.5. \n\n##### **2.2.8 Sulfhydryl collectors** \n\nSulfhydryl collectors are called thiols. They are compounds containing the –SH group in combination with an organic radical. If the sulfhydride is connected to the carbon atom that is also part of the hydrocarbon chain, the thiol is usually called a mercaptan. However, the sulfhydride group may be connected to the hydrocarbon chain through a carbon atom that is not part of the hydrocarbon chain. If the connecting “key” carbon is attached to the hydrocarbon chain through oxygen or sulfur, _thiocarbonic acids_ are obtained. If the connection is made between the key carbon atom and the chain through a nitrogen atom, the compounds are called _thiocarbamic acids_ (one nitrogen) or _thioureas_ (two nitrogen). If the key atom is phosphorus instead of carbon, the thiol is called _thiophosphoric acids_ . The name “thiol” is adapted from the preparation of the fourth decimal index of chemical abstracts. \n\nThe relationship of thiols is shown in Table 2.5. The newest group of collectors are organic sulfides [27]. \n\n##### _Mercaptans_ \n\nMercaptans are the simplest collectors from the thiol group and are derived from alcohols, _R_ OH, in which the oxygen is replaced by sulfur, to yield _R_ SH. They can be made by sulfidizing alcohols but usually other methods are used. The name “mercaptan” comes from their ability to form water-insoluble mercury compounds. One of the unusual characteristics of mercaptans is that a short-chain mercaptan has a skunk-like odor. Mercaptans, which are made from paraffin hydrocarbon, are only slightly soluble in water. One of the most important properties of mercaptans is that they can form water-insoluble metallic compounds. Mercaptans are easily oxidized to disulfides according to the reaction: \n\n\n\nDisulfides of the alkyl mercaptans are pale yellow to colorless oils with characteristic skunk odour. Disulfide"}, {"page": 21, "text": "s are water-insoluble unless they have a water-solubilizing group in their molecule. \n\n2. Collectors \n\n18 \n\n**Table 2.5** \n\n||**Ta**<br>Classification of|**ble 2.5**<br>major thiol collect|ors||\n|---|---|---|---|---|\n|Name|Parent|Monothio|Dithio|Trithio|\n|Mercaptans|R-OH (alcohol)|R-SH|||\n|Thiocarboxylic acid|_R_<br>C<br>O<br>OH|_R_<br>C<br>O<br>SH|_R_<br>C<br>S<br>SH||\n|Thiocarbanic acid|O<br>C<br>O<br>_R_|O<br>C<br>O<br>_R_|O<br>C<br>S<br>_R_|S<br>C<br>S<br>_R_|\n||OH|SH|SH|SH|\n|Thiocarbamic acid|N<br>C<br>H<br>H<br>O<br>OH|N<br>C<br>_R_<br>H<br>O<br>SH|N<br>C<br>_R_<br>H<br>S<br>SH||\n|or||N<br>C<br>_R_<br>_R_1<br>O<br>SH|N<br>C<br>_R_<br>_R_1<br>S<br>SH||\n|Thiourea|C<br>H2N<br>H2N<br>O|C<br>H2N<br>H2N<br>S|||\n|Phosphoric acid|P<br>HO<br>HO<br>O<br>OH||P<br>_R_1O<br>_R_2O<br>S<br>SH||\n|Mercapto-benzothiazole|S<br>C<br>N||||\n|Organic sulfides|_R_<sup>1 </sup>S<br>_R_<sup>2</sup>||||\n\n\n\nAlthough the chemistry of mercaptans has been studied in depth by Golikov [28] and others, their importance as flotation collectors has not been recognized. Some of the mercaptans are used as collectors for flotation of molybdenum, gold-bearing sulfides and enargite (Orfoms, Philips Petroleum). \n\n##### **2.2.9 Sulfur and nitrogen derivatives of carbonic acid** \n\nSulfur and nitrogen derivatives of the carbonic acid are the most studied collectors and they represent important classes of collectors in sulfide mineral flotation. \n\n2.2 Oxhydryl Collectors \n\n19 \n\n**Table 2.6** \n\nClasses of sulfur-nitrogen according to the distribution of bonds \n\n|Group|Distribution of bonds<br>from key atom||Examples||\n|---|---|---|---|---|\n|1|Four bonds to oxygen|Carbonic acid<br>Carbon dioxide|O<br>C<br>OH<br>OH<br>O<br>C<br>O||\n|2|Two two oxygen<br>One to nitrogen|Carbamic acid|H2<br>N<br>C<br>O<br>OH||\n|3|Two to oxygen<br>two to nitrogen|Isocyanic acid|O<br>C<br>NH|Urea<br>O<br>C<br>NH2<br>NH2|\n|4|One to oxygen<br>three to nitrogen|Cyanic acid|H<br>O<br>C<br>N|H<br>O<br>C<br>NH2<br>NH|\n|5|Four to nitrogen|Guanidine|H<br>N<br>C<br>NH2<br>NH2|N<br>Cyanamid<br>C<br>NH2|\n|6<br>7|Three to oxygen<br>one to sulfur<br>Two to oxygen<br>two to sulfur|Monothiocarbonic<br>acid|H<br>S<br>C<br>O<br>OH<br>S<br>C<br>OH<br>OH||\n|||||O<br>C<br>SH|\n|8|One to oxygen<br>three to sulfur||Dithiocarbonic acid<br>Xantthic acid|SH<br>S<br>C<br>OH<br>SH|\n|9|Four to sulfur|Carbon disulfide|Trithi<br>S<br>C<br>S<br>acid|ocarbonic<br>S<br>C<br>SH<br>SH|\n|||||(_Continued_)|\n\n\n\n2. Collectors \n\n20 \n\n**Table 2.6** ( _Continued_ ) \n\n|**Table 2**<br>Group|**.6**<br>(_Continued_)<br>Distribution of bonds<br>from key atom|Examples|\n|---|---|---|\n|10<br>11|Three to sulfur<br>one to nitrogen<br>two to sulfur<br>two to nitrogen|S<br>C<br>NH2<br>NH2<br>Dithioarbamic acid<br>H2N<br>C<br>S<br>SH<br>HN<br>C<br>SH<br>SH|\n|12|one to sulfur<br>three to nitrogen|H<br>S<br>C<br>NH2<br>NH<br>Thiourea|\n|13<br>14<br>15|Two to oxygen<br>one to nitrogen<br>one to sulfur<br>one to oxygen<br>one to nitrogen<br>two to sulfur<br>one to oxyge"}, {"page": 22, "text": "n<br>two to nitrogen<br>one to sulfur|Monothiocarbamic<br>acid<br>O<br>C<br>SH<br>NH2<br>C<br>S<br>NH2<br>HO<br>C<br>SH<br>NH<br>HO|\n\n\n\nThe sulfhydryl-sulfur can be connected to the carbonic acid radical in many different ways. Table 2.6 shows the different classes of connections according to the distribution of bonds from the key carbon through various stages. The hydrocarbon-chained derivatives are in turn obtained by replacing one or more hydrogen atoms by an alkyl or aryl group. \n\n##### _Xanthates and xanthic acids_ \n\nXanthates are the most important collectors for sulfide mineral flotation, as well as for oxides (i.e. oxide copper, lead and zinc minerals). Zeise first made xanthates in 1882, and they were first used in flotation in 1924. \n\nXanthates are a product of carbonic acid in which two oxygen atoms are replaced by sulfur and an alkyl group replaces one hydrogen atom. \n\n\n\nIn the presence of moisture, xanthate hydrolyzes and forms unstable xanthic acids, which further decompose into carbon disulfide and the corresponding alcohol: \n\n\n\nOxhydryl Collectors \n\n2.2 \n\n21 \n\nIn solution, decomposition of xanthates increases with a reduction in the pH. Dissociation of xanthates in an acid medium also depends on the length of the carbon radical, where xanthates with longer carbon chains dissociate slower than xanthates with shorter hydrocarbon radical. \n\nIn an alkaline medium, xanthates are relatively stable as indicated in Table 2.7. At high alkaline solution, xanthates dissociate to form different compounds according to the following reactions: \n\n\n\n<!-- Start of picture text -->\nOK<br>S<br>R O C + KOH C S + R OH<br>SK<br>SK<br>S SK<br>R O C + KSH C S + R OH<br>SK<br>SK<br>S<br>R O C + 5 KSH 2 K2S + K2CO3 +  R OH + 2 H2O<br>SK<br><!-- End of picture text -->\n\nXanthic acid can also be regarded as the acid ester of dithiocarbonic acid. Complete esterification may result in a rupture of the SH bond giving the neutral ester as ethyl-ethyl xanthate: \n\n\n\nDiethyl xanthate has an ethereal odor reminiscent of leeks and can be distilled without decomposition at low pressure. \n\nAlkyl esters of xanthic acid do not always involve the same hydrocarbon chain on both sides of the carbon atom; and it may also be possible that the atom that is double-bonded to the central carbon could be the oxygen (giving an ester) of sym-dithiocarbonic acid. Therefore, three isomers are possible for each composition. \n\n\n\n**Table 2.7** \n\nChanges in ethyl xanthate concentration as a function of time and pH [7] \n\n||Initial||Concentration at|time laps (h)||\n|---|---|---|---|---|---|\n|pH|concentration|||||\n||(g mol/L)|3|10|14|25|\n|8|0.0104|0.0097|0.0098|0.0097|—|\n|9|0.0107|0.0105|0.0103|0.0099|0.0100|\n|10|0.0109|0.0104|0.0107|0.01107|0.0097|\n|11|0.0105|0.0112|0.0114|0.0111|0.0109|\n\n\n\n2. Collectors \n\n22 \n\nThese isomers, under suitable conditions, change from one form to another. \n\nThe preparation and composition relationship of thiocarbamates and thiourea are also related to xanthic a"}, {"page": 23, "text": "cid or acid esters. These are the important flotation collectors while utilization of natural esters has not been established. New collectors developed by Cytec are also based on thiomines and thiourea. Neutralization of carbon disulfide, which can be regarded as the anhydride of dithiocarbonic acid, may be accomplished [29] by amines that have replaceable hydrogen. For example, by primary amine _R_ NH2 or secondary amines: \n\n\n\nWhen the neutralization is carried out to the extent of tying up one of the acidic functions of dithiocarbonic acid, acid dithioamide is obtained, similar to the corresponding xanthic acid. However, when the neutralization is completed, the natural thioamide may be obtained. The examples of the neutralization reactions are as follows: \n\n\n\nCarbon disulfide reacts exothermically with amines to produce either dithiocarbamic acid or thioureas [30] according to the proportion of the reactants. \n\nDйlйpine and Marcel [31] have prepared dithiocarbamic acid in alkaline solution as this increases stability of the product. For example, \n\n\n\nSince sodium or potassium can be replaced with ammonia, it is possible to also produce ammonium salt of dithiocarbamic acid: \n\n\n\nBecause dithiocarbamic acids, thioureas and thiourethanes, as well as xanthic acids, can be regarded as formed by coupling dithiocarbamic acid with alcohols and amines where water (and hydrogen sulfide) is eliminated, it is possible that under suitable circumstances, the reaction may go in the reverse direction when water is present. \n\n2.2 Oxhydryl Collectors \n\n23 \n\n##### _Xanthogen formates_ \n\nThe xanthogen formates were developed in the early 1960s, as collectors for flotation in an acid pulp. They are the reaction products of xanthate with ethyl chloroformates according to the reaction \n\n\n\nUsually they are produced from the lower carbon chain of xanthic acid (C2–C4). These collectors hydrolyze in water relatively slowly, giving off COS. The collectors react readily with alkyl amines from which thionocarbamates are produced. Reaction of xanthogen formates and tertiary amines may produce quaternary ammonium salts according to the following reaction: \n\n\n\nIn general, there is limited data on the performance of these collectors except information used to recover copper in an acid circuit. Several porphyry copper operations use xanthogen formates for copper flotation as secondary collectors. Nowadays, attempts are being made to mix xanthogen formates with various frothers (Shell – Chile) to enhance the performance of these collectors. \n\n##### _Dialkyldixanthogenates_ \n\nDialkyldixanthogenates are similar to xanthogen formates and are the product of reacting xanthic acid (or oxidized xanthogenates) with an oxidant according to this reaction: \n\n\n\nOxidation occurs at relatively low temperature in water. These collectors are very stable in both acidic and alkaline solutions and virtually insoluble in water. Physical constants for dialkyldixanthogenates are shown in Table 2.8. \n\n#"}, {"page": 24, "text": "#### _S-N-dialkyldithiocarbamates_ \n\nThese collectors were initially developed at Gincvetment (USSR) and described by C.N. Dudenko [32]. The starting material for synthesis of these reagents was the alkyltrithio carbonic acid that is reacted with alkyl halides to form ester-alkyltrithiocarbamic \n\n2. Collectors \n\n24 \n\n**Table 2.8** \n\nPhysical constants of dialkyldixanthogenates \n\n|Hydrocarbon<br>radical|Melting<br>temperature (°C)|Boiling<br>temperature (°C)|Specific gravity<br>(g/cm<sup>3 </sup>at 20 °C)|\n|---|---|---|---|\n|CH3|22.5–23|104–106|1.0136|\n|C2H5|31.5|107–108|1.0766|\n|_n_-C4H9|–|134–135|1.1518|\n|_n_-C6H13|–|149–152|1.0897|\n\n\n\n**Table 2.9** \n\nPhysical characteristics of S-N-dialkyldithiocarbamates \n\n|_R_|_R_<sup>1</sup>|Purity|Boiling point<br>temperature (°C)|Specific gravity<br>(20 °C, g/cm<sup>3</sup>)|\n|---|---|---|---|---|\n|_n_-C4H9|C2H5|Pure|105–107|1.0810|\n|_n_-C6H13|_n_-C4H9|Technical grade|–|0.9991|\n|C12H25|_n_-C4H9|Technical grade|–|0.9717|\n\n\n\nacid. This acid is further reacted with primary amine to form _S_ - _N_ -dialkyl thiocarbamate according to the formula: \n\n\n\nThe physical characteristics of _S_ - _N_ -dialkyldithiocarbamates are shown in Table 2.9. Dialkyldithiocarbamates are dark yellow liquids practically insoluble in water. They are stable in both alkaline and acid medium. In the presence of copper, zinc, lead or nickel cations, they form a white precipitate. These reagents are used as secondary collectors for flotation of copper, copper–molybdenum and copper–nickel ores. In North America, collector R-10 has a similar composition. \n\n##### _O-N-dialkylthionocarbamates_ \n\nFrom the general formula of thionocarbamates (2), it can be seen that because of the coordination of solidophilic group (–O–[C=S]–NH–), they belong to the family of xanthates (1) and dialkyldithiocarbamates (3). \n\n\n\n25 \n\n2.2 Oxhydryl Collectors \n\nDialkylthionocarbamates differ from the other two groups in distribution of bond from the key carbon. One of the first commercial _O_ - _N_ -dialkylthionocarbamates was Dow Z-200 that was an _O_ -isopropyl- _N_ -ethylthionocarbamate. \n\nThe synthesis of dialkylthionocarbamates is achieved by a number of different methods depending on the country where these reagents are produced. However, the principles are similar and two basic methods are described here. The first method is a two-stage reaction process, first reacting alkyl xanthate with alkyl halide to form ester of alkylxanthic acid as per the following reaction: \n\n\n\nIn the second stage, the ester from the first reaction is treated with a primary amine and methylmercaptan, which is the by-product, is removed. \n\nThis is the method described by Harris [33]. \n\nThe second method includes direct reaction of a xanthate with an alkyl amine in the presence of a catalyst (i.e. nickel or palladium salts). In this process methylmercaptan is not removed. The chemical reaction is as follows: \n\nTable 2.10 shows the physical characteristics of different thionocarbamates."}, {"page": 25, "text": " \n\n**Table 2.10** \n\n|_R_|_R_<sup>1</sup>|<br>Thionoca<br>Synthesis<br>method|**Table 2.10**<br>rbamate consta<br>Weight<br>(%)|nts<br>Boiling<br>temperature|Specific gravity<br>at 20 °C (g/cm<sup>3</sup>)|\n|---|---|---|---|---|---|\n|C2H5|C2H5|I|35|56–57|1.0339|\n|_n_-C4H9|n-C4H9|I|10|90–95|0.9579|\n|C2H5|n-C4H9|I|13|94|0.9904|\n|C2H5|n-C4H9|II|39|87|1.0054|\n|_n_-C4H9|C2H5|I|11|103|0.9866|\n|_n_-C4H9|C2H5|II|31|101|0.9916|\n|_iso_-C8H7|C2H5|I|42|97|0.9958|\n|_iso_-C8H7|CH3|I|35|90–91|1.0290|\n|_n_-C4H9|CH3|II|66|104|1.0013|\n\n\n\n26 \n\n2. Collectors \n\nThese reagents are insoluble liquids, colorless to dark brown in color. They can be dispersed in certain petroleum sulfonates forming a white milky liquid. They have been widely used in flotation of sulfide minerals, namely copper. They also have good collecting power for copper-activated sphalerites. \n\nTo a great extent, the performance of these collectors depends on the purity of the reagent. Dialkylthionocarbamates containing mercaptan or other impurities produce voluminous froth, and are non-selective. \n\n##### _Other collectors based on nitrogen derivatives and carbonic acid_ \n\nMany of the collectors from this group were used sometimes in sulfide mineral flotation, but several have disappeared from the market. Collectors belonging to this group are thiocarbanilide, thiophenols, diphenyl thiocarbazide and some other compounds. \n\n_Thiocarbanilide_ (diphenyl thiourea) is a crystalline compound, only marginally soluble in water. In solution, it can assume a tautomeric form, typical of thiocarbanilide. \n\n\n\nThe first tautomer has acidic characteristics. The hydrogen can easily react with cations from the mineral surface and therefore can act as a collector. The second form (II) does not have collecting properties. Thiocarbanilide is a very effective and selective collector for galena. _Diphenylthiocarbazide_ (C6H5–NH–NH)2–C=S. This collector also appears in two forms; in the active form the hydrogen is connected to sulfur. This reagent can be both anionic and cationic. This collector can be utilized for flotation of nickel and cobalt minerals after treatment of the pulp with copper sulfate. \n\n##### _Mercaptobenzothiazoles_ \n\nHeating a mixture of aniline, carbon disulfide and elemental sulfur in equal molar ratios according to the following formula in an autoclave obtains these collectors: \n\n\n\n<!-- Start of picture text -->\nNH2 N<br>+ CS2      S+ + H2S<br>S C SH<br><!-- End of picture text -->\n\nMercaptobenzolthiozole is a yellowish, fine crystalline solid, insoluble in water but readily soluble in alkaline solutions. As a flotation reagent, this collector was the first used for flotation of lead carbonates and later for flotation of tarnished and oxidized copper minerals. Mercaptobenzolthiozole has been used in the chemical industry long before it was tried as a collector. \n\n2.2 Oxhydryl Collectors \n\n27 \n\n_New collectors based on sulfur and nitrogen derivatives of carbonic acid_ \n\nNew development in sulfhydryl col"}, {"page": 26, "text": "lectors was described by Avotins [3] and in various patents. These developments refer to the new Cytec and Dow Chemical collectors including modified thionocarbamates, dithiophosphinates, organic sulfides, trithiocarbamates and modified thiourea. \n\n###### **Modified Thiocarbamates** \n\nThe _o_ -isopropyl and _n_ -ethyl thionocarbamates (Table 2.10) can be modified by substitution of an alkoxy carbonyl group on the N donors as per the following structure: \n\n\n\nThis modification provides additional active donor oxygen in the form of C=O attached to the alkoxy group. Functional groups of this kind are not restricted to thionocarbamates. They are much more complex groups [O–C–(-O)—NH–C(-S)–O] with different properties. The increased electron density on the C-O portion into which density is equally divided allows for the participation of oxygen in bonding with mineral surfaces. \n\nThe process for manufacturing modified thionocarbamates is described by Yun and Wang [34]. The reactions are: \n\n\n\nThese reactions are unique since they are conducted in an aqueous medium and there are no sulfur-containing by-products. \n\nAlkyl thionocarbamate (Cytec 5100 series) are produced by the following reaction: \n\n\n\nAnother modification of alkyl thionocarbamate is obtained by incorporating an alkyl group on the N donor atom as shown below: \n\n\n\n2. Collectors \n\n28 \n\n##### **2.2.10 Dithiophosphinates** \n\nDithiophosphinates are relatively new collectors for sulfide ore flotation. The difference between dithiophosphates and dithiophosphinates is that the hydrocarbon groups are linked directly to the phosphorus atom in the case of dithiophosphinates, as shown below. \n\n\n\nThe representative of the dithiophosphinate group is Cytec’s R3418A. Dithiophosphinates are produced by hydrolysis of elemental phosphorus to phosphine at high temperature. Phosphine is reacted with isobutylene to form a secondary phosphine intermediate. The product of this reaction is then reacted with sulfur in alkaline solution to give di-isobutyl dithiophosphinate. The process reactions are shown below: \n\n\n\nOther new modifications of the basic phosphorus group, -P(-S)S, are shown in the following structures: \n\n\n\nChange in donor atom alters the collecting property because of changes in donor atom S and O [35]. \n\n##### **2.2.11 Trithiocarbonates and substituted mercaptobenzothiozoles** \n\nThe trithiocarbonates have a structure that contains three sulfur atoms as shown below: \n\n\n\nAll three sulfur atoms can participate in bonding to the mineral surfaces [36]. Philips Petroleum Company did most of the development of this class of collectors. Monoalkyl trithiocarbonate (Orfom 800 series) is used as a collector in flotation of copper and copper–lead ores. \n\n2.3 Dithiophosphates \n\n29 \n\nThese collectors are prepared by the reactions of mercaptans with carbon disulfide in aqueous medium. The chemical reactions are: \n\n\n\nFurther reaction with alkyl halide gives disubstituted trithiocarbonate. \n\n\n\nThe other new collectors "}, {"page": 27,
