Repository: NDDev-Technocracy-OpenNetwork/hack-2026-nornickel-knot

> **DEPRECATED.** This repository is archived and no longer maintained.
> It is kept read-only for reference; its GDS anchor records
> `lifecycle: archived` under `portfolio:archived-projects`.

# Nornickel Scientific Knot

Живая карта знаний R&D для горно-металлургической отрасли: система превращает архив отчётов, статей, презентаций и экспериментальных материалов в типизированный граф знаний, а затем отвечает на вопросы естественным языком с источниками и страницами первоисточников.

Проект подготовлен командой **Harmonic Labs** для **Норникель AI Hack 2026**, трек **«Научный клубок»**.

File: data/parsed/Материалы конференций/XX Международная Черняевская конференция по химии, аналитике и технологии платиновых металлов.json (part 2 of 19)
conductivity, as well as photophysical and catalytic properties. These properties are influenced by metalmetal interactions, which vary from strong covalent metal-metal bonds to weaker non-covalent metallophilic interactions. \n\nThere are two principal approaches to obtain metal atom chains: through linking ligands or through direct metal-metal interactions. In the first case the supporting ligand can hold the metal centers close enough in order to form a linear structure, even if there are no true metal-metal bonds. But on the other hand, the denticity of the ligand may limit the metal chain’s length. We are mostly interested in the second approach, according to which linear arrays consist of stacked square planar metal complexes. The advantage of this type of systems is the absence of limitations in chain’s length. Krogmann’s and Magnus’ green salts are classic examples of stacked platinum compounds revealing conducting properties. Our research group has proved that such Magnus green salt type systems can be constructed using rhodium complexes, as well [1–3]. The obtained rhodium-based double-salt chain [Rh(2,2’-bpy)(CO)2][RhCl2(CO)2] is shown in Fig.1. \n\n###### **References** \n\n1. Laurila E., Oresmaa L., Hassinen J., Hirva P., Haukka M. Neutral one-dimentional chains consisting of alternating anionic and cationic rhodium complexes // Dalton Trans. – 2013. – 42. – Р. 395–398. \n\n2. Laurila E., Oresmaa L., Niskanen M., Hirva P., Haukka M. Metal-Metal Interactions in Stacked Mononuclear and Dinuclear Rhodium 2,2’-Biimidazole Carbonyl Complexes // Crystal Crowth & Design. – 2010. – Vol. 10, № 8. – Р. 3775–3786. \n\n3. Laurila E., Tatikonda R., Oresmaa L., Hirva P., Haukka M. Metallophilic interactions in stacked dinuclear rhodium 2,2’-biimidazole carbonyl complexes // CrystEngComm. – 2012. – 14. – Р. 8401–8408. \n\n\n\n\n\nFig. The thermal ellipsoid plot of [Rh(2,2′-bry)(CO)2][RhCl2(CO)2](at 100 K) at 50 % probability level with the next two these complexes [1] \n\n18 \n\nСекция 1. Химия соединений платиновых металлов и золота \n\n###### **гибридные  Полиоксометалаты  Nb и Ta, содерЖаЩие металорганические  комПлексы  Ru и Rh** \n\n###### **_П.А. Абрамов_** \n\nФедеральное государственное бюджетное учреждение науки Институт неорганической химии им. А.В. Николаева СО РАН 630090, Новосибирск, пр. Акад. Лаврентьева, 3 abramov@niic.nsc.ru. \n\nПолиоксометаллаты (ПОМ) представляют собой обширный класс неорганических соединений, обладающий уникальной реакционной способностью и обширным структурным многообразием. Одно из новых и быстроразвивающихся направлений применения этих комплексов – фотокаталитичекое разложение воды. ПОМ на основе Nb и Ta проявляют высокую активность в данном процессе, особенно гигантские полиоксониобаты, демонстрирующие рекордные характеристики по скорости выделения водорода [1]. С другой стороны, активными компонентами многих фотокаталитических систем служат различные комплексы благородных металлов ([Ru(bipy)3]<sup>2+</sup> "}, {"page": 15, "text": ", [Ir(Phpy)3]<sup>3+</sup> и др.) [2]. В данной работе представлен материал о получении гибридных ПОМ Nb/Ta с металлоорганическими комплексами Ru и Rh. \n\nВзаимодействие между [(C6H6)RuCl2]2 и Na8[Ta6O19] приводит, в зависимости от соотношения реагентов, к образованию двух новых гибридных комплексов – Na10[{(C6H6)RuTa6O18}2(μ-O)]∙39,4H2O (1:1 соотношение, рис. 1) и Na4( _транс_ -[{(C6H6) Ru}2Ta6O19]∙20H2O (2:1 соотношение, рис. 2). В обоих случаях полусэндвичевые фрагменты {(C6H6)Ru}<sup>2+</sup> координированы как дополнитель- \n\nные вершины к треугольным граням {Ta3(μ2-O)3}. Оба комплекса охарактеризованы структурно, ЯМР, ИК, ЭА и КЭ. \n\nРеакции между \n\n\n\n\n\nприводят к преимущественному образованию _транс_ -[{Cp*Rh}2M6O19]<sup>4–</sup> , которые были выделены и охарактеризованы различными методами в виде \n\n\n\n\n\n###### **Список литературы** \n\n1. Wang En-Bo et al. // J. Am. Chem. Soc. – 2012. – V. 134. – P. 14004–14010. \n\n2. Guerchais V. et al. // Coord. Chem. Rev. – 2010. – V. 254. – P. 2533–2545. \n\n\n\n\n\n\n\n\n\n\n\n\n\n\n\n\n\n\n\n\n\n\n\n\n\n\n\n\n\n\n\n\n\n\n\n\n\n\n\n\n\n\n\n\n\n\n\n\n\nРис. 1                                                                                                          Рис. 2 \n\n19 \n\nXX Международная Черняевская конференция по химии, аналитике и технологии платиновых металлов \n\n###### **бинарные  карбоксилаты  au(iii): синтез  и  строение  По  данным  сПектральных  методов и  квантово-химических  расчетов** \n\n###### **_1Н.С. Ахмадуллина, 2О.Н. Шишилов, 1Ю.Ф. Каргин_** \n\n1Институт металлургии и материаловедения им. А.А. Байкова РАН Россия, 119991, Москва, Ленинский проспект, 49 \n\n2Институт общей и неорганической химии им. Н.С. Курнакова РАН Россия, 119991, Москва, Ленинский проспект, 31 nakhmadullina@mail.ru, oshishilov@gmail.com \n\nБинарные карбоксилаты золота(III) представляют собой перспективный класс золотосодержащих соединений, которые могут быть использованы как прекурсоры для получения катализаторов в гомогенном и гетерогенном катализе. Однако информация о строении и свойствах этих соединений на сегодняшний день весьма ограничена. Известно, что карбоксилаты золота(III) могут быть получены замещением хлоридных лигандов в AuCl3 остатками широкого ряда карбоновых кислот [1]. В то же время в литературе имеются упоминания об использовании ацетата золота(III) – но не других карбоксилатов. При этом авторы работы [2] указывают на следы разложения даже в только что полученном коммерческом препарате. Всё это делает разработку методов синтеза и определение строения и свойств бинарных карбоксилатов золота(III) актуальной задачей современной химии благородных металлов. \n\nНами был получен ряд карбоксилатов золота(III) состава Au(RCO2)3, содержащих в карбоксилатном лиганде заместители с различными электронными и стерическими свойствами (R = Me, CMe3, CF3). Для синтеза была использована реакция \n\n###### HAuCl4 + 4RCO2Ag = Au(RCO2)3 + RCO2H + 4AgCl. \n\nРеакция протекает в среде ледяной уксусной кислоты (с добавлением уксусного ангидрида) в случае R = Me или безводного ацетонит"}, {"page": 16, "text": "рила для R = CMe3, CF3. Также было показано, что пивалат (R = CMe3) и трифторацетат (R = CF3) золота(III) \n\nмогут быть получены замещением ацетатных групп в ацетате золота под действием полуторадвухкратных избытков соответствующих кислот. ИК- и ЯМР-исследования карбоксилатов золота(III) указывают на присутствие двух типов RCO2-лигандов как в твердом виде, так и в растворе. Данные ИКC позволяют предположить, что в структуре Au(RCO2)3 имеются концевые и мостиковые RCO2-группы, предположительно в соотношении 1:2. Эти результаты подтверждаются данными проведенных квантово-химических расчетов структур комплексов Au(RCO2)3, Au2(RCO2)6 и Au3(RCO2)9 (R = Me, CF3) (DFT). Структуры Au2(μ-RCO2)6 и Au3(μ-RCO2)9, включающие мостиковые карбоксилатные группы, оказываются устойчивее по сравнению со структурой Au(RCO2)3. Таким образом, можно полагать, что карбоксилаты золота(III) имеют немономерное строение. \n\n###### **Список литературы** \n\n1. Pat. 5210245 USA,C07F 1/12 556/114; 556/115. Gold carboxylates and process for preparing the same [Text] / Nappier T.E.; assignee Mooney Chemicals, Inc. – 852673; filed: 17.03.92; date of patent: 11.05.93. \n\n2. Bakrania S.D. An investigation of the thermal decomposition of gold acetate [Text] / Bakrania S.D., Rathore G.K., Wooldridge M.S. // J. Therm. Anal. Calorim. – 2009. – Vol.95. – P. 117–122. – ISSN 1388–6150. \n\n\n\n<!-- Start of picture text -->\nR<br>R<br>R<br>O O<br>R R R O O O<br>OO OO AuOO R R OOO Au OO OO AuOO O R RRO O OO OAuAu O O AuO O O OO O R<br>O O R<br>R R R R R<br><!-- End of picture text -->\n\n_Авторы выражают благодарность Совету по грантам Президента РФ для молодых ученых за финансовую поддержку работы (проект МК-977.2012.3)._ \n\n20 \n\nСекция 1. Химия соединений платиновых металлов и золота \n\n###### **влияние  Природы  сПиртов  на  образование ПалладийсодерЖаЩих  наночастиц  в  системе pdcl -Nacl-h o-сПирт 2 2** \n\n###### **_Е.А. Бахтиева, М.С. Соловьев, А.В. Крылов_** \n\nМосковский государственный университет тонких химических технологий имени М.В. Ломоносова 119571, Москва, пр. Вернадского, д. 86 eabakhtieva@mitht.ru \n\nНаноразмерные частицы палладия в основном получают химическими методами – восстановлением солей палладия. Исходные соединения, как правило, – это хлорид палладия(II), ацетилацетонат или ацетат палладия. Наибольший интерес представляет использование мягких восстановителей спиртов, например, этанола, этиленгликоля, различных полиолов, гидроксикислот, что позволяет регулировать скорость процесса и размеры образующихся НРЧ палладия. \n\nВ настоящей работе проводилось исследование восстановления палладия(II) в водных растворах PdCl2 + NaCl алифатическими спиртами и полиолами. Также изучалось влияние природы спиртов на агрегативную и седиментационную устойчивость образующихся наноразмерных частиц Pd<sup>0</sup> , т. е. проводилось электрокинетическое исследование стабильности дисперсий на основе палладийсодержащих частиц. \n\nТаким образом, на основании полученных кинетических данных и электрохимических"}, {"page": 17, "text": " характеристик наноразмерных частиц предложены \n\nосновные каналы образования палладийсодержащих наночастиц в водно-спиртовых растворах. Реакция восстановления протекает с участием аквахлоридных комплексов палладия, концентрация которых определяется концентрацией хлорид-иона. Скорость реакции существенным образом зависит от природы спирта и способа его координации, что приводит к существенному ускорению реакции для диолов, способных к бидентантной координации с ионами палладия. Не менее важным для реакции является и стабилизация образующихся наноразмерных частиц Pd<sup>0</sup> , которая наиболее заметно проявляется для полиола – ПВС. \n\nНа основании полученных данных была предложена схема процесса восстановления и установлена зависимость наблюдаемой константы скорости от концентрации хлорид-иона, которая описывается уравнением \n\n\n\n21 \n\nXX Международная Черняевская конференция по химии, аналитике и технологии платиновых металлов \n\n###### **взаимное  влияние  лигандов и  реакционная  сПособность  комПлексов родия(iii) Пентаамминового  ряда** \n\n###### **_А.В. Беляев, И.А. Байдина, С.В. Ткачев_** \n\nФедеральное государственное бюджетное учреждение науки Институт неорганической химии им. А.В. Николаева Сибирского отделения Российской академии наук 630090, Новосибирск, пр. Акад. Лаврентьева, 3 abel@niic.nsc.ru \n\nСинтезированы комплексы, содержащие катионы [Rh(NH − 2 − –3)5Х]<sup>(3ч1)+</sup> − , где Х = NH3, H2O, OH<sup>–</sup> , Cl<sup>–</sup> , NO 2 , SO3 , Н , NO3 . Монокристаллы соединений исследованы методом РСА, а водные растворы – методом ЯМР<sup>14</sup> N. Полученные данные представлены в таблице. \n\nИз-за взаимодействия комплексных катионов с анионами в кристаллических решетках расстояния Rh–Nэкв. на координатах NH3–Rh–NH3 в каждом комплексе несколько различаются, поэтому в таблице приведены усредненные значения. Независимо от природы Х, различие усредненных значений длины связи Rh–Nэкв составляет не более 0,02 Е. На координате X–Rh–NH3 различие длины связи Rh–Nакс достигает 0,17 Е и может интерпретироваться как проявление трансвлияния лиганда Х. При переходе по ряду (I) NH3, H2O, OH<sup>–</sup> , Cl<sup>–</sup> , длина этой связи слабо сокращается, тогда как в ряду (II) NO2–, SO32–, Н– она сильно растет. В спектрах ЯМР<sup>14</sup> N водных растворов всех соединений, кроме [Rh(NH3)6]<sup>3+</sup> , регистрируется по два сигнала с отношением интенсивностей 4:1. Первые относятся к молекулам аммиака в экваториальном положении, вторые – к молекулам аммиака в аксиальном положении. Перевод соединений в раствор снимает эффекты кристаллической решетки, поэтому азот экваториальных лигандов – Nэкв становятся магнитно эквивалентным и дает один \n\nобщий сигнал в спектре. Азот Nакс на координате X–Rh–NH3 находятся под влиянием _транс_ -лиганда Х и его сигнал смещается относительно сигнала Nэкв. Для исследованной группы лигандов Х сигналы Nакс сдвигались в сильное поле. При качественном рассмотрении трансвлияние лигандов Х по данным РСА и ЯМР согласуется между"}, {"page": 18, "text": " собой. В соединениях с лигандами ряда (I) ХС экваториальных лигандов сохраняется постоянным, тогда как ХС аксиальных лигандов закономерно падают. В соединениях с лигандами ряда (II) изменяются ХС как экваториальных лигандов, так и аксиальных, причем максимальные изменения наблюдаются у иона [Rh(NH3)5H]<sup>2+</sup> . Причиной таких изменений, вероятно, является различный характер деформации координационного октаэдра. Мерой такой деформации может служить отношение расстояний Rh–NH3экв/ Rh–NH3акс. Для иона [Rh(NH3)6]<sup>3+</sup> оно равно 1, для комплексов ряда (I) оно несколько больше 1, а для комплексов ряда (II) существенно меньше 1. Эта закономерность проявляется в реакциях акватации ([Rh(NH3)5X]<sup>2+</sup> + H2O →) комплексов родия(III) пентаамминового ряда. Для комплексов первого ряда практически не удается реализовать процесс замещения аммиака на координате X–Rh–NH3, тогда как для комплексов второго ряда он происходит при повышенной температуре и избытке атакующего лиганда Х. \n\n|Таблица|\n|---|\n\n\n\n|Комплекс|ХС (NH3) δ, м. д.<br>ХС NO3<br>–= 0|Δδ, м. д.|Rh – NH3, Е<br>X –Rh – NH3|Rh – NH3, Е<br>NH3– Rh – NH3|Rh – X, Е|\n|---|---|---|---|---|---|\n|[Rh(NH3)6]<sup>3+</sup>|–416|0|2,071|2,071|2,071|\n|[Rh(NH3)5H2O]<sup>3+</sup>|–414; –434|21|2,064|2,068|2,054|\n|[Rh(NH3)5OH]<sup>2+</sup>|–414; –425|11|2,058|2,070|2,043|\n|[Rh(NH3)5Cl]<sup>2+</sup>|–414; –422|8|2,051|2,057|2,356|\n|[Rh(NH3)5NO2]<sup>2+</sup>|–409; –417|8|2,090|2,070|2,002|\n|[Rh(NH3)5SO3]<sup>+</sup>|–406; –410|4|2,169|2,074|2,246|\n|[Rh(NH3)5H]<sup>2+</sup>|–369; –426|57|2,244|2,067|1,82|\n|[Rh(NH3)5NO3]<sup>2+</sup>|–403; –441||2,073*|2,076|2,152|\n\n\n\n*Структура разупорядочена. \n\n22 \n\nСекция 1. Химия соединений платиновых металлов и золота \n\n###### **анион  [RuNo(No2)4oh]**<sup>**2–**</sup> **: Полидентатный  лиганд в  гетерометаллических  комПлексах с  Переходными  металлами** \n\n###### **_А.О. Бородин, Г.А. Костин_** \n\nФедеральное государственное бюджетное учреждение науки Институт неорганической химии им. А.В. Николаева СО РАН 630090, Новосибирск, пр. Акад. Лаврентьева, 3 borodin@niic.nsc.ru \n\nГетерометаллические комплексы рутения, включающие в себя фрагмент [RuNO(NO2)4OH], известны с конца XX – начала XXI века. Они представляют собой в основном нейтральные соединения, характеризующиеся наличием двух или более центральных атомов, в том числе рутений во фрагменте [RuNO(NO2)4OH], выступающем как полидентатный лиганд, и неблагородный металл, например, 3 _d_ -элемент – Co, Ni, Cu, Zn или редкоземельные элементы. Координационное окружение неблагородного металла обычно дополняется монодентатными лигандами типа пиридина, пиридин-N-оксида и другими N, O-лигандами – слабыми донорами электронной плотности. \n\nСреди многообразия комплексов можно выделить три типа структур – биядерные комплексы с цветными металлами, четырехядерные комплексы с лантаноидами и гетерометаллический комплекс с серебром – первый представитель типа трехядерных структур. \n\nКак видно, вариации переходного металла в компле"}, {"page": 19, "text": "ксах возможны в достаточно широких пределах. То же самое можно сказать и про лиганды – для образования комплекса достаточно наличия слабодонорного лиганда. Однако попытки \n\nвыделить комплексы с другими нитрозорутениевыми фрагментами (в частности с нейтральным [RuNO(NO2)2Py2OH], Py = C5H5N) пока окончились неудачно – реакции либо не идут совсем, либо рутениевый фрагмент переходит во все тот же [RuNO(NO2)4OH]. \n\nСреди перспективных свойств данных комплексов следует выделить их способность к разложению в различных средах с образованием различных по составу продуктов. Так, в окислительной атмосфере обычно образуются смешанные оксиды металла и рутения, перспективные материалы в электротехнике. При этом рутений находится в четырехвалентном состоянии. В инертной и восстановительной атмосферах комплексы цветных металлов разлагаются до смесей отдельных металлов или их твердых растворов, комплексы лантаноидов – до смесей рутения с оксидами лантаноидов. Также стоит отметить, что образующиеся продукты представляют собой высокодисперсные частицы размерами порядка 4–20 нм – таким образом, возможно применение данных комплексов в качестве предшественников гетерометаллических порошков и каталитических приложений. \n\n\n\n\n\n\n\n\n\n\n\n\n\n\n\n\n\n\n\n\n\n\n\n\n\n\n\n\n\n\n\n_Работа выполнена при поддержке гранта РФФИ_ **_12-03-31538-мол_а_** _._ \n\n23 \n\nXX Международная Черняевская конференция по химии, аналитике и технологии платиновых металлов \n\n###### **РЕДОКС-ПРЕВРАЩЕНИЯ  ГЕТЕРОМЕТАЛЛИЧЕСКИХ кластеров  осмия** \n\n###### **_1,2Г.В. Бурмакина, 3В.А. Максаков, 3В.П. Кирин, 1,2А.И. Рубайло_** \n\n1Институт химии и химической технологии СО РАН, Россия, Красноярск \n\n2Сибирский федеральный университет, Россия, Красноярск \n\n3Институт неорганической химии им. А.В. Николаева СО РАН, Россия, Новосибирск bgv@akadem.ru, rai@icct.ru, vm2447@ngs.ru, kirin@niic.nsc.ru \n\nЭлектрохимическими методами впервые изучены редокс-превращения гетерометаллических кластеров осмия: [Os3FeH(CO)13]<sup>–</sup> , [Os3Co(CO)13]<sup>–</sup> , [Cp<sup>*</sup> MOs3(CO)10(H)(Cl)] (M = Rh(IV), Ir(V)) в ацетонитриле на платиновом и ртутном капельном электродах. Установлено влияние природы гетероатомов металлов Fe, Co, Rh, Ir на редокс-свойства изученных кластеров. Предложены схемы их редокс-превращений: \n\nПоказано, что в результате электрохимических реакций происходит разрыв связей Os-M (Fe, Co, Rh, Ir) с образованием трехъядерных кластеров осмия и М-содержащих фрагментов. \n\n~~<u>e e</u>~~ [ **Os3Fe** H(CO)13]<sup>–</sup> [ **Os3Fe** H(CO)13] [ **Os3Fe** H(CO)13]<sup>+</sup> [ **Os3Fe** H(CO)13]<sup>+</sup> + 4 MeCN → [H **Os3** (CO)9(NCMe)3]<sup>+</sup> + [ **Fe** (CO)4NCMe] [ **Os3Fe** H(CO)13]<sup>–</sup> + e [ **Os3Fe** H(CO)13]<sup>2-</sup> [ **Os3Fe** H(CO)13]<sup>2–</sup> + 2 MeCN → [H **Os3** (CO)9(NCMe)2]<sup>–</sup> + [ **Fe** (CO)4]<sup>─</sup> \n\n~~<u>e e</u>~~ [ **Os3Co** (CO)13]<sup>–</sup> [ **Os3Co** (CO)13] [ **Os3Co** (CO)13]<sup>+</sup> [ **Os3Co** (CO)13]<sup>+</sup> + 4 MeCN → [ **Os3** (CO)9(MeCN)3] + [ **Co** "}, {"page": 20, "text": "(CO)4NCMe]<sup>+</sup> [ **Os3Co** (CO)13]<sup>–</sup> + e [ **Os3Co** (CO)13]<sup>2–</sup> [ **Os3Co** (CO)13]<sup>2–</sup> + 3 MeCN → [ **Os3** (CO)9(MeCN)3]<sup>–</sup> + [ **Co** (CO)4]<sup>–</sup> \n\n~~<u>e e</u>~~ [(H) **Os3** (Cl) **M** Cp<sup>*</sup> (CO)10] [(H) **Os3** (Cl) **M** Cp<sup>*</sup> (CO)10]<sup>+</sup> [(H) **Os3** (Cl) **M** Cp<sup>*</sup> (CO)10]<sup>2+</sup> [(H) **Os3** (Cl) **M** Cp<sup>*</sup> (CO)10]<sup>2+</sup> + _n_ MeCN → [(H) **Os3** (Cl)(CO)10] + [Cp<sup>*</sup> **M** (NCMe) _n_ ]<sup>2+</sup> , где _n_ = 1, 2; **M** = **Rh** , **Ir** \n\n[(H) **Os3** (Cl) **M** Cp<sup>*</sup> (CO)10] + e [(H) **Os3** (Cl) **M** Cp<sup>*</sup> (CO)10]<sup>–</sup> + e [(H) **Os3(** Cl) **M** Cp<sup>*</sup> (CO)10]<sup>2–</sup> [(H) **Os3** (Cl) **M** Cp<sup>*</sup> (CO)10]<sup>2–</sup> + _m_ MeCN → [(H) **Os3** (Cl)(CO)10] + [Cp<sup>*</sup> **M** (NCMe) _m_ ]<sup>2–</sup> , \n\nгде _m_ = 1, 2; **M** = **Rh** , **Ir** . \n\n\n\n\n\n24 \n\nСекция 1. Химия соединений платиновых металлов и золота \n\n###### **Электрохимическое  изучение  гетерометаллических винилиденовых  комПлексов  mn, re, Fe с  Платиновыми  металлами** \n\n**_1,2Г.В. Бурмакина, 1,2А.И. Рубайло_** \n\n1Федеральное государственное бюджетное учреждение науки Институт химии и химической технологии СО РАН 660036, Красноярск, Академгородок, 50, стр. 24 \n\n2ФГАОУ ВПО «Сибирский федеральный университет» 660041, Красноярск, пр. Свободный, 79 bgv@akadem.ru, rai@icct.ru \n\nПолиядерные винилиденовые комплексы, содержащие атомы нескольких различных переходных металлов, включая платиновые, представляют интерес как перспективные прекурсоры при синтезе новых полиметаллических материалов, а также как модели каталитических систем в реакциях превращения органических молекул на металлических центрах [1–3]. Несмотря на значительные успехи в синтезе, установлении структуры и изучении этих комплексов в различных реакциях [1–3], данные по исследованию редокс-свойств гетерометаллических винилиденовых комплексов переходных металлов немногочисленны и, в основном, относятся к соединениям марганца и железа [1; 4]. \n\nВ докладе представлены результаты электрохимического изучения би-, трехъ- и четырехъядерных гетерометаллических винилиденовых комплексов Mn, Re, Fe с платиновыми металлами. Все изученные соединения синтезированы впервые в ИХХТ СО РАН [1; 5]. Редокс-cвойства комплексов Cp(CO)2MM′(µ-C = CHPh)LL′ [M = Mn, Re; M′ = Pt, Pd; L, L′ = CO, PPh3, P(OPh)3, P(OPr-i)3; LL′ = Ph2P(CH2)nPPh2, _n_ = 1 (dppm), 2 (dppe), 3 (dppp)], Cp(CO)2ReRh(µ-C = CHPh)(acac)(CO), CpMnFePt(µ3-C = CHPh)(CO)5LL<sup>’</sup> [L, L<sup>’</sup> = CO, PPh3, P(OPr-i)3; LL<sup>’</sup> = dppm], (CO)9Fe3M(µ4-C = CHPh) L2 [M = Pt, Pd; L2 = dppm, dppe, dppp] изучены в ацетонитриле на Hg- и Pt-электродах методами классической полярографии, циклической вольтамперометрии и электролиза при контролируе- \n\nмом потенциале. Предложены схемы их редокспревращений. Установлено влияние природы атомов металлов и лигандов, строения металлоостова и способа коор"}, {"page": 21, "text": "динации винилиденового лиганда с металлическим остовом на редокс-свойства изученных комплексов. \n\n###### **Список литературы** \n\n1. Antonova A.B. Use of the Mn=C=C system in organometallic and organic synthesis// Coord. Chem. Rev. – 2007. – V. 251, № 12. – P. 1521–1560. \n\n2. Bruce M.I. Organometallic chemistry of vinylidene and related unsaturated carbenes// Chem. Rev. – 1991. – V. 91. – P. 197–257. \n\n3. Bruneau C., Dixneuf P.H. Metal Vinylidenes in Catalysis // Accounts of chemical research. – 1999. – V.32. – P. 311–323. \n\n4. Бурмакина Г.В. Окислительно-восстановительные свойства моно- и полиядерных соединений переходных металлов VII и VIII групп: дис. ... д-ра хим. наук: 02.00.04. – Красноярск, 2005. – 250 с. \n\n5. Antonova A.B., Verpekin V.V., Chudin O.S., Vasiliev A.D., Pavlenko N.I., Sokolenko W.A., Rubaylo A.I., Semeikin O.V. Chemistry of vinylidene complexes. XXI. Synthesis, spectroscopic and structural study of the RePt and MnPt µ-vinylidene complexes // Inorg. Chim. Acta. – 2013. – V. 394. – P. 328–336. \n\n_Работа выполнена при финансовой поддержке Президиума РАН (проект № 8.15)._ \n\n25 \n\nXX Международная Черняевская конференция по химии, аналитике и технологии платиновых металлов \n\n###### **Электрохимические  ПревраЩения  комПлекса [Ir2cl4(c5me5)2(c6h4N2s)]** \n\n###### **_1,2Г.В. Бурмакина, 3Т.С. Сухих, 1,2А.И. Рубайло_** \n\n1Институт химии и химической технологии СО РАН Россия, 660036, Красноярск, Академгородок, 50, стр. 24 \n\n2Сибирский федеральный университет Россия, 660041, Красноярск, пр. Свободный, 79 3Институт неорганической химии им. А.В. Николаева СО РАН Россия, 630090, Новосибирск, пр. Акад. Лаврентьева, 3 bgv@akadem.ru, rai@icct.ru \n\nВ последние годы интенсивно развивается химия халькоген-азотных гетероциклических соединений и, в частности, производных 2,1,3-бензотиадиазола, что в первую очередь связано с их окислительновосстановительными свойствами [1]. Кроме того, такие гетероциклы обладают интересными оптическими свойствами, позволяющими использовать их в качестве компонентов органических светодиодов (OLED), как в виде индивидуальных молекул или структурных звеньев органических полимеров, так и в виде комплексов переходных металлов [2]. Целью данной работы является изучение окислительновосстановительных свойств полученного ранее биядерного комплекса [Ir2Cl4Cр<sup>*</sup> 2<sup>(C</sup> 6<sup>H</sup> 4<sup>N</sup> 2<sup>S)] (Ср* = C</sup> 5<sup>Me</sup> 5<sup>,</sup> C6H4N2S = 2,1,3-бензотиадиазол) [3]. \n\nЭлектрохимическими методами изучены окислительно-восстановительные превращения комплекса [Ir2Cl4Cр<sup>*</sup> 2<sup>(C</sup> 6<sup>H</sup> 4<sup>N</sup> 2<sup>S)] и свободного C</sup> 6<sup>H</sup> 4<sup>N</sup> 2<sup>S в ди-</sup> \n\nхлорметане и ацетонитриле на платиновом электроде (Таблица). \n\nУстановлено различное электрохимическое поведение комплекса в дихлорметане и ацетонитриле, что, возможно, связано с отщеплением C6H4N2S и образованием комплексных форм {IrCl2Cр<sup>*</sup> (MeCN)} в случае ацетонитрила. \n\n###### **Списо"}, {"page": 22, "text": "к литературы** \n\n1. Boere R., Roemmele T.L. // Coord. Chem. Rev. – 2000. – V. 210. – P. 369. \n\n2. Neto B.A.D., Lapis A.A.M., da Silva Jъnior E.N., Dupont J. // Eur. J. Org. Chem. – 2013. – P. 228–255. \n\n3. Bashirov D.A., Sukhikh T.S., Kuratieva N.V. et al. // Polyhedron. – 2012. – V. 42. – P. 168–174. \n\nТаблица \n\nЭлектрохимические характеристики комплекса [Ir2Cl4Cp<sup>*</sup> (C6H4N2S)] и C6H4N2S \n\n|Соединение<br>Е1/2, В(_n_)|\n|---|\n|окисление<br>восстановление|\n|Дихлорметан(0,1 M  Et4NBF4, отн. Ag/AgCl)|\n|Ir2Cl4Cp<sup>*</sup>(C6H4N2S)<br>0.85<sup>а</sup>(2)<br>1.32 (2)<br>–1.09 (2)<br>–1.50<sup>а</sup>(2)<br>–1.97<sup>а</sup>(4)<br>–2.29<sup>а</sup> (2)|\n|Ацетонитрил(0,1 M  Et4NBF4, отн. Ag/0,1 M AgNO3в MeCN)|\n|Ir2Cl4Cp<sup>*</sup>(C6H4N2S)<br>0.83<sup>а</sup>(2)<br>1.18 мал<br>–1.50 (2)<br>–1.87<sup>а</sup>(2)|\n|1.47<sup>а</sup>(4)<br>–2.15<sup>а</sup>(1)|\n|1.89(2)<br>–2.40<sup>а</sup> (1)|\n|C6H4N2S<br>1.89 (2)<br>–1.87<sup>а</sup>(2)|\n\n\n\nПримечания: _n_ – число электронов, а) обратимая стадия \n\n26 \n\nСекция 1. Химия соединений платиновых металлов и золота \n\n###### **синтез,  кристаллическая  структура и  термические  свойства  ряда  двойных  комПлексных  солей [m(Nh3)5cl][m'(No2)4]·** **_n_ h2o, где m=ir, rh; m’=pd, pt** \n\n**_1Д.Б. Буруева, 1,2П.Е. Плюснин, 2И.А. Байдина, 1,2Ю.В. Шубин, 1,2С.В. Коренев_** \n\n1Новосибирский государственный университет, Научно-образовательный комплекс «Наносистемы и современные материалы» 630090, Новосибирск, ул. Пирогова, д. 2 \n\n2Федеральное государственное бюджетное учреждение науки Институт неорганической химии им. А.В. Николаева СО РАН 630090, Новосибирск, пр. Акад. Лаврентьева, 3 dudariburueva@gmail.com \n\nИнтерес к синтезу комплексных солей, содержащих в своем составе атомы различных переходных металлов, вызван возможностью их применения в качестве многокомпонентных соединений-предшественников получения наноразмерных сплавов для приготовления катализаторов. В частности, трехмаршрутные катализаторы очистки автомобильных выхлопных газов (окисление CO и углеводородов, восстановление оксидов азота) содержат в качестве активных компонентов металлы платиновой группы Pt, Pd, Rh. Термическое разложение двойных комплексных солей (ДКС), нанесенных на керамический носитель, позволяет получать эти металлы в состоянии сплава (твердого раствора), что обеспечивает повышение их каталитической активности и стабильности. Настоящая работа посвящена синтезу и изучению физико-химических свойств ряда ДКС предшественников металлических порошков, содержащих в своем составе Pt, Pd, Rh и Ir. \n\nВсе ДКС синтезированы из водных растворов с высокими выходами ~ 85–90 %. Исходными \n\nсоединениями служили соответствующие комплексы металлов [M(NH3)5Cl]Cl2и K2[M'(NO2)4], синтезированные по известным методикам. \n\nОднофазность синтезированных комплексов подтверждена методом РФА. Строение соединений изучено методом РСтА. Установлено, что комплексы типа [М(NH3)5Cl][Pd(NO2)4] кристаллизуются в виде безводной соли в триклинной сингонии (пр. р. P-1);"}, {"page": 23, "text": " а комплексы с анионом [Pt(NO2)4]<sup>2–</sup> содержат в своем составе молекулы кристаллизационной воды. \n\nМетодом синхронного термического анализа (СТА) изучены процессы термолиза синтезированных ДКС в инертной, восстановительной и окислительной атмосферах. Установлено влияние условий проведения процессов термолиза ДКС (скорость нагрева, конечная температура термолиза) в инертной и восстановительной атмосфере на фазовый состав и размер биметаллических частиц конечных продуктов термолиза. \n\n27 \n\nXX Международная Черняевская конференция по химии, аналитике и технологии платиновых металлов \n\n###### **СТРОЕНИЕ  КРИСТАЛЛИЧЕСКИХ  КОМПЛЕКСОВ  РОДИЯ:** **_гран_ -[rh(Nh3)3(No3)3] и** **_гран_ -[rh(Nh3)3cl3]** \n\n**_1,2А.Д. Васильев, 1М.С. Молокеев, 3А.В. Беляев_** \n\n1Институт физики им. Л.В. Киренского СО РАН 660036, Красноярск, Академгородок, 50, стр. 38 2Сибирский федеральный университет 660049, Красноярск, пр. Свободный, 79 3Институт неорганической химии им. А.В. Николаева СО РАН 630090, Новосибирск, пр. Акад. Лаврентьева, 3 adva@iph.krasn.ru \n\nтурное исследование. Дифракционная картина от монокристалла **II** (SMART APEX II, Bruker AXS) позволила определить симметрию (пр.гр. **_P_ 3** ), параметры ячейки ( **_a_** = 7.496, **_c_** = 5.256 Е) и найти прямыми методами модель структуры. В процессе уточнения было обнаружено мероэдрическое двойникование кристалла, найден закон двойникования и установлена абсолютная структура. Основа структуры – столбцы из октаэдров Rh(NH3)3(NO3)3, связанных общей гранью. Связь между столбцами с помощью Н-связей типа N–H∙∙∙O. \n\nРодиевые комплексы триамминового ряда имеют очень низкую растворимость и потенциально могут быть использованы как в технологических процессах аффинажа платиновых металлов, так и при разработке гравиметрических методов определения родия. В настоящее время в литературе имеется всего три работы по их синтезу [1–3], а структурные исследования ограничены только одним представителем [4; 5]. Эти факты определяют необходимость более полных исследований свойств и строения комплексов. \n\nНами были синтезированы комплексы: **I –** [Rh(NH3)3Cl3] и **II** – [Rh(NH3)3(NO3)3], в виде порошков светло-жёлтого цвета, а **II** и в виде монокристаллов. Порошки были подвергнуты рентгеновским исследованиям на дифрактометре D8ADVANCE (Bruker AXS). Кристалл **I** проявил моноклинную симметрию, пр.гр. **_P_ 21** / **_m_** , **_a_** = 5.4611, **_b_** = 9.7887, **_c_** = 6.7280Е, **β** = 95.147°. С помощью программ комплекса TOPAS 4-2 была определена в прямом пространстве и уточнена методом Ритвельда структура этого соединения. Она построена из изолированных октаэдров Rh(NH3)3Cl3, связанных водородными связями типа N–H∙∙∙Cl. Образец **II** показал совершенную спайность, в результате чего порошок, оставаясь игольчатым, проявил сильную текстурированность, что затруднило струк- \n\n###### **Список литературы** \n\n1. Лебединский В.В.// Изв. Ин-та по изучению платины. – 1935. – Т. 12. – С. 70. \n\n2. Лебединский В.В., Шендерецкая Е.В. /"}, {"page": 24, "text": "/ Изв. Сектора платины ИОНХ АНСССР. – 1940. – Т. 17. – С. 91. \n\n3. Pannetier G. et al. // J. Less-Common Metals. – 1969. – V. 18. – P. 275. \n\n4. Храненко С.П. и др. // ЖСХ. – 2002. – 43, № 1. – С. 151–155. \n\n5. Громилов С.А. и др. // ЖСХ. – 2005. – 46, № 4. – С. 741–746. \n\n\n\n\n\n\n\n\n\n\n\n<!-- Start of picture text -->\nРис. 2. Фрагмент структуры II<br><!-- End of picture text -->\n\nРис. 1. Результат уточнения структуры I \n\n28 \n\nСекция 1. Химия соединений платиновых металлов и золота \n\n###### **комПлексообразование  Платины в  азотнокислых  растворах** \n\n###### **_Д.Б. Васильченко, И.А. Байдина, С.В. Ткачев_** \n\nИнститут неорганической химии им. А.В. Николаева СО РАН Россия, 630090, Новосибирск, пр. Акад. Лаврентьева, 3 scrubberr@gmail.com \n\nАзотнокислые растворы платины(IV), полученные растворением гексагидроксоплатиновой кислоты, не содержащие галогенид-ионов и ионов щелочных металлов под названием «раствор нитрата платины», являются коммерческим препаратом для получения нанесенных платиновых катализаторов. Аналогично при растворении в азотной кислоте гидроксида платины(II) Pt(OH)2∙2H2O может быть получен «раствор нитрата платины(II)». Несмотря на несомненную практическую значимость, состояние платины в таких растворах изучено слабо, а полученные данные носят несистематический характер. \n\nрастворах, зависимость протекающих процессов от концентрации азотной кислоты. Показано, что в азотнокислых растворах гидроксида платины(II), даже при значительном охлаждении, происходит окисление Pt(II)→Pt(IV). Проведено исследование растворов H2Pt(OH)6  в минеральных кислотах на предмет выявления гидролитической устойчивости платины в таких растворах. \n\nПри выдерживании азотнокислых растворов H2Pt(OH)6 обнаружено образование олигомерных комплексов платины(IV) с ядерностью от двух до четырех из мономерных аква-гидроксо-нитратных комплексов. По данным совокупности методов в полиядерных соединениях мостиковую функцию выполняют O<sup>2–</sup> , OH<sup>–</sup> и NO3– группы. При испарении выдержанных азотнокислых растворов с добавлением соответствующих осадителей выделен и охарактеризован ряд полиядерных соединений платины(IV) ( _в качестве примера на рисунке приведено строение димерного комлексного аниона_ [Pt2(μ-OH)2(NO3)8]<sup>2–</sup> _в структуре его тетраметиламмониевой соли_ ), изучены их превращения в азотной кислоте. \n\nВ ходе настоящей работы проведено исследование растворов H2Pt(OH)6 и Pt(OH)2∙2H2O в азотной кислоте методами КР-спектроскопии и спектроскопии ЯМР на ядрах<sup>195</sup> Pt. В таких растворах нами обнаружено образование аква-гидроксонитратных комплексных ионов платины(IV) вплоть до [Pt(NO3)6]<sup>2–</sup> , который был выделен со значительным выходом в виде пиридиниевой соли. Получены новые данные о комплексообразовании иона Pt<sup>2+</sup> с нитрат-ионом, изучена динамика комплексных форм платины(II, IV) в азотнокислых \n\n\n\n\n\n_Работа выполнена в рамках хоз. договора с ОАО «Красцветмет» № 308-014-11._ \n\n29 \n\nXX Международная Черняевская конференция п"}, {"page": 25, "text": "о химии, аналитике и технологии платиновых металлов \n\n###### **биметаллические  Поли- и  олигоядерные  комПлексы родия(iii)  с  Производными  Пиридина** \n\n###### **_Д.Б. Васильченко, И.А. Байдина, С.В. Ткачев, Е.Ю. Филатов, С.В. Коренев_** \n\nИнститут неорганической химии им. А.В. Николаева СО РАН Россия, 630090, Новосибирск, пр. Акад. Лаврентьева, 3 scrubberr@gmail.com \n\nзуются для координации к ионам второго неблагородного металла, что приводит к образованию полимерной структуры. \n\nПолимерные координационные соединения являются перспективными материалами для каталитических приложений, так как в них сочетаются широкие возможности варьирования окружения ионов металла со значительной пористостью данных веществ. Комплексы родия(I) служат перспективными гомогенными катализаторами многих реакций (конверсия водяного газа, карбонилирования метанола, восстановление нитроаренов, гидроформилирование и гидрокарбонилирование олефинов). При этом каталитически активные комплексы могут быть сформированы в восстановительных условиях проведения каталитического процесса из соединений родия(III), которые более устойчивы при обычных условиях. Таким образом, синтез координационных полимеров, с ионами родия(III) в качестве узлов, потенциально открывает путь к принципиально новым каталитическим материалам, сочетающим преимущества гомогенных и гетерогенных каталитических систем. Для этой цели возможно использовать предварительно полученные синтоны, представляющие собой моноядерные комплексы родия(III), содержащие би- либо полидентатные лиганды. Свободные дентатности такого комплексного соединения исполь- \n\nВ данной работе представлены новые результаты, касающиеся получения полимерных координационных соединений родия(III), исходя из комплексов [RhL4Cl2]<sup>+</sup> , где L – производные пиридина с различными функциональными группами(-OH, -NH2, -COOH). Для соединения комплексных частиц родия(III) применялись акваионы кобальта(II), меди(II) и марганца(II). Полученные соединения охарактеризованы широким кругом методов (на рисунке представлена структура координационного полимера Cu5[Rh( _изо_ -Nic)4Cl2]2( _изо_ -Nic)2(OH)2∙2H2O, _изо_ -NicH-изоникотиновая кислота), изучены их термические свойства, показана возможность получения биметаллических сплавов Rh-M (M = Co, Cu) и смешанных оксидов путем термолиза выделенных соединений в соответствующей атмосфере. Особое внимание уделено использованию соединений [RhL3(C2O4)Cl] для получения координационных полимеров, поскольку при их УФ-облучении образуются комплексы родия(I) [RhL3Cl], активные в целом ряде каталитических процессов. \n\n\n\n\n\n_Работа выполнена при поддержке грантов РФФИ 11-03-00168-a, 12-02-00354-a, 12-03-31501 мол_а._ \n\n30 \n\nСекция 1. Химия соединений платиновых металлов и золота \n\n###### **наиболее  интересные  результаты в  химии  золота  за  Последние  50  лет** \n\n###### **_Н.В. Воробьев-Десятовский_** \n\nЗАО «Полиметалл Инжиниринг» Россия, 198216, Санкт-Петербург, пр. Народного Ополчения, 2 Vdesjatovsky@Polymetal.spb."}, {"page": 26, "text": "ru \n\nВ докладе рассмотрены основные достижения в химии золота последних десятилетий. Особенности строения и уникального поведения соединений золота связаны с аурофильными взаимодействиями, природа которых объяснена Хубертом Шмидбауром, что является, вероятно, самым значительным теоретическим открытием в химии золота во второй половине XX века. Рассмотрены вопросы химии и строения координационных соеди- \n\nнений Au(VII), Au(VI), Au(V), Au(III), Au(II), Au(I) и Au(-I), в том числе и уникальных моноядерных комплексов Au(II), в которых в качестве лигандов выступает атомарный ксенон. Особое внимание уделено кластерам, в которых атомы золота находятся в формально нулевой степени окисления. Рассмотрены некоторые физические и каталитические свойства наночастиц золота. \n\n31 \n\nXX Международная Черняевская конференция по химии, аналитике и технологии платиновых металлов \n\n###### **2 Фотохимия  комПлекса IrCl6**<sup>~~−~~</sup> \n\n###### **_1Е.М. Глебов, 1И.П. Поздняков, 1В.П. Гривин, 1В.Ф. Плюснин, 2Н.В. Ткаченко_** \n\n1Институт химической кинетики и горения им. В.В. Воеводского СО РАН 630090, Новосибирск, ул. Институтская, 3 \n\n2Факультет химии и биоинженерии, Технологический университет Тампере п/я 541, 33101, Тампере, Финляндия glebov@kinetics.nsc.ru \n\nПрактический интерес к фотохимии комплексов иридия обусловлен двумя проблемами. Первая проблема – производство водорода. Система IrCl63–/IrCl62– + HCl рассматривается в качестве одной из перспективных для получения водорода и хлора под действием солнечного света [1]. Вторая – фотодинамическая терапия (ФДТ) злокачественных опухолей. Продукты фотолиза комплексов иридия обладают существенной противоопухолевой и антимутагенной активностью [2]. Для решения указанных проблем необходимо точное знание механизмов фотолиза комплексов иридия, начиная с самых простых, к которым относятся гексагалогенидные комплексы Ir(IV). \n\nЦелью данной работы является изучение первичных фотофизических и фотохимических процессов для комплекса IrCl62– в водных и спиртовых растворах. Применение быстрых импульсных методов регистрации короткоживущих промежуточных продуктов – наносекундного лазерного импульсного фотолиза и фемтосекундной кинетической спектроскопии – в сочетании с традиционными стационарными методами фотолиза в жидких растворах и замороженных матрицах позволяет получить полную информацию о механизмах фотохимических реакций. \n\nПоказано, что единственным фотохимическим процессом для водных растворов IrCl62– является фотоакватация с образованием на первой стадии комплекса IrCl5(H2O)<sup>–</sup> . Квантовый выход фотолиза зависит от длины волны возбуждающего света. Фотоакватация происходит по механизму гетеролитического разрыва связи металл-лиганд. В присутствии в растворе свободных галоид-ионов фотоакватация сопровождается фотовосстановлением по внешнесферному механизму переноса электрона с галоид-иона на возбужденный светом комплекс. \n\nПри облучении спиртовых растворов IrCl62– происходит фотовосстановление Ir(IV) до Ir(III) по м"}, {"page": 27, "text": "еханизму переноса электрона с молекулы растворителя на возбужденный светом комплекс. Промежуточными продуктами являются гидроксиалкильные радикалы, реакции которых определяют состав
