Repository: NDDev-Technocracy-OpenNetwork/hack-2026-nornickel-knot

> **DEPRECATED.** This repository is archived and no longer maintained.
> It is kept read-only for reference; its GDS anchor records
> `lifecycle: archived` under `portfolio:archived-projects`.

# Nornickel Scientific Knot

Живая карта знаний R&D для горно-металлургической отрасли: система превращает архив отчётов, статей, презентаций и экспериментальных материалов в типизированный граф знаний, а затем отвечает на вопросы естественным языком с источниками и страницами первоисточников.

Проект подготовлен командой **Harmonic Labs** для **Норникель AI Hack 2026**, трек **«Научный клубок»**.

File: data/parsed/Материалы конференций/corrosion-atlas.json (part 2 of 26)
steel|04.08.42.01|\n|of nickel alloy|05.11.42.01|\n\n\n\n###### **Environmentally Induced Cracking** \n\nrefer to stress corrosion cracking \n\n###### **Ero sion (Including Impingement Attack and Water Ha"}, {"page": 14, "text": "mmer) (32)** \n\n|of carbon steel|01.01.32.01|\n|---|---|\n|of carbon steel|01.01.32.04|\n|of carbon steel|01.01.32.05|\n|of carbon steel|01.01.32.06|\n|of carbon steel|01.01.32.07|\n|of carbon steel|01.11.32.01|\n|of carbon steel|01.11.32.02|\n|of carbon steel|01.25.32.01|\n|of low-alloyed steel|01.01.32.02|\n|of low-alloyed steel|01.01.32.03|\n|of stainless steel|04.01.32.01|\n|of stainless steel|04.01.32.02|\n|of stainless steel|04.08.12.02|\n|of stainless steel|04.11.32.01|\n\n\n\nxxi \n\n|of stainless steel<br>of stainless steel|04.11.32.02<br>04.11.32.03|\n|---|---|\n|of stainless steel|04.11.32.04|\n|of nickel alloy|05.11.32.01|\n|of copper<br>|06.01.32.01<br>|\n|of copper|06.01.32.02|\n|<br>of copper<br>|06.02.32.01<br>|\n|of copper<br>|06.04.32.01<br>|\n|of copper<br>|06.05.32.01<br>|\n|of copper|06.05.32.02|\n|<br>of admiralty brass<br>|06.02.32.02|\n|of bronze|06.06.32.01|\n|of lead|08.05.32.01|\n|**Erosion Corrosion (34)**||\n|of carbon steel|01.01.34.01|\n|of carbon steel|01.01.34.02|\n|of carbon steel|01.01.34.04|\n|of carbon steel|01.01.34.05|\n|of carbon steel|01.01.34.06|\n|of carbon steel|01.01.34.07|\n|of carbon steel|01.01.34.08|\n|of carbon steel|01.02.34.01|\n|of carbon steel|01.02.34.02|\n|of carbon steel|01.06.34.01|\n|of carbon steel|01.11.34.01|\n|of carbon steel|01.11.34.03|\n|of carbon steel<br>|01.11.34.04<br>|\n|of carbon steel|01.11.34.05|\n|of carbon steel|01.11.34.06|\n|of carbon steel<br>|01.11.34.07|\n|of carbon steel|01.11.34.08|\n|of cast iron|01.06.34.02|\n|of low-alloyed steel|01.01.34.03|\n|of low-alloyed steel|01.11.34.02|\n|of stainless steel|04.01.34.01|\n|of stainless steel|04.05.34.01|\n|of stainless steel|04.06.34.01|\n|of stainless steel|04.08.12.02|\n|of stainless steel|04.11.34.01|\n|of stainless steel|04.11.34.02|\n|of stainless steel|04.11.34.03|\n|of stainless steel<br>|04.11.34.04<br>|\n|of stainless steel|04.11.34.05|\n|of stainless steel|04.23.34.01|\n|of nickel alloy|05.11.34.01|\n|of nickel alloy|05.11.34.02|\n|<br>of copper|06.02.34.01|\n|<br>of copper|06.02.34.02|\n|<br>of copper|06.05.34.01|\n|of copper|06.05.34.02|\n|<br>of copper|06.11.34.02|\n|<br>of admiralty brass|06.06.34.03|\n|of aluminum brass|06113401|\n|<br>of naval brass|...<br>06.06.34.01|\n|of bronze|06.01.34.01|\n|of bronze|06.10.34.01|\n|of bronze|06.11.34.03|\n\n\n\n|of bronze<br>06,11.34.04<br> <br>|\n|---|\n|of cupronickel<br>06.06.34.02|\n|**–   Sulfdation**|\n|<br>of carbon steel<br>01.11.06.04|\n|of nickel alloy<br>05.01.06.01<br> <br>|\n|of nickel alloy<br>05.03.06.03|\n|of nickel alloy<br>05.19.06.01|\n|**High-temperature Hydrogen Attack**<br>refer to hydrogen damage|\n|**Hot Hydrogen (Induced) Cracking (HIC)**|\n|refer to hydrogen damage|\n|**Hydride Embrittlement**|\n|refer to hydrogen damage|\n|**Hydrogen Blistering**|\n|refer to hydrogen damage|\n|**Hydrogen Damage (20)**|\n|**–    High-temperature Hydrogen Attack (Also Called**|\n|**Decarburization,**<br>**Methane**<br>**Embrittlement,**<br>**Hot**|\n|**Hydrogen-induced Cracking [HIC])**|\n|of carbon steel<br>01.01.20.02|\n|of carbon steel<br>01.01.20.03|\n|of "}, {"page": 15, "text": "carbon steel<br>01.01.20.04|\n|of carbon steel<br>01.01.20.05|\n|of carbon steel<br>01.01.20.06|\n|of carbon steel<br>01.11.20.01|\n|of carbon steel<br>01.11.20.02|\n|of carbon steel<br>01.11.20.03|\n|**–   Hydride Embrittlement**|\n|of titanium<br>09.11.20.01|\n|**–   Hydrogen Blistering (Cold HIC)**|\n|of carbon steel<br>01.11.20.04|\n|of carbon steel<br>01.23.20.01|\n|**–   Hydrogen Embrittlement**|\n|of low-alloyed carbon steel<br>01.11.20.05|\n|<br>of stainless steel<br>04.11.20.01|\n|**–   Hydrogen Stress Cracking**|\n|of carbon steel<br>01.01.20.01|\n|of carbon steel<br>01.01.20.07|\n|of carbon steel<br>01.11.20.06|\n|of carbon steel<br>01.11.20.07|\n|**Hydrogen Embrittlement**|\n|<br>refer to hydrogen damage|\n|**Hydrogen Grooving**|\n|refer to acid corrosion|\n|**Hydrogen Induced Cracking (HIC)**|\n|refer to hydrogen damage|\n\n\n\nxxii \n\n###### **Hydrogen Stress Cracking** \n\nrefer to hydrogen damage \n\n###### **Impingement Attack** \n\nrefer to erosion \n\n###### **Intergranular Corrosion (19)** \n\n###### **–   Exfoliation (layer corrosion)** \n\nof carbon steel 01.16.24.02 of cupronickel 06.01.16.02 of aluminum 99% 07.20.19.01 of aluminum alloy 07.11.19.01 of aluminum alloy 07.19.19.01 of aluminum alloy 07.19.19.02 of aluminum alloy 07.19.19.03 of aluminum alloy 07.19.19.04 of aluminum alloy 07.19.19.05 \n\n###### **–   Knife-line Attack** \n\nof stainless steel 04.11.19.04 of stainless steel 04.18.12.01 \n\n###### **–   Sigma-phase embrittlement** \n\nof stainless steel 04.11.19.08 of stainless steel 04.11.19.09 of stainless steel 04.12.19.01 \n\n###### **–   Weld Decay** \n\nof stainless steel 04.01.19.01 of stainless steel 04.08.19.01 of stainless steel 04.11.19.02 of stainless steel 04.11.19.04 of stainless steel 04.11.19.07 of aluminum alloy 07.23.19.01 \n\n###### **–   Other Intergranular Corrosion** \n\nof stainless steel 04.11.19.01 of stainless steel 04.11.19.03 of stainless steel 04.11.19.05 of stainless steel 04.11.19.06 of stainless steel 04.11.19.10 of stainless steel 04.11.19.11 of nickel alloy 05.11.19.01 of nickel alloy 05.12.19.01 \n\n###### **Knife-line Attack** \n\nrefer to intergranular corrosion \n\n###### **Layer Corrosion** \n\nrefer to exfoliation \n\n###### **Liq uid Metal Embrittlement (Including Solid and Gaseous Metal Embrittlement) (22)** \n\n|of carbon steel|01.01.22.01|\n|---|---|\n|of carbon steel|01.01.22.02|\n|of carbon steel|01.11.22.01|\n|of cadmium-plated low-alloyed steel|01.04.22.01|\n|of zinc-coated steel|02.11.22.01|\n|of stainless steel|04.18.22.01|\n\n\n\n###### **Mat erial and Weld Defects in Metals, Plastics, and Plastic Linings (38)** \n\n|refer also to weld decay||\n|---|---|\n|of stainless steel|04.05.38.01|\n|of stainless steel|04.11.38.01|\n|of stainless steel|04.11.38.02|\n|of aluminum|07.11.18.01|\n|of aluminum|07.11.38.01|\n|of extruded aluminum<br>|07.20.38.01|\n|of perfuoro alkoxy<br>|10.11.38.01|\n|<br>of fuorinated ethylene propylene|10.11.38.02|\n|<br>of PTFE|10.11.38.03|\n|of PP|10.11.38.04|\n\n\n\n###### **Metal Dusting** \n\nrefer to high-temperature corrosion \n\n####"}, {"page": 16, "text": "## **Methane embrittlement** \n\nrefer to hydrogen damage \n\n###### **Microbiologically Induced Corrosion (17)** \n\n|of carbon steel|01.05.17.01|\n|---|---|\n|of carbon steel|01.06.17.01|\n|of carbon steel|01.06.17.02|\n|of carbon steel|01.06.17.03|\n|of carbon steel|01.10.17.01|\n|of carbon steel|01.11.17.01|\n|of carbon steel|01.21.17.01|\n|of carbon steel|01.21.17.02|\n|of cast iron|01.14.16.01|\n|of bitumen-coated steel|03.08.17.01|\n|of bitumen-coated steel|03.10.17.01|\n|of bitumen-coated steel|03.14.17.02|\n|of tape-wrapped steel|03.14.17.01|\n|of stainless steel|04.05.17.01|\n|of stainless steel|04.05.17.02|\n|of stainless steel|04.08.17.01|\n|of stainless steel|04.11.17.01|\n|of stainless steel|04.11.17.02|\n|of nickel alloy|05.06.17.01|\n|of nickel alloy|05.06.17.02|\n|of admiralty brass|06.06.17.01|\n|of aluminum alloy|07.06.17.01|\n|of aluminum alloy|07.19.17.01|\n|of concrete|11.08.17.01|\n|of reinforced concrete|11.16.17.01|\n\n\n\n###### **Nitrate Stress Corrosion Cracking** \n\nrefer to stress corrosion cracking \n\n###### **Nitriding** \n\nrefer to high-temperature corrosion \n\n###### **Oxidation at High Temperature** \n\nrefer to high-temperature corrosion \n\n###### **Oxygen Corrosion, Including Tuberculation (01)** \n\nof carbon steel 01.01.01.01 of carbon steel 01.01.01.02 \n\nxxiii \n\n|of carbon steel<br>of carbon steel|01.01.01.03<br>01.01.01.04|of brass<br>of brass|06.05.16.02<br>06.05.16.03|\n|---|---|---|---|\n|of carbon steel|01.01.01.05|of brass|06.05.16.04|\n|of carbon steel|01.01.01.06|of brass|06.06.16.01|\n|of carbon steel|01.01.01.08|of brass|06.06.16.02|\n|of carbon steel<br>|01.01.01.09<br>|of brass|06.11.16.01|\n|of carbon steel|01.01.14.01|**–   Grahitic Corrosion**||\n|of carbon steel|01.02.01.01|**p**<br>||\n|of carbon steel|01.02.01.02|of cast iron<br>|01.01.16.01<br>|\n|of carbon steel|01.02.01.03|of cast iron|01.06.16.01|\n|of carbon steel|01.04.01.01|of cast iron<br>|01.06.16.02<br>|\n|of carbon steel|01.04.01.02|of cast iron|01.14.16.01|\n|of carbon steel<br>|01.04.01.03<br>|**Sigma-phase Embrittlement**||\n|of carbon steel<br>of carbon steel|01.04.01.04<br>01.05.01.01|refer to intergranular corrosion||\n|of carbon steel<br>|01.05.01.02|**Silica Corrosion (27)**||\n|of carbon steel<br>|01.06.01.01<br>|of carbon steel|01.12.42.01|\n|of carbon steel|01.06.01.02|of galvanized steel|02.04.27.01|\n|of carbon steel|01.10.01.01|<br>||\n|of cast steel|01.01.01.07|**Solder Corrosion (11)**||\n|of galvanized steel<br>|02.02.01.01|of copper|06.06.11.01|\n|of galvanized steel|02.24.01.01|of copper|06.15.11.01|\n|of coated steel|03.11.01.01|of brass|06.05.16.04|\n|**Polythionic Acid Stress Corrosion Cracking**||**Steam Blanketing (43)**||\n|refer to stress corrosion cracking||of carbon steel|01.01.43.01|\n|**Reversal of Potential**||**Stray-current Corrosion (26)**||\n|refer to galvanic corrosion||of carbon steel|01.05.26.01|\n|||of coated steel|03.14.26.01|\n|**Salt Corrosion (09)**<br>||of coated steel|03.14.26.02|\n|of aluminum|07.09.09.01|of stainless steel|04.05.26.01|\n|of aluminum|07.0"}, {"page": 17, "text": "9.09.02|of stainless steel|04.11.26.01|\n|of aluminum|07.19.09.01|of stainless steel|04.12.26.01|\n|**Sandelin Phenomenon (31)**||of aluminum<br>|07.16.26.01<br>|\n|of galvanized steel|02.16.31.01|of lead<br>|08.15.26.01<br>|\n|**Season Cracking**||**Str ess Cracking (Also Called Embrittlemen**<br>|**t) in Plastics (36)**<br>|\n|<br>||of acrylonitrile butadiene styrene|10.06.36.01|\n|refer to stress corrosion cracking||<br>of PVC|10.08.36.01|\n|**Selective Leaching (Also Called Dealloying) (**|**16)**|of PP|10.11.36.03|\n|||of PP<br>|10.23.36.01|\n|**–   Dealumnifcation**||of polyvinylidene fuoride (PVDF)<br>|10.11.36.01<br>|\n|<br>of aluminum bronze<br>|06.11.16.02|of PVDF<br>of polysulfone|10.11.36.02<br>10.11.36.04|\n|**–   Denickelifcation**||**Stress Corrosion Cracking (18)**||\n|<br>of cupronickel|06.01.16.02|<br>||\n|**–   Dezincifcation**||**Intergranular**||\n|<br>layer type<br>||**–   Carbonate/Bicarbonate Stress Corrosi**|**on Cracking**|\n|of brass|12.15.24.01|of carbon steel|01051801|\n|of brass|06.04.16.01|<br>of carbon steel|...<br>01.11.18.03|\n|of brass|06.20.16.01|**–   Caustic Stress Corrosion Cracking**||\n|of admiralty brass<br>|06.01.16.01<br>|<br>of carbon steel|01.01.18.02|\n|of aluminum–zinc alloy<br>|07.05.16.01|of carbon steel|01.01.18.03|\n|plug type<br>of brass|06041602|of carbon steel|01.01.18.05|\n|<br>of brass|...<br>06.05.16.01|of carbon steel|01.11.18.01|\n\n\n\nxxiv \n\n|of carbon steel<br>of stainless steel|01.11.18.04<br>04.01.18.03|of aluminum brass<br>of chromium-plated brass|06.24.18.01<br>12.25.18.01|\n|---|---|---|---|\n|of stainless steel|04.25.18.01|<br>of aluminum|07.11.18.01|\n|of nickel alloy|05.01.18.01|**Sulfur Corrosion**||\n|**–   Environmentally Induced Cracking**||refer to high-temperature corrosion||\n|of carbon steel|01.01.18.01|**Sulfdation**||\n|**–   Nitrate Stress Corrosion Cracking**<br>||refer to high temperature||\n|of carbon steel|01.01.18.04|||\n|of carbon steel|01.04.18.01|**Sulfde Corrosion (05)**<br>||\n|of carbon steel|01.11.18.02|of nickel alloy<br>|05.06.17.01<br>|\n|of stainless steel|04.11.18.10|of nickel alloy<br>|05.06.17.02<br>|\n|**–   Polythionic Acid Stress Corrosion Crac**|**king**|of nickel alloy<br>of copper|05.11.05.01<br>06.05.05.01|\n|of stainless steel|04.11.18.13|of aluminum alloy|07.06.05.01|\n|of stainless steel|04.11.18.15|**Tuberculation**||\n|**–   Stress Corrosion Cracking**<br>||refer to oxygen corrosion||\n|of carbon steel<br>|01.01.18.06<br>|**Under-deposit Corrosion (15)**||\n|of nickel alloy|05.02.18.01|<br>||\n|of nickel allo|05111801|of carbon steel|01.04.15.01|\n|y<br>of nickel alloy|...<br>05.11.18.02|of carbon steel|01.05.15.01|\n|<br>of aluminum brass|06.06.18.02|of cast iron|01.06.15.01|\n|of aluminum alloy|07.19.18.01|of galvanized steel|02.08.15.01|\n|<br>of aluminum–zinc alloy|07.16.18.01|of galvanized steel|02.10.15.01|\n|<br>||of stainless steel|04.01.15.01|\n|**Transgranular**||of stainless steel|04.06.15.01|\n|of stainless steel|04.01.18.01|of stainless steel|04.06.15.02|\n|of stainless s"}, {"page": 18, "text": "teel|04.01.18.02|of stainless steel|04.06.15.03|\n|of stainless steel|04.01.18.04|of stainless steel|04.10.15.01|\n|of stainless steel|04.01.18.05|of stainless steel|04.11.12.09|\n|of stainless steel|04.02.18.01|of stainless steel|04.11.15.01|\n|of stainless steel|04.02.18.02|of Monel|05.06.15.01|\n|of stainless steel|04.05.18.01|of nickel alloy|05.06.15.02|\n|of stainless steel|04.11.18.01|of nickel alloy|05.11.15.01|\n|of stainless steel|04.11.18.02|<br>of copper|06.05.15.01|\n|of stainless steel|04.11.18.03|of copper|06.05.15.03|\n|of stainless steel|04.11.18.04|of copper|06.05.15.04|\n|of stainless steel|04.11.18.05|of copper|06.06.15.01|\n|of stainless steel|04.11.18.06|of copper|06.06.15.02|\n|of stainless steel|04.11.18.07|of brass|06.04.16.02|\n|of stainless steel|04.11.18.08|of brass|06.06.16.01|\n|of stainless steel|04.11.18.09|of brass|06.05.16.01|\n|of stainless steel|04.11.18.11|of brass|06.05.16.03|\n|of stainless steel|04.11.18.12|of brass|06.20.16.01|\n|of stainless steel|04.11.18.14|of aluminum brass|06.05.15.02|\n|of stainless steel|04.11.18.16|of aluminum alloy|07.11.15.01|\n|of stainless steel|04.19.18.01|<br>**Under-insulation Corrosion (25)**||\n|of stainless steel|04221801|||\n|<br>of copper|...<br>06141801|of carbon steel|01.01.25.01|\n|<br>of brass|...<br>06.15.18.01|of carbon steel<br>|01.02.25.01<br>|\n|f b|06251801|of carbon steel|01.04.25.01|\n|o rass<br>of aluminum brass|...<br>06021801|of carbon steel|01.07.25.01|\n|<br>of aluminum brass|...<br>06.06.17.01|of carbon steel|01.11.18.02|\n|of aluminum brass|06.06.18.01|of carbon steel<br>|01.11.25.01<br>|\n|f li b|06061802|of carbon steel|01.11.25.01|\n|o aumnum rass<br>of aluminum brass|...<br>06.11.18.01|of coated steel|03.11.25.01|\n\n\n\nxxv \n\nof stainless steel 04.01.18.05 of stainless steel 04.11.18.04 of stainless steel 04.11.18.10 of stainless steel 04.11.18.16 of copper 06.05.25.01 of copper 06.11.25.01 \n\n###### **Water Hammer** \n\nrefer to erosion **Weld Decay** refer to intergranular corrosion \n\nThis page intentionally left blank \n\nxxvii \n\n##### **SYSTEMS INDEX** \n\n###### **SYSTEMS AND PARTS* MATERIALS** \n\n###### **APPEARANCE CASE HISTORIES** \n\n###### **01 STEAM SYSTEMS** \n\n###### **Boiler Feedwater Systems** \n\n|Condensate tank bottom<br>|Carbon steel<br>|Ring-shaped overall attack<br>|01.01.14.01|\n|---|---|---|---|\n|Deaerator cascade jacket|Stainless steel (AISI 316)|Cracking under insulation|04.01.18.04|\n|<br>Deaerator distributor pipe|<br>Carbon steel|<br>Cracking|01.01.18.03|\n|Deaerator steam dome<br>|Carbon steel<br>|Pitting attack<br>|01.01.33.02|\n|Deaerator tank<br>|Carbon steel|Cracking|01.01.18.01|\n|Deaerator tank foat|Stainless steel (AISI 316)|Pitting with blue–green deposits|04.01.14.01|\n|<br>Feedwater heater pipe|Cupronickel|<br>Exfoliation at the outside|06.01.16.02|\n|Feedwater line|Carbon steel|Pitting attack with tubercles|01.01.01.01|\n|Feedwater line|Carbon steel|Uniform decrease|01.01.21.01|\n|Feedwater pump component|Admiralty brass|A copper layer around the brass interior"}, {"page": 19, "text": "|06.01.16.01|\n|<br>Feedwater pump impeller|<br>Cast iron|<br>Soft black powder on surface|01.01.16.01|\n|Feedwater pump impeller|Cast iron|Local attack|01.01.33.01|\n|Feedwater pump impeller|Bronze|Local attack|06.01.34.01|\n|<br>Feedwater pump spacer|Carbon steel|Smooth spiral grooves|01.01.34.04|\n|Feedwater tank|Coated steel|Blisters and pitting attack|03.01.40.01|\n|Feedwater tank bottom|Carbon steel|Pitting attack at the underside|01.01.25.01|\n|Supply pumps switch levers<br>**Boiler Systems**|Carbon steel|<br>Horseshoe-type attack|01.01.34.07|\n|Blowdown line|Carbon steel|Local wastage with sharp-edged pits|01.01.33.03|\n|Boiler gauge glass|Glass|<br>Uniform attack|13.01.03.01|\n|<br>Boiler water sampling valve|Stainless steel (AISI 316 Ti)|Locally worn|04.01.32.01|\n|<br>Burner defector|Cronite|<br>Cracking|05.01.06.01|\n|<br>Chimney|Carbon steel|Branched cracks near welds|01.01.18.04|\n|Flue gas heat exchanger|Hot dip galvanized steel|Uniform attack|02.01.04.01|\n|Pressure gauge valve|Bronze|Uniform attack|06.01.10.01|\n|Steam drum|Carbon steel|Intergranular fracture along the weld|01.01.20.07|\n|Water separator<br>_Tubes_|Carbon steel|Horseshoe-shaped attack|01.01.34.05|\n|Economizer tube|Carbon steel|Pitting attack with tubercles|01.01.01.02|\n|Economizer tube|Carbon steel|Cracking|01.01.01.03|\n|Economizer tube|Carbon steel|Gouging under deposits|01.01.04.05|\n|Economizer tube<br>|Carbon steel<br>|External general metal loss<br>|01.01.04.09<br>|\n|Economizer tube|Carbon steel|Intergranular crack|01.01.18.05|\n|Economizer tube|Carbon steel|Locally worn in bend|01.01.34.01|\n|Economizer tube<br>|Carbon steel<br>|<br>Horseshoe-shaped attack<br>|01.01.34.06<br>|\n|Ferrule of tube plate<br>|Incoloy 800 H<br>|Pitting attack with powdery surface<br>|05.01.06.02<br>|\n|Fire tube<br>|Carbon steel<br>|Pitting attack with blisters<br>|01.01.01.04<br>|\n|Fire tube<br>|Carbon steel<br>|Pitting attack with blisters<br>|01.01.01.05|\n|Fire tube|Carbon steel|Uniform attack and cracking|01.01.03.01|\n|Fire tube|Carbon steel|Grooved attack|01.01.04.01|\n|Fire tube|Carbon steel|Grooved attack|01.01.04.04|\n|Fire tube|Carbon steel|Localized uniform corrosion|01.01.04.11|\n|Fire tube|Carbon steel|Cracking|01.01.30.03|\n|Fire tube insert|Carbon steel|Smoothly worn down|01.01.32.07|\n|Fuel element|Zircaloy|<br>Small rings of pitting attack with pustules|09.01.07.01|\n|Superheater tube|Carbon steel|<br>Pitting attack|01.01.01.08|\n|Superheater tube|Carbon steel|External uniform attack|01.01.06.01|\n|Superheater tube|Carbon steel|Circumferential fracture with unbranched|01.01.28.01|\n|||transgranular cracks||\n|Superheater tube|Carbon steel|Local external wear<br>|01.01.32.06|\n|Superheater tube|Carbon steel|Outer surface partly fattened|01.01.34.03|\n\n\n\n*Parts in alphabetical order. \n\nxxviii \n\n|**SYSTEMS AND PARTS***|**MATERIALS**|**APPEARANCE**|**CASE HISTORIES**|\n|---|---|---|---|\n|Superheater tube|Stainless steel (AISI 321)|Pock-marked surface|04.01.06.01|\n|Superheater tube|Stainless steel (AIS"}, {"page": 20, "text": "I 304)|Transverse highly branched crack|04.01.18.03|\n|Water header|Carbon steel|External pitting attack to the welds|01.01.04.10|\n|Water tube<br>|Carbon steel<br>|Pitting attack<br>|01.01.01.06<br>|\n|Water tube|Carbon steel|Gouging under deposits|01.01.03.02|\n|Water tube|Carbon steel|Uniform attack|01.01.04.02|\n|Water tube<br>|Carbon steel<br>|Preferential attack to weld<br>|01.01.04.03<br>|\n|Water tube|Carbon steel|Etched, bright metallic|01.01.04.06|\n|Water tube|Carbon steel|<br>Grooved attack to welds|01.01.04.07|\n|Water tube<br>|Carbon steel<br>|External general metal loss<br>|01.01.04.09|\n|Water tube|Carbon steel|Pitting attack under oxide layer|01.01.07.01|\n|Water tube|Carbon steel|<br>Pitting attack under oxide layer|01.01.07.02|\n|Water tube|Carbon steel|Pitting attack under pustules|01.01.07.03|\n|Water tube<br>|Carbon steel<br>|Pitting attack under thick corrosion scale<br>|01.01.07.04<br>|\n|Water tube|Carbon steel|Cracking|01.01.20.01|\n|Water tube|Carbon steel|Brittle rupture, internal gouging|01.01.20.02|\n|Water tube<br>|Carbon steel<br>|Brittle rupture, internal gouging<br>|01.01.20.03<br>|\n|Water tube|Carbon steel|Brittle rupture, internal gouging|01.01.20.04|\n|Water tube<br>|Carbon steel<br>|<br>Brittle rupture, internal gouging<br>|01.01.20.05<br>|\n|Water tube|Carbon steel|Brittle rupture, internal gouging|01.01.20.06|\n|Water tube|Carbon steel|Comet-tail and horseshoe-shaped depressions|01.01.21.02|\n|Water tube<br>|Carbon steel<br>|<br>Smooth rolling attack with islands<br>|01.01.21.03<br>|\n|Water tube|Carbon steel|Intergranular cracking|01.01.22.01|\n|Water tube|Carbon steel|Longitudinal through-wall cracks|01.01.22.02|\n|Water tube|Carbon steel|Ruptured after bulging|01.01.30.01|\n|Water tube<br>|Carbon steel<br>|<br>Bulging<br>|01.01.30.02|\n|Water tube|Carbon steel|Evenly worn|01.01.32.01|\n|Water tube|Carbon steel|External perforation|01.01.32.05|\n|Water tube|Carbon steel|Irregular attack|01.01.43.01|\n|**Steam Distribution Systems**<br>Ball from ball tap|Stainless steel (AISI 413)|Several long straight cracks|04.01.28.01|\n|Condensate drain<br>|Carbon steel|Magnetite deposition|01.01.01.09|\n|Orifce place (insulated)<br>|Stainless steel (AISI 316)<br>|Cracking<br>|04.01.18.05<br>|\n|<br>Steam coil|Stainless steel (W.-Nr. 1.4521)|Pitting attack|04.01.15.01|\n|Steam coil<br>|Stainless steel (AISI 304)|Attacked zone near weld|04.01.19.01|\n|Steam fange<br>|Carbon steel|Locally worn|01.01.32.03|\n|<br>Steam fange|Carbon steel|Locally worn|01.01.32.04|\n|<br>Steam fange|Stainless steel (AISI 304L)|<br>Cracking|04.01.18.01|\n|<br>Steam line|Carbon steel|Cracking|01.01.18.02|\n|Steam line<br>|Carbon steel<br>|Locally eroded<br>|01.01.34.02<br>|\n|Steam valve|Carbon steel|Black deposits on surface|01.01.01.07|\n|Steam valve bolts|Stainless steel (AISI 321)|Fractured|04.01.18.02|\n|Steam valve spring<br>|Inconel X 750|Fractured|05.01.18.01|\n|<br>Termometer bulb|Carbon steel|Uniformly eroded|01.01.32.02|\n|<br>**Steam Using Equipment (Ste**<br>Ball valve|"}, {"page": 21, "text": "**am Side)**<br>Stainless steel (AISI 316)|Erosion of ball and valve house|04.01.34.01|\n|Distributor plate|Aluminum|Uniform attack with perforations|07.01.03.01|\n|Heat exchanger tubes|Copper|Deep dents|06.01.33.01|\n|<br>Steam drum wall of potato peeler|Cast stainless steel|<br>Short cracks with corrosion products|04.01.28.02|\n|Steam pipe (wet)|Carbon steel|Pitting and cracks|01.01.18.06|\n|<br>Steam vent pipe|Copper|<br>Roughened surface|06.01.32.02|\n|Turbine blade|Carbon steel|Impingement attack (pitting)|01.01.34.08|\n|Turbine blade|Stainless steel (AISI 410)|Severe pitting at the edges|04.01.04.01|\n|Turbine blade|Stainless steel (AISI 403)|Fine striated grooves|04.01.32.02|\n\n\n\n###### **02 STEAM CONDENSATE SYSTEMS** \n\n###### **Condensate Return Systems** \n\nBursting disc Nickel (>99.5%) Cracks Condensate line Carbon steel Condensate line Carbon steel \n\nPitting attack Pitting attack with corrosion products \n\nxxix \n\n|**SYSTEMS AND PARTS***|**MATERIALS**|**APPEARANCE**|**CASE HISTORIES**|\n|---|---|---|---|\n|Condensate line|Carbon steel|Uniform smooth attack|01.02.02.01|\n|Condensate line|Carbon steel|Uniform smooth attack|01.02.02.02|\n|Condensate line (insulated)<br>|Carbon steel<br>|Pitting attack outside<br>|01.02.25.01|\n|Condensate line|Carbon steel|Cracking|01.02.28.01|\n|Cd li|Cb l|Shdd i|01023301|\n|onensate ne<br>Condensate line|aron stee<br>Carbon steel|arp-ege pts<br>Sharp-edged pits|...<br>01.02.33.05|\n|Condensate line|Carbon steel|<br>Uniform attack in bend|01.02.34.01|\n|Condensate line<br>|Hot-dip galvanized steel<br>|Pitting attack|02.02.01.01|\n|Condensate line (underground)|Stainless steel (AISI 316)|Cracking|04.02.18.01|\n|<br>Condensate line|Stainless steel (AISI 304)|Cracking|04.02.18.02|\n|Condensate line|Copper|Uniform smooth attack|06.02.02.01|\n|Condensate line|Copper|Irregular attack|06.02.02.02|\n|Condensate line|Copper|General thinning|06.02.10.03|\n|Condensate line|Copper|<br>Bulging|06.02.32.01|\n|Condensate line|Copper|Pipe wall totally eroded away locally|06.02.34.02|\n|Condensate line|GRE<sup>1</sup>|<br>Blistering|10.02.37.02|\n|Condensate pump impeller|Cast iron|Local wear|01.02.33.03|\n|Condensate valve<br>|Cast iron|Locally attack at connection|01.02.14.02|\n|Steam trap foat ball|Carbon steel|Pitting attack|01.02.01.02|\n|<br>Steam trap inspection glass|Glass|<br>Uniform etching|13.02.02.01|\n|**Condensate Using Systems**<br>Extruder cooling pipe|PTFE<sup>2</sup>|Blistering|10.02.37.01|\n|Flue gas heat exchanger|Carbon steel|Pitting attack|01.02.33.01|\n|**Steam Using Equipment (Co**<br>Air heater header|**ndens Side)**<br>Carbon steel|Grooved attack at connection|01.02.14.01|\n|Air heater tube|Carbon steel|Uniformly grooved at one side|01.02.02.03|\n|Air heater tube|Carbon steel|<br>Uniform attack|01.02.34.02|\n|Air heater tube<br>|Hot-dip galvanized steel<br>|Uniform attack<br>|02.02.02.01<br>|\n|Boiler heating tube<br>Steam cooler tube|Copper<br>Carbon steel|Grooved attack<br>Local ittin attack|06.02.34.01<br>01023302|\n|<br>Steam conde"}, {"page": 22, "text": "nser bolt|<br>Aluminum brass|pg<br>Brittle fracture|...<br>06.02.18.01|\n|Steam condenser tube|Carbon steel|Rough jagged contour of deep overlapping pits<br>|01.02.33.06|\n|||free of corrosion products<br>||\n|Steam condenser tube|Admiralty brass|General attack with fne grooves|06.02.10.01|\n|Steam condenser tube<br>|Admiralty brass<br>|<br>Severe grooving<br>|06.02.10.02<br>|\n|Steam condenser tube|Admiralty brass|Circumferential crack|06.02.28.01|\n|Steam condenser tube|Admiralty brass|a pattern of erosion spots|06.02.32.02|\n|**03 GAS TURBINES**<br>Blade of stator|Inconel 738 LC|Local attack|05.03.06.01|\n|Vane<br>|Rene 77|Uniform attack|05.03.06.03|\n|Vane (frst stage)|Inconel 939|Uniform attack with dark-green corrosion|05.03.06.02|\n|<br>**04 HEATING SYSTEMS (**|**WATER)**|products||\n|**Hot Water Boiler Systems**<br>Expansion vessel|Hot-dip galvanized steel|Local rust patches outside|02.04.24.01|\n|<br>Expansion vessel<br>|<br>Coated steel<br>|<br>Pitting attack<br>|03.04.40.01|\n|Heat exchanger tube|Copper|Bulging with cracking|06.04.32.01|\n|Hot water line<br>|Hot-dip galvanized steel<br>|Pitting attack with tubercles<br>|02.04.27.01|\n|Fire tube|Carbon steel|Pitting attack|01.04.01.01|\n|Fi b|Cb l|<br>Pi d ih kblik d|01040104|\n|re tue<br>Flue gas discharge pipe|aron stee<br>Aluminum|ts covere wt no-e mouns<br>Severe general attack|...<br>07.04.04.01|\n|<br>Flue gas–heated radiant tube<br>|Carbon steel|<br>General corrosion inside|01.04.04.01|\n|<br>Termometer bulb|Copper|Pitting attack|06.04.10.01|\n|<br>**Hot Water Transport System**<br>Hot water line (insulated)|**s**<br>Carbon steel|Uniform attack outside|01.04.25.01|\n|Hot water line|Hot-dip galvanized steel|External: layered corrosion products|02.04.13.01|\n|Hot water line|<br>Copper|<br>Pitting attack|06.04.16.02|\n\n\n\nxxx \n\n|**SYSTEMS AND PARTS***|**MATERIALS**|**APPEARANCE**|**CASE HISTORIES**|\n|---|---|---|---|\n|Hot water line|Aluminum|Severe local attack|07.04.14.02|\n|Hot water pump rotor|Carbon steel|Black deposits on surface|01.04.01.02|\n|<br>Hot water valve|Cast steel|<br>Local pitting attack at discharge|01.04.33.01|\n|Hot water valve|Aluminum|Severe general attack|07.04.14.01|\n|Temperature sensor tube|Brass|<br>Covered with a bluish-black coating|06.04.16.01|\n|**Hot Water Using Systems**<br>Hot water heating tube|Carbon steel|Intergranular cracks near welds|01.04.18.01|\n|Hot water heating tube|Hot-dip galvanized steel|Pitting attack outside|02.04.14.01|\n|Hot water heating tube|Aluminum|Uniform attack with picketed surface|07.04.04.02|\n|Radiant pipes|Aluminum|Pitting attack|07.04.12.01|\n|<br>Radiator|Carbon steel|<br>Local attack under deposit|01.04.15.01|\n|Radiator connection hose|PTFE<sup>2</sup>|<br>Blockage by black deposit|01.04.01.03|\n|**04 HEATING SYSTEMS (**<br>**Heating Oil Transport Syste**<br>Valve bolts|**OIL)**<br>**ms**<br>Cadmium-coated carbon steel|Brittle fracture|01.04.22.01|\n|**Heating Oil Using Systems**<br>Heating coil|Carbon steel|Cracking|01.04.28.01|\n|**05 COLD AND HOT TAP"}, {"page": 23, "text": "**<br>**Cold Tap Water Systems**<br>Cattle drinking troughs|**WATER SYSTEMS**<br>Hot-dip galvanized steel|Uniform attack|02.05.24.01|\n|Cold water line<br>|Carbon steel<br>|Pitting attack with tuberculation<br>|01.05.01.02<br>|\n|Cold water line|Carbon steel|Severe attack with grooves|01.05.02.01|\n|Cold water line|Carbon steel|<br>Pitting attack with tubercles|01.05.17.01|\n|Cold water line|Carbon steel|Branched intergranular cracks|01.05.18.01|\n|Cold water line|Coated steel|<br>Internal: severe delamination|03.05.40.02|\n|Cold water line|Coated steel|Broken tubercles with rust|03054003|\n|<br>Cold water line|<br>Stainless steel (AISI 316L)|<br>Pits and cracks|...<br>04.05.12.02|\n|Cold water line|Stainless steel (AISI 316L)<br>|Pitting attack with brown nodules|04.05.17.01|\n|Cold water line|Stainless steel (AISI 304L)|Pinholes with red-brown corrosion products|04.05.17.02|\n|Cold water line (weld)|<br>Stainless steel (AISI 316/304)|<br>Severe attack|04.05.34.01|\n|Cold water line|Copper|Pitting attack with tubercles|06.05.02.02|\n|Cold water line (underground)|Copper|<br>Irregular general attack|06.05.05.01|\n|Cold water line<br>|Copper<br>|External irregular blue-green attack<br>|06.05.10.01<br>|\n|Cold water line|Copper|Pitting attack under deposits|06.05.15.01|\n|Cold water line|Copper|<br>Pitting attack under deposits|06.05.15.03|\n|Cold water line|Copper|<br>Severe attack in bend|06.05.34.02|\n|Cold water line|Aluminum brass|Pitting attack under deposits|06.05.15.02|\n|Cold water line|Aluminum zinc alloy|Severe uniform attack|07.06.16.01|\n|Cold water line|Lead|Fractured after bulging|08.05.32.01|\n|Cold water line (underground)|Hot-dip galvanized steel|Grooved attack|02.05.02.01|\n|<br>Cold water line|<br>Hot-dip galvanized steel|Severe attack at connection|02.05.14.05|\n|Level switch|Stainless steel (AISI 304)|Severe attack|04.05.26.01|\n|Tap component|Brass|Pitting attack|06.05.16.02|\n|Tap component|Brass|Pitting attack|06.05.16.04|\n|**Hot Tap Water Systems**<br>Bolt|Stainless steel (AISI 304)|Pitting attack|04.05.12.01|\n|Heat exchanger tube|Copper|<br>Eroded surface|06.05.32.02|\n|Hot water line|Carbon steel|Pitting attack with corrosion nodules|01.05.01.01|\n|Hot water line|Carbon steel|<br>Local attack under deposits|01.05.15.01|\n|Hot water line (underground)<br>Hot water line|Carbon steel<br>Hot-dip galvanized steel|Severe external attack at one point<br>Pitting attack|01.05.26.01<br>02.05.14.02|\n|Hot water line|<br>Hot-dip galvanized steel|<br>Pitting attack|02.05.14.04|\n|Hot water line|<br>Stainless steel (AISI 316)|<br>Pitting attack in welds|04.05.38.01|\n|Hot water line|Copper|Pitting attack|06.05.02.01|\n|Hot water line|Copper|Pitting attack with tubercles|06.05.02.02|\n|<br>Hot water line|Copper|<br>Pitting attack|06.05.14.01|\n\n\n\nxxxi \n\n|**SYSTEMS AND PARTS***|**MATERIALS**|**APPEARANCE**|**CASE HISTORIES**|\n|---|---|---|---|\n|Hot water line|Copper|Pitting attack|06.05.14.02|\n|Hot water line<br>|Copper<br>|Local uniform attack under deposits<br>|06.05"}, {"page": 24, "text": ".15.04<br>|\n|Hot water line (insulated)|Copper|Severe local attack|06.05.25.01|\n|Hot water line|Copper|Material locally worn away|06.05.32.01|\n|Hot water line|Copper|Attack after irregularities<br>|06.05.33.01|\n|Hot water line|Copper|Attack with fow pattern|06.05.34.01|\n|Hot water line<br>|Brass<br>|<br>Red-colored under deposits<br>|06.05.16.03<br>|\n|Hot water line fange|Aluminum|Severe general attack|07.05.14.01|\n|<br>Storage boiler|Hot-dip galvanized steel|<br>Severe local attack|02.05.14.03|\n|Storage boiler|Coated steel|Pitting attack with blisters|03.05.40.01|\n|Storage boiler electrical heating|Hot-dip galvanized steel|Severe general attack|02.05.14.06|\n|element||||\n|Storage boiler electrical heating|Stainless steel (AISI 316)|Cracking|04.05.18.01|\n|element||||\n|Storage boiler heating tube<br>|Hot-dip galvanized steel|Pitting attack|02.05.14.01|\n|Termometer bulb<br>|Brass<br>|Pitting attack under deposits<br>|06.05.16.01<br>|\n|<br>Whistling kettle<br>**06 COOLING WATER SY**|Aluminum<br>**STEMS**|Pitting attack|07.05.14.02|\n|**Cooling Water Transport Sys**<br>Cooling water coil|**tems**<br>Stainless steel (AISI 304L)|Pitting attack|04.06.12.03|\n|Cooling water line|Carbon steel|Pitting attack with corrosion nodules|01.06.01.01|\n|<br>Cooling water line|Carbon steel|<br>Heavy pitting attack|01.06.04.02|\n|Cooling water line|Carbon steel|Severe pitting attack and tuberculation|01.06.17.03|\n|Cooling water line|Carbon steel|Local excavation|01.06.34.01|\n|Cooling water line|Hot-dip galvanized steel|Overall attack|02.06.14.02|\n|<br>Cooling water line|<br>Copper|<br>Local attack at solder joints|06.06.11.01|\n|Coolin water line|Brass|Pittin attack with red sots|06061602|\n|g<br>Cooling water line<br>|ABS<sup>3</sup>|g    p<br>Cracking|...<br>10.06.36.01|\n|Cooling water line fange<br>|Cast iron<br>|Pitting attack under uniform attack<br>|01.06.15.01<br>|\n|<br>Cooling water line fange<br>|Carbon steel<br>|Local severe attack<br>|01.06.17.01<br>|\n|Cooling water line fange|Carbon steel|Pitting attack|01.06.33.01|\n|<br>Cooling water pump bearing<br>Cooling water pump impeller|Cast iron<br>Cast iron|Uniform attack<br>Material locally worn away|01.06.14.02<br>01.06.34.02|\n|<br>Cooling water pump impeller|Bronze|<br>Material locally worn away|06.06.32.01|\n|<br>Cooling water reducing pipe|Carbon steel|<br>Material locally worn away|01.06.33.02|\n|Cooling water supply line|Carbon steel|Pitting attack with tuberculation|01.01.01.02|\n|Cooling water supply line|Cast iron|Brittle fracture with external graphitically|01.06.16.02|\n|(subterranean)||corroded surface||\n|Cooling water valve|Cast iron|Outer edge black colored|01.06.16.01|\n|Cooling water valve|Cast steel|Jagged sponge-like metal loss|01.06.33.04|\n|Cooling water valve and bracket<br>|Carbon steel<br>|Pitting attack<br>|01.06.04.01<br>|\n|Corrosion coupon|Carbon steel|Pitting attack|01.06.17.02|\n|<br>Dosing nozzle<br>|Carbon steel<br>|<br>Severe uniform attack<br>|01.06.21.01<br>|\n|Filter bolts|Sherardized carbon"}, {"page": 25, "text": " steel|Severe uniform attack|02.06.14.01|\n|Sieve|Stainless steel (AISI 316)|Local attack|04.06.13.02|\n|**Heat Exchangers (Including**<br>Condenser tube|**Condensers and Evaporators)**<br>Stainless steel (AISI 304)|Severe gouging cooling water side|04.06.34.01|\n|Condenser tube|Carenter 20|<br>Pittin attack|05061702|\n|<br>Condenser tube|p<br>Copper|g<br>Network of shallow ditches|...<br>06.06.04.01|\n|Condenser tube|Admiralty brass|Striations in internal surface|06.06.04.02|\n|Condenser tube|<br>Cupronickel (90/10)|Perforation at contact with the steel bafe|06.06.14.01|\n|Condenser tube|<br>Admiralty brass|<br>Longitudinal branched cracks|06.06.17.01|\n|Condenser tube|<br>Cupronickel (90/10)|<br>Irregularly shaped patterns of localized metal loss|06.06.34.04|\n|Evaporator tube|<br>Hot-dip galvanized steel|<br>External: pitting attack|02.06.14.03|\n|<br>Heat exchaner anode|<br>Aluminum|<br>Irreular attack|07061401|\n|g<br>Heat exchanger bafe|Carbon steel|g<br>Uniform attack|...<br>01.06.14.01|\n|<br>Heat exchanger head<br>|Coated carbon steel<br>|Severe attack<br>|03.06.14.01<br>|\n|Heat exchanger jacket<br>|Stainless steel (AISI 304)<br>|Pitting attack<br>|04.06.15.01<br>|\n|Heat exchanger plate|Stainless steel (AISI 316)|Pitting attack|04.06.13.01|\n\n\n\nxxxii \n\n|**SYSTEMS AND PARTS***|**MATERIALS**|**APPEARANCE**|**CASE HISTORIES**|\n|---|---|---|---|\n|Heat exchanger plate|Aluminum|Pitting attack|07.06.05.01|\n|Heat exchanger step|Stainless steel (AISI 316)|Pitting attack|04.06.12.02|\n|Heat exchanger tube|Stainless steel (AISI 304)|Pitting attack|01.06.14.01|\n|Heat exchanger tube|Stainless steel (AISI 430)|Pitting attack|04.06.12.01|\n|Heat exchanger tube<br>|Stainless steel (AISI 316)<br>|Pitting attack under barnacles<br>|04.06.15.02<br>|\n|Heat exchanger tube|Stainless steel (AISI 321)|Pitting attack under deposits|04.06.15.03|\n|Heat exchanger tube|Monel|Pitting attack under deposits|05.06.15.01|\n|Heat exchanger tube|Incoloy 825|Pitting attack under deposits|05.06.15.02|\n|Heat exchanger tube|Copper|Pitting attack|06.06.15.01|\n|Heat exchanger tube|Cupronickel (90/10)|Pitting attack under sludge layer|06.06.15.02|\n|Heat exchanger tube|Copper|Longitudinal crack|06.06.28.01|\n|Heat exchanger tube|Cupronickel (90/10)|Some dents|06.06.34.02|\n|Heat exchanger tube|Admiralty brass|Horseshoe-shaped depressions|06.06.34.03|\n|<br>Heat exchanger tube|<br>Brass|<br>Pitting attack with red spots|06.06.16.01|\n|Heat exchanger tube|Aluminum|Severe pitting attack|07.06.17.01|\n|Heat exchanger tube|Aluminum brass|Cracking|06.06.18.01|\n|<br>Heat exchanger tube|<br>Aluminum brass|Cracking<br>|06.06.18.02|\n|Heat exchanger tube|Naval brass|Irregular attack with fow pattern|06.06.34.01|\n|Heat exchanger tube|Inconel alloy 600|<br>Wide deep pitting attack|05.06.17.01|\n|**Other Cooling Water Using**<br>Diesel-engine cylinder block<br>|**Systems**<br>Cast iron<br>|Severe local attack<br>|01.06.33.03<br>|\n|Diesel-engine cylinder liner|Cast iron|Jagged, cavernous pits|01.06.33.05|\n|Valve seat"}, {"page": 26, "text": " of combustion engine|Cast aluminum alloy|Pitting attack|07.06.03.01|\n|**07 COOLING SYSTEMS**<br>**Ammonia Systems**<br>Ammonia evaporator pipe|Continuous hot-dip zinc-coated<br>steel|Uniform attack|02.07.02.01|\n|Ammonia transport line<br>**Brine Systems**|Carbon steel|Pitting attack under insulation|01.07.25.01|\n|Heat exchanger tube<br>|Cunifer (70/30)|Horseshoe-shaped attack<br>|06.07.34.01|\n|Pump impeller<br>**Freon Systems**|Bronze|Severe local attack|06.07.10.01|\n|Condenser tube|Aluminum|Fins totally corroded away|07.07.24.01|\n|Evaporator lamellae<br>|Aluminum<br>|Severe deterioration<br>|07.07.04.01<br>|\n|Freon transport line|Carbon steel|Grooved attack|01.07.14.01|\n|**Mineral Oil Systems**<br>Flue gas tube<br>**08 WATER TREATMENT**<br>**Water Treatment Plants**|Carbon steel<br>**AND SEWAGE TREATME**|Uniform corrosion to fue gas side<br>**NT PLANTS**|01.07.04.01|\n|Constructure of ion exchanger|Stainless steel (AISI 308)|Pitting attack at the edge|04.08.42.01|\n|Drainage pipe of an ion<br>exchanger|Stainless steel (AISI 304)|Pitting attack|04.08.12.01|\n|Filter wall|Stainless steel (AISI 304L)|Pinholes with red-brown corrosion|04.08.17.01|\n|||products||\n|Filter wall|Stainless steel (AISI 304)|Severe corrosion along the weld|04.08.19.01|\n|Regeneration pipe of an ion<br>exchanger<br>**Sewage Treatment Plants an**|Stainless steel (AISI 316L)<br>**d Waste Water Lines (Sewers)**|Pitting attack and general corrosion|04.08.12.06|\n|Aeration tank distributor|Hot-dip galvanized steel|Pitting attack under deposits|02.08.15.01|\n|<br>Aerator tube|<br>Coated steel|<br>Flaked-of coating, pitting|03.08.17.01|\n|Duct and fan housing extraction|Stainless steel (AISI 304L)|<br>Pitting attack with tubercles|04.08.12.05|\n|system<br>Efuent tank heating coil|Titanium|Pitting attack|09.08.33.01|\n|<br>Filter pressure plates<br>Setting tank skimmer|Coated cast iron<br>Coated carbon steel|Severe general attack<br>Pitting attack|03.08.04.01<br>03.08.14.01|\n\n\n\nxxxiii \n\n|**SYSTEMS AND PARTS***|**MATERIALS**|**APPEARANCE**|**CASE HISTORIES**|\n|---|---|---|---|\n|Sewer<br>|PVC<sup>4</sup><br>|Cracking<br>|10.08.36.01|\n|Sewer|Plain concrete<br>|Uniform attack|11.08.17.01|\n|Support construction|Stainless steel (AISI 304)|Pitting attack|04.08.12.04|\n|Tube|Hastelloy B2|Severe crater-line attack|05.08.12.01|\n|Waste water line valve<br>|Stainless steel (AISI 410)|Uniform attack|04.08.04.01|\n|Waste water line fange|Stainless steel (AISI 316)|Pitting attack|04.08.12.03|\n|<br>Waste water pump impeller|Carbon steel|Rough eroded surface|01.08.04.01|\n|Worm of a worm gear pump|Stainless steel|Pitting attack with grooves|04.08.12.02|\n|**09 AIR CONDITIONING**|**SYSTEMS**|||\n|Air duct<br>|Aluminum|Pitting
