Repository: NDDev-Technocracy-OpenNetwork/hack-2026-nornickel-knot

> **DEPRECATED.** This repository is archived and no longer maintained.
> It is kept read-only for reference; its GDS anchor records
> `lifecycle: archived` under `portfolio:archived-projects`.

# Nornickel Scientific Knot

Живая карта знаний R&D для горно-металлургической отрасли: система превращает архив отчётов, статей, презентаций и экспериментальных материалов в типизированный граф знаний, а затем отвечает на вопросы естественным языком с источниками и страницами первоисточников.

Проект подготовлен командой **Harmonic Labs** для **Норникель AI Hack 2026**, трек **«Научный клубок»**.

File: data/parsed/Материалы конференций/1schlesinger_m_e_extractive_metallurgy_of_copper.json (part 3 of 27)
processes in relation to the overall copper-making flowsheet. Figures 3.1 and 4.1 describe them in detail. \n\nCopper concentrators typically treat 10,000e150,000 tonnes of ore per day, depending on the production rate of their mines (ICSG, 2010). \n\n###### 3.2. THE COMMINUTION PROCESS \n\nTo liberate the copper-containing minerals from the gangue materials in the ore (Chapter 2) and enable them to be collected by flotation into a concentrate (Chapter 4), the ore should be finely ground. \n\nCommin"}, {"page": 27, "text": "ution is performed in three stages: \n\n- (a) Breaking the ore by explosions in the mine (blasting); \n\n- (b) Crushing large ore pieces by compression in gyratory or roll crushers; \n\nExtractive Metallurgy of Copper. DOI: 10.1016/B978-0-08-096789-9.10003-4 Copyright - 2011 Elsevier Ltd. All rights reserved. \n\n31 \n\nExtractive Metallurgy of Copper \n\n32 \n\n\n\n<!-- Start of picture text -->\nOpen pit mine<br>Controlled fragmentation<br>blasting to ~0.1 m diameter<br>ore pieces<br>Eccentric<br>gyratory<br>crusher<br>0.1 to 0.2 m<br>Rotating semi-<br>H2O + CaO  autogenousgrinding mill<br>Vibrating screen<br>Oversize (>0.01 m)<br>Correct size<br><0.01 m<br>Eccentric<br>cone<br>crusher<br>To flotation<br><0.02 m<br>Correct size <100 m diameter<br>Hydrocyclones<br>Rotating steel<br>ball grinding<br>mill  Oversize >100 m<br><!-- End of picture text -->\n\nFIGURE 3.1 Flowsheet for preparing small flotation feed particles from as-mined ore fragments. One stage of crushing and two stages of grinding are shown. The crushing is open-circuit, i.e. there is no recycle loop. The two grinding circuits are closed circuit; oversize material is recycled for re-crushing or re-grinding to specified particle sizes. \n\n- (c) Wet grinding of the crushed ore in rotating tumbling mills, where abrasion, impact, and compression all contribute to breaking the ore. \n\nThe final fineness of grind is mainly determined by the number of times an ore particle passes through the grinding mills. Separate crushing and grinding steps are necessary because it is not possible to break massive run-of-mine ore pieces while at the same time controlling the fineness of grind that is necessary for the flotation step. \n\n###### 3.3. BLASTING \n\nBlasting entails drilling holes in a mine bench with automatic equipment, filling the holes with explosive granules, and then electronically igniting the explosive. This explosively \n\nChapter | 3 Production of High Copper Concentrates \n\n33 \n\n\n\nFIGURE 3.2 Blast hole drilling machine and newly drilled holes. The holes will be filled with explosive slurries, then exploded to produce ore fragments. Already exploded ore is shown in the forefront of the photograph. Photo courtesy of Freeport-McMoRan Copper & Gold Inc. \n\nfragments the ore near the mine wall (Figs. 1.1 and 3.2). The explosions send shock waves through the ore, cracking the rock, and releasing multiple fragments. \n\nMany Cu open-pit mines use closer drill holes and larger explosive charges to produce smaller ore fragments (Fig. 3.3) and/or uniform size fragments from ores of different toughness (Brandt, Martinez, French, Slattery, & Baker, 2010; Titichoca, Magne, Pereira, Andrades, & Molinet, 2007). By optimizing blasting and fragmentation conditions in the mine, the subsequent crushing requirements can be reduced and throughputs with existing crushing equipment can be increased. This practice also reduces the electrical energy requirement per tonne of ore for communition. \n\n\n\n<!-- Start of picture text -->\n80<"}, {"page": 28, "text": "br>60<br>40<br>20<br>500 1000 1500 2000<br> Blast hole charge, kJ per tonne of surrounding ore<br>% of blasted fragments >0.1 m diameter<br><!-- End of picture text -->\n\nFIGURE 3.3 Size of post-blast fragments as a function of amount of explosive charged to a mine’s blast holes. Increasing the explosive charge per tonne of ore decreases the amount of oversize fragments. This graph is for a specific ore. Tougher ore would require more explosive energy to achieve the same result. Weaker ore would require less. \n\nExtractive Metallurgy of Copper \n\n34 \n\n\n\n\n\n\n\nImproved fragmentation has been aided by two recent technologies: automated realtime ore-size determinations and automated real-time ore-toughness determinations. \n\n###### 3.3.1. Ore-size Determination \n\nAutomated ore-size determination technology consists of (a) digitally photographing ore particle assemblages at various points in the comminution flowsheet and (b) calculating particle-size distributions from these digital photographs (Maerz, 2001; Split, 2011). Examples of targets for the digital camera are blasted ore as it is being dumped into haul trucks (Fig. 1.1) or ore as it is being dropped into the gyratory crusher (Fig. 3.4). The realtime particle-size measurements are then used to determine whether the amount of explosives needed for subsequent blast holes (the explosive load) should be increased or decreased to ensure optimal fragmentation (Fig. 3.3). \n\n###### 3.3.2. Automated Ore-toughness Measurements \n\nModern blast hole drilling machines are equipped to measure the amount of energy (from torque and drilling time) required to drill a blast hole (Aardvark Drilling, 2010; Kahraman, Bilgin, & Feridunoglu, 2003). The higher the energy requirement, the tougher the ore at the location of the hole. This knowledge enables the blasting engineer to adjust his explosive load in each blast hole to obtain the desired level of fragmentation. \n\nFIGURE 3.4 Gyratory crusher for crushing as-mined ore to ~0.2 m diameter pieces. The crushing is done by compression of ore pieces between the eccentrically rotating spindle and the fixed crusher wall. The crushing surface on the spindle can be up to 3 m high, 1.5 m diameter. Crushing rates are 10,000e150,000 tonnes of ore per day. Drawing from Boldt and Queneau (1967) courtesy of Vale. \n\n\n\n\n\n<!-- Start of picture text -->\nFEED PLATE<br>BOWL<br>HEAD<br><!-- End of picture text -->\n\n\n\nChapter | 3 Production of High Copper Concentrates \n\n35 \n\n###### 3.4. CRUSHING \n\nCrushing is mostly done in the mine, mostly using gyratory crushers (Fig. 3.4). This permits ore to be transported out of an open-pit mine by conveyor (MacPhail & Richards, 1995). It also permits easy hoisting of ore out of an underground mine. The crushed ore is stored in a coarse-ore stockpile, from which it is sent by conveyor to a grinding mill. The ore from crushing is then sent for grinding. \n\n###### 3.5. GRINDING \n\n###### 3.5.1. Grind Size and Liberation of Copper Minerals \n\nTo isolate the c"}, {"page": 29, "text": "opper-containing minerals into a concentrate, the ore should be ground finely enough to liberate the Cu mineral grains from the non-Cu mineral grains. The extent of grinding required to do this is determined by the size of mineral grains in the ore. Laboratory-scale flotation tests on materials of different particle sizes are usually required to ascertain the grind size that is required to liberate the copper minerals. \n\nFigure 3.5(a) shows the effect of grind size on recovery of Cu into the concentrate, while Fig. 3.5(b) shows the corresponding Cu concentration in the tailings. There is an optimum grind size for maximum recovery of Cu to the concentrate in the subsequent flotation step (Chapter 4): too large a grind size causes some Cu mineral grains to remain combined with or occluded by non-Cu mineral grains, preventing their flotation; too fine \n\n\n\n<!-- Start of picture text -->\n(a) 100<br>90<br>80 *% recovery = 100 x mass Cu in concentrate/mass Cu in ore<br>70<br>103 74 52 37 26 13 6<br>60<br>Ore particle diameter, µm<br>(b) 0.4<br>0.3<br>0.2<br>0.1<br>103 74 52 37 26 13 6<br>0.0<br>Ore particle diameter, µm<br>% Recovery of Cu into concentrate<br>Cu concentration in tailing %<br><!-- End of picture text -->\n\nFIGURE 3.5 Effect of grind particle size on (a) Cu recovery to concentrate and (b) % Cu in tailings. The presence of an optimum is shown (Taggart, 1954). Recent (2010) visits to industrial concentrators confirm these patterns. \n\nExtractive Metallurgy of Copper \n\n36 \n\na grind size causes the rising bubbles in the flotation process to push the very tiny Cucontaining particles aside, preventing their contact with the bubble, and thereby reducing their recovery to the concentrate. In addition, very fine rock and Fe-sulfide mineral particles may agglomerate with very fine Cu-sulfide particles, preventing them from floating. \n\nLiberation of mineral grains from each other generally requires grinding to ~100 mm diameter particle size. Flotation begins to be adversely affected when particles less than ~10 mm are produced. \n\nGrinding requires considerable electrical energy (Table 3.1 (a,b,c)). This is another reason to avoid overgrinding. \n\n###### 3.5.2. Grinding Equipment \n\nGrinding produces ore particles of sufficient fineness for Cu mineral recovery by flotation. The most common grinding mills are semi-autogenous (SAG) and autogenous (AG) mills (Fig. 3.6) and ball mills (Jones & Pena, 1999). A grinding circuit usually consists of one SAG or AG mill and one or two ball mills. Grinding is continuous and fully integrated with the subsequent flotation operation. Grinding is always done wet, with mixtures of ~70 mass% solids in water. \n\n###### 3.5.2.1. Autogenous and Semi-autogenous Mills \n\nThe crusher product is ground in a SAG or AG mill. Autogenous mills crush the ore without the need for iron or steel grinding media. They are used when the ore is hard enough for the tumbling ore to grind itself. In SAG milling, ~0.15 m<sup>3</sup> of 13 cm diam"}, {"page": 30, "text": "eter iron or steel balls are added into the mill per 0.85 m<sup>3</sup> of ore (i.e. 15 vol.-% ‘steel’) to assist grinding. SAG mills are much more common. \n\nThe mill product is usually passed over a large vibrating screen to separate oversize pebbles from ore particles of the correct size. The correct-size material is sent forward to a ball mill for final grinding. The oversize pebbles are recycled through a small eccentric (cone) crusher, then back to the SAG or AG mill (Jones & Pena, 1999; Markkola, Soto, Yan˜ez, & Jimenez, 2007). This procedure maximizes ore throughput and minimizes electrical energy consumption. \n\n###### 3.5.2.2. Ball Mills \n\nThe ball mill accepts the SAG or AG mill product. Ball mills give a controlled final grind and produce flotation feed of a uniform size. Ball mills tumble iron or steel balls with the ore. The balls are initially 5e10 cm diameter but gradually wear away as grinding of the ore proceeds. The feed to ball mills (dry basis) is typically 75 vol.-% ore and 25% steel. \n\nThe ball mill is operated in closed circuit with a particle-size measurement device and size-control cyclones. The cyclones send correct-size material on to flotation and direct oversize material back to the ball mill for further grinding. \n\n###### 3.5.3. Particle-Size Control of Flotation Feed \n\nA critical step in grinding is ensuring that its product particles are fine enough for efficient flotation. Coarser particles must be isolated and returned for further grinding. \n\nChapter | 3 Production of High Copper Concentrates \n\n37 \n\nTABLE 3.1a Industrial Crushing and Grinding Data for Three Copper Concentrators, 2010. Flotation Details are Given in Table 4.1 \n\n|.  <br>2010. Flotation Details<br>Concentrator|<br>are Given in Table 4.1<br>Candaleria,<br>Chile|<br>El Soldado,<br>Chile|,<br>Los Bronces<br>Chile|\n|---|---|---|---|\n|Ore treated per<br>year, tonnes|25,000,000<br>(2001)|7,700,000<br>(2010)|21,000,000<br>(2010)|\n|Ore grade, %Cu|0.9e1.0|0.63|1.055|\n|Crushing||Chalcopyrite|Chalcopyrite|\n|Primary gyratory<br>crusher|One|One|One|\n|Diameter-height, m|1.52-2.26|1.1-1.65|1.4-1.9|\n|Power rating, kW|522|300|430|\n|Rotation speed, RPM|||6.5|\n|Product size, m|0.1e0.13|0.2|0.2|\n|Energy consumption,<br>kWh per tonne<br>of ore|0.3 (estimate)|0.2|0.25 (0.18 m<br>diameter product|\n|Secondary crushers|No|Yes, 4|No|\n|First stage grinding||||\n|Mill type|Semi-autogenous|Semi-autogenous|Semi-autogenous|\n|Number of mills|2|1|2|\n|Diameter-length, m|11-4.6|10.4-5.2|8.5-4.3|\n|Power rating each<br>mill, kWh|12,000|11,300|5590|\n|Rotation speed, RPM|9.4e9.8|10.2|11.3|\n|Vol.-% ‘steel’ in<br>mill|12e15|15|13e15%|\n|Ball size, initial|12.5 cm|12.7|12.7|\n|Ball consumption,<br>kg per tonne of ore|0.3|0.32|0.35|\n|Feed|70% ore,<br>30% H2O|80% ore 20%<br>water|70% ore 30%<br>water|\n|Product size|80%<140mm|200mm|3 cm|\n|Oversize treatment|22% ore recycle<br>through two<br>525 kW crushers||Oversize to<br>pebble crushers|\n\n\n\n(Continued) \n\nExtractive Metallurgy of Copper \n\n38 \n\n|TA"}, {"page": 31, "text": "BLE 3.1a Industrial C<br>2010. Flotation Details a<br>Concentrator|rushing and Grindin<br>re Given in Table 4.<br>Candaleria,<br>Chile|g Data for Three Copp<br>1dcont’d<br>El Soldado,<br>Chile|er Concentrators,<br>Los Bronces<br>Chile|\n|---|---|---|---|\n|Energy consumption,<br>kWh per tonne<br>of ore|7.82||6.5|\n|Second stage grinding||||\n|Mill type|Ball mills|Rodюball mills|Ball mills|\n|Number of mills|4|4 rod, 7 ball|3|\n|Diameter-length, m|6 -9|3.6-2.5|7-11|\n|Power rating each<br>mill, kW|5600|Rod 350 Ball 550|10,800|\n|Rotation speed, RPM||28|12|\n|Vol.-% ‘steel’ in mill||47|35|\n|Feed||70% ore, 30% w|65% ore, 35%<br>water|\n|Product size|||80%<212mm|\n|Energy consumption,<br>kWh per tonne<br>of ore|7 (estimate)|~8|7.2|\n|Hydrocyclones|14 Krebs<br>(0.5 m diameter)|14 (~0.6 m<br>diameter)|3 (KrebsюCavex)<br>(0.66 m diameter)|\n|Particle size monitor||Yes PS1200|Yes PS1200|\n\n\n\nTABLE 3.1b Industrial Crushing and Grinding Data for Three Copper Concentrators, 2010. Flotation Details are Given in Table 4.1 \n\n|.  <br>2010. Flotation Details <br>|<br>are Given in Table 4.1<br>|<br>|,<br>Mantos Blancos,<br>|\n|---|---|---|---|\n|Concentrator|Africa, open pit|Africa, u-ground|Chile|\n|Ore treated per year,<br>tonnes|4,000,000|900,000|4,500,000|\n|Ore grade, %Cu|0.15|0.45|1.13|\n|Crushing|Chalcocite,<br>chalcopyrite|Chalcopyrite|Chalcocite|\n\n\n\nChapter | 3 Production of High Copper Concentrates \n\n39 \n\n|TABLE 3.1b Industrial Cr<br>2010. Flotation Details ar|ushing and Grinding<br>e Given in Table 4.1|Data for Three Cop<br>dcont’d|per Concentrators,<br>Mantos Blancos,|\n|---|---|---|---|\n|Concentrator|Africa, open pit|Africa, u-ground|Chile|\n|Primary gyratory<br>crusher|1 jaw crusher|1 jaw crusher|One|\n|Diameter-height, m|4.2-6.5|8.5-11|1.1 -1.65|\n|Power rating, kW|250|132|300|\n|Rotation speed, RPM||||\n|Product size, m|80%<0.25|80%<0.25|0.15|\n|Energy consumption,<br>kWh per tonne of ore|5.4|4.5|0.4|\n|Secondary crushers|None|Yes, jaw crusher|Yes, 4|\n|First stage grinding||||\n|Mill type|semi-autogenous|semi-autogenous|ball mills|\n|Number of mills|1|1|2|\n|Diameter-length, m|8.53-4.35|6.1-2.75|3.8 -4.6|\n|Power rating each mill,<br>kWh|6000|1300|1120|\n|Rotation speed, RPM|14|12|21.6|\n|Vol.-% ‘steel’ in mill|22%|25%|38e40|\n|Ball size, initial, cm|12.5|12.5||\n|Ball consumption, kg<br>per tonne of ore|0.41|0.9||\n|Feed|85% ore, 15%<br>water|85% ore, 15%<br>water|84% ore, 16%<br>water|\n|Product size|80%<800mm|80%<600mm|75% <212mm|\n|Oversize treatment|Pebble crushers,<br>SAG|Recycle to SAG||\n|Energy consumption,<br>kWh per tonne of ore|8.5|6.5|13.5|\n|Second stage grinding||||\n|Mill type|Ball mill|Ball mill|Ball mill|\n|Number of mills|1|1|1|\n|Diameter-length, m|6.1-9.05|4.27-7.01|3.5 -5.2|\n\n\n\n(Continued) \n\nExtractive Metallurgy of Copper \n\n40 \n\n|TABLE 3.1b Industrial C<br>2010. Flotation Details a|rushing and Grinding<br>re Given in Table 4.1|Data for Three Cop<br>dcont’d|per Concentrators,<br>Mantos Blancos,|\n|---|---|---|---|\n|Concentrator|Africa, open pit|Africa, u-ground|Chile|\n"}, {"page": 32, "text": "|Power rating each<br>mill, kW|6000|1860|940|\n|Rotation speed, RPM|18|16|23|\n|Vol.-% ’steel’ in mill|35%|32|38e40|\n|Feed|85% ore, 15%<br>water|85% ore, 15%<br>water|85% ore, 15%<br>water|\n|Product size|80%< 125mm|80%< 100mm|75%<212mm|\n|Energy consumption,<br>kWh per tonne of ore|16.8|15|20|\n|Hydrocyclones|8 (1.1 m dia)|8 (0.25 m dia)|5 (0.5 m diameter)|\n|Particle size monitor|Outotec PSI|Outotec PSI||\n\n\n\nTABLE 3.1c Industrial Crushing and Grinding Data for Three Copper Concentrators, 2010. Flotation Details are Given in Table 4.1 \n\n|.  <br>2010. Flotation Details|<br>are Given in Table 4<br>Cerro Verde|<br>.1|,|\n|---|---|---|---|\n|Concentrator|Peru|Ray, U.S.A.|Sierrita, U.S.A.|\n|Ore treated per year,<br>tonnes|3,900,000|10,000,000<br>0.453 in|34,000,000<br>0.23% Cu in cpy|\n|Ore grade, %Cu|0.6 (chalcopyrite)|Chalcopyrite &<br>chalcocite|0.03 Mo in MoS2|\n|Crushing||||\n|Primary gyratory<br>crusher|One|One|Two|\n|Diameter-height, m|1.5-2.87|1.5 -2.3|1.5 -2.3|\n|Power rating, kW|750||600|\n|Rotation speed, RPM||||\n|Product size, m|0.125|0.152|80%<0.1|\n|Energy consumption,<br>kWh per tonne of ore|5||0.08|\n|Secondary crushers|Yes|No|4|\n\n\n\nChapter | 3 Production of High Copper Concentrates \n\n41 \n\n|TABLE 3.1c Industrial C<br>2010. Flotation Details|rushing and Grind<br>are Given in Table <br>Cerro Verde|ing Data for Three C<br>4.1dcont’d|opper Concentrators,|\n|---|---|---|---|\n|Concentrator|Peru|Ray, U.S.A.|Sierrita, U.S.A.|\n|First stage grinding||||\n|Mill type|Ball mills|Semi-autogenous|Ball mills|\n|Number of mills|4|1|16|\n|Diameter-length, m|7.3 -11|10.4-5.2|5-5.8|\n|Power rating each<br>mill, kWh|13,000|12,500|3000|\n|Rotation speed, RPM|12.2|8.3e10.8|13.8|\n|Vol.-% ‘steel’ in mill|38|13|39|\n|Ball size, initial, cm|6.35|14|10, 7.5|\n|Ball consumption,<br>kg per tonne of ore|0.67|0.15|0.39|\n|Feed|75% ore/25%<br>water|83% ore/17%<br>H2O|98% ore, 2%<br>H2O|\n|Product size|80%< 150mm|6.35 cm|80%<350|\n|Oversize treatment||Cone crushers||\n|Energy consumption,<br>kWh per tonne of ore|10|12e18|8.4|\n|Second stage grinding|||None|\n|Mill type||Ball mills||\n|Number of mills||2||\n|Diameter-length, m||5.5-9.34||\n|Power rating each<br>mill, kW||4500||\n|Rotation speed, RPM||13||\n|Vol.-% ‘steel’ in mill||35e40||\n|Feed||85% ore/15%<br>H2O||\n|Product size||80%<147mm||\n|Energy consumption,<br>kWh per tonne of ore||8||\n\n\n\n(Continued) \n\nExtractive Metallurgy of Copper \n\n42 \n\nTABLE 3.1c Industrial Crushing and Grinding Data for Three Copper Concentrators, 2010. Flotation Details are Given in Table 4.1dcont’d \n\n||Cerro Verde|||\n|---|---|---|---|\n|Concentrator|Peru|Ray, U.S.A.|Sierrita, U.S.A.|\n|Hydrocyclones|9 per ball mill|16 (1.5 m diameter)|2 per ball mill (0.84 m|\n||(0.84 m diameter)||dia.)|\n|Particle size monitor|Yes|No|No|\n\n\n\nSize control is universally done by hydrocyclones (Fig. 3.7; Olson & Turner, 2003). A hydrocyclone uses the principle that, under the influence of a force field, large ore particles in a water-ore mixture (slurry) tend to move faster than small ore particl"}, {"page": 33, "text": "es. \n\nThis principle is put into practice by pumping the grinding mill discharge into e a hydrocyclone at high speed, 5 10 m/s. The slurry enters tangentially (Fig. 3.7), giving it a rotational motion inside the cyclone. This creates a centrifugal force, which \n\n\n\nFIGURE 3.6 Semi-autogenous grinding mill. \n\nChapter | 3 Production of High Copper Concentrates \n\n43 \n\n\n\n<!-- Start of picture text -->\nFine<br>fraction<br><!-- End of picture text -->\n\n\n\n<!-- Start of picture text -->\nVortex<br>finder<br>Apex value<br>Coarse<br>fraction<br><!-- End of picture text -->\n\n\n\n<!-- Start of picture text -->\nFeed<br>pulp<br>Vortex<br>finder<br><!-- End of picture text -->\n\nFIGURE 3.7 Cutaway view of hydrocyclone showing (a) tangential input of watereore particle feed and (b) separation of the feed into fine particle and coarse particle fractions. Drawing from Boldt and Queneau (1967) courtesy Vale. \n\naccelerates ore particles toward the cyclone wall. The water content of the slurry, typically ~60% by mass, is adjusted so that (a) the oversize particles are able to reach the wall, where they are dragged out by water flow along the wall and through the apex of the cyclone, and (b) the correct (small) size particles do not have time to reach the wall before they are flushed out with the main slurry flow through the vortex finder. \n\nThe principal control parameter for the hydrocyclone is the water content of the incoming slurry. An increase in the water content of the slurry gives less hindered movement of particles, and allows a greater fraction of the input particles to reach the wall and pass through the apex. This increases the fraction of particles being recycled for re-grinding, and ultimately leads to a more finely ground final product. A decrease in water content has the opposite effect. \n\n###### 3.5.4. Instrumentation and Control \n\nGrinding circuits are extensively instrumented and closely controlled (Fig. 3.8, Table 3.2). The objectives of the control are to: \n\n- (a) Produce particles of appropriate size for efficient flotation recovery of Cu minerals; (b) Produce these particles at a rapid rate; \n\n- (c) Produce these particles with a minimum consumption of energy. \n\nThe most common control strategy is to ensure that the sizes of particles in the final grinding product are within predetermined limits, as sensed by an on-stream particle-size analyzer (Outotec, 2010), and then optimize production rate and energy consumption while maintaining this correct size. Figure 3.8 and the following describe one such control system. \n\nExtractive Metallurgy of Copper \n\n44 \n\n\n\n<!-- Start of picture text -->\n~50 m particles<br>to flotation<br>Particle size<br>H2O H2O control loop<br>S<br>W W<br>Crushed Flotation feed<br>ore<br>Hydrocyclones<br>Bin O<br>Variable speed  Oversize<br>conveyor<br>Ball<br>mill<br>Cyclone<br>feed<br>Autogeneous<br>grinding mill<br>L Hydrocyclon Variable<br>Mass flow control loop  e sump  speed pump<br><!-- End of picture text -->\n\nFIGURE 3.8 C"}, {"page": 34, "text": "ontrol system for grinding mill circuit (—————— ore flow, eeeeeewater flow, electronic control signals). The objective is to quickly and cheaply produce correct-size ore particles for efficient Cu mineral flotation. The circled symbols refer to the sensing devices in Table 3.2. \n\n###### 3.5.4.1. Particle-size Control \n\nThe particle-size control loop in Fig. 3.8 controls the particle size of the grinding product by automatically adjusting the rate of water addition to the hydrocyclone feed sump. If, for example, the flotation feed contains too many large particles, an electronic signal from the particle-size analyzer (S) automatically activates water valves to increase the water content of the hydrocyclone feed. This increases the fraction of the ore being recycled to the ball mills, and gives a finer grind. \n\nConversely, too fine a flotation feed automatically cuts back on the rate of water addition to the hydrocyclone feed sump. This decreases ore recycle to the grinding mills, thereby increasing the particle size of the flotation feed. It also permits a more rapid initial feed to the ball mills, and minimizes grinding energy consumption. \n\n###### 3.5.4.2. Ore-throughput Control \n\nThe second control loop in Fig. 3.8 gives maximum ore throughput rate without overloading the ball mill. Overloading might become a problem if, for example, the ball mill receives tough and large particles, which require extensive grinding to achieve the small particle size needed by flotation. \n\nThe simplest mass-flow control scheme is to use the hydrocyclone sump slurry level to adjust the ore feed rate to the grinding plant. If, for example, slurry level sensor (L) detects that the slurry level is rising (due to tougher ore and more hydrocyclone recycle), it automatically slows the input ore feed conveyor. This decreases flow rates throughout the plant, and stabilizes ball mill loading and sump level. \n\nTABLE 3.2 Sensing and Control Devices for Fig. 3.8 Grinding Control Circuit \n\n|.   <br>Sensing instruments|<br>Symbol in Fig. 3.8|. .   <br>Purpose|Type of device|Use in automatic control system|\n|---|---|---|---|---|\n|Ore input rate<br>weightometer|O|Senses feed rate of ore into<br>grinding circuit|Load cells, conveyor speed|Controls ore feed rate|\n|Water fow gages|W|Sense water addition rates|Rotameters|Control water-to-ore ratio<br>in grinding mill feed|\n|On-stream particle-size<br>analyzer|S|Senses a critical particle-<br>size parameter (e.g. percent<br>minus 70 mm) on the basis<br>of calibration curves for the<br>specifc ore|Measures diffraction of laser<br>beam by particles in an<br>automatically taken slurry<br>sample (Outotec, 2010)|Controls water addition rate to<br>hydrocyclone feed (which controls<br>recycle & the size of the fnal grinding<br>circuit product)|\n|Hydrocyclone feed<br>sump level indicator|L|Senses changes of slurry<br>level in sump|Bubble pressure tubes;<br>electric contact probes;<br>ultrasonic echoes; nuclear<br>beam|Controls rate of ore in"}, {"page": 35, "text": "put into grinding<br>circuit (prevents overloading of ball<br>mills)|\n\n\n\nExtractive Metallurgy of Copper \n\n46 \n\n\n\n<!-- Start of picture text -->\nHydraulic Feed<br>Pistons Floating roll Fixed roll<br>Zone of compression<br>Product<br><!-- End of picture text -->\n\nFIGURE 3.9 Sketch of high-pressure roll crusher (Rana et al., 2010). Ore is force fed between the two rotating, hard-surfaced rolls. Constant crushing pressure is provided by hydraulic pistons pressing on the movable left roll housing. Representative details are: 2.4 m roll diameter - 1.65 m length; 21 rotations per minute; 2500e3000 tonnes/hour ore feed rate; <0.05 m feed diameter; <0.0055 m product diameter; 2 - 25 kW power requirement; 130e160 bar pressure on moveable roll housing. \n\nDetection of a falling sump level, on the other hand, automatically increases ore feed rate to the grinding plant, to a prescribed r ~~<u>ate o</u>~~ r to the maximum capacity of another part of the concentrator, such as the flotation <u>cir</u> ~~<u>cu</u>~~ it. \n\ne There is, of course, a time delay (5 10 min) before the change in ore feed rate is felt in the hydrocyclone feed sump. The size of the sump must be large enough to accommodate further build-up (or draw-down) of slurry during this delay. \n\n###### 3.6. RECENT DEVELOPMENTS IN COMMINUTION \n\nMajor recent developments in comminution include: \n\n- (a) Improved fragmentation during blasting (Section 3.3); \n\n- (b) Incorporation of high-pressure roll crushing in the comminution flowsheet; \n\n- (c) Use of scanning electron microscopy to optimize the grind size. \n\n###### 3.6.1. High Pressure Roll Crushing \n\nFigure 3.9 sketches a high-pressure roll crusher. This equipment is used extensively in the cement, diamond, and iron ore industries. First deployed in the copper industry in 2006 at the Cerro Verde concentrator in Peru, it has since been adopted by several copper producers as a replacement for the cone crushers used to grind oversize product from the SAG mill (Fig. 3.1; Burchardt, Patzelt, Knecht, & Klymowsky, 2010). It is increasingly seen as a potential replacement for the SAG mill itself (Rana, Chandrasekaran, & Wood, 2010). \n\ne Its perceived advantages are 15 25% lower electrical energy consumption per tonne of ore, and its ability to fracture ore at the mineral grain boundaries (although this is probably more advantageous for leaching than for froth flotation). Its major disadvantage appears to be its difficulty in handling wet, sticky, and high clay ores, and a 10e25% higher initial capital cost (Rana et al., 2010). \n\nChapter | 3 Production of High Copper Concentrates \n\n47 \n\n\n\n\n\n<!-- Start of picture text -->\nBackground<br>Cu-sulfides<br>Fe-sulfides<br>Molybdenite<br>Cu-silicates<br>Other sulfides<br>Silicates<br>Carbonates (calcite)<br>Oxides/Phosphates<br>Others<br><!-- End of picture text -->\n\nFIGURE 3.10 Scanning electron microscope image of Cu sulfide concentrate particle assemblage. The key is shown at right. The bottom right particle is ~70"}, {"page": 36, "text": " mm across. As expected, most of the particles are Cu-sulfide minerals. However, the concentrate contains many silicate particles, which indicates that concentrate cleaning (Section 4.3) could be improved. Fe sulfides have also floated so that depression could also be improved. Further grinding might liberate a few more Cu-sulfide particles, but for the most part grind size is about optimum. Courtesy of Anglo American: Research. \n\n###### 3.6.2. Automated Mineralogical Analysis \n\nAn important modern tool for optimizing concentrate production is quantitative scanning electron microscopy (SEM) which, for any assemblage of ore particles (a) indicates the mineral grain makeup of every particle in the assemblage, showing liberated, partially liberated, and unliberated copper mineral grains, and (b) suggests whether more or less grinding will give improved Cu recovery to the concentrate (Hamilton, Martin, & Zhou, 2007; Zahn, Baum, Magnuson, Jensen, & Thompson, 2007). Figure 3.10 shows an example concentrate assemblage. This can be done routinely or specifically when Cu recovery to concentrate unexpectedly decreases. \n\nAutomated mineralogical analysis can also be useful in the initial design of a new concentrator by indicating the minerals and mineral grain associations of ore samples from around the entire mineral deposit. \n\n###### 3.7. SUMMARY \n\ne Copper ores typically contain 0.5 2% Cu. They must be concentrated to ~30% Cu before smelting. The universal concentration technique is froth flotation of finely ground ore particles (Chapter 4). \n\nThe feed to froth flotation is produced by comminution, which includes: \n\n- (a) Blasting ore fragments from the mine walls (~0.1 m diameter); \n\n- (b) Crushing these fragments in eccentric and roll crushers (~0.01 m diameter); \n\n- (c) Grinding the crushed ore in rotating tumbling mills (<100 mm diameter). \n\nThe resulting finely ground particles are then sent continuously to froth flotation. \n\nA recent development is the formation of finer more uniform fragments during blasting by means of larger explosive loadings in blast holes. This increases crushing rate and lowers crushing electricity requirements. It has been aided by (a) automatic oretoughness measurements during blast hole drilling and (b) continuous measurement of fragment sizes by electronic imaging of blasted ore during delivery to crushing. \n\nExtractive Metallurgy of Copper \n\n48 \n\n###### REFERENCES \n\nAardvark Drilling. (2010). Aardvark Drilling, Inc. www.aardvarkdrillinginc.com/pdfs/aardvark.pdf. Boldt, J. R., & Queneau, P. (1967). The winning of nickel. Toronto: Longmans Canada, Ltd. \n\nBrandt, D., Martinez, I., French, T., Slattery, L., & Baker, G. (2010). Better fragmentation through team work at Dos Pobres Mine Safford, Arizona. In Conference on explosives and blasting technique (36th), Vol. 1 (pp. 13e22). Solon, OH: ISEE. \n\nBurchardt, E., Patzelt, N., Knecht, J., & Klymowsky, R. (2010). HPGRs in copper ore comminution e a technology broke barriers. I"}, {"page": 37, "text": "n Copper 2010, Vol. 7: Plenary, mineral processing, recycling, posters (pp. 2621e2635). Clausthal-Zellerfeld, Germany: GDMB. \n\nHamilton, C., Martin, C., & Zhou, J. (2007). Ore characterization and the value of QEMSCAN. In R. del Villar, \n\nJ. E. Nesset, C. O. Gomez & A. W. Stradling (Eds.), Copper 2007, Vol. II; Mineral processing (pp. 137e147). Montreal: CIM. \n\nICSG. (2010). Directory of copper mines and plants 2008 to 2013. Lisbon: International Copper Study Group. \n\nJones, S. M., & Pena, R. F. (1999). Milling for the millennium. In B. A. Hancock & M. R. L. Pon (Eds.), \n\nCopper 99eCobre 99, Vol. II: Mineral processing/environment, health and safety (pp. 191e204). Warrendale, PA: TMS. \n\nKahraman, S., Bilgin, N., & Feridunoglu, C. (2003). Dominant rock properties affecting the penetration rate of percussive drills. International Journal of Rock Mechanics and Mining Sciences, 40, 711e723. \n\nMacPhail, A. D., & Richards, D. M. (1995). In-pit crushing and conveying at Highland Valley Copper. Transactions of Society for Mining, Metallurgy, and Exploration, 296, 1186e1190. \n\nMaerz, N. H. (2001). Automated online optical sizing analysis. In A. R. Mular & D. J. Barratt (Eds.), International autogenous and semiautogenous grinding technology 2001, Vol. 2 (pp. 250e269). Vancouver: University of British Columbia. web.mst.edu/~norbert/pdf/r__E0110047.pdf. \n\n- Markkola, K. G., Soto, J., Yan˜ez, G., & Jimenez, H. (2007). SABC circuit energy consumption optimization. In R. del Villar, J. E. Nesset, C. O. Gomez & A. W. Stradling (Eds.), Copper 2007, Vol. II: Mineral processing (pp. 301e312). Montreal: CIM. \n\n- Olson, T. J., & Turner, P. A. (2003). Hydrocyclone selection for plant design. www.rockservices.net/75_ hydrocyclone_selection_for_plant_design-mppd_oct_2002.pdf. \n\nOutotec. (2010). Grinding control solutions. www.outotec.com/36358.epibrw. \n\nRana, I., Chandrasekaran, K., & Wood, K. (2010). HGPR versus SAG milling technology in hard-rock mining e review and analysis. In Copper 2010, Vol. 7: Plenary, mineral processing, recycling, posters \n\n(pp. 2621e2636). Clausthal-Zellerfeld, Germany: GDMB. \n\nSplit. (2011). Split engineering digital imaging systems. www.spliteng.com. \n\nTaggart, A. F. (1954). Handbook of mineral dressing. New York: John Wiley and Sons. \n\nTitichoca, G., Magne, L., Pereira, G., Andrades, G., & Molinet, P. (2007). Effect of blasting modifications in the semi-autogenous grinding plant of Codelco Chile Andina. In R. del Villar, J. E. Nesset, C. O. Gomez & \n\nA. W. Stradling (Eds.), Copper 2007, Vol. II: Mineral processing (pp. 265e276). Montreal: CIM. \n\n- Zahn, R. P., Baum, W., Magnuson, R., Jensen, D., & Thompson, P. (2007). QEMSCAN characterization of selected ore types for plant optimization. In R. del Villar, J. E. Nesset, C. O. Gomez & A. W. Stradling (Eds.), Copper 2007, Vol. II: Mineral processing (pp. 147e156). Montreal: CIM. \n\n###### SUGGESTED READING \n\nBurger, B., McCaffery, K., McGaffin, I., Jankovic, A., Valery, W., & LaRosa, D. (2006)"}, {"page": 38, "text": ". Batu Hijau model for throughput forecast, mining and milling optimization and expansion studies. In S. K. Kawatra (Ed.), Advances in comminution (pp. 461e479). Littleton, CO: SME. \n\n- Hustrulid, W. (1999). Blasting principles for open pit mining. In General design concepts and theoretical foundations. Vols. 1e2, Boca Raton, Florida: CRC Press. \n\n- Jones, S. M., & Pena, R. F. (1999). Milling for the millennium. In B. A. Hancock, & M. R. L. Pon (Eds.), Copper 99eCobre 99, Vol. II: Mineral processing/environment, health and safety (pp. 191e204). Warrendale, PA: TMS. \n\nChapter | 3 Production of High Copper Concentrates \n\n49 \n\nKendrick, M., Baum, W., Thompson, P., Wilkie, G., & Gottlieb, P. (2003). The use of the QemSCAN automated mineral analyzer at the Candelaria concentrator. In C. O. Gomez, & C. A. Barahona (Eds.), Copper/ Cobre 2003, Vol. III: Mineral processing (pp. 415e430). Montreal: CIM. \n\nMcCaffery, K., Mahon, J., Arif, J., & Burger, B. (2006). Batu Hijau e controlled mine blasting and blending to optimise process production at Batu Hijau. In M. J. Allan (Ed.), International autogenous and semiautogenous grinding technology 2006, Vol. 1. Vancouver: University of British Columbia. \n\nWills, B. A., & Napier-Munn, T. J. (2006). Mineral processing technology (7th ed.). Oxford: Elsevier. \n\nThis page intentionally left blank \n\n~~Chapter 4~~ \n\n## Production of Cu Concentrate from Finely Ground Cu Ore \n\ne Chapter 3 describes blasting, crushing, and grinding of Cu-sulfide ore (0.5 1% Cu). This chapter describes production of Cu-rich sulfide concentrate (~30% Cu) from this finely ground ore. \n\n###### 4.1. FROTH FLOTATION \n\nThe indispensable tool for Cu concentrate production is froth flotation (Fuerstenau, Jameson, & Yoon, 2007). This technique is used to upgrade an ore to a concentrate by selectively floating copper-containing minerals away from non-copper minerals. The principles of froth flotation are as follows: \n\n- (a) Sulfide minerals are normally wetted by water (hydrophilic) but they can be conditioned with reagents (known as collectors) that cause them to become water-repellent (hydrophobic). \n\n- (b) Cu-sulfide minerals can selectively be made hydrophobic by their interaction with the collector, leaving other minerals wetted. \n\n- (c) Collisions between ~1 mm diameter rising air bubbles and the now waterrepellent Cu minerals result in attachment of the Cu mineral particles to the bubbles (Fig. 4.1). The Cu minerals are floated to the surface of the slurry by the air bubbles. \n\n- (d) The still-wetted non-copper mineral particles do not attach to the rising bubbles and remain in the slurry. \n\ne Industrially, the process entails (a) conditioning a water ore mixture (slurry) to make the Cu minerals water-repellent while leaving the non-Cu minerals hydrophilic and (b) passing a dispersed stream of small bubbles up through the slurry. These procedures cause the Cu mineral particles to attach to the rising bubbles, which carry them to the top of the"}, {"page": 39, "text": " flotation cell (Fig. 4.2). The other minerals are left behind. They depart the cell through an underflow system. These are mostly non-sulfide gangue with a small amount of pyrite. \n\nThe last step in the flotation process is creating a strong but short-lived froth by adding frother when the bubbles reach the surface of the slurry. This froth prevents bursting of the bubbles and release of the Cu mineral particles back into the slurry. The froth overflows the flotation cell, often with the assistance of paddles (Fig. 4.2), and into a trough. There it collapses and flows into a collection tank. \n\nA sequence of flotation cells is designed to optimize Cu recovery and the Cu grade in the concentrate (Fig. 4.3). The froth from the last set of flotation cells is, after water removal, the Cu concentrate. \n\nExtractive Metallurgy of Copper. DOI: 10.1016/B978-0-08-096789-9.10004-6 Copyright - 2011 Elsevier Ltd. All rights reserved. \n\n51 \n\nExtractive Metallurgy of Copper \n\n52 \n\nFIGURE 4.1 Photograph of water-repellent mineral particles attached to rising bubbles. The input bubbles in industrial flotation are ~1 mm diameter, which is about the size of the largest bubble in this photograph. Photograph by H. Rush Spedden. \n\n\n\n\n\n<!-- Start of picture text -->\nFroth<br>Air<br>Concentrate<br>Tailing to<br>adjoining<br>Feed from Impeller cell<br>adjoining cell<br><!-- End of picture text -->\n\nFIGURE 4.2 Cutaway view of cubic mechanical flotation cell. The methods of producing bubbles and gathering froth are shown (Boldt & Queneau, 1967 courtesy Vale). Mechanical flotation cells in recent-design Cu concentrator are up to 300 m<sup>3</sup> cylindrical tanks. They operate continuously. \n\n###### 4.2. FLOTATION CHEMICALS (NAGARAJ & RAVISHANKAR, 2007; WOODCOCK, SPARROW, BRUCKARD, JOHNSON, & DUNNE, 2007) \n\n###### 4.2.1. Collectors \n\nThe reagents (collectors), which create the water-repellent surfaces on sulfide minerals are heteropolar molecules. They have a polar (charged) end and a non-polar (hydrocarbon) end. They attach their polar (charged) end to the mineral surface (which is itself polar), leaving the non-polar hydrocarbon end extended outwards (Fig. 4.4). It is the \n\nChapter | 4 Production of Cu Concentrate from Finely Ground Cu Ore \n\n53 \n\n\n\n<!-- Start of picture text -->\nConcentrate (froth)<br>30% Cu to water removal then<br>smelting<br>Column cell<br>re-cleaners<br>Froth,<br>26% Cu<br>Underflow, 3% Cu<br>2% Cu<br>Cleaners Cleaner/<br>scavengers<br>Froth, 12% Cu<br>Regrind<br>ball<br>mill<br>Underflow<br>Froth, 19% Cu  0.06% Cu<br>Particle
