Repository: NDDev-Technocracy-OpenNetwork/hack-2026-nornickel-knot

> **DEPRECATED.** This repository is archived and no longer maintained.
> It is kept read-only for reference; its GDS anchor records
> `lifecycle: archived` under `portfolio:archived-projects`.

# Nornickel Scientific Knot

Живая карта знаний R&D для горно-металлургической отрасли: система превращает архив отчётов, статей, презентаций и экспериментальных материалов в типизированный граф знаний, а затем отвечает на вопросы естественным языком с источниками и страницами первоисточников.

Проект подготовлен командой **Harmonic Labs** для **Норникель AI Hack 2026**, трек **«Научный клубок»**.

File: data/parsed/Материалы конференций/4th International Symposium on High-Temperature Metallurgical Processing.json (part 3 of 36)
tetramolybdate. This paper studied the influence of the heating rate on the quality of productionand analyzed the influence of the decomposition rate on material thickness, soaking time and soaking temperature. \n\n###### **Experiment** \n\n###### The Analysis of Raw Material \n\nThe ammonium tetramolybdate was obtained from Zhang Jiakou, HeBei province of China. It is a white powder, and the particle size is about 0.82|xm. Before the experiment, the samples were placed inside the oven to bake at 70 °C for 24h. The dried samples were analyzed by XRF. The chemical compositions of ammonium tetramolybdate were shown in Table I. \n\n|Table I C|hemical Composit|ions of Ammoni|um Tetramolybd|ate|\n|---|---|---|---|---|\n|Oxide|M0O3|W03|Fe203|Ge02|\n|content/%|99.9277|0.0428|0.0289|0.0006|\n\n\n\nFrom Table I, the samples content a few of impurities contain W, Fe and Ge. \n\n###### Experimental Equipment \n\nThe drying equipment was carried out using microwave box reactor, which was researched and designed by Key Laboratory of Unconventional Metallurgy, Ministry of Education, RR. China. The frequency of microwave is 2450 Hz. And the power could be regulated from 0 W to 3000 W. The temperature was controlled by PID. When the actual temperature equals to predetermine temperature, the magnetron was closed. But when the actual temperature was lower than predetermined temperature, the magnetron was opened. Owing to the hysteretic nature of temperature, the final actual temperature fluctuated from-4 to+4 °C. \n\n**28** \n\n###### **Results and discussion** \n\n###### Temperature Rising Characteristics \n\nTemperature rising characteristics is also employed to study the characteristics of microwave absorption. It relates to dielectric constant and dielectric loss of the material ' . But the dielectric constant and dielectric loss is express as a function of temperature . A t present, there is no report about the dielectric constant and dielectric loss of ammonium tetramolybdate. Consequently, before doing this experiment, the actual temperature rising characteristics of ammonium tetramolybdate in the microwave field was ensure. In this study, 50g samples were put into microwave cavity, and set microwave power at 1000 W, and then open the equipment. Record the temperature every 5 second. The results were shown in Figure 1. \n\n\n\nFigure 1 The temperature rising characteristics of ammonium tetramolybdate in the microwave field \n\nThe Figure 1 shows that the temperature rising of ammonium tetramolybdate is slow in the microwave field. In 10 minutes, the temperature of the sample was increase from 25 °C to 68 °C. It implied that the dielectric constant and the dielectric loss of ammonium tetramolybdate is small, and must add auxiliary heating medium if using microwave heat ammonium tetramolybdate. In this present study, the silicon carbide crucible was selected as the auxiliary heating medium. The silicon carbide has upper dielectr"}, {"page": 28, "text": "ic loss, and can effectively absorb ability in the microwave heating processing' _'._ \n\n###### Thermogravimetric Analysis \n\nThe sample was placed in the thermal analyzer, and heated with 10°C/min. The results were shown in Figure 2. \n\n**29** \n\n\n\nFigure2 The TG-DTA curves of ammonium tetramolybdate thermal decomposition at heating rate of 10°C/min \n\nThe Figure 2 showed that the variation of TG-DTG curves of ammonium tetramolybdate thermal decomposition at heating rate is 10°C/min. It can be found from Figure 2 that the process of decomposition has only one step to lost weight. There is an exothermic peak correspond to the step. It is illustrated that the decomposition of ammonium tetramolybdate is finished by one step. \n\nThe initial temperature of decomposition between 280 °C to 300 °C was observed. The termination temperature is reach between 350°C to 380°C. The weightlessness of the process was 8.36%, which very approximated the 8.28% of theoretical weightlessness; it can be concluding that the ammonium tetramolybdate is resolved into molybdenum trioxide. Therefore, the final product could be confirmed molybdenum trioxide. To prove the conclusion, the product we detected by XRD. The results were shown in Figure 3. \n\n\n\n<!-- Start of picture text -->\n8000<br>7000  _  1<br>—M0O3<br>5000<br>3000  1  1<br>2000  }  1<br>: О 1<br>\\  ^JbJ  L_J L-LAJW<br>10  15  20  25  30  35  40  45  50  55  60<br><!-- End of picture text -->\n\nFigure3 XRD patterns of decomposition product by calcined ammonium tetramolybdate \n\nThe Figure 3 showed that the crystal diffraction peak of product was better to fit the standard card of molybdenum trioxide. This proved the deduction once again. \n\nThe Influence of Heating Rate \n\n30 \n\nThe rapid heating is one of the characteristics of microwave heating. But if the temperature rising is too fast, there are some low melting point eutectics to be produced in the process of decomposition , meanwhile, it could produce some black power material. \n\nFrom the TG-DTG, It can be found that the reaction temperature is 280 °C. Owe to the temperature has hysteretic nature; therefore, the heating process was put into two steps. The first step was the temperature from 0°C to 180°C, the heating rate was 30°C/min, which could not affect the result. And then, the second step is the temperature from 180°C to 360°C, the heating rate were 10°C/min, 12°C/min, 14°C/min, 16°C/min, and 18°C/min, respectively. The effect of heating rate on the result was showed in Table II. \n\n||Table II T|he Effect of Dec|omposition on H|eating Rate||\n|---|---|---|---|---|---|\n||10C/min|12C/min|14C/min|16C/min|18C/min|\n|Eutectic|N|N|N|N|Y|\n|Black|N|N|Y|Y|Y|\n\n\n\n*N—inexistence, Y—existence \n\nFrom the Table II, it can be found that it can only produce the black impurity in the product, if the heating rate exceeded 14°C/min. But when the heating rate exceeded 18°C /min, there are both the black impurity and the low melting point eutectics in the product. The black impurity was"}, {"page": 29, "text": " detected by XRD. The results were shown in Fig. 4. \n\n\n\nFigure 4 The XRD pattern of black impurity \n\nThe Figure 4 showed that the black impurities are composed of M0O2 and M04O11. The reason could be that the heating rate is too fast, the ammonia of decomposition could not be removed in time, and then the ammonia could restore the molybdenum trioxide by its reducibility. Consequently, the heating rate should be controlled under 12°C/min at the second heating process. \n\n**31** \n\n###### Effects of the Material Thickness \n\nThe material thickness is the one of conditions to control the production efficiency. The quality of product could be pledged, if the thickness is enough small. But the production would be declined. Then the exceeded thickness would extend the production time, and increase the possibility which produced M0O2 and M04O11. In this study, five levels of material thickness were selected, which are 12mm, 14mm, 16mm, and 18mm, respectively. The heating rate of the second step was 12°C/min. The soaking temperature was set to 330 °C. Keeping 4 minutes in this condition and then measuring the decomposition rate. The results were shown in Figure 5. \n\n\n\nFigure 5 Thickness vs. decomposition ratio with soaking time for 4min at 330 °C \n\nIn the Figure 5, it can be found that the decomposition rate was declined with the increase of material thickness. The material thickness could be up tol2mm, which resulted in a decomposition rate of 91.24%. The sample was not still to be decomposed completely. But when the thickness was 20mm, the decomposition rate was only 75.87%. The tendency of fall was bigger than that of the start between 14mm and 18mm. The reason is that the temperature gradient was enlarged with the thickness was increased. The reaction rate of surface declined. Meanwhile, the interior ammonia could not be removed in time. It make the speed of backward reaction increase, declined the decomposition rate. The ideal material thickness is 12mm. \n\n###### The Influence of Soaking Time \n\nThe effects of soaking time on the production cycle were studied. The production cycle is smaller, the production is more. The soaking temperature was set to 330°C. And make sure the material thickness as 12mm. Then changed the soaking time and measured the decomposition rate. The results were shown in Figure 6. \n\n**32** \n\n\n\nFigure 6 Soaking time vs. decomposition rate with thickness 12mm at 330 °C \n\nThe Figure 6 showed the relationship between the soaking time and decomposition rate with thickness 12mm at 330°C. It can be seen from Figure 5 that the decomposition rate was enhanced by extending the soaking time. The decomposition rate was up to 97.71% at 10 min. If the sample was decomposed completely at 300°C, the soaking time must be extended. \n\nThe Influence of Soaking Temperature \n\nThe temperature is the significant factor for the decomposition of ammonium tetramolybdate. The sample could not be decomposed completely at low temperature. The exceeded temperat"}, {"page": 30, "text": "ure would bring higher energy consumption and the worse quality of products. In this study, the material thickness is set as 12mm and the soaking time is fixed as 4 minutes. Then the relationships between soaking time and the decomposition rate were researched. The result was given in Figure 7. \n\n\n\nFigure 7 Soaking temperature vs decomposition rate with thickness 12mm and soaking time 4min \n\nIt can be seen from the Figure 7 that the decomposition rate has more variation from 315°C to 345 °C. The reason is that the reaction is endothermic by the Figure 1, the initial temperature of decomposition is between 280 °C to 300 °C, and the temperature range is closed to the initial temperature of decomposition that there are not enough energy to support the reaction. So the decomposition rate was low. But when the temperature was \n\n**33** \n\nincreased, the energy was enough for the reaction that the decomposition rate has more variation from 315 °C to 345 °C. \n\n###### **Conclusions** \n\nIn this work, the temperature rising characteristics of ammonium tetramolybdate in the microwave field was investigated. It is feasible to prepare molybdenum oxide using microwave with silicon carbide crucible. The initial temperature of decomposition is between 280 °C to 300 °C. The heating rate has a significant effect on the quality of products. In the process of heating, in order to avoid the black impurity or the low melting point eutectics in the product, the heating rate must be controlled under 12°C/min at the step which from 180°C to 300 °C. Then the black impurities are made up of M0O2 andMo 4On. \n\nIt is advantageous to improve the decomposition rate by declining the material thickness and extending the soaking time. The ideal thickness is 12mm. The decomposition rate was effectively improved by increasing soaking temperature. \n\n###### **Acknowledgements** \n\nThe authors gratefully acknowledge the financial support from Middle-age and Young Academic Leader and Cultivating Talent of Science Search Foundation of Yunnan Province (No. 2012HB008). \n\n###### **References** \n\n[1] Yang Bing, \"Manufacturer of Ti Al based alloy through elemental powder process\" _Powder metallurgy technology,_ 17,(4),(1999), 286-289. \n\n[2] Hausner, Henry H-Handbook of powder metallurgy (New York, NY: Chemical Publishing Co., Inc, 1973) 455-466. \n\n[3] Qin Wenfeng, Peng Jinhui, Fan Xian, et al. \"A new process of preparation of high-pure molybdenum trioxide by microwave calcining ammonium molybdate\" _New Technology & New Process,_ 2004, no (4), 42-44. \n\n[4]W.M Shaheen, M. M. Selim. \"Thermal decompositions of pure and mixed manganese carbonate and ammonium molybdate therahydrate\" _Journal of Thermal Analysis and Calorimetry,_ 59,(3),(2000), 961-970. \n\n[5]Yin Zhoulan, Li xinhai, Chen Qiyuan. \"Study on the kinetica of the thermal decompositions of ammonium molybdates\" _Thermochimeca Acta,_ 352-353,(2000):107-110. \n\n[6]Zhu Bozhong, Lin Yu, Shang Xueya, et al. \"A study on the mechanism of thermal decom"}, {"page": 31, "text": "position of ammonium molybdate\" _Journal of Lanzhou University,_ 33, (3), (1997), 72-76. \n\n**34** \n\n[7] Cheng Shiding, Wang Dezhi, Wu zhuangzhi. \"Study on thermal decomposition behavior of ammonium dimolybdate\" _Chinese Materials Science Technology & Equipment,200$,no,_ (3), 69-71. \n\n[8]Zhiwei Peng, Jiann-Yang Hwang, Byoung-Gon Kim, et al. \"Microwave Absorption Capability of High Volatile Bituminous Coal during Pyrolysis\" _energy & fuels,_ 26 (8) (2012), 5146-5151. \n\n[9]Zhiwei Peng, Jiann-Yang Hwang, Joe Mouris, et al. \"Microwave Absorption Characteristics of Conventionally Heated Nonstoichiometric Ferrous Oxide\" _Metallurgical and Materials Transactions A,_ 42,(8),(2011), 2259-2263. \n\n[10] D.M. Mingos and D.R. Baghurst. \"Tilden Lecture. Applications of microwave dielectric heating effects to synthetic problems in chemistry\" _Chem. Soc. Rev.,_ 20 (1991), 1-47. \n\n[11] E.T. Thostenson and T.W \"Microwave processing: fundamentals and applications\" _Composites Part A:appliedscience and manufacturing,_ 30,(9),(1999), 1055-1071. \n\n[12] Mark A. Janney, Clyde L. Calhoun, Hal D. Kimrey. \"Microwave Sintering of Solid Oxide Fuel Cell Materials:I,Zirconia-8 mol Yttria\".Jowr«a/ _of the American ceramic society,_ 75, (2) (1992), 341-346. \n\n**35** \n\n**4th** International Symposium on High-Temperature Metallurgical Processing _Edited by: Tao Jiang, Jiann-YangHwang, Phillip J. Mackey, Onuralp Yucel, and Guifeng Zhou TMS (The Minerals, Metals & Materials Society), 2013_ \n\n###### LOOPING SULFIDE OXIDATION™ PROCESS FOR ANODE COPPER PRODUCTION \n\nDr. Leonid N. Shekhter<sup>1</sup> , Dr. Corby G. Anderson<sup>2</sup> , Daniel G. Gribbin<sup>1</sup> , Esra Cankaya-Yalcin<sup>1</sup> , Joseph D. Lessard<sup>1</sup> , Larry F. McHugh<sup>1</sup> \n\n'Orchard Matenal Technology, 231 Sutton Street, Suite 1A, North Andover, MA 01845 \n\n2Kroll Institute for Extractive Metallurgy, Colorado School of Mines, Golden, CO 80401 \n\nKeywords: Copper Smelting, Anode Copper, Flash Smelting, Looping Sulfide Oxidation™ \n\n###### **Abstract** \n\nA new process for smelting copper, Looping Sulfide Oxidation™ (LSO™) significantly and positively alters the smelting energy balance. This process uses copper oxide in conjunction with air for the desulfurization of copper and chalcopyrite concentrates. Copper oxide is regenerated in a flash type furnace and then \"looped\" back for the oxidation of the copper concentrate. Heat and material balances show that the Looping Sulfide Oxidation™ process requires significantly lower net energy than conventional technology. This process produces anode copper and higher SO2 content off-gases for efficient formation of sulfuric acid. Additionally, the process yields slags with lower copper solubility as compared to the conventional technology. \n\n###### **Introduction** \n\nBased on the positive results from LSO™ investigations [1], further lab investigations into common sulfides and metal oxides were performed. It was discovered that chalcopyrite (CuFeS2) is oxidized "}, {"page": 32, "text": "with copper (II) oxide. In this reaction over 98.5% of sulfur was removed as SO2, while a significantly improved energy balance was observed. This paper intends to analyze both the conventional flash smelting process and the newly developed Looping Sulfide Oxidation™ process, comparing heat and material balance results. LSO™ yields improvements to the energy footprint for copper, opening the door to new copper processing opportunities. \n\n###### **Current Copper Smelting Practice** \n\nDe Re Metallica [2] details the mining, smelting, and refining techniques and technologies of the 16 century. Little has changed in the chemistry of copper production since then. Of the numerous copper smelting processes [3, and references therein, 4], one of the more frequently employed practices is the flash smelting and converting setup to produce anode-quality copper. \n\nWhile this typical copper smelting methodology is highly effective, there is an ongoing effort to improve the environmental and energy \"footprint\" of the process. This has been previously studied and documented by Pitt and Wadsworth [5].The production of partially oxygen-enriched air is energy intensive. The SO2 streams are at low concentrations due to the excess air introduced during smelting and converting, which requires significantly increased equipment size and leads to less efficient energy capture and higher capital cost. Finally, the slag \n\n**37** \n\ntends to have a moderate amount of CU2O, enough to require a slag treatment step for copper recovery. \n\n\n\nFigure 1. Generalized process flow sheet for flash smelting and converting \n\nThe conventional flash furnace and converter process is depicted in Figure 1. The copper concentrate is fed into a flash-type reactor where the copper is oxidized (Equation 1). \n\n2 _CuFeS2 +_ 4 _02 = Cu2S +_ 2 _FeO +_ 3 _S02 AH\"_ = -316 _kWh_ (1) \n\nA fossil fuel is used as an energy source for heating/sustaining typical flash temperatures above 1400 °C. Oxygen-enriched air is also employed for reaction with the copper concentrate. Matte and slag are formed, with the addition of fluxes to aid separation and to minimize copper solubility in the slag, which is later treated for copper recovery (Table I) [6]. The flue gas from the flash furnace is typically processed in a sulfuric acid plant. \n\n**Table I. Material balance for conventional flash Table II. Material balance for conventional** \n\n**smelting converting step** \n\n\n\n<!-- Start of picture text -->\nSPECIES INPUT  kg  Nm=  OUTPUT SPECIES  kg  Nm>  SPECIES INPUT  kg  Nm'  OUTPUT SPECIES  kg  Nm'<br>Concentrate  1000  0  White Metal  416  0  White Metal  416  0  Anode Cu  279  0<br>CuFeS2  865  0  Cu2S(l)  368  0  Cu2S(l)  368  0  Cu  279  0<br>FeS2  50  0  FeS(l)  49  0  FeS(l)  49  0  Slag  71  0<br>Gangue  85  Slag  571  0  Iron<br>Iron  Flux Agents  14  0  Orthosilicate  35  0<br>Flux Agents  140  0  Orthosilicate  429  0  Air (0 2<br>Air (0 2  enriched)  562  425  Fe304(l)  17  0<br>enriched)  1210  916  Fe304(l"}, {"page": 33, "text": ")  39  0  N2(g)  319  255  Cu20(l)  17  0<br>N2(g)  687  550  Cu20(l)  7  0  02(g)  243  170  Flux Agents  3  0<br>02(g)  523  Flux Agents  97  0  Flue Gas  642  417<br>Mixed Fuel  15  0  Flue Gas  1378  861  S02(g)  183  64<br>C  15  0  S02(g)  462  162  N2(g)  319  255<br>N2(g)  687  550  02(g)  139  98<br>02(g)  174  122<br>C02(g)  55  28<br><!-- End of picture text -->\n\nThe molten white metal is transferred to a converter, where it is blasted with oxygenenriched air to remove remaining sulfides, produce the anode copper metal, and form an additional slag (Equations 2 and 3). \n\n_Cu2S + 02 = 2Cu + S02 AH\" =_ - 5 9 _kWh_ (2) \n\n_FeS +_ 1.5 _02 = FeO + S02 AH\" =_ -130 _kWh_ (3) \n\n**38** \n\nThe converter slag is typically higher in copper content, and requires slag treatment (Table II) [6]. The flue gases from this step require processing in the sulfuric acid plant. The copper melt is sent to anode casting and then on to electrolysis. \n\n###### **Description of Looping Sulfide Oxidation™ Copper Smelting Process** \n\nLooping Sulfide Oxidation™ of copper concentrates feature three major steps: desulfurization, smelting, and looping oxide regeneration (Figure 2). The process primarily uses CuO as an oxidizing agent instead of O2 in order to eliminate oxygen-enriched air in the smelting process and to generate energy from the reoxidation of copper downstream. \n\n\n\n<!-- Start of picture text -->\n* Fuma«  Treatment<br>Flue Gas<br>ag  Furnace<br>Recycled! L_  Anode Cu.|—z~.  \" Electrolysis .  .<br>Cu J  «  Preheated Air<br>Flash  Flue Gas<br><!-- End of picture text -->\n\n**Figure 2. Generalized Looping Sulfide Oxidation™ flow sheet for copper production** \n\nLSO™ allows for greater energy capture by performing all the desulfurization in a single step. Metal refining and slag treatment are handled simultaneously in the second step. This method also yields a low copper content slag, therefore eliminating external slag treatment furnaces. Overall copper yield matches well with recovery levels achieved in the conventional process. \n\nIn the first step copper concentrate is fed with recycled fine particulate CuO and air. Equation 4 demonstrates that oxidation of chalcopyrite in CuO is an endothermic process; it is also known that oxidation of CuFeS2 in O2 is exothermic. \n\n###### _CuFeS2 +_ 5 _CuO = 2S02 + FeO +_ 6 _Cu AH\"_ = 31 _kWh_ (4) \n\nDifferent ratios of CuO and O2 (in air) were tested to meet four criteria in the hopes of lowering the net energy footprint: (1) using O2 from air yields an exothermic reaction, which lets the reaction be run autogenously at reaction temperature; (2) CuO as an oxidizer can be regenerated exothermically from the Cu produced and looped back to the first furnace; (3) replacing the majority of the air fed with CuO reduces the inclusion of excess N2, thus increasing the flue gas SO2 concentration; (4) complete removal of sulfides in the concentrate. Equation 5 is the final result of this optimization that meets all four of the aforemen"}, {"page": 34, "text": "tioned criteria. \n\n\n\nKnowing that a copper concentrate is not always primarily chalcopyrite, similar results were obtained during the conversion of CU2S in the same ratio of CuO to O2 (in air) (Equation 6). \n\n**39** \n\nThese reactions are carried out in the appropriate equipment that provides for interparticulate mixing, and temperature and oxygen control (e.g. multiple hearth roaster, rotary kiln, fluid bed, etc.). Thermodynamic simulations [7] show that with the appropriate feed ratio, copper iron oxide (Cu20Fe2C>3), CU2O, and copper metal are formed in this step with as much as 82% selectivity to metallic copper (Figures 3 and 4). All sulfides in this step are converted to SO2 gas, allowing the remaining process steps to run sulfur-free. \n\n\n\n<!-- Start of picture text -->\nCuFeS2 + 4.5 CuO + 0.7S 02 (in air)  Cu2S + 1.5 CuO + 0.25 02 (in air)<br><!-- End of picture text -->\n\n**Figure 3. Equilibrium composition for the reaction of chalcopyrite, copper (II) oxide, and air** \n\nSmelting Furnace Reaction - Slag Wt-% \n\n**Figure 4. Equilibrium composition for the reaction of chalcocite, copper (II) oxide, and air** \n\n\n\n<!-- Start of picture text -->\nSmelting Furnace Reaction - Copper Melt<br><!-- End of picture text -->\n\n**Figure 5. Equilibrium composition of the slag produced in the smelting furnace** \n\n**Figure 6. Equilibrium composition of the copper melt produced in the smelting furnace** \n\nThe copper metal and oxides are then transported to a smelting furnace, where fluxes and carbon are added and the material is liquefied into molten phases. Thermodynamic calculations show that by adding carbon with the standard fluxes (SiC>2, CaO, AI2O3) in this sulfur-free step, the reactions will effectively reduce almost all copper and properly modify iron oxides in the temperature range of 1200-1400 °C. Iron aluminate is known to form at temperatures below 1320 °C, which produces an inhomogeneous slag that would make continuous tapping difficult, and potentially enter the recycle loop and accumulate. If the process is maintained above 1320 °C, aluminate formation will be avoided. A high quality by-product slag is formed that contains 0.8% Cu 20 and 2.5% Fe 203, while FeO content is 51% (Figure 5). \n\nThe molten copper phase is an anode-quality melt (99.3% Cu, 0.7% Fe) that can be simply cast into anodes for electrolysis (Figure 6). Of all the anode-quality copper made, a portion will proceed to casting and on to electrolysis, while the remaining molten copper will flow to the next step: regeneration of CuO. \n\n**40** \n\nIn a flash furnace, molten copper is blown through atomizers with preheated air (250 °C) to oxidize the copper to fine particulate CuO. This highly exothermic reaction provides significant potential for energy capture. It is understood that molten CuO is highly corrosive, so following flash oxidation cool air is introduced to solidify the CuO. The CuO is therefore cooled down to 600 °C before it exits as a fine particulate and is recycled back a"}, {"page": 35, "text": "t temperature to the first furnace. Looping of this material in this system at temperature and at high processing speed enhances the overall energy balance of the process. The flue gases are sent to an air/air heat exchanger, where the reaction air for the flash furnace is preheated to maximize the thermal efficiency. Due to the vast difference in volumes of these two streams, the temperature of the flue gas does not drop significantly in heating the reaction air. The flue gas is then sent to a boiler where a significant portion of the energy is captured as high pressure steam. \n\n\n\n<!-- Start of picture text -->\nSPECIES INPUT  kg  Nm'  OUTPUT SPECIES  kg  Nm'<br>Cu<br>Concentrate  1000  0  Cu Metal  1390  0<br>CuFeS2  865  0  Cu  1390  0<br>Copper<br>FeS2  50  0  Oxides  869  0<br>Ganque  85  0  Cu20*Fe203  777  0<br>CuO<br>Recycle  1875  0  Cu20  92  0<br>CuO  1875  0  Gangue  85  0<br>Air  540  419  Gangue  85  0<br>02(g)  126  88  Flue Gas  1071  561<br>N2(g)  414  331  S02(g)  657  230<br>N2(g)  414  331<br><!-- End of picture text -->\n\n**Table V. Material balance for flash furnace CuO** \n\n\n\n<!-- Start of picture text -->\nSPECIES INPUT  kg  Nm»  OUTPUT SPECIES  kg  Nm'<br>Desulfurization  Molten<br>Products  2343  o  Copper  1806  0<br>Cu  1390  0  Cu  1793  0<br>Cu20*Fe203  777  0  Fe  13  0<br>Cu20  92  0  O(g)  0  0<br>Gangue  85  o  Slag  659  0<br>Flux  215  o  AI203  51  0<br>CaO  45  0  Si02  187  0<br>Si02  150  0  CaO  62  0<br>AI203  20  o  FeO  336  0<br>Carbon  45  o  Fe203  17  0<br>C  45  0  Cu20  5  0<br>Flue Gas  139  84<br>CO(g)  46  37<br>C02(g)  93  47<br><!-- End of picture text -->\n\n\n\n<!-- Start of picture text -->\nSPECIES INPUT  kg  Nm'  OUTPUT SPECIES  kg  Nm'<br>Smelting  CuO<br>Products  1498  0  Recycle  1875  0<br>Cu  1498  0  CuO  1875  0<br>Reaction<br>Air  1781  1383  Flue Gas  8868  6918<br>02(g)  415  291  02(g)  1776  1244<br>N2(g)  1366  1093  N2(g)  7092  5674<br>Cooling<br>Air  7464  5799<br>02(g)  1739  1218<br>N2(g)  5726  4581<br><!-- End of picture text -->\n\nA heat and material balance (based on 1000 kg of chalcopyrite) was created for the first furnace (Table III), smelting furnace (Table IV), and flash furnace (Table V) based upon thermodynamic calculations [6]. Utilizing preheated air from a downstream process in the acid plant and 500 °C particulate CuO, the reaction in the first furnace proceeds in a slightly exothermic fashion, yielding 800 °C products with excess heat that can be utilized to overcome heat losses. \n\n###### **Optimization of Unit Operations for Improved Concentrate Processing** \n\nA key highlight of Looping Sulfide Oxidation™ is the way in which desulfurization is uncoupled from anode copper refining and slag production. By performing complete \n\n**41** \n\ndesulfurization in a single unit operation, controlling and responding to process disturbances becomes much easier. Additionally, without SO2 in the process downstream of the desulfurization furnace, the flue gas off of the flash fu"}, {"page": 36, "text": "rnace can be used to produce significant quantities of high pressure steam with high energy capture efficiencies without the concerns associated with acid dew point limitations. LSO™ also features on-line slag processing. By having this slag treatment occur within the smelting step, the likelihood of CU2O formation in the slag is greatly decreased and thus the slag does not need to be processed individually for copper recovery purposes. \n\nSeparating and optimizing the unit operations in copper smelting are significant drivers of the process development for LSO™, and has yielded improved results as expected. \n\n###### **Comparative Energy Balance** \n\nAll calculations and discussion in the following section are based on two stipulations: (1) stream compositions are based on equilibrium composition calculations; (2) all calculations performed are based on a 1000 kg concentrate of the following composition: 30% Cu, 30% Fe, 32% S, 8% gangue [8-12]. \n\nRelying on two largely exothermic reactions, the conventional process can be run autogenously in principle; in reality, some added heat is required. Figure 7 [6] shows that oxygen-enrichment, fuel energy value, and slag treatment constitute the 344 kWh per 1000 kg of concentrate energy input. Energy capture as high pressure steam (220 kWh per 1000 kg concentrate) in this process is limited to flue gases from the acid plant. As such, conventional flash smelting and converting consumes a net 124 kWh for every 1000 kg of copper concentrate processed. \n\n\n\n<!-- Start of picture text -->\n.-1  1<br>,. FunMcaor Flash<br>Convaittr  r^  A |  1  M<br>Mitte Metall<br>~ ~ ^<br>Paire* Smith  d 1  H1 20<br>Anode 1<br>Cu J  -Enrkhsd Air<br>T_<br><!-- End of picture text -->\n\n**Figure 7. Flow sheet for conventional process with energy inputs and capture** \n\nThe only energy input in LSO™ is in the smelting furnace, where products from the first furnace must be brought to molten temperature. Energy capture occurs throughout the process, as can be seen in the flow sheet (Figure 8) [6]. It should also be noted that due to the higher concentration of SO2 in the acid gas stream, there is excess energy coming from the Catalyst Bed in the acid plant that can be captured quite efficiently as high pressure steam. The total energy required for the process is 530 kWh per 1000 kg of chalcopyrite, while energy generated equates to 422 kWh. Net consumption, therefore, totals 108 kWh per 1000 kg chalcopyrite. \n\n**42** \n\n\n\n**Figure S. Flow sheet for Looping Sulfide Oxidation™ with energy input and capture** \n\n\n\n<!-- Start of picture text -->\nNet Energy Consumption<br>(Per 1000 kg copper concentrate)<br>150<br>S 100<br>DConventional Process<br>■ LSO™<br>П»<br>0<br>Net Energy Consumption<br><!-- End of picture text -->\n\n**Figure 9. Comparison of the net energy consumption, defined as [Energy Spent] - [Useful Work Produced], for Looping Sulfide Oxidation™ and the conventional flash smelting process. LSO™ reduced the net energy consumption by "}, {"page": 37, "text": "13%.** \n\nThe Looping Sulfide Oxidation™ process greatly improves the energy balance in copper smelting, reducing net energy usage by as much as 13% (Figure 9). On-line slag treatment removes slag energy input requirements and allows for the removal of slag treatment furnaces, thus reducing these typical operating and capital costs. The capital cost of additional heat exchangers and boilers in the LSO™ process is offset by the absence of slag treatment facilities and added energy capture. Both of these improvements stem from having removed sulfur in the first furnace. By preheating air streams throughout the process, reaction temperatures are increased and allow downstream capture of greater amounts of energy. Finally, regenerating CuO from copper metal is a highly exothermic reaction that provides most of the useful energy as high pressure steam in the process. \n\n###### **Conclusion** \n\nThe Looping Sulfide Oxidation™ process shows great potential in copper smelting to achieve the desired anode product, quality, and yields with significant reduction in the net energy consumption of these processes. The LSO™ technologies can be carried out in readily available \n\n**43** \n\nconventional equipment typically operated within the metals industry. Since the process steps within LSO™ are discrete, single-purposed unit operations there is an inherent simplification within each step that allows for the potential of real process control advantages. Another desirable attribute of LSO™ technologies is the generation of very rich SOx flue gas streams that allow for efficient treatment and energy capture techniques. For these reasons Looping Sulfide Oxidation™ should be studied in more detail as a potential next generation platform technology in sulfide metallurgy. \n\n###### **References** \n\n**1.** McHugh, L.F., Balliert, R., Mozohc, J.A., 2008, The Sulfide Ore Looping Oxidation Process: An Alternative to Current Roasting and Smelting Practice. Journal of Metals (July) 84-87. \n\n2. Agricola, G., 1556, De Re Metallica, trans. H.C. Hoover and L.H. Hoover, Dover Publications Inc. : New York 1950. \n\n3. Moskalyk, R.R., Alfantazi, A.M., 2003, Review of copper pyrometallurgical practice: today and tomorrow. Minerals Engineering, 893-919 (16). \n\n4. Davenport, W., King, M., Schlesinger, M., and Biswas, A, Extractive Metallurgy of Copper, 4<sup>th</sup> Edition, Pergamon Press, (2002) 460 p. \n\n5. Pitt, C. and Wadsworth, M. Current Energy Requirements in the Copper Producing Industries, Journal of Metals, TMS, June (1981) 25-34 \n\n6. Bale, C.W., et al., FactSage™ 6.3.1, Thermfact and GTT-Technologies, CRCT, Montreal, Canada (2012). \n\n7. Rome, A., et al., HSC 7.11, Outotec, Pon, Finland (2011). \n\n8. Ray, H.S., Sridhar, R., Abraham, K.P., 1985. Extraction of Nonferrous Metals, Reprint 1999, 531p. \n\n9. Cardona, N., Coursol, P., Mackey, P.J., Parra, R., 2011, Physical chemistry of copper smelting slags and copper losses at the Paipote smelter - Part I Thermodynamic modeling. Canadi"}, {"page": 38, "text": "an Metallurgical Quarterly (October), 318-329. \n\n10. Pradenas, L., Zщniga, J., Parada, V., 2006, CODELCO, Chile Programs Its Copper-Smelting Operations. Interfaces (July - August), 296-301 (36). \n\n11. Argyn, A., Material and Heat Balance Calculations of Eti-Bakir Plant by Computer, (M.S. thesis, Middle East Technical University, 2008), 124p. \n\n12. Goonan, T.G., 2005, Flows of Selected Materials Associated with World Copper Smelting. Open-File Report 2004-1395, U.S. Geological Survey, 138p. \n\n**44** \n\n**4th** International Symposium on High-Temperature Metallurgical Processing _Edited by: Tao Jiang, Jiann-YangHwang, Phillip J. Mackey, Onuralp Yucel, and Guifeng Zhou TMS (The Minerals, Metals & Materials Society), 2013_ \n\n###### DIRECT REDACTION OF TI-V MAGNETITE VIA ITmk3 TECHNOLOGY \n\nPanishev N.V., Dubrovsky B.A., Starikov A.I., Redin E.V., Knyazev E.V. Magnitogorsk Iron & Steel Works (MMK) Open Joint Stock Company 93 Kirova St, Magnitogorsk 455002, Russia \n\nTi-V magnetite, Rotary Hearth Furnace, ITmk3, Iron Nugget \n\n###### **Abstract** \n\nTi-V magnetite is one of the most abundant composite ore resources in the world. This ore cannot be fully processed via blast furnace technology because of high content of TiCh. According to the investigations carried out in the USA and Japan ITmk3 RHF (Rotary Hearth Furnace) technology is a breakthrough in Ironmaking. Reduction, melting and slag removal can be achieved in just 10 min. The main objective of the investigation is to establish optimum operation conditions for the production of iron nuggets from Ti-V magnetite ore via the ITmk3 by means of the lab scale testing. Samples of ore from the Maly Kuybas deposit (Southern Ural), carbon reductant and fluxes were chemically analyzed. Green pellets were processed via a lab chamber furnace to simulate RHF conditions. The nuggets and slag were chemically analyzed. This preliminary test work provides valuable information which may be used for large-scale testing in a commercially sized RHF. \n\n###### **Introduction** \n\nThe ITmk3 process upon which this paper focuses was developed by Kobe Steel in its research facilities [1]. After pilot testing at Kobe Steel's Kakogava Works in 1999-2004 the pilot demonstration plant was built and operations were successfully carried out by Mesabi Nugget joint venture in 2002-2004. Steel Dynamics put into operation the commercial plant at the Mesabi Nugget site in Hoyt Lakes (Minnesota) in 2010. Results were consistent with nugget characteristics confirming ITmk3's flexibility with respect to raw material inputs. At the same time, no research in the field of nugget from the Ti-V magnetite bearing ore with high content of TiC>2 and AI2O3 has been done. It is well known, if a lot of TiCh and AI2O3 enter the blast furnace, slag becomes viscous. The viscous slag is obstacle for stable operation of the blast furnace. Besides, high content of AI2O3 raises the melting temperature of gangue minerals disturbing the coalescence of reduced "}, {"page": 39, "text": "iron to the nuggets. \n\n###### **Objectives of Investigation** \n\nThe main objective is to find optimum operation conditions for the production of iron nuggets from the Ti-V magnetite bearing ores with high content of TiЫ2 and AI2O3 via the rotary hearth furnace by means of the laboratory testing. \n\n**45** \n\n###### **Methodology** \n\nThe test work was carried out in the MMK laboratory according to the standard procedure and conditions developed by Kobe Steel and Madre for the ITmk3 process. The first step in the investigation involved performing lab scale testing on the iron nugget components. 19-20 mm pellets balled from raw materials in laboratory pelletizer were used in each individual test. Dried green pellets were processed via a chamber furnace «Nebertherm». Using such kind of furnaces to simulate RHF conditions, it was possible to vary several parameters such as furnace retention time (9-12 min) and temperature (1350-1450°C). The processing time was 9 min. The pellets were put on the sample holder and pushed into the reaction chamber at 1450°C. After the allotted time in the hot furnace, the nuggets and slag were quenched, separated and then analyzed. \n\n###### **Results and Discussion** \n\nThe chemical compositions of the raw materials are shown in Table I. \n\nTable I.Chemical Composition of Raw Materials, wt. % \n\n|Material|Fe|CaO|Si02|MgO|A1203|Ti02|**v2o5 **|S|\n|---|---|---|---|---|---|---|---|---|\n|Raw Ti-V magnetite<br>ore|31.8|5.4|24.7|4.2|8.8|9.7|0.4|0.7|\n|Concentrate|53.8|1.1|5.1|2.9|4.4|10.5|0.5|0.2|\n|Limestone|**-**|51.3|0.2|2.9|0.1|**-**|**-**|**-**|\n|Quartzite|0.5|0.4|95.6|**-**|0.6|**-**|**-**|**-**|\n|Ash|9.5|13.4|42.2|3.7|17.4|0.9|**-**|**-**|\n\n\n\nThe chemical composition of reductant coal is listed in Table II. \n\nTable Il.Chemical Composition of Reductant Coal, wt. % \n\n|Ash|VM|FC|S|\n|---|---|---|---|\n|9.7|19.5|83.7|0.4|\n\n\n\nMaterial preparation is very important, since influence of the properties of raw materials on operational results (especially the temperature of melting of gangue) is significant. Thus a precise preparation work for raw materials is needed for desirable and stable operation. The raw materials were mixed taking into account of the stoichiometric balance of carbon for direct reduction (See Table III). \n\n**46** \n\nTable IILStoichiometric Balance of Carbon for Direct Reduction \n\n|Reaction|C/Me Ratio|\n|---|---|\n|FeO + C-Fe + CO|0.214|\n|Fe304+ 4C - 3Fe + 4CO|0.286|\n|Fe203+ 3C - 2Fe +3 CO|0.321|\n|V205+ 5C - 2V + 5CO|0.589|\n\n\n\nThe mixing ratio was determined to give good conditions of palletizing and the reactions in the furnace. Raw materials were blended in a disc grinder at a predetermined mixing ratio to reach desirable temperature (1300-1400°C) of melting of gangue. The chemical composition of slag was estimated to image the melting behavior of slag. By adding quartzite and limestone, AI2O3 content in slag was diluted. The slag composition was located in the anorthite region on the ternary system of Si02-Al203-CaO-Mg"}, {"page": 40, "text": "O [2], when the metal and slag were clearly separated. Table IV shows the chemical composition of the nuggets and the final slag. \n\nTable IV.Chemical Composition of Nuggets and Slag, wt.% \n\n|Nuggets<br>
