Repository: NDDev-Technocracy-OpenNetwork/hack-2026-nornickel-knot

> **DEPRECATED.** This repository is archived and no longer maintained.
> It is kept read-only for reference; its GDS anchor records
> `lifecycle: archived` under `portfolio:archived-projects`.

# Nornickel Scientific Knot

Живая карта знаний R&D для горно-металлургической отрасли: система превращает архив отчётов, статей, презентаций и экспериментальных материалов в типизированный граф знаний, а затем отвечает на вопросы естественным языком с источниками и страницами первоисточников.

Проект подготовлен командой **Harmonic Labs** для **Норникель AI Hack 2026**, трек **«Научный клубок»**.

File: data/parsed/Материалы конференций/9780323858502 Corrosion Atlas 2021.json (part 3 of 14)
This is a typical polarization curve as measured in active corrosion, for example, iron in hydrochloric acid. The corrosion current at the corrosion potential can be determined by extrapolating the logarithmic parts (Tafel slopes). So a method is now available for subsequently deriving the corrosion rate. For corrosion in acid, as illustrated in Fig. 6, the transfer of charged particles at the metal/acid interface is the step which determines that rate. \n\nFIGURE 8 Effect of a second oxidant on the polarization curve. \n\nthe type of metal. In general, the effect of oxidants on the corrosion rate has already been indicated (see Fig. 2). Fig. 8 illustrates how this affects the polarization curve for corrosion in an acid environment in the presence of, for example, Fe<sup>3ю</sup> . \n\nA cathodic polarization curve on a higher level (the sum of both reduction reactions) raises the corrosion rate and also raises the corrosion potential. \n\nCorrosion in a neutral environment is often determined by the reduction of oxygen, the reacting oxygen being transported to the interface by diffusion. Here, it is the transport of the reagents (oxidants) to the interface which is the step determining the corrosion rate. This results in a polarization curve as illustrated in Fig. 7. \n\nWhere the corrosion products form a dense and adhesive layer (such as on zinc, aluminum, and stainless steel), after initial formation of the layer, the corrosion process will come to a virtual standstill. \n\nThis means that the quantity of dissolved oxygen is more important for the level of the corrosion current than \n\nThe metal is then said to be passive. A Pourbaix diagram will also show whether this is possible in principle. \n\nWe see, for example, from Fig. 4 that iron can be passive in a range between lines 2 and 3, that is to say at sufficiently high potential and not excessively low pH. \n\n\n\n<!-- Start of picture text -->\nlog<br>current<br>oxidation<br>reaction<br>reduction reaction<br>e.g.<br>oxygen<br>reaction log<br>Icorr<br>- -<br>Ecorr potential<br><!-- End of picture text -->\n\n###### Closing Remarks \n\nElectrochemical reactions are primarily responsible for the process of corrosion. It is a fundamental requirement that both reduction reactions and oxidation reactions take place. \n\nBesides the effect of oxidants as discussed here, other factors such as temperature, rate of movement of the electrolyte, and electrolyte conductivity also play an important role. The influence of these variables can be studied by recording polarization curves. In addition, Pourbaix diagrams often yield highly valuable information. Corrosion is therefore not a mystery but a process that is generally observable and therefore controllable. \n\nFIGURE 7 Polarization curve for corrosion in a neutral environment. \n\nCopyright Elsevier "}, {"page": 28, "text": "2022 \n\nxxxii Part I: General Aspects of Corrosion, Corrosion Control, and Corrosion Prevention \n\n###### 4. Forms of Electrochemical Corrosion \n\nThe classification of electrochemical corrosion into various forms is somewhat arbitrary. The commonest classification is that, according to Fontana and Green, into eight forms of corrosion: \n\n1. Uniform or general corrosion \n\n2. Galvanic or bimetallic corrosion \n\n3. Crevice corrosion \n\n4. Pitting corrosion \n\n5. Intergranular corrosion \n\n6. Selective leaching or dealloying \n\n7. Impact corrosion (erosion corrosion, impingement corrosion, cavitation corrosion, and fretting corrosion) \n\n8. Stress corrosion cracking (including corrosion fatigue) \n\nBesides the forms in which they occur, this section will also deal briefly with the mechanisms of the various corrosion phenomena. For more details and preventive measures, reference is made to Part II, Corrosion Topics, and Part III, Corrosion in Water-Bearing Systems. \n\n###### Uniform Corrosion \n\nUniform corrosion, also known as general corrosion, takes place evenly over the entire surface of the metal. This is because the anodic and cathodic reactions are uniformly divided over the surface (Fig. 9). \n\nUniform corrosion is the commonestdand in terms of weight most importantdform of corrosion. \n\nAs a result of its regular character and usually well definable rate, lifetime predictions can be made to within reasonable limits of accuracy. Accordingly, general corrosion does not present any particular technical problems, and application of a “corrosion allowance” is possible. \n\n\n\n<!-- Start of picture text -->\n+ +<br>+ +<br>+ +<br>+<br>+<br>+<br>+ + +<br>+<br>+<br><!-- End of picture text -->\n\n\n\n<!-- Start of picture text -->\n(A)<br><!-- End of picture text -->\n\n\n\n<!-- Start of picture text -->\n+<br>+<br>+<br>+<br><!-- End of picture text -->\n\n(B) \n\nFIGURE 10 Difference between uniform (A) and localized (B) corrosion. \n\nLocalized corrosion is far more treacherous in nature and far less readily predictable and controllable, and it is moreover capable of leading to unexpected damage with disastrous consequences. \n\nFig. 10 illustrates the difference between uniform (A) and localized (B) corrosion. In the first case, the anodic and cathodic partial currents are homogeneously dispersed over the surface. In the second case, the oxidation reaction is localized. In both cases, the charge of the oxidation process is equal to the charge of the reduction process, calculated over the entire surface. \n\n###### Galvanic Corrosion \n\n###### Localized Corrosion \n\nIn all other cases, the attack is more localized as a result of the presence of heterogeneous situations. The essence of localized corrosion is that fixed anodic sites on the surface can be indicated where the oxidation reaction dominates, surrounded by a cathodic zone where the reduction reaction takes place. \n\nThe coupling of two metals with different potentials in a conductive electrolyte solution results in accelerated att"}, {"page": 29, "text": "ack to the anodic metal and reduced attack (so protection) to the cathodic metal. This form of galvanic corrosion is also known as contact or bimetallic corrosion (Fig. 11). \n\n\n\n<!-- Start of picture text -->\nnobel metal base metal<br><!-- End of picture text -->\n\nFIGURE 9 Uniform corrosion. \n\nFIGURE 11 Galvanic or bimetallic corrosion. \n\nCopyright Elsevier 2022 \n\nPart I: General Aspects of Corrosion, Corrosion Control, and Corrosion Prevention xxxiii \n\nIn galvanic corrosion, the entire metal surface becomes anodic due to contact with another more noble metal. At the anode (the nonnoble metal), the following reaction takes place to the bivalent metal M: \n\n\n\nAt the (noble) cathode, in aerated, neutral, or alkaline media, oxygen reduction will take place according to the following reaction: \n\n\n\nIn certain cases, especially in acid media or in the absence of oxygen, the cathodic reaction can continue, releasing hydrogen: \n\n\n\nor, in a neutral medium: \n\n\n\nGalvanic corrosion is a very common phenomenon, often in unexpected places. An initial indication of whether galvanic corrosion may occur can be obtained by making use of the previously mentioned half-cell potentials. In practice, however, this entails considerable risks because the standard half-cell potentials are generally determined under quite different conditions to those prevailing in practice. \n\nThe combination of the two metals will assume a potential which lies somewhere between the individual corrosion potentials. For the noble metaldwith the more negative corrosion potentialdthis means an increase in potential, leading to a higher corrosion rate of the metal. The reverse applies to the active (less noble) metal. Depending on factors such as geometry and electrical conductivity of the solution, the extra attack will occur near the contact surface or it will be more widespread over the surface. Besides depending on the electrochemical characteristic of the metals, the intensity of the extra attack depends particularly on the area ratio between the more noble and the more active metal. Above all, a small active surface area has an adverse effect first, because of the relatively large potential increase caused by the (large) noble surface area, and second, because the extra corrosion current now has to be supplied by a small surface area. This therefore means a high current density of the anodic reaction, and hence a high corrosion rate. \n\nAnother form of galvanic corrosion is the pitting galvanic corrosion caused by the deposition of noble metals or metal oxides on less noble metal, which is also known as deposition corrosion (corrosion due to cathodic contamination of the anode). \n\n###### Crevice Corrosion \n\nCrevice corrosion is a common form of corrosion to which activeepassive metals are particularly sensitive. Crevice \n\n\n\nFIGURE 12 Crevice corrosion. \n\ncorrosion is generally observed where small amounts of standing electrolyte solution occur, for example, between flanges, bolts, nuts, an"}, {"page": 30, "text": "d so on (Fig. 12). \n\nCrevice corrosion can also occur underneath corrosion products and other deposits and is then known as underdeposit corrosion. The presence of chloride ions is highly conducive to crevice corrosion. The crevice must be wide enough to admit moisture and narrow enough to ensure a standing medium. \n\nThe mechanism is represented as follows: \n\nTake, for example, two metal plates (M), which are riveted together and are located in aerated seawater (pH ¼ 7). \n\nThe overall reaction consists of the dissolving of metal M and the reduction of oxygen to hydroxide ions: \n\n\n\n\n\nInitially, these reactions occur over the entire surface area, also inside the crevice (Fig. 13). After some time, the oxygen inside the crevice will have been consumed due to the absence of flow. The dissolution process of metal M, however, continues inside the crevice (Fig. 14). \n\n\n\n<!-- Start of picture text -->\nO2 OH -<br>Cl - e e<br>O2<br>O2 M -<br>Na -<br>Cl - Na - M - Cl -<br>O2 O2 O2 Na -<br>M - M - M -<br>OH - OH - OH -<br>e e e<br><!-- End of picture text -->\n\nFIGURE 13 The initial phase of crevice corrosion. \n\nCopyright Elsevier 2022 \n\nxxxiv Part I: General Aspects of Corrosion, Corrosion Control, and Corrosion Prevention \n\n\n\n<!-- Start of picture text -->\nNa -<br>O2 OH - e<br>Cl - O2 OH - e<br>O2<br>O2<br>Na - M - M -<br>Cl - M - M -<br>Cl - Cl - M - H - Cl -<br>Cl - H - M - Cl - M -<br>O2 O2 O2 Cl -<br>Cl - H -<br>Cl - M - Cl -<br>H -<br>OH - OH - OH - M - M -<br>M -<br>M -<br>e<br><!-- End of picture text -->\n\n\n\nFIGURE 15 Pitting corrosion. \n\nChloride pitting is also an autocatalytic process in which conditions arise which have a stimulating effect on the process. This process is schematically represented in Fig. 16. \n\nInside the pit, the metal M dissolves allowing chloride ions to migrate to the positive charge in the pit. The resultant metal chloride hydrolyzes, forming an insoluble hydroxide and hydrochloric acid. \n\nFIGURE 14 A later stage of crevice corrosion. \n\nOutside the pit, oxygen reacts to hydroxide. These reactions are the same as those discussed for crevice corrosion. In effect, crevice corrosion is a special form of pitting. \n\nThis results in a positively charged solution through which chloride ions migrate into the crevice. The metal chloride concentration inside the crevice is increased as a result. These metal chlorides hydrolyze in water, forming an insoluble hydroxide and an acid: \n\nAs the mechanism indicates, chloride-containing media have a highly pitting effect. A familiar example is brackish water and seawater, which is often used as coolant and causes much damage. Other halide ions also display pitting tendency. Increasing the flow rate reduces the level of attack by pitting corrosion. Especially, stainless steels and other passivating metals such as nickel, titanium, and aluminum are sensitive to pitting corrosion due to halide ions. These ions penetrate into the protective oxide skin, and they also impede the recovery of damaged "}, {"page": 31, "text": "sites in that skin. The passive layer is susceptible to damage by a variety of causes (chemical or mechanical) so that the metal becomes locally active. This results in the formation of a galvanic cell with a large passive cathodic surface and a small active anodic surface. The presence of chloride ions \n\n###### M<sup>ю</sup> CL<sup>-</sup> ю H2O/MOHY ю H<sup>ю</sup> Cl<sup>-</sup> \n\nCrevice corrosion is therefore an autocatalytic process. For reasons unknown, chloride and hydrogen ions accelerate the dissolving rate of most metals and alloys. \n\nIn view of the role played by the difference in aeration in this form of corrosion, whereby the crevice (or the sludge-covered part) becomes anodic relative to the aerated part outside the crevice (or deposit), it is also referred to as differential aeration cell corrosion (also known as corrosion by oxygen concentration cells). \n\n###### Pitting Corrosion \n\nPitting corrosion is a dangerous form of localized corrosion, capable of causing holes to occur in the metal. Pitting corrosion is often difficult to observe because of the small diameters of the pits and because they are often covered with corrosion products (Fig. 15). \n\nPitting corrosion is often difficult to simulate in laboratory tests because of the long incubation times it involves. In practice, perforations in the metal often occur totally unexpectedly. Two types of pitting corrosion can be distinguished, namely: \n\n- l pitting caused by halides (generally chloride pitting of stainless steel) and \n\n- l pitting of carbon steel caused by oxygen attack \n\n\n\n<!-- Start of picture text -->\nNa Na<br>Cl Na O O O<br>Cl<br>Cl<br>Na Cl O Cl O Cl<br>O O O O O<br>M M<br>OH OH OH OH OH<br>M Cl M Cl M Cl M M H M<br>Cl H M Cl Cl Cl<br>M Cl<br>Cl H M Cl M<br>e e H HH Cl M H Cl e<br>e Cl M M e<br><!-- End of picture text -->\n\nFIGURE 16 Autocatalytic process in chloride pitting. \n\nCopyright Elsevier 2022 \n\nPart I: General Aspects of Corrosion, Corrosion Control, and Corrosion Prevention xxxv \n\n\n\n<!-- Start of picture text -->\n2Fe(OH )-H O- 1 /2O 2Fe(OH) OHCO migration of<br>cathode HCO negative ions in<br>2e-H O- 1 /2O 2OH OH Cl the corrosion module<br>SO<br>OH OH<br>I<br>Fe -CO FeCO<br>OH II Fe -2OH Fe(OH) OH<br>III<br>Fe IV Fe 2Cl --2H O Fe(OH) --2H Cl<br>2H Cl --Fe Fe 2Cl --2H Fe<br>Fe Fe<br>e V e<br>anode<br>Fe Fe -2e<br><!-- End of picture text -->\n\n\n\n<!-- Start of picture text -->\nFe(OH)3 O2 Fe 2- H - OH - O2 Fe(OH)3<br>Fe 2-<br>H H H H<br>e<br>anode iron cathode<br><!-- End of picture text -->\n\nFIGURE 17 The mechanism of oxygen attack. \n\ncan prevent repassivation of the damaged sites, allowing pitting to occur. \n\nFIGURE 19 Reaction mechanisms in the development of a corrosion nodule (tubercle). \n\nThe mechanism of oxygen attack to carbon steel is shown in Fig. 17. Local small differences in structure at the steel surface due to minor differences in carbon content, heat treatment, or mechanical deformation allow small anodic and cathodic sites and hence unifor"}, {"page": 32, "text": "m corrosion to occur. \n\nThe rust layer, formed of poorly soluble Fe compounds, reduces the diffusion of O2 to the Fe surface and hence the corrosion rate. \n\nUltimately, regions will form underneath the rust layer where oxygen is no longer present. This represents the beginning of a new form of corrosion by the development of oxygen concentration cells. This is accompanied by the formation of rust nodules, also known as tubercles, below which there is pitting corrosion to the steel (see Fig. 19). Besides OH<sup>e</sup> ions, CO<sup>2</sup> 3<sup>-, Cle, and SO2</sup> 3<sup>-</sup> ions also migrate through the tubercle to the positive anode surface, further intensifying the corrosion. These rust nodules tend to form especially in aerated water systems, such as in cooling water circuits, but also in heating systems and steam condensate systems in the case of insufficient oxygen scavenging or deaeration. Although this in effect represents a new corrosion phenomenon (“tuberculation”), this form of pitting is generally regarded as oxygen pitting. The corrosion nodules are not formed in the case of high flow rates or low pH values (pH < 4 in strong acids, and pH 5e6 in weak acids, e.g., carbonic acid in condensate lines). In those cases, the corrosion products are either entrained or dissolved. \n\nIn a neutral to slightly alkaline oxygen-rich medium, the following reactions occur: At the anode, \n\n- l oxidation: Fe/Fe<sup>2ю</sup> ю At the cathode, \n\n- l hydrogen formation: H<sup>ю</sup> ю e/H \n\n- l depolarization: H ю H ю <u>12</u><sup>~~O~~2/H2O</sup> \n\n- <u>1</u> \n\n- l oxygen reduction: 2<sup>O2 ю H2O ю 2e/2OH-hydroxide</sup> formation over the entire steel surface: \n\n\n\n1 further oxidation: 2FeрOHЮ2 ю 2<sup>~~O~~2 ю H2O/</sup> \n\n\n\nThis can further react through FeOOH to Fe2O3. Ultimately, a layer of rust forms on the steel (Fig. 18), consisting of a whitish-green/black layer of hydrated ferrous oxide (FeO$nH2O ¼ Fe(OH)2) and a reddish-brown layer of hydrated ferric oxide (Fe2O3$nH2O ¼ Fe(OH)3) at the waterside. In between, a transitional area may form consisting of a black magnetic layer of hydrated ferroferrite (Fe3O4$nH2O), magnetite. \n\nThe tubercle consists of the following: \n\n1. A friable outer crust, consisting of ferric hydroxide (hematite), carbonates, silicates, other deposits, settled particles, and dirt. \n\n2. A brittle black inner skin of ferrous ferrite (magnetite) which reacts as cathode. \n\n\n\n<!-- Start of picture text -->\nWater<br>reddish-brown Hematite(-Fe2O3--Fe2O3).nH2O    Ferric hydroxide- Fe(OH)3<br>black FeHydrated ferrous ferrite3O4-nH2O - Magnetite<br>whitish-green FeO-nH2O - Fe(OH)2<br>black Hydrated ferrous oxide    Ferrous hydroxide<br>Steel<br><!-- End of picture text -->\n\n3. The friable tubercle core, mainly consisting of ferrous hydroxide and iron carbonate in addition to chlorides, sulfates, and phosphates. \n\n4. A liquid-filled cavity underneath the detached core, caused by the prevailing acid conditions and preventing depo"}, {"page": 33, "text": "sition of oxides and hydroxides. \n\n5. The corroded anodic surface where the iron enters into solution. \n\nFIGURE 18 Build-up of the rust layer on steel in oxygen-rich water. \n\nCopyright Elsevier 2022 \n\nxxxvi Part I: General Aspects of Corrosion, Corrosion Control, and Corrosion Prevention \n\n###### Intergranular Corrosion \n\nAll metals are built up of small crystals or grains, the surface of one grain being adjacent to that of another grain and thereby forming grain boundaries. Under certain conditions, small areas near the grain boundaries can become much more reactive (because they are more anodic) than the bulk of the grains. The corrosion is able to penetrate metal via the grain boundaries, and it is therefore known as intergranular (also intercrystalline) corrosion (Fig. 20). \n\nIntergranular corrosion can lead to reduction of the strength of constructions by the formation of a structure in which grains have disappeared. \n\nIntergranular corrosion may result from various causes. A well-known example is the occurrence of weld decay in stainless steel in which the attack occurs in a zone at about 5 mm along the weld (refer Part II, Chapter 13). \n\n###### Selective Leaching (Dealloying) \n\nSelective leaching is the selective removal of a particular element from an alloy due to the occurrence of corrosion. In many cases, this corrosion is not visible to the naked eye although perforation or fracture may nevertheless occur due to the reduced strength. In this process, the most active component of an alloy will selectively enter into solution, while the rest remains as a porous and mechanically highly weakened mass (Fig. 21). \n\nThe best-known example is dezincification of brass, which occurs especially under deposits of dirt. There are two forms of dezincification: \n\n- l uniform (layer-type dezincification); \n\n- l localized (plug-type dezincification). \n\nThe latter form is the most severe. It gives rise to conical pits filled with porous pure copper. Besides the \n\n\n\nFIGURE 20 Intergranular corrosion. \n\n\n\nFIGURE 21 Selective leaching or dealloying. \n\npreviously mentioned mechanism, another mechanism is reported, namely that the entire alloy enters into solution after which the CU<sup>2ю</sup> ions are expelled from the solution by zinc from the alloy. The Cu<sup>2ю</sup> ions then deposit as porous copper. \n\nGraphitization (also known as spongiosis) of cast iron, in which the iron dissolves and the graphite remains leaving the cast iron as soft as butter, is also a form of selective leaching. \n\n###### Impact Corrosion \n\nThere are different forms of impact corrosion, namely: \n\n###### Erosion Corrosion \n\nErosion corrosion consists of the acceleration of or increase in attack to a metal by differences in the velocity of a corrosive fluid and the metal surface. In general, this velocity is high, and often effects of mechanical wear and abrasion are involved. Erosion corrosion results from violent turbulence at a particular site due to a disruption in the flow"}, {"page": 34, "text": " pattern, for example, in a pipe downstream of a constriction or an obstacle or in a bend. \n\nThe metal is removed from the surface in the form of dissolved ions or dimensionally stable corrosion products which are mechanically worn from the metal surface. Erosion corrosion can easily occur in the case of soft metals or where a protective layer on the metal surface is damaged. Erosion corrosion invariably occurs in the form of intensified general corrosion. \n\nSolid particles or air bubbles in liquids are particularly destructive in the erosion corrosion process. Erosion corrosion can generally be recognized from a distinct flow pattern in the form of smooth pits, grooves, waves, or gullies (Figs. 22e24). \n\nCopyright Elsevier 2022 \n\nPart I: General Aspects of Corrosion, Corrosion Control, and Corrosion Prevention xxxvii \n\nflow direction \n\n\n\n<!-- Start of picture text -->\n- - -- - - -- - - --<br>-- - - - -<br><!-- End of picture text -->\n\nFIGURE 22 Localized erosion corrosion, attack in a distinct flow pattern. \n\nflow direction \n\n\n\nFIGURE 23 Localized erosion corrosion, attack downstream of irregularity. \n\n\n\n<!-- Start of picture text -->\nflow direction<br><!-- End of picture text -->\n\nFIGURE 24 Erosion corrosion, localized grooved attack. \n\n###### Impingement Corrosion \n\nThis is in effect a particular form of erosion corrosion. It can occur, for example, where wet steam is changed in direction by a bend or in a condenser (where it collides against the condenser tubes). The impact of entrained water droplets causes locally severe erosion corrosion in the form of pitting in the case of perpendicular collision or grooves in the case of collision parallel to the surface. \n\n###### Cavitation Corrosion \n\nThis is a particular form of corrosion caused by the formation and implosion of gas bubbles in a liquid close to a metal surface. It can damage a protective film, leading to surface attack (see Part II, Chapter 1). \n\n###### Fretting Corrosion \n\nFretting corrosion is the form of attack which occurs when two surfaces are in mutual contact and, while nominally at rest, are nevertheless subject to small periodical movements (Fig. 25). It manifests itself in pits surrounded by powdery corrosion products. Fretting corrosion is affected by the amplitude of slip, frequency of vibration, and loading of the two surfaces. \n\nThere are two theories on the mechanism of fretting corrosion. The first theory assumes the formation of microwelds at the contact points, which the vibrations cause to break off. According to the second theory, frictional heat causes an oxide layer to form, which subsequently decomposes. \n\n###### Stress Corrosion Cracking and Corrosion Fatigue \n\nThere are two forms of corrosion in which cracks form in the metal, penetrating inward more or less perpendicular to the surface. This involves an interaction between the metal, its environment, and a mechanical load. Stress corrosion cracking is caused by a constant tensile strain acting at the surface"}, {"page": 35, "text": ". This corrosion is clearly recognizable by the branched cracking pattern. Stress corrosion occurs in both intergranular and transgranular form (Fig. 26). \n\n\n\n<!-- Start of picture text -->\nload<br>vibrations<br><!-- End of picture text -->\n\n\n\nFIGURE 25 Fretting corrosion. \n\nCopyright Elsevier 2022 \n\nxxxviii Part I: General Aspects of Corrosion, Corrosion Control, and Corrosion Prevention \n\n\n\nFIGURE 26 Stress corrosion cracking, left transgranular, right intergranular. \n\nThe best-known examples are caustic stress corrosion cracking in carbon steel, ammonia stress corrosion (season cracking) in copper alloys, and chloride stress corrosion cracking in stainless steel. \n\nThere are many possible mechanisms, chief among which are as follows: \n\n- l Stress adsorption: This weakens the bonds and allows further cracking of the material due to adsorption of certain substances by stressed bonds at the crack tip. \n\n- l The film rupture/metal solution mechanism \n\nUnder mechanical load, a protective film in a scratch can rupture and allow a very small anodic area to form, which rapidly dissolves because the rest of the passive metal acts as cathode. \n\nSensitivity to this corrosion form depends on the repassivation rate relative to the dissolving rate. \n\nIn corrosion fatigue, the load is cyclic instead of static (Fig. 27). The fatigue resistance is reduced due to a corrosive medium. Upon fracturing, the fracture surface splits into two parts, namely one with a rough surface (the brittle end fracture) and a smooth part covered with corrosion \n\n\n\nFIGURE 27 Corrosion fatigue. \n\nproducts. In the case of pure fatigue, that is, without corrosion, the latter part is shiny. \n\nIn contrast to stress corrosion, corrosion fatigue is not accompanied by branched cracking. Cracking is unbranched and mostly transgranular. Apart from the environment, the cyclic frequency plays an important role in corrosion fatigue (low frequencies are accompanied by more intensive corrosion and therefore tend to accelerate this form of corrosion). \n\n###### 5. Failure Analysis and Diagnosis \n\nA certain systematic approach should be observed in hunting the causes of corrosion. For this purpose, a number of stages can be distinguished, as indicated in the following. The procedure may be simplified, depending entirely on the nature and scale of the problem. The overall result should be a report in which recommendations are made as to how the corrosion can be prevented in future. Sometimes the measures to be taken will demand a high investment, and it will not be possible to implement them at short notice. In such a case, recommendations should be made for both short-term and long-term measures. \n\nSystematics for diagnosing the causes of corrosion: \n\n- l Gather data on the corroded part (the system) \n\n   - l type of construction (description, drawing, sketch) and purpose; \n\n   - l composition of material (type code of metal or alloy); \n\n   - l any pretreatment and/or surface treatment (coatings); l"}, {"page": 36, "text": " contact with other metals. \n\n- l Gather data on the corroded surface by means of inspection \n\n   - l appearance (pitting, uniform, cracking, flow pattern, depth, etc.) to be recorded by visual report, photographs, drawings, and so on; \n\n   - l corrosion products present on the surface (chemical analysis); \n\n   - l other deposits present on the surface, originating from elsewhere or from the medium (chemical analysis); \n\n   - l appearance of coating (intact, pitting, blistering, peeling off, under-rusting, etc.). \n\n- l Recording the operating conditions \n\n   - l nature of environment (gas, liquid, solid, or mixture); \n\n   - l composition of environment (chemical analysis, aggressiveness in relation to the present material, contaminations), constant, or variable (average, minimum/maximum); \n\n   - l physical data (temperature, pressure, flow velocity); \n\n   - l mechanical aspects: load (static/dynamic, magnitude, tensile/pressure, frequency of load fluctuations); \n\nCopyright Elsevier 2022 \n\nPart I: General Aspects of Corrosion, Corrosion Control, and Corrosion Prevention xxxix \n\n   - l operation (continuous, intermittent, standard/ nonstandard conditions, repairs, maintenance, inspections). \n\n- l Supplementary data \n\n   - l age, time to failure of the corroded part; \n\n   - l damage occurred before, measures taken (which checks?); \n\n   - l is the corrosion specific or more general in the plant or the system? \n\n   - l what checks on surface treatment (coatings)? \n\n- l Additional examination \n\n   - l material, identification by chemical analysis and mechanical testing, nondestructive testing; \n\n   - l corrosion appearance: simple microscopic examination, with application of replica technique; \n\n   - l cause of corrosion: metallographic examination, scanning electron microscopy, X-ray diffraction, and so on; \n\n   - l corrosion measurements on-site and/or long-term tests and electrochemical analysis in the laboratory; \n\n   - l literature search. \n\n- l Reporting \n\n   - l analysis of the results and statement of the diagnosis; \n\n   - l conclusions and recommendations for short-term and long-term measures (to be drawn up in consultation with the user and taking into account the scale of damage). \n\nA summary of the operating procedure in case of a failure is given in Fig. 28. \n\n###### 6. Corrosion Control \n\nFor control of the corrosion, a selection may be made from among the following measures: \n\n1. Choice of a different material: Application of another more corrosion-resistant material. However, the choice of material is determined not only by the corrosion resistance but also by the mechanical properties and economic considerations. \n\n2. Design modifications: By adapting the design, treatment, and construction, the part of the system can be rendered less vulnerable to corrosion. \n\n3. Application of coatings: In this way, material can be separated from the environment (metallic, inorganic nonmetallic, or organic coatings to be applied after appropriate pre"}, {"page": 37, "text": "treatment). \n\n4. Change of environment: For example, \n\n   - l removal of oxygen and/or raising the pH l dosing of inhibitors \n\nIn combination with appropriate checks: change/control of temperature, flow velocity, stray currents. \n\n5. Intervention in the reactions: In particular with electrochemical methods such as cathodic protection (with sacrificial anodes or with inert anodes with impressed current) and anodic protection (e.g., to stainless steel). \n\n6. Changing the procedures: Introduction or modification of procedures for start-up, shut-down, operation, and stoppage; recommendation concerning inspection, corrosion monitoring, maintenance. \n\n\n\n<!-- Start of picture text -->\nvisual -  fibrescopy<br>metallographic -  optical microscopy<br>fractographic -  scanning electron microscopy<br>examination -  transmission electron microscopy<br>NDT -  X-ray<br>-  magnaflux<br>-  impedance measurement<br>material composition<br>mechanical properties repair<br>corrosion resistance<br>material failure information report<br>heat treatment<br>wear resistance prevention<br>weldability<br>load mode<br>temperature<br>conditions environment<br>stress<br>vibration<br><!-- End of picture text -->\n\nFIGURE 28 Operating procedure in case of a failure. \n\nCopyright Elsevier 2022 \n\nxl Part I: General Aspects of Corrosion, Corrosion Control, and Corrosion Prevention \n\nThe analysis and diagnosis of failures as discussed in Section 5 is required in the case of corrosion occurring in use. The corrosion problems are solved by the troubleshooting method. It is, of course, far better not to allow matters to reach that stage and initiate the corrosion control much earlier, namely at the design stage of the system. This is known as corrosion prevention. \n\n###### 7. Corrosion Prevention at the Design Stage \n\n###### General \n\nMany cases of corrosion damage are attributable to errors made in the design stage or during the construction of plants or components. \n\nThese errors are often caused by the following: \n\n- l lack of communication between those concerned; \n\n- l lack of knowledge about corrosion and materials; \n\n- l lack of or substandard specifications (inspection requirements). \n\nA large number of criteria play a role in the material selection process, for example, process data, application, type of equipment (pump, line, vessel, heat exchanger, reactor, furnace, etc.), constructional possibilities, availability, costs, safety, environment, maintenance philosophy, service life, official code requirements, and so on. \n\nIn the course of corrosion-conscious design, attention will also have to focus on: design, installation and siting of the item concerned, the prevention of stagnant conditions, crevices, disruptions in flow pattern, undesirable combinations of dissimilar metals, and the effect of joining techniques. The definitive choice of material should be optimized for the present application, in other words, the lowest cost material in terms of effectiveness and safety. It"}, {"page": 38, "text": " will be clear that the knowledge relating to the previously mentioned criteria covers a range of different disciplines. \n\nA good design with a view to the prevention of corrosion/material failures can only be accomplished following close consultation between the designers (process engineers, equipment engineers), constructors (manufacturers, welding experts), and the materials experts (corrosion, material, coating specialists, etc.). \n\nIf any one of these disciplines is found to be lacking or in the case of insufficient specialized knowledge on the matter, efforts will have to be made to supplement this, for example, with the services of external experts. It is important not to rely solely on the supplier’s recommendations, but independent consultants should be approached. \n\nRecommended consultation process for the design of a new installation. \n\nThe procedure to be followed is broadly as follows: \n\n- l The designers (process engineers) define the process parameters, such as composition, nature of the substances, temperature, and pressure. It is also very important that they should indicate what may happen during startup and shutdown or what might happen in the event of a runaway reaction. The presence of trace elements is very important, especially their concentration and whereabouts. These parameters should not be determined on the basis of input/output, but a serious effort should be made to define the process conditions for each piece of equipment or component. \n\n- l On the basis of the previously mentioned criteria, the materials specialist will specify suitable materials. In doing so, it is important that he should indicate the reasons for making a given (provisional) choice (e.g., literature references, results of corrosion tests, economic considerations, etc.). It is also his task to indicate any risks that may be associated with the choice of a given material and what alternatives there are. At the same time, he should consult with corrosion control specialists to assess the possibilities of using low-cost material provided with a coating and/or cathodic protection or correlated to the dosing of corrosion inhibitor. \n\n- l The constructors will assess whether the above provisional choice of material could lead to constructional problems; they should also bear in mind availability and costs. \n\nAll three disciplines, on the part of both the supplier and the principal, will assess the provisional selection of materials. Their comments will then be reviewed by the materials specialist(s), who will then submit the definitive selection to the others for approval. Finally, in the service stage, it is of the utmost importance that any changes in process operation or start-up procedure are first discussed with the materials expert. \n\nIn practice, it is by no means uncommon, in spite of a sound design on the basis of the original conditions, for such changes to result in catastrophic failures. \n\nFig. 29 indicates the general aspects of corrosion c"}, {"page": 39, "text": "ontrol and prevention in the various stages, with the necessary feedbacks.Itgoeswithoutsayingthatproperconsultationwith a corrosion specialist remains of the greatest importance. \n\nIn practice, unfortunately, we see all too often that corrosion control is only thought of when the design is already cut and dried. This means that, by then, it is virtually never possible to obtain a solution which is optimal from the corrosion angle. That can only be done by integrating corrosion control in the form of corrosion prevention as a basic part of the design process. \n\nCopyright Elsevier 2022 \n\nPart I: General Aspects of Corrosion, Corrosion Control, and Corrosion Prevention xli \n\n\n\n<!-- Start of picture text -->\n1. Given function and<br>    desired service live<br>2. Correct interpretation<br>    of environment and<br>    conditions<br>3. Gathering and<br>    application of<br>    corrosion data<br>4a. Choice of 4c. Change of<br>      material       environment<br>4. Design<br>Economics<br>4b. Choice of 4d. Change in<br>      protective       conditions<br>      coating<br>5. Fabrication<br>6. Inspection<br>    and approval<br>7. Use<br><!-- End of picture text -->\n\nexample, strength. First of all, there is the influence of the environment. A metal may be corrosion resistant in a certain environment, whereas the opposite may apply in another environment. Think, for example, of aluminum, which is highly resistant in many aqueous solutions but which will corrode rapidly in a dilute soda solution. Another example is stainless steel AISI 316 (18% Cr, 10% Ni, 2% Mo), which is often reported to be more corrosion resistant than AISI 304 (18% Cr, 8% Ni), and 316 is accordingly selected in preference to 304 for safety reasons. However, in nitric acid and in a number of other acids and oxidizing solutions, 316 is clearly less corrosion resistant than 304. \n\nFurthermore, the decision as to whether a material is suitable or unsuitable is also co-determined by the application and the service life desired. However, even though the service life of the equipment itself may be sufficient, its corrosion resistance may nevertheless be too low, for example, if the corrosion products lead to unacceptable contamination of the product itself or upset the process. For instance, enzymatic and microbiological reactions are sometimes upset by traces of copper ions in the solution as low as 1e5 ppm. \n\nFIGURE 29 Design scheme. \n\n###### Design Rules \n\n###### Factors Influencing Selection of Materials and Corrosion Resistance \n\nWhen a material has to be chosen for a given application, that choice depends on a large number of factors apart from corrosion resistance. Fig. 30 illustrates in schematic form a number of the most important of those factors. \n\nHowever, the corrosion resistance itself depends in turn on a number of factors, the most important of which are schematically illustrated in Fig. 31. \n\nThe figure immediately makes it clear that corrosion resistance is not a true mater"}, {"page": 40, "text": "ial property, in contrast to, for \n\nIn conclusion, a number of design rules are mentioned to assist the designer because here again the old adage applies that prevention is generally much better and cheaper than cure. \n\n1. Welded connections, provided they are
