Repository: NDDev-Technocracy-OpenNetwork/hack-2026-nornickel-knot

> **DEPRECATED.** This repository is archived and no longer maintained.
> It is kept read-only for reference; its GDS anchor records
> `lifecycle: archived` under `portfolio:archived-projects`.

# Nornickel Scientific Knot

Живая карта знаний R&D для горно-металлургической отрасли: система превращает архив отчётов, статей, презентаций и экспериментальных материалов в типизированный граф знаний, а затем отвечает на вопросы естественным языком с источниками и страницами первоисточников.

Проект подготовлен командой **Harmonic Labs** для **Норникель AI Hack 2026**, трек **«Научный клубок»**.

File: data/parsed/Материалы конференций/Flotation_Plant_Optimisation_S25.json (part 3 of 32)
mass balances are complete it is possible to fix certain tonnages (ie copper rougher tailings, lead scavenger tailings, lead first, second and third cleaner concentrates) and complete a mass balance of the lead circuit. The process streams used for this balance are: \n\n1. copper rougher tailings \n\n2. lead rougher concentrate \n\n3. lead rougher tailings \n\n4. lead scavenger concentrate \n\n5. lead scavenger tailings \n\n6. lead first cleaner concentrate \n\n7. lead first cleaner tailings \n\n8. lead second cleaner concentrate \n\n9. lead second cleaner tailings \n\n10. lead third cleaner concentrate \n\n11. lead third cleaner tailings. \n\nThe nodes are: \n\n1. Cu rougher tailings + Pb scavenger concentrate + Pb first cleaner tailings = Pb rougher concentrate + Pb rougher tailings (or, 1 + 4 + 7 = 3 + 3) \n\n2. Pb rougher tailings = Pb scavenger concentrate + Pb scavenger tailings (or, 3 = 4 + 5) \n\n3. Pb rougher concentrate + Pb second cleaner tailings = Pb first cleaner concentrate + Pb first cleaner tailings (or, 2 + 9 = 6+ 7) \n\n4. Pb first cleaner concentrate + Pb third cleaner tailings = Pb second cleaner concentrate + Pb second cleaner tailings (or, 6 + 11 = 8 + 9) \n\n5. Pb second cleaner concentrate = Pb third cleaner concentrate + Pb third cleaner tailing (or, 8 = 10 + 11). \n\nThe mass balanced assays for the lead circuit are shown in Table 7. \n\nThe same approach is used for mass balancing the inner circuits for zinc flotation (Figure 7). The first balance (Balance 1) is for the zinc first and second cleaner, while Balance 2 is for the zinc scavenger circuit. When these two internal mass balances are complete, it is possible to mass balance the zinc circuit while fixing certain flows. The process streams used are: \n\n1. lead scavenger tailings \n\n2. zinc rougher concentrate \n\n3. zinc rougher tailings \n\n**15** \n\nFLOTATION PLANT OPTIMISATION  |  SPECTRUM SERIES 25 \n\n**CHRISTOPHER J GREET** \n\n4. zinc scavenger concentrate \n\n5. zinc scavenger tailings \n\n6. zinc first cleaner concentrate \n\n7. zinc first cleaner tailings \n\n8. zinc second cleaner concentrate \n\n9. zinc second cleaner tailings. \n\n**TABLE 7** \n\nAdjusted assays for the ‘inner’ lead circuit mass balance. \n\n|**No**<br>1|**Stream**<br>Cu rougher tailing|**t/h**<br>118.79|**∑**<br>0.05|**Ag**<br>87|**Adjus**<br>**Cu**<br>0.20|**ted assa**<br>**Pb**<br>4.00|**ys (%)**<br>**Zn**<br>14.86|**Fe**<br>13.17|\n|---|---|---|---|---|---|---|---|---|\n|2|Pb rougher con|134.72|1.66|208|0.32|21.53|29.91|8.81|\n|3|Pb rougher tailing|122.16|0.09|40|0.16|1.23|17.25|13.68|\n|4|Pb scavenger con|10.14|1.34|179|0.36|8.20|39.79|11.55|\n|5|Pb scavenger tailing|112.02|0.09|27|0.15|0.59|15.20|13.86|\n|6|Pb 1st cleaner con|110.85|0.10|631|0.30|44.67|13.63|3.91|\n|7|Pb 1st cleaner tailing|127.95|1.17|162|0.28|19.48|30.9"}, {"page": 28, "text": "9|9.18|\n|8|Pb 2nd cleaner con|31.98|0.09|940|0.51|50.72|10.54|2.45|\n|9|Pb 2nd cleaner tailing|104.08|0.11|602|0.25|43.65|13.91|4.06|\n|10|Pb 3rd cleaner con|6.75|0.09|1077|1.08|60.39|9.35|1.71|\n\n\n\n\n\n<!-- Start of picture text -->\nBalance 2<br>Zn rougher feed<br>Zn rougher Zn scavenger<br>1. Pb rougher tailing 3. Zn rougher tailing 5. Zn scavenger tailing<br>(1) (2)<br>2. Zn rougher concentrate<br>4. Zn scavenger concentrate<br>Zn 1st cleaner<br>Zn 1st cleaner feed 7. Zn 1st cleaner<br>(3)<br>tailing<br>6. Zn 1st cleaner concentrate<br>Zn 2nd cleaner<br>Zn 2nd cleaner feed 9. Zn 2nd cleaner tailing<br>(4)<br>Balance 1<br>8. Zn 2nd cleaner concentrate<br>(Zn final con)<br><!-- End of picture text -->\n\n**FIG 7** – The ‘inner’ mass balances for the zinc circuit. \n\n**16** \n\nFLOTATION PLANT OPTIMISATION  |  SPECTRUM SERIES 25 \n\n**CHAPTER 1  |  THE EUREKA MINE** \n\nThe nodes are: \n\n1. Pb scavenger tailings + Zn scavenger concentrate + Zn first cleaner tailings = Zn rougher concentrate + Zn rougher tailings (or, 1 + 4 + 7 = 3 + 3) \n\n2. Zn rougher tailings = Zn scavenger concentrate + Zn scavenger tailings (or, 3 = 4 + 5) \n\n3. Zn rougher concentrate + Zn second cleaner tailings = Zn first cleaner concentrate + Zn first cleaner tailings (or, 2 + 9 = 6 + 7) \n\n4. Zn first cleaner concentrate = Zn second cleaner concentrate + Zn second cleaner tailings (or, 6 = 8 + 9). \n\nThe adjusted assays for the zinc circuit are shown in Table 8. \n\n###### Step 4 \n\nWith the inner mass balances complete, it is now possible to balance the whole circuit (Table 9). When reviewing your mass balance, you should check that the internal workings of the circuit are balanced. For example, in the copper circuit the feed to the copper rougher is fresh flotation feed plus copper cleaner tailings. The sum of these recovery values should be the same as the copper rougher concentrate plus the tailing. That is, for copper: \n\n\n\n100.00 + 12.54 = 66.15 + 46.39 112.54 = 112.54 \n\nThe balance holds, which gives us confidence in the calculations. \n\n###### _What does it mean? (Chapter 2)_ \n\nWith the mass balance completed, it is time to analyse the data and determine what it means. The intent is to establish the weaknesses in the circuit and determine what additional tests are needed to give more definition to the data. It is now possible to convert the elemental assays to estimates of mineral contents to understand the behaviour of important minerals. This uses assumptions about the elemental composition of the minerals of interest in your \n\n###### **TABLE 8** \n\nAdjusted assays for the ‘inner’ zinc circuit mass balance. \n\n|**No**<br>1|**Stream**<br>Pb scavenger tailing|**t/h**<br>112.02|**∑**<br>0.07|**Ag**<br>28|**Adjus**<br>**Cu**<br>0.15|**ted assa**<br>**Pb**<br>0.57|**ys (%)**<br>**Zn**<br>15.15|**Fe**<br>13.20|\n|---|---|---|---|---|---|---|---|---|\n|2|Zn rougher con|43.74|0.07|53|0.33|1.52|44.32|7.98|\n|3|Zn rougher tailing|89.83|0.18|16|0.13|0.47|1.74|15.69|\n|4|Zn scavenger con|5.51|2.56|72|0."}, {"page": 29, "text": "47|2.26|15.17|14.29|\n|5|Zn scavenger tailing|84.32|0.09|12|0.11|0.36|0.86|15.78|\n|6|Zn 1st cleaner con|37.44|0.09|43|0.33|1.32|54.80|6.15|\n|7|Zn 1st cleaner tailing|16.04|0.10|63|0.40|2.04|19.55|12.53|\n|8|Zn 2nd cleaner con|27.70|0.09|39|0.29|1.22|58.66|5.34|\n|9|Zn 2nd cleaner tailing|9.74|0.47|64|0.46|1.61|43.84|8.42|\n\n\n\n**17** \n\nFLOTATION PLANT OPTIMISATION  |  SPECTRUM SERIES 25 \n\n**CHRISTOPHER J GREET** \n\nsystem, as illustrated in Appendix 2. Conversion to minerals allows you to examine the flotation behaviour of iron sulfide and non-sulfide gangue species. Combining the calculated non-sulfide gangue mass balanced data with the water recovery data gives an insight into recovery mechanisms (entrainment versus genuine flotation). Chapter 2 provides a detailed description of how to analyse and interpret your plant survey data. \n\nThe copper grade/recovery curve for the copper circuit is shown in Figure 8. Combined with Table 9 this indicates a small circulating load (about 12 per cent) of copper returning to the rougher feed via the copper cleaner tailings. This is not a major concern; however, the poor selectivity for chalcopyrite against galena and sphalerite during copper roughing (ie the high lead and zinc grades) is an issue and requires further investigation. \n\nFigure 9 shows the lead grade/recovery curve. There is a large circulating load of galena in the lead circuit centred around the lead first cleaner bank. Table 9 also shows there is a large circulating load of sphalerite in the lead circuit. This suggests there may be liberation issues in this circuit and warrants further investigation. \n\nThe zinc grade/recovery curve (Figure 10) also reveals circulating loads of zinc around the zinc first cleaner. While these loads are not as severe as the lead circuit, they will undoubtedly impact zinc metallurgy. Table 9 suggests there may be an issue with iron, particularly around the rougher/scavenger/first cleaner circuit. This needs further investigation. \n\nIt is apparent that there are opportunities for improvement in all three circuits. Since improvements in the copper circuit will impact the lead and zinc circuits, you should always start at the front of the circuit and work downstream. The test programs need to be prioritised to focus resources on the projects with the greatest potential metallurgical (and financial) benefit to the plant. This survey data indicates the lead circuit is very unstable with high circulating loads. This could be detrimental to both the lead and zinc circuit performance. Further work should be completed to determine the recovery-by-size and liberation characteristics through the lead circuit to see where improvements may be made. \n\n\n\n<!-- Start of picture text -->\n25.0<br>Cu cleaner concentrate<br>20.0<br>15.0<br>Cu rougher concentrate<br>10.0<br>Cu rougher feed<br>5.0<br>Flotation feed<br>0.0<br>0.0 20.0 40.0 60.0 80.0 100.0 120.0<br>Cu recovery, %<br>Cu grade, %<br><!-- End of picture text -->\n\n**FIG 8** – The"}, {"page": 30, "text": " copper grade/recovery curve for the copper circuit within the Eureka Concentrator. \n\n**18** \n\nFLOTATION PLANT OPTIMISATION  |  SPECTRUM SERIES 25 \n\n**CHAPTER 1  |  THE EUREKA MINE** \n\n**TABLE 9** \n\nMass balance of copper, lead and zinc circuits of the Eureka Concentrator. \n\n|**No**|**Stream**|**t/h**|**∑**|**Cu**<br>**Grade**|**(%)**<br>**Recovery**|**Pb**<br>**Grade**|**(%)**<br>**Recovery**|**Zn**<br>**Grade**|**(%)**<br>**Recovery**|**Fe**<br>**Grade**|**(%)**<br>**Recovery**|\n|---|---|---|---|---|---|---|---|---|---|---|---|\n|1|Flotation feed|120.00|0.05|0.43|100.00|4.00|100.00|14.92|100|13.06|100.00|\n|2|Cu rougher con|2.39|0.41|14.29|66.15|15.10|7.50|12.76|1.70|13.10|1.99|\n|3|Cu rougher tailing|118.79|0.05|0.20|46.39|4.00|98.97|14.99|99.48|13.02|98.69|\n|4|Cu cleaner con|1.21|0.11|22.74|53.61|4.07|1.03|7.71|0.52|16.84|1.31|\n|5|Cu cleaner tailing|1.18|0.84|5.52|12.54|26.54|6.47|17.99|1.18|9.22|0.69|\n|6|Pb rougher con|134.72|3.12|0.32|85.07|21.44|611.75|29.86|228.56|8.84|77.31|\n|7|Pb rougher tailing|122.16|0.23|0.17|39.52|1.24|31.39|17.40|119.05|13.52|105.65|\n|8|Pb scav con|10.14|3.00|0.36|7.25|8.17|17.72|39.71|23.11|11.58|7.70|\n|9|Pb scav tailing|112.02|0.10|0.14|32.27|0.58|13.67|15.33|95.94|13.70|97.95|\n|10|Pb 1st cleaner con|110.85|0.10|0.30|64.56|44.68|1030.87|13.63|84.37|3.91|27.69|\n|11|Pb 1st cleaner<br>tailing|127.95|2.27|0.28|70.95|19.41|526.44|30.92|225.02|9.21|76.58|\n|12|Pb 2nd cleaner con|31.98|0.10|0.51|31.72|50.75|337.91|10.54|18.84|2.45|5.00|\n|13|Pb 2nd cleaner<br>tailing|104.08|0.11|0.25|50.44|43.64|945.57|13.91|80.84|4.06|26.95|\n|14|Pb 3rd cleaner con|6.75|0.09|1.08|14.12|60.64|85.30|9.36|3.53|1.71|0.74|\n|15|Pb 3rd cleaner<br>tailing|25.23|0.13|0.36|17.60|48.10|252.61|10.86|15.30|2.65|4.26|\n|16|Zn rougher con|43.74|0.39|0.33|27.91|1.48|13.51|44.77|109.42|8.00|22.33|\n|17|Zn rougher tailing|89.93|0.24|0.13|21.96|0.50|9.38|1.74|8.75|16.30|93.53|\n|18|Zn scav con|5.51|3.59|0.47|5.12|2.23|2.58|15.14|4.71|14.26|5.07|\n|19|Zn scav tailing|84.32|0.07|0.10|16.85|0.39|6.79|0.86|4.04|16.44|88.46|\n|20|Zn 1st cleaner con|37.44|0.09|0.33|24.19|1.30|10.16|55.33|115.74|6.17|14.74|\n|21|Zn 1st cleaner<br>tailing|16.04|1.07|0.40|12.49|1.99|6.64|19.52|17.52|12.51|12.83|\n|22|Zn 2nd cleaner con|27.70|0.09|0.29|15.42|1.19|6.88|59.41|91.91|5.38|9.50|\n|23|Zn 2nd cleaner<br>tailing|9.74|0.38|0.46|8.76|1.62|3.28|43.76|23.83|8.41|5.23|\n\n\n\n###### _Sample identification and storage_ \n\nAt the risk of stating the obvious, it is important to have a workable sample identification and storage system. A lack of attention to detail will lead to mistakes in the assay laboratory with poor labelling, and can jeopardise the ability to locate samples for check assaying or for further testing (for example, sizing or mineralogical examination). Therefore, you need to set up a system of identification that is both simple and effective. For example, label all surveys with an ‘S’ and number them consecutively, with each sample in that survey also given a number. If the survey"}, {"page": 31, "text": " described in this chapter is the tenth survey completed in the Eureka Concentrator, the identification code would be S10/1 to S10/34, where sample \n\n**19** \n\nFLOTATION PLANT OPTIMISATION  |  SPECTRUM SERIES 25 \n\n**CHRISTOPHER J GREET** \n\n\n\n<!-- Start of picture text -->\n70.0<br>Pb 3 rd  cleaner concentrate<br>60.0<br>Pb 2 nd  cleaner concentrate<br>50.0 Pb 2 nd  cleaner feed<br>Pb 1 st  cleaner concentrate<br>40.0<br>Pb 1 st  cleaner feed<br>30.0<br>Pb rougher concentrate<br>20.0<br>Cu rougher tailing<br>10.0 Pb rougher feed<br>Flotation feed<br>0.0<br>0.0 200.0 400.0 600.0 800.0 1000.0 1200.0 1400.0 1600.0 1800.0<br>Pb recovery, %<br>FIG 9  – The lead grade/recovery curve for the lead circuit within the Eureka Concentrator.<br>70.0<br>Zn 2 nd  cleaner concentrate<br>60.0<br>Zn 1 st  cleaner concentrate<br>50.0<br>Zn rougher concentrate<br>Zn 1 st  cleaner feed<br>40.0<br>30.0<br>20.0<br>Zn rougher feed<br>Pb rougher tailing<br>10.0<br>Cu rougher tailing Flotation feed<br>0.0<br>40.0 60.0 80.0 100.0 120.0 140.0 160.0<br>Zn recovery, %<br>Pb grade, %<br>Zn grade, %<br><!-- End of picture text -->\n\n**FIG 10** – The zinc grade/recovery curve for the zinc circuit within the Eureka Concentrator. \n\nnumbers 1 to 34 correspond to the sample numbers in Table 2. The next survey would be S11, and so on. Flotation tests could be identified according to the operator’s initials, for example, CG351/1 to CG351/5, which would be read as flotation test 351 completed by CG with five test products. \n\nOnce a numbering system is in place it is easy to develop a storage system. Your storage system must set rules regarding the length of time to keep samples, and allow the laboratory technicians time to periodically maintain the storage facility. For example, it is wise to keep flotation test products for three months and plant surveys for up to 12 months. It is also wise to have a clean-up every three months to dispose of samples that have passed their storage date. \n\n**20** \n\nFLOTATION PLANT OPTIMISATION  |  SPECTRUM SERIES 25 \n\n**CHAPTER 1  |  THE EUREKA MINE** \n\n###### **The pulp chemistry survey (Chapter 7)** \n\nConcurrent to the metallurgical survey, pulp chemical data was collected from the plant to determine the pulp chemical conditions. \n\n###### _What do I have to do?_ \n\nThe pulp chemical survey involves collecting Eh, pH, dissolved oxygen and temperature data from the following process streams: \n\n- SAG mill discharge \n\n- cyclone underflow \n\n- ball mill discharge \n\n- cyclone overflow \n\n- copper circuit feed \n\n- lead circuit feed \n\n- zinc circuit feed \n\n- final tailings. \n\nTo complete a pulp chemical survey, a sample of slurry is ‘cut’ from the process stream of interest and poured into a small beaker. The sample is stirred gently with the probes for two minutes or until equilibrium readings are obtained. The Eh, pH, dissolved oxygen and temperature data are recorded on a data logger and can be downloaded to a laptop computer to be manipulated. \n\nAll of the probe"}, {"page": 32, "text": "s should be regularly checked to ensure they are clean and in good working order. It is imperative that they are calibrated before each use. The pH probe should be calibrated using pH buffer solutions seven and ten if this is the range expected in the plant. Alternative buffer solutions should be used if the pulp pH is outside this range. The Eh probe should be calibrated, for example, using Zobell solution (1:1 solution of Part A and B = 231 mV at 24°C). The dissolved oxygen probe is calibrated in a 0.2 g/L solution of sodium sulfite for the zero calibration, and air. The temperature probe can be calibrated with the aid of a thermometer, using iced and heated water to give a two-point calibration. \n\nTo complete the data set, ethylene diamine tetra acetic acid di-sodium salt (EDTA) extractions should be completed on the same process streams as the pulp chemistry. For the Eureka survey each stream was ‘cut’ and the sample poured into a small, wide mouth screw-top sample bottle. The samples were taken to the laboratory and the wet weight recorded. The EDTA extraction procedure was: \n\n1. stir the pulp sample with a 25 ml syringe to homogenise slurry \n\n2. syringe a 25 ml aliquot of slurry from the sample bottle and weigh \n\n3. inject the contents of the syringe into a 400 ml beaker containing 250 ml of three per cent (by weight) EDTA solution, pH modified to 7.5 with sodium hydroxide \n\n4. thoroughly mix the slurry and EDTA solution using a magnetic stirrer for five minutes \n\n5. filter the slurry using a 0.2 µm millipore filter \n\n6. submit the filtered EDTA solution for assay. \n\nThe remainder of the pulp sample was pressure filtered and dried. The dry solids were weighed and submitted for assay. \n\n**21** \n\nFLOTATION PLANT OPTIMISATION  |  SPECTRUM SERIES 25 \n\n**CHRISTOPHER J GREET** \n\n###### _What data do I need?_ \n\nThe pulp chemical data (pH, Eh, dissolved oxygen and temperature) are stored on a data logger. These need to be downloaded into Excel, massaged and put into a logical format for analysis and interpretation. \n\nThe samples for EDTA extraction (solids and liquids) are prepared and submitted for assay. Usually these samples are assayed for the base metals of interest; in this case, solids and liquids were assayed for copper, lead, zinc and iron. \n\nAs with the metallurgical surveys, other data that can be useful when analysing the EDTA survey are: \n\n- the throughput at the time of the survey \n\n- reagent additions and other plant operating parameters (ie air flow rates and pulp levels) \n\n- OSA readings \n\n- information about the ore being treated. \n\nIn the context of a one-off survey some of this information may not be of great value; however, when the analysis is extended to include other surveys on other ore blends, circuit configurations and reagent suites, these data provide an important comparison. \n\nIt can be beneficial to collect process water samples routinely (ie on a monthly basis and during some pulp chemistry surveys) to determine the "}, {"page": 33, "text": "free ions in solution (ie base metal ions (copper, lead, zinc, iron), calcium, magnesium, sulfate and chloride). \n\n###### _How do I analyse the data?_ \n\nWith the exception of Eh, the other pulp chemical measurements can be read directly from the measured data. The Eh should be adjusted so that it is referenced against the standard hydrogen electrode (SHE). Chapter 7 provides an explanation of how to manipulate and analyse the data you have collected. \n\nOne method of analysing the EDTA data is given by Rumball and Richmond (1996), who developed a simple relationship for calculating the percentage of oxidised mineral present in a pulp from EDTA extraction data (Equation 1): \n\n\n\nwhere: \n\n_M_ is the metal ion under investigation \n\nThe data is generally presented graphically with the pulp chemical parameter on the y-axis and the circuit position on the x-axis. The process streams are set to mimic the normal flow of the slurry through the circuit. In this case: \n\n1. SAG mill discharge \n\n2. cyclone underflow \n\n3. ball mill discharge \n\n4. cyclone overflow \n\n5. copper rougher feed \n\n6. lead rougher feed \n\n7. zinc rougher feed \n\n8. final tailing. \n\n**22** \n\nFLOTATION PLANT OPTIMISATION  |  SPECTRUM SERIES 25 \n\n**CHAPTER 1  |  THE EUREKA MINE** \n\nWhen investigating the pulp chemistry in your circuit you might be tempted to sample every stream in the concentrator. While this may be a good idea initially to understand the variation between streams, it is soon apparent that some of this data is redundant. For example, concentrate streams usually have high dissolved oxygen contents and very oxidising pulp potentials because froth contains significant air. Therefore, a pulp chemistry survey of the primary grinding/rougher flotation circuit might be skewed by measuring the pulp chemistry of the rougher concentrate. However, if you are examining the pulp chemistry of a regrind/ cleaner circuit, you should collect a sample of the fresh concentrate feed to regrinding. If you are comparing the surface analysis of streams (eg rougher concentrate and rougher tailing) then you should collect the pulp chemistry of both streams. \n\n###### _What does it mean?_ \n\nThe pH, Eh, dissolved oxygen and temperature data should be plotted in a way that represents the pulp flow profile through the circuit to aid interpretation. The profiles through the Eureka circuit are displayed in Figures 11 to 14. \n\nThe pH profile (Figure 11) indicates that grinding occurs at natural pH (in the range 8.0 to 8.5). The slight reduction in pH in the ball mill discharge may be due to pyrite oxidation. Sodium metabisulfite (SMBS) was added to the copper rougher feed to depress galena during copper flotation. The addition of SMBS reduced pH to approximately 6.0. The pH was then increased to 8.0 for galena flotation and 11.5 for sphalerite flotation by adding lime. \n\nFigure 12 is the Eh profile through the circuit. Eh shifted to slightly less oxidising as the pulp flowed from the SAG mill through the bal"}, {"page": 34, "text": "l mill, then became more oxidising during flotation due to the air addition. \n\nThe dissolved oxygen profile (Figure 6) through the circuit indicates that the oxygen content of the pulp was negligible during both grinding and flotation. By the end of the circuit, after zinc flotation dissolved, oxygen content had increased to 4.5 ppm in the final tailing. This suggests that the ore is very reactive and consumes oxygen throughout the process. \n\n\n\n<!-- Start of picture text -->\n12.0<br>10.0<br>8.0<br>6.0<br>4.0<br>2.0<br>0.0<br>Circuit position<br>SAG mill dischargeCyclone underflowBall mill dischargeCyclone overflowCu rougher feedPb rougher feedZn rougher feedZn rougher tailing<br>pH<br><!-- End of picture text -->\n\n**FIG 11** – The pH profile through the grinding and flotation circuits of the Eureka Concentrator. \n\n**23** \n\nFLOTATION PLANT OPTIMISATION  |  SPECTRUM SERIES 25 \n\n**CHRISTOPHER J GREET** \n\n\n\n<!-- Start of picture text -->\n200.0<br>160.0<br>120.0<br>80.0<br>40.0<br>0.0<br>Circuit position<br>FIG 12  – The Eh profile through the grinding and flotation circuits of the Eureka Concentrator.<br>6.0<br>5.0<br>4.0<br>3.0<br>2.0<br>1.0<br>0.0<br>Circuit position<br>SAG mill dischargeCyclone underflowBall mill dischargeCyclone overflowCu rougher feedPb rougher feedZn rougher feedZn rougher tailing<br>SAG mill dischargeCyclone underflowBall mill dischargeCyclone overflowCu rougher feedPb rougher feedZn rougher feedZn rougher tailing<br>Eh, mV (SHE)<br>DO, ppm<br><!-- End of picture text -->\n\n**FIG 13** – Dissolved oxygen profile through the grinding and flotation circuits of the Eureka Concentrator. \n\nThe pulp temperature ranged from 33°C to 35°C in most of the circuit (Figure 14). The spike in pulp temperature in the ball mill discharge is due to part of grinding energy being dissipated as heat. \n\nThe Eh-pH data for the grinding and flotation circuits are plotted in Figure 15 to determine where the reactions are occurring. From the Nernst Equation 2 there is a dependence of redox potential on pH: \n\n\n\nApplying the Nernst equation to water results in a Pourbaix diagram that describes three domains separated by lines of equilibria. The uppermost is the water-oxygen line (Equation 3), above which water decomposes and oxygen is evolved and below which water is stable: \n\n**24** \n\nFLOTATION PLANT OPTIMISATION  |  SPECTRUM SERIES 25 \n\n**CHAPTER 1  |  THE EUREKA MINE** \n\n\n\n<!-- Start of picture text -->\n45.0<br>40.0<br>35.0<br>30.0<br>25.0<br>20.0<br>15.0<br>10.0<br>5.0<br>0.0<br>Circuit position<br>FIG 14  – Temperature profile through the grinding and flotation circuits of the Eureka Concentrator.<br>250<br>200 6<br>8<br>150<br>4<br>5<br>100 1<br>1. SAG mill discharge<br>2<br>2. Cyclone underflow<br>50 3. Ball mill discharge<br>4. Cyclone overflow 7<br>5. Cu rougher feed 3<br>0 6. Pb rougher feed<br>7. Zn rougher feed<br>8. Final tailing<br>-50<br>4.0 5.0 6.0 7.0 8.0 9.0 10.0 11.0 12.0<br>pH<br>SAG mill dischargeCyclone underflowBall mill dischargeCyc"}, {"page": 35, "text": "lone overflowCu rougher feedPb rougher feedZn rougher feedZn rougher tailing<br>C<br>o<br>Temperature,<br>Eh, mV (SHE)<br><!-- End of picture text -->\n\n**FIG 15** – The Eh-pH curve for the grinding and flotation circuits of the Eureka Concentrator. \n\n_E_ 02 = +1.23 + 0.015 log 10 _p_ 02− 0.059 _pH_ \n\n\n\nThis can be simplified further (Johnson, 1988; Natarajan and Iwasaki, 1973) for an oxygenated aqueous solution with no well-defined redox couples to: \n\n\n\n\n\nBroadly, if the changes in Eh and pH result in a line parallel to the water-oxygen line this means that water equilibria is being maintained. That is, any change in Eh is directly proportional to a change in pH with a relationship similar to Equation 4. If the changes in Eh and pH result in a line that is perpendicular to the water-oxygen line, this suggests that oxidative reactions are occurring. \n\nFigure 15 shows that the Eh-pH lines between points 1 and 4 are perpendicular to the wateroxygen line. This indicates that oxidative reactions are occurring in the grinding circuit. It is \n\n**25** \n\nFLOTATION PLANT OPTIMISATION  |  SPECTRUM SERIES 25 \n\n**CHRISTOPHER J GREET** \n\nlikely that these oxidative reactions are corrosion of the grinding media and oxidation of the sulfide minerals. As the pH is decreased across the ball mill, pyrite oxidation (an acidic reaction) may be one of the dominant reactions. The changes in the Eh-pH curve between points 4 and 5, 5 and 6, and 6 and 7 can be attributed to the addition of reagents that alter pH: SMBS to copper flotation, lime to the lead and zinc circuits. \n\nThe EDTA extractable copper, lead, zinc and iron data are shown in Figure 16. The EDTA extractable copper profile (Figure 9) suggests that the percentage of oxidised chalcopyrite remained negligible throughout the grinding circuit. The EDTA extractable copper increased during copper flotation to approximately 2.5 per cent and increases to 17 per cent in the zinc rougher feed (which can be attributed to the addition of copper sulfate for sphalerite activation). \n\nNotably, the percentage of EDTA extractable lead is at least an order of magnitude greater than the values for zinc and iron. This is because galena is a reactive mineral when in contact with other sulfide minerals, particularly pyrite. The EDTA extractable lead profile shows the percentage of oxidised galena remained approximately constant through the grinding circuit, with values of around 1.0 per cent. It increased in the cyclone overflow and remained reasonably constant through the copper circuit. After lead flotation, the lead scavenger tailing had 17 per cent EDTA extractable lead, increasing to almost 40 per cent after zinc flotation. This suggests that the lead species remaining in lead scavenger tailing are more heavily oxidised. \n\nThe EDTA extractable zinc profile exhibits a similar trend to that observed for lead. Through the grinding circuit the percentage EDTA extractable zinc was approximately constant at around 0.1 per cent. Th"}, {"page": 36, "text": "is indicates that sphalerite oxidation was largely unchanged through grinding. It then increased during the copper and lead flotation circuits from 0.13 to 0.37 per cent and then significantly increased after zinc flotation to 1.0 per cent. This indicates that the zinc species that remained in zinc scavenger tailings were more heavily oxidised. \n\n\n\n<!-- Start of picture text -->\n42.0 1.2<br>35.0 1.0<br>28.0 0.8<br>21.0 0.6<br>14.0 0.4<br>7.0 0.2<br>0.0 0.0<br>Circuit position<br>Cu Pb Zn Fe<br>SAG mill dischargeCyclone underflowBall mill dischargeCyclone overflowCu rougher feedPb rougher feedZn rougher feedFinal tailing<br>EDTA extractable Cu and Pb, % EDTA extractable Zn and Fe, %<br><!-- End of picture text -->\n\n**FIG 16** – The EDTA extractable copper, lead, zinc and iron profiles through the grinding and flotation circuits of the Eureka Concentrator. \n\n**26** \n\nFLOTATION PLANT OPTIMISATION  |  SPECTRUM SERIES 25 \n\n**CHAPTER 1  |  THE EUREKA MINE** \n\nThe EDTA extractable iron profile gives the best indication of the impact of grinding media corrosion on the system. In primary grinding it ranged from 0.05 to 0.16 per cent, and then increased to 0.30 per cent in cyclone overflow. That is, the pulp entering the flotation circuit contains elevated levels of EDTA extractable iron, presumably after contact with the forged grinding media. Interestingly, the levels decreased through the flotation circuit. This is probably due to the continuing oxidation of the iron species to higher-level iron oxides, which are not soluble in EDTA. \n\n###### **Summary of data acquisition** \n\nThe metallurgical survey suggests a number of opportunities to improve the metallurgical performance of the Eureka Concentrator. These may be liberation related, and further data is required to identify liberation characteristics. The data strongly suggests that the first priority is to improve lead flotation. \n\nThe pulp chemistry suggests the ore is reasonably reactive, particularly during grinding. This needs consideration, but not until the liberation issues have been resolved. \n\n###### **PROBLEM DEFINITION** \n\nFrom the metallurgical survey the circulating load in the lead rougher/lead first cleaner circuit was extremely high (Table 10) for both lead and zinc. In fact, copper scavenger tailings contributed only 15.4 and 28.6 per cent of lead and zinc units in lead rougher feed. The recycle from the lead first cleaner tailing contributed by far the most lead and zinc to the lead rougher feed (81.9 and 64.7 per cent, respectively). \n\n###### **Recovery by size (Chapter 2)** \n\nThe mass balanced data provides information about the grades and recoveries in the circuit. The data also provides information about the circulating loads. To gain a greater appreciation of the problems and their magnitude, samples from selected process streams should be sized and each size fraction assayed. Mass balancing the size fractions allows the performance of each size fraction to be assessed. \n\nTable "}, {"page": 37, "text": "9 and Figure 9 indicate that the lead rougher/first cleaner section has a large circulating load of galena and sphalerite. This may be due to composite particles and is likely to cause circuit instability; however you need more information to be sure. You need data on the size and mineralogy of circuit losses, so the first step in this is to examine recovery-by-size from lead rougher feed. \n\n###### **TABLE 10** \n\nMass balanced data for the lead rougher feed, with respect to flotation feed. Note: both the lead scavenger concentrate and the lead first cleaner tailing are recycled back to the head of the lead rougher. \n\n|**Stream**<br>Cu scav tailing|**t/h**<br>118.8|**Cu**<br>0.2|**Grad**<br>**Pb**<br>4.0|**e (%)**<br>**Zn**<br>15.0|**Fe**<br>13.0|**Cu**<br>46.4|**Recove**<br>**Pb**<br>99.0|**ry (%)**<br>**Zn**<br>99.5|**Fe**<br>98.7|\n|---|---|---|---|---|---|---|---|---|---|\n|Pb 1st cleaner tailing|128.0|0.3|19.4|30.9|9.2|71.0|526.4|225|76.6|\n|Pb scav concentrate|10.1|0.4|8.2|39.7|11.6|7.2|17.7|23.1|7.7|\n|Pb rougher feed|256.9|0.3|11.8|23.9|11.1|124.6|643.1|347.6|183|\n\n\n\n**27** \n\nFLOTATION PLANT OPTIMISATION  |  SPECTRUM SERIES 25 \n\n**CHRISTOPHER J GREET** \n\n###### _What do I have to do?_ \n\nWhen you conducted the survey you may have intended to size the samples for a recoveryby-size analysis. However, before launching the task of sizing every sample from the survey you should first mass balance the survey. You can only justify the expense and time for sized analysis if you know the survey is ‘good’, ie that it balances. If you establish that the mass balance is good, you then decide if recovery-by-size analysis is warranted and on which samples. You may not need to size every sample in the survey, depending on what the survey reveals about plant performance. For example, sizing concentrate and tailings from a section show which size fractions of the valuable species are not being recovered efficiently and which size fractions of the gangue species are being recovered. Sometimes a down-the-bank survey adds value by identifying where size fractions are recovered. This can determine the kinetics of various species on a size basis. \n\nWith these decisions made, you need to retrieve the samples from storage, ensure that you have sufficient sample for sizing (around 200 g), and determine what sizes you require. If you need size fractions below 38 µm you will need to use a cyclosizer, which gives six more size fractions. If a cyclosizer is used in concert with a pre-cyclone and a centrifuge this can be extended to seven. \n\n###### _What data do I need?_ \n\nWith the sizing completed you need the mass collected in each size fraction. For a simple sieve analysis you need to determine if there is enough mass in each size fraction for assay (usually around 5 g). If you do not have enough sample in a size fraction you either need another sizing on the sample or you can combine some size fractions for assay. _If you do combine size fractions you must apply this to"}, {"page": 38, "text": " all of the samples in this data set_ . So, if you had to combine the +300, +212 and +150 µm fractions in the feed sample, you need to do the same for all other samples in this survey. \n\nIf you size the subsieve fractions using a pre-cyclone/cyclosizer/centrifuge combination, you need to know the water temperature, elutriation time, water flow rate and the specific gravity of the minerals being separated. With this information, the cyclosizer manual (Warman International Limited, 1991) can be used to calculate the ‘cut’ size for each cyclone. For quartz, the cyclone ‘cut’ sizes for the cyclosizer at a flow rate of 11.6 L/min, a water temperature of 20°C and an infinite elutriation time are: \n\n- C1 = 44 µm \n\n- C2 = 33 µm \n\n- C3 = 23 µm \n\n- C4 = 15 µm \n\n- C5 = 11 µm. \n\nThe pre-cyclone generally ‘cuts’ at about 7 µm. To convert the quartz ‘cut’ sizes to minerals such as chalcopyrite, galena, sphalerite and pyrite, multiply by the overall correction factor: \n\nf = fT Ч fSG Ч fFM Ч fET (5) \n\n###### where: \n\n- fT is the temperature correction factor \n\n- fSG is the mineral specific gravity correction factor \n\n- fFM is the flow meter reading correction factor \n\n- f is the elutriation time correction factor ET \n\n**28** \n\nFLOTATION PLANT OPTIMISATION  |  SPECTRUM SERIES 25 \n\n**CHAPTER 1  |  THE EUREKA MINE** \n\nYou should correct for each mineral in the system as each mineral has a different specific gravity (SG). The cyclone ‘cut’ sizes for each of the cyclosizer cones are in Table 11. When dealing with elements that are present in parts per million (eg platinum-group minerals, gold and silver) an understanding of their mineral associations is required. For example, if the silver is associated predominantly with galena the cyclosizer cyclone cut sizes should be calculated using a fSG based on the SG of galena. The same applies to gold that is associated with pyrite; the fSG should be based on the SG of pyrite. \n\nNote that the pre-cyclone, cyclosizer and/or the centrifuge size on _hydraulic_ characteristics rather than particle _dimensions_ as obtained by screen sizing above 38 µm. Screen sizing is not affected by particle SG; hydraulic sizing is. When the two sizing methods are used together the transition point from one technique to the other can lead to some unusual shaped curves due purely to the change in the sizing method. To overcome this, it is usual to combine the -53 µm to +C2 size fractions to smooth the curves and remove the transition effect. \n\nIf you are considering a mineralogical analysis, you now need to ‘split’ out a small representative portion from the samples of interest before pulverising the samples for assay. Once you have reviewed the weights in each size fraction for each sample, decided which size fractions to combine and ensured that there is enough sample for assay in each size fraction, the samples can be prepared and submitted for assay. \n\n###### _How do I analyse the data collected?_ \n\nWhen the assays return you must check tha"}, {"page": 39, "text": "t the assays are in good order. Calculate the combined head assay from the size fraction assays and compare it with the actual head assay. If they agree closely, you can assume that both the sizing and the assays were completed properly. \n\nTo construct a graph like Figure 17, you need size and assay data for copper rougher tailings, lead first cleaner tailings, lead scavenger concentrate and lead rougher feed. To simplify the analysis only the lead assay data will be considered in this example. The starting point to determine recovery-by-size in this part of the circuit is the mass balanced data from \n\n**TABLE 11** \n\nCyclosizer cyclone ‘cut’ sizes for quartz, chalcopyrite, galena, sphalerite and pyrite. \n\n|**Correction fa**<br>fT|**ctor**<br>**Quartz**|**Chalcopyrite**<br>0.9815|**Mineral**<br>**Galena**<br>0.9815|**Sphalerite**<br>0.9815|**Pyrite**<br>0.9815|\n|---|---|---|---|---|---|\n|fSG||0.7181|0.5038|0.7416|0.6423|\n|fFM||0.9519|0.9519|0.9519|0.9519|\n|fET||1.0063|1.0063|1.0063|1.0063|\n|f<br>**Cclone ‘cut’ s**|**ze**|0.6751|0.4737|0.6972|0.6038|\n|**y  **<br>C1|<br>44|30|21|31|27|\n|C2|33|22|16|23|20|\n|C3|23|16|11|16|14|\n|C4|15|10|7|11|9|\n|C5|11|7|5|8|7|\n\n\n\n**29** \n\nFLOTATION PLANT OPTIMISATION  |  SPECTRUM SERIES 25 \n\n**CHRISTOPHER J GREET** \n\n\n\n<!-- Start of picture text -->\n100.0<br>90.0<br>80.0<br>70.0<br>60.0<br>50.0<br>40.0<br>30.0<br>20.0 Pb rougher feed<br>10.0 Pb 1st cleaner tail<br>0.0 Pb scav con<br>Total<br>-5.6 +5.6 Cu scav tail<br>+7.6<br>+11.6<br>+16.7<br>Particle size, microns +22.2<br>Pb distribution, %<br><!-- End of picture text -->\n\n**FIG 17** – Lead distribution by size in the process streams contributing to the lead rougher feed. \n\nthe plant survey in Table 9 and for this section in Table 10. Using the mass balanced tonnages for each process stream in Table 10, the size distribution for each sample point was applied to calculate the solids flow in each size fraction (Table 12). The weight per cent and the assay for each size fraction are used to calculate the head grade: \n\n\n\nwhere: \n\n_m_ is the weight per cent in size fraction _i_ \n\n- _a_ is the assay for that size fraction \n\nThis calculated head grade is then compared with the assay of the head sample to determine how well the sizing and assay procedures have been completed. Unfortunately, in this instance the mass and assay of the -5.6 µm fraction was calculated by difference. That is: \n\n\n\nand \n\n\n\nwhere: \n\n_mH_ and _aH_ are the weight per cent and assay for the head \n\nBy calculating weight per cent and assay for the finest size fraction, all errors associated with sizing, assaying and sampling accumulate to this size fraction. In an ideal world a sample of this material would be collected. \n\n**30** \n\nFLOTATION PLANT OPTIMISATION  |  SPECTRUM SERIES 25 \n\n**CHAPTER 1  |  THE EUREKA MINE** \n\n###### **TABLE 12** \n\nThe lead recovery-by-size data for the lead rougher feed calculated from the copper rougher tailing, lead first cleaner tailing and the lead scavenger concentrate. "}, {"page": 40, "text": "\n\n|**Stream/size**<br>**Cu scavenger ta**|**Wt**<br>**%**<br>**iling**|**Wt**<br>**(t/h)**|**Grade**|**Pbparameter**<br>**Distribution**<br>**R**|**(%)**<br>**ecovery to Pb Ro feed**|\n|---|---|---|---|---|---|\n|+22.2 µm|48.79|57.96|4.06|49.49|7.73|\n|+16.7 µm|6.66|7.91|3.00|5.00|0.78|\n|+11.6
