Repository: NDDev-Technocracy-OpenNetwork/hack-2026-nornickel-knot

> **DEPRECATED.** This repository is archived and no longer maintained.
> It is kept read-only for reference; its GDS anchor records
> `lifecycle: archived` under `portfolio:archived-projects`.

# Nornickel Scientific Knot

Живая карта знаний R&D для горно-металлургической отрасли: система превращает архив отчётов, статей, презентаций и экспериментальных материалов в типизированный граф знаний, а затем отвечает на вопросы естественным языком с источниками и страницами первоисточников.

Проект подготовлен командой **Harmonic Labs** для **Норникель AI Hack 2026**, трек **«Научный клубок»**.

File: data/parsed/Материалы конференций/Handbook of Flotation Reagents_ Chemistry, Theory and Practice.json (part 3 of 26)
"text": "that are mentioned in the patent literature are substituted mercaptobenzothiozoles (MBTs) described in Section 2.3. \n\n##### _Organic Sulfide Collectors_ \n\nOrganic sulfides are collectors developed by Dow Chemical [37]. These collectors are based on the ring opening reaction of 2-ethyl oxazoline with a mercaptan. The following structures are reported in literature: \n\n\n\nThe new collectors are much weaker than either dithiocarbamates or dithiophosphates. It was reported, however, that they are more selective than are other conventional collectors. \n\n##### **2.3 DITHIOPHOSPHATES** \n\nAlkyl and aryl dithiophosphoric acids and their alkali salts are widely used as sulfide collectors known as Aerofloat. The general formula for dithiophosphates is \n\n\n\nwhere _R_ is an aromatic or aliphatic hydrocarbon radical and Me-hydrogen or an alkali metal. \n\n2. Collectors \n\n30 \n\nIn general, the phosphorus compounds used as flotation reagents represent a small number of known organic phosphorus compounds. The organic phosphorus compounds can be classified into two major groups: (a) compounds in which the phosphorus atom is directly connected to a hydrocarbon chain and (b) those in which a connection is made through another atom (i.e. oxygen). The alkyl and aryl dithiophosphates belong to the second class, paralleling the alkyl sulfuric acid and the xanthic acid but unlike the fatty acids or the amines in regard to the connection of hydrocarbons to the key atom. \n\nDialkyl dithiophosphoric acids are produced from the reaction of phosphorus pentasulfide (P2S5) with an alcohol in an inert medium. The reaction by-products include dialkyl sulfide, trialkyl dithiophates and sulfur. The acids are unstable and are converted into alkali metal salts for use as a collector. \n\nDiaryl dithiophosphoric acids differ from dithiophosphates in that they are stable acids and insoluble in water. Diaryl dithiophosphates are based on benzene or cresol partially reacted with phosphorus pentasulfide. \n\nIn water, dithiophosphates dissociate according to the following formula: \n\n\n\nHowever, the above process, in a weak acid medium, is slow. Dithiophosphates can react with sulfuric acid as per the reaction given below: \n\n\n\nDecomposition of diaryl dithiophosphates increases with rising temperature, and at 60 °C, decomposition is relatively fast. Dithiophosphates react with other compounds in a manner similar to xanthic acid [38] as shown in the following reactions: \n\n\n\nWith chloroacetic acid, they form esters: \n\nWith chloramine, dithiophosphates produce a structure similar to thionocarbamates: \n\n\n\nDithiophosphates \n\n2.3 \n\n31 \n\nDithiophosphates can react with either NaCN or Na2S according to the following reactions: \n\n\n\n<!-- Start of picture text -->\nS<br>R O S<br>R O<br>P + NaCN P + HCN<br>R O R O<br>SH<br>SNa<br>S<br>S<br>R O R O<br>R O P + Na2S R O P + H2S<br>SH<br>SNa<br><!-- End of picture text -->\n\nDithiophosphoric acids react with heavy metal ions and can form hydrophobic insoluble precipitat"}, {"page": 28, "text": "es. \n\nLike xanthates, dithiophosphates are used exclusively as collectors in flotation of sulfide ore as a secondary collector with xanthates or alone. \n\n##### **2.3.1 Chelating reagents in mineral flotation** \n\nA chelate-forming reagent must have at least two atoms that can be coordinated by the metal at the same time. Such atoms are usually oxygen, nitrogen, sulfur and phosphorus. The coordination species that provide these donor atoms are known as a “ligands.” When more than one atom of a single ligand molecule or ion interacts with a metal ion it may be presumed to bend itself pincer-like around the central atom to form a complex ring structure called a “chelate.” An example of chelation of a diethyl dithiocarbamate reagent with nickel is shown as follows: \n\n\n\n<!-- Start of picture text -->\nH5C2 S S C2H5<br>N C Ni C N<br>H5C2 S S C2H5<br><!-- End of picture text -->\n\nDevelopment and evaluation of the chelating reagent as a flotation reagent was extensively studied for many years [39]. Some successful attempts have been reported [40,41]), but industrial application of these reagents has not been successful so far. \n\nFor the ideal flotation collector, the chelating functional groups should be part of a sufficiently long hydrocarbon chain (C8–C18) to impart adequate hydrophobicity to the mineral on adsorption. Hydrocarbon chain positioning [42] also affects the flotation properties of the chelating reagent. \n\nThere are three principal groups of reagents with chelating-type functional groups. These are (a) alkyl hydroxamates, (b) oximes and (c) mercapto compounds. The alkyl hydroxamates have already been discussed. Table 2.11 lists some of the chelating-type collectors based on oximes. Other chelating-type collectors that have been developed for commercial use include 1-tolyl arsonic acids, N-substituted sarcosine, 1-1diphosphoric \n\n2. Collectors \n\n32 \n\n###### **Table 2.11** \n\nFlotation collector with chelating-type functional group: oximes and hydroxyquinoline (Prodip, 1988) \n\n|Reagent|Floated mineral|\n|---|---|\n|Dimethylglyoxime|Oxide nickel|\n|Taurin, NH2(CH2)2SO3H|Oxidized lead ore|\n|_L_-dioxime|Nickel ore|\n|Hydroxy-oximes|Copper ore|\n|Salicylaldehyde|cassiterite|\n|8-Hydroxyquinoline|Copper oxide, Pyrochlore, Zinc oxides, Chalcopyrite|\n|2,3-Alkyldione dioxime|Nickel ore|\n|1-Nitroso-2-napthol|Cobalt arsenic ore|\n\n\n\nacid and alkane dicarboxylic acids, all of which were used for flotation of non-sulfide minerals. The mercapto compounds have been extensively studied by Borningo _et al_ . [43]. \n\nFrom the mercapto compounds, the following reagents were evaluated as flotation collectors: \n\n- (a) MBT with the structure shown below: \n\n\n\n<!-- Start of picture text -->\nN<br>R  ≤12C<br>C SK<br>R S<br><!-- End of picture text -->\n\nThis collector was used for flotation of lead minerals. \n\n- (b) Amino thiophenol with alkyl and alkoxy hydrocarbon of the formula \n\n\n\n<!-- Start of picture text -->\nR 1<br>N<br>H<br>R SK<br><!-- End of picture text -->\n\nThis col"}, {"page": 29, "text": "lector was used for the flotation of lead and zinc minerals. \n\n- (c) Mercaptobenzoxazole (MBO) with a structure formula \n\n\n\n<!-- Start of picture text -->\nN<br>C SK<br>R O<br><!-- End of picture text -->\n\nThis collector has a mixed aliphatic–aromatic structure and contains a functional group, which forms chelates with copper. \n\nCationic Collectors \n\n2.4 \n\n33 \n\n##### **2.4 CATIONIC COLLECTORS** \n\nCationic collectors are organic compounds that have a positive charge when in an aqueous environment. The common element shared by all cationic collectors is a nitrogen group with unpaired electrons present, with a structure shown below: \n\n\n\n<!-- Start of picture text -->\nN<br><!-- End of picture text -->\n\nThis covalent connection to nitrogen is usually a hydrogen atom and hydrocarbon group. A change in the number of hydrocarbon radicals connected to the nitrogen determines flotation characteristics of amines in general. Depending on the number of hydrocarbon radicals attached to the nitrogen bond, amines can be divided into primary (I), secondary (II) and tertiary (III). The fourth \n\n\n\n<!-- Start of picture text -->\nR R R<br>H N H N R N<br>H R R<br>(I) (II) (III)<br>+<br>R 1 R 3<br>N<br>R 2 R 4<br>A<br><!-- End of picture text -->\n\nhydrogen can also be replaced by a hydrocarbon group, giving a quaternary ammonium base compound with the following structure: \n\nA is an anion, usually chloride or sulfate. Amines can also be classified into three groups according to the method by which they were obtained and the length of the hydrocarbon radical (Table 2.12). \n\nAnother classification of amines includes alkyl amines, aryl amines and alkyl-aryl amines according to whether the nitrogen atom is attached to a carbon atom of a chain or to a carbon atom of a cyclic structure or to both. Table 2.13 shows the structures of representative primary, secondary and tertiary amines. \n\n##### **2.4.1 Fatty amines** \n\nFatty amines are normal aliphatic amines whose alkyl group contains 8–22 carbon atoms. They are the product of ammonolysis of natural fats. However, all high molecular-weight \n\n2. Collectors \n\n34 \n\n**Table 2.12** \n\n|Group|**Table 2.12**<br>Representative groups of amine c<br>Structure|ollectors<br>_R_|Form|\n|---|---|---|---|\n|Fatty amine|_R_–NH2|C12–C24|Solid/paste|\n|Fatty diamine||C12–C24|Solid/paste|\n|Ether amine|R–O–C–C–C–NH2|C6–C13|Liquid|\n|Ether diamine|R–O–C–C–C–N–C–C–C–NH2|C8–C13|Liquid|\n|Condensates||C18|Solid/paste|\n\n\n\n**Table 2.13** \n\n|Rep<br>Name|**Table 2.13**<br>resentative list of cationic re<br>Structure|agents<br>Type of compound|\n|---|---|---|\n|_n_-Amyl amine<br>|C5H11NH2|Primary aliphatic amine<br>|\n|_n_-Dodecyl amine|C12H25NH2|Primary aliphatic amine|\n|Di-_n_-amyl amine<br>|(C5H11)2NH|Secondary aliphatic amine<br>|\n|Tri-_n_-amyl amine|(C5H11)3N<br>|Tertiary aliphatic amine|\n|Amyl amine hydrochloride|[C5H11NH3]<sup>-</sup>Cl<sup>–</sup><br>|Salt of primary aliphatic amine|\n|Tetramethyl ammonium chloride<br>|[(CH3)4N]<sup>-</sup>Cl<sup>–</sup>|Sa"}, {"page": 30, "text": "lt of quaternary ammonium<br>|\n|Aniline|C6H5NH2|Primary aromatic amine|\n|_p_-Toluidine|CH3C6H4NH2|Primary aromatic amine|\n|Benzyl amine|C6H5CH2NH2|Primary aromatic amine|\n|Diphenyl amine|C6H5NC6H5|Secondary aromatic amine|\n||-||\n||H||\n|--Naphthyl amine|NH2<br>α|Primary aromatic amine|\n||NH2<br>||\n|--Naphthyl amine|β|Primary aromatic amine|\n|Pyridine|NC5H5|Nuclear nitrogen compound|\n|_r_-Pikaline hydrochloride|[HCN3H4CH3]<sup>-</sup>Cl<sup>–</sup>|Salt of nuclear nitrogen compound<br>(benzene nucleus)|\n|Quinoline hydrochloride|[HNC9H7]<sup>-</sup>Cl<sup>–</sup>|Salt of nuclear nitrogen compound<br>(naphthalene nucleus)|\n|Piperidine hydrochloride|[HNC5H10]<sup>-</sup>Cl<sup>–</sup>|Salt of nuclear nitrogen compound<br>(hexahydrobenzene)|\n\n\n\n35 \n\nCationic Collectors \n\n2.4 \n\nalkyl amines are not fatty amines. Typical examples are long-chain alkyl quaternary ammonium salts, which actually belong to the family of fatty amines even though they cannot exist as free amines. Like fatty acids, amines also have an unbranched carbon chain. Fatty amines may vary in the following three ways: \n\n1. Length of the hydrocarbon chain \n\n2. Degree of saturation of the alkyl groups \n\n3. Number of alkyl groups attached to the amino-nitrogen, i.e. whether they are primary, secondary or tertiary amines \n\nThese characteristics were discussed previously. \n\nFatty amines are derived from fatty acids by conversion of the acids to nitrates followed by catalytic hydrogeneration of the nitriles to amines according to the following reactions: \n\n\n\nReactions (1)–(3) are carried out simultaneously in a continuous operation, the ammonia soap from reaction (3) being again dehydrated to amide. Therefore, the only final product in this operation is nitrile. The nitriles are then hydrogenated to the amines – reaction (4) in a separate operation. \n\nReaction (4) shows the production of primary amines. The hydrogeneration of nitrile to a primary amine must be carried out at a temperature below 150<sup>o</sup> C and under alkaline conditions ([44]). Secondary fatty amines are obtained by hydrogeneration of nitriles at higher temperature [45]. Under these conditions, primary amines added to the alkylidene amines formed as an intermediate in the stepwise hydrogeneration of nitriles to yield secondary amines as per the following reactions: \n\n\n\n<!-- Start of picture text -->\nR C N H2 R CH NH H2 R CH2 NH2<br>fatty acid nitrile Alkylideneimine primary alkylamine<br>R CH NH2 R H2C<br>H2<br>R CH NH + R CH2 NH2 NH NH + NH3<br>Alkylideneimine primary alkylamine R CH2 R H2C<br>intermediate dialkylamine<br><!-- End of picture text -->\n\n36 \n\n2. Collectors \n\nWhen the reaction is carried out at 200–250<sup>o</sup> C and the ammonia formed is continually removed from the converter, high yields of secondary amine are obtained. Tertiary long-chain alkyl amines are prepared by the reaction of secondary amines with the corresponding 1-chloroalkane. The reaction is as follows: \n\n\n\n<!-- Start of picture text -->\nR "}, {"page": 31, "text": "R + - R<br>N H + R Cl R N H Cl NaOH R N + NaCl<br>R<br>R R<br>Dihexa- 1-Chloro- Tertiary amine<br>decylamine decane<br>An important group of amines derived from the tertiary amines are quaternary ammonium<br>and they are produced from the additions of alkyl halides or sulfates to tertiary<br>amines as per the following reactions:<br>R 3 + −<br>(1) R NH2 R -Cl R N R 1 R -Cl R N R 1 R -Cl R N R 1 Cl<br>H R 2 R 2<br>Alkylamine Dialkylamine Trialkylamine Quaternary ammonium chloride<br>R 3<br>(2) R NH2 R 2SO4 R N R 1 R 2SO4 R N R 1 R 2SO4 R N R 1 OSO3 R 2<br>H R 2 R 2<br><!-- End of picture text -->\n\nAn important group of amines derived from the tertiary amines are quaternary ammonium salts, and they are produced from the additions of alkyl halides or sulfates to tertiary amines as per the following reactions: \n\nThese collectors are selective in the flotation of some silicates. \n\n##### **2.4.2 Ether amines** \n\nWhen an alcohol is reacted with acrylonitrile and reduced, an amine is formed, which contains an oxygen atom in the chain that is separated from the nitrogen by three carbons. The presence of the oxygen atom (either linkage) imparts a hydrophilic character to the otherwise hydrophobic chain. Because of this kind of configuration, the ether amines are more soluble in water than fatty amines but they have a reduced collecting power. \n\nContacting the ether amine again with acrylonitrile would result in ether diamines. These products are usually liquid. \n\n##### **2.4.3 Condensates** \n\nThe amine condensate is the reaction product of the polyamine with organic acid. The polyamines generally have short chain-length compounds with three or more nitrogen atoms in the chain. The organic acids are usually tall oil acids. \n\nThe condensates vary in the number of nitrogen groups present and in the total chain length depending on the starting materials and their relative mole ratios. The condensates \n\n2.4 Cationic Collectors \n\n37 \n\nare in the form of solids or pastes at room temperature. Condensates are less important as flotation collectors, as are ether amines or fatty amines. \n\n##### **2.4.4 Cationic surface activity of amines** \n\nFrom the flotation perspective, it is very important to understand cationic surface activity of amines. The host of surface-active agents that consist of long hydrocarbon radicals and a hydrophobic group in the same molecule can be classified in the following four groups: \n\n1. _Anion active agents_ : The hydrophilic group is electronegative, and the hydrocarbon group is part of the negative component when the compound ionizes. For example, sodium lauryl sulfate, an anion active agent: \n\n(CH3–CH2–CH2–CH2–CH2–CH2–CH2–CH2–CH2–CH2–CH2–CH2–O–SO3)<sup>–</sup> \n\n2. _Anionic_ : The hydrophilic group is electrovalent and the hydrocarbon group is a part of the negative component when the compound ionizes, e.g. sodium lauryl sulfate: \n\nNa<sup>-</sup> [C12H25OSO3]<sup>-</sup> \n\n3. _Cationic_ : The hydrophilic group is electronegative but the"}, {"page": 32, "text": " hydrocarbon group is part of the positive component when the compound ionizes. For example, laurylamine acetate: \n\n[C12H25NH3]<sup>-</sup> [CH3COO]<sup>-</sup> \n\n4. _Non-ionic_ : The hydrophilic group is a covalent polar functional group that dissolves without ionization. For example, glyceryl monolaurate: \n\nC12H25COOCH2CHOHCH2OH \n\n5. _Amphoteric_ : The hydrophilic group is electronegative but the hydrocarbon group acquires a positive charge in solution with acid pH and a negative charge at alkaline pH. The molecule is neutral at its isoelectric point. \n\nIt should be noted that a surface-active amine salt is cationic only when the long fatty alkyl/group is attached to the amino nitrogen that forms a positive ion. A common emulsifying agent triethanolamineoleate [C17H33COO]<sup>–</sup> [HN(CH2CH2OH)3]<sup>-</sup> is anionic because the long-chain hydrocarbon radical is part of a negative ion. \n\nAmines are important chemicals in the mineral industry. The three most important applications of amines in the mineral industry are: \n\n- \n\n- (a) Flotation collectors over a wide pH region (pH 1.5 11). \n\n- (b) Emulsifying agents for fatty acids to enhance the flotation performance. \n\n- (c) Raw material for the preparation of some anionic collectors. \n\n- (d) Depressants. \n\n2. Collectors \n\n38 \n\n##### **2.4.5 Amphoteric collectors** \n\nThe amphoteric compounds are surface-active agents with the general formula \n\n\n\nwhere \n\n- R1 is a long alkyl chain, 8-18 carbon atoms, \n\n- R2 is one or more alkyl, aryl or cyclic hydrocarbon chains, \n\n- X1 is one or more cationic functional groups, \n\nX2 is one or more anionic functional groups. \n\nThe common types of collectors from this group are the long-chain amino acids with the formula \n\n\n\nTypical examples of amphoteric flotation collectors are shown in Table 2.14. \n\n**Table 2.14** \n\n||**Table 2.14**<br>Examples of amphoteric collectors<br><br>|||||\n|---|---|---|---|---|---|\n|Name|Formula<br>Structure|||||\n|Cetyl amino acetic<br>acid|C16H33NHCH2COOH<br>C<br>H<br>H<br>H|C<br>H<br>H<br>15|N<br>H<br>C<br>H<br>H|C<br>O|OH|\n||H|H|H<br>H|O||\n|_N_-lauryl---amino<br>propionic acid|C12H25NHCH2COOH<br>C<br>H<br>H|C<br>H<br>11|N<br>C<br>H|C|OH|\n|_N_-lauryl--<br>|C<br>H<br>H|C<br>H|N<br>C<br>H<br>H|C<br>H<br>H|C<br>O<br>OH|\n|iminodipropionic<br>acid|C12H25N(CH2CH2COOH)2<br><br><br>H|H<br>11|C<br>H|C<br>H|C<br>OH|\n||||H|H|O|\n|||||(_C_|_ontinued_)|\n\n\n\n2.5 Non-Ionizing Reagents \n\n39 \n\n**Table 2.14** ( _Continued_ ) \n\n|**Table 2.14**<br>(_Conti_<br>Name|_nued_)<br>Formula|Structur|e||||\n|---|---|---|---|---|---|---|\n|_N_-myristyl taurine|C14H29NHCH2CH2SO3H|C<br>H<br>H<br>H|C<br>H<br>H<br>13|N<br>H<br>C<br>H<br>H|C<br>H<br>H|S<br>OH<br>O<br>O|\n|_N_-lauryl-<br>aminobutyric acid|C12H25NHCH(CH3)CH2COOH|C<br>H<br>H<br>H|C<br>H<br>H<br>11|N<br>H<br>C<br>CH3<br>H|C<br>H<br>H|C<br>OH<br>O|\n|||||H|H||\n|Sodium<br>hydroxyethyl-<br>dodecylamino<br>acetate|C12H25N(C2H4OH)(CH2COONa)|C<br>H<br>H<br>H|C<br>H<br>H<br>11|N<br>C<br>C<br>H<br>H<br>H|C<br>H<br>C"}, {"page": 33, "text": "<br>O|OH<br>ONa|\n|||||H|O||\n|Sodium<br>cetylamino<br>diacetate|C12H25N(C2H4OH)(CH2COONa)|C<br>H<br>H<br>H|C<br>H<br>H<br>11|N<br>C<br>C<br>H<br>H<br>H|C<br>O<br>C|ONa<br>ONa|\n\n\n\n##### **2.5 NON-IONIZING REAGENTS** \n\nNon-ionizing or non-polar reagents can be defined as chemical substances that cannot dissociate to form ions or are insoluble in water. They are hydrocarbon liquids obtained from crude oil (distillation, fractionation etc.) or from coal. The reagents from this group do not have a defined chemical composition because of differences in the characteristics of the crude oil or coal from which they are obtained. These reagents do not interact with water dipoles or mineral surfaces. Note that the molecules of the non-polar hydrocarbons have covalent bridging. Because non-polar reagents do not have a solidophilic group, they do not form orientated absorption layers on the mineral surface. It is believed that their adsorption on the mineral surface is imparted by adhesion. They readily adsorb on minerals that are naturally hydrophobic such as graphite, elemental sulfur and on some of the molybdenite found in vein deposits. \n\n2. Collectors \n\n40 \n\nApart from the use for flotation of naturally hydrophobic minerals, non-polar reagents have an application as froth modifiers during fatty acid and amine flotation. They are useful in modification of fatty acids [46] to improve selectivity of the collector. \n\nThe most widely used non-polar reagents are kerosene, transformer oil and synthetic hydrocarbon oils. Performance of the non-polar reagents is significantly improved when they are emulsified before use. It has been reported that use of the xanthate-fuel oil system [41] recovery of galena improved and also resulted in a reduction of xanthate consumption. \n\n##### **REFERENCES** \n\n1. Crozier, R.D., _Flotation Theory, Reagents and Ore Testing_ , Pergamon Press, New York, 1992. \n\n2. Glembocki, V.A., and Plaskin, I.N., _Flotation,_ Gozgortexiizdat, 1961. \n\n3. Avotins, P.T., Wang, S.S., and Nagaraj, D.R., Recent Advances in Sulphide Collector Development, In  (P.S. Mulukutta ed.) _Reagents for Better Metallurgy_ , SME, AIME General Meeting, 1994. \n\n4. Fuerstenau, M.C., and Palmer, R.B., Anionic Flotation of Oxides and Silicates, _FlotationGaudin AM_ , Memorial Volume, pp. 148–196, 1976. \n\n5. Wyman, R.A., _The Floatability of Non-Metallic Minerals_ , Canadian Department of Energy, Mines and Resources, TB108, TB186, 1976. \n\n6. Glembocki, V.A., and Classen, V.I., _Theory of Flotation_ , 2nd edn, Nedra, Moscow, 1963. \n\n7. Mitrofanov, C.I., and Dudenko, C.B., _Theory and Practice of the Use of Flotation Reagents_ , Nedra, Moscow, 1969. \n\n8. Kakovskii, I.A., Anionic Flotation Collectors, _Tsvetnie Metaly_ No. 2, 1950. \n\n9. Plaksin, I.N., _Flotation Properties of Rare Minerals_ , English Translation by Primary Sources, New York, 1967. \n\n10. Grossman, L.I. et al., Flotation Separation of Calcium and Barium Minerals, _Tsvetnie Metaly_ No. 1, 1955. \n\n11. Bogdanov"}, {"page": 34, "text": ", V.I. et al., Study of the Reactions Between Beryl, Spodumene and Reagents Using Infra-red Spectroscopy, _Obogaschenie Rnd_ No. 6, 1961. \n\n12. Arbiter, N.B., and Hin, C.F., British Patent 1,110,643, 1967. \n\n13. Lane, G., Acid Flotation Reagents for Oxidic Ore, PhD thesis, University of Tasmania, 1985. \n\n14. Weiss, N.L., SME Mineral Processing Handbook, _SME/AIME_ , New York, 1985. \n\n15. Aplan, F.F., and Ennor, K.S., Fatty Acids in Flotation, In (R.W. Johnson and E. Frits eds) _Fatty Acid Industry_ , Marcel Dekker, New York, 1989. \n\n16. Bulatovic, S.M., and Salter, R., US Patent 4,772,382, September 2, 1988; US Patent 4,735,710, April 5, 1988. \n\n17. Iwasaki, I., Iron Ore Flotation Theory and Practice, _Mining Engineering_ , Vol. 35, 1983. \n\n18. Norman, H., Sulphonate Type Flotation Reagents, In (D. Malhotra and W. Friggs eds) _Chemical Reagents in the Mineral Processing Industry_ , SME Inc, Littleton, Colorado, 1986. \n\n19. Fuerstenau, N.C., Chemistry of Collectors in Solution, In (R.P. King ed) Principles of Flotation, South African IMM, 1982. \n\n20. Fuerstenau, D.W., and Pradip, C., The Adsorption of Hydroxamate on Semi-Soluble Minerals, Part 2, _Colloids and Surfaces_ , No. 8, pp. 143–148, 1983. \n\n21. Gayer, V., _Evaluation of Hoechst Hydroxamate on Flotation of Malachite from Dolomitic Ore at Kolwezi Concentrate_ , Zaire, Report No. 1, 1981. \n\n22. Fuerstenau, D.W., and Wie, J.M., An Alternative Reagent Scheme for the Flotation of the Mountain Pass Rare Earth Ore, _XIV International Mineral Processing Congress_ , Vol. IV, Toronto, Canada, 1982. \n\nReferences \n\n41 \n\n23. Gorlovskeii, C.I. et al., Flotation of Titanium-Tantalum and Pyrochlore Using Hydroxamate (IM50 collector), Obogaschenie Rud No. 9, 1963. \n\n24. Bulatovic, S.M., Bigg, A.C.T., and Yen, T., Improvement Studies for Flotation of Oxide Copper/ Cobalt Ores from Gecamines Concentrators, Zaire, _LR-3150_ , Vol. 6, 1981. \n\n25. Bulatovic, S.M, Jessup, T., Process Development for Beneficiation of Mount Weld (Australia) Rare Earth Oxide Ore, _LR-3865_ , Vol. 1, 1986. \n\n26. Aleinikov, N.A. et al., US Patent 1,528,567, November 1987. \n\n27. Klimpel, R.R., and Hansen, R.D., US Patent 4,676,890, June 1989. \n\n28. Golikov, A.A. et al., Chemical Aspect of Adsorption of sulphydryl Collectors on the Mineral Surfaces, _Tsvetnie Metaly_ , 1964. \n\n29. Debus, H., Neutralization of Carbon Disulphide with Amines, _Liebig’s Chemical Journal_ (in German), Vol. 73, 1930. \n\n30. Fry, H.S., New Methods for Preparing Thiocarbanilides, _Journal of the American Chemical Society_ , Vol. 35, pp. 1539–1546, 1973. \n\n31. Dйlйpine, I., and Marcel, V., Metallic Salts of Dithiocarbamic Acid, _Comp. Rend_ , Transaction vol. 85, Milling Method, pp. 144–165, 1925. \n\n32. Dudenko, M., and Sobier, B.M., _Theory and Practice of Flotation Reagents, Nedra_ , Moscow, 1969. \n\n33. Harris, G., Alkyl Thionocarbamate Collector, US Patent 2,691,635, 1954. \n\n34. Yun, L.F., and Wang, S.W., Collectors for Metal Sulphide Ores, UK Patent 2,163,06"}, {"page": 35, "text": "8A, August 1986. \n\n35. Fu, L.Y., and Wang, S.S., New Flotation Reagents, US Patent 4,802,915, February 1989. \n\n36. Nagaraj, D.R. et al., The Chemistry and Structure Activity Relationships for New Sulphide Collectors, In (G.S. Dobby and S.R. Rao eds) _Processing of Complex Ores_ , Pergamon, pp. 157–168, 1989. \n\n37. Klimpel, R.K. and Hansen, R.D., Collector Composition for the Flotation of Mineral Value, US Patent 4,676,890, June 1987. \n\n38. Oktawic, M., _Method for Production of Dithiophosphoric Acid_ , Chemical Abstract 5212786, 1958. \n\n39. Goetzev, G., and Davidtz, J., Sulphydryl Collectors in Bulk Flotation, _Rudodobiv Met_ 1971(26) _2 Bulg_ . IMM Vol. 89, No. 10, October 1989. \n\n40. Marabini, A. et al., Chelating Reagents as Collectors and their Adsorption Mechanism (K.V.S. Sastry and M.C. Fuerstenau eds), _Challenges in Mineral Processing_ , SME, 1989. \n\n41. Gutzeit, G., _Chelate-Forming Organic Compounds as Flotation Reagents_ , pp. 35–50, 1946. \n\n42. Marabini, A.M. et al., A Calculation Method for Selection of Complexing Collectors Having Selective Action on a Cation, _Transactions of the Institute of Mining and Metallurgy Section C_ , AIME Series V, Vol. 7, pp. 20–26, 1946. \n\n43. Borningo, G., et al., Collecting Agents for Selective Flotation of Lead and Zinc Ores, US Patent 4,724,072, Transaction Institute of Mining and Metallurgy, February 1988. \n\n44. Young, C., and Chrinstesen, P., Ether Amine Synthesis, US Patent 2,287,219, March 1932. 45. Armac Bulletin, No. 72–78. \n\n46. Klassen, B.I., and Makrousou, B.A., _Principles and Theory of Flotation_ , Gozgortexiizdat, (in Russian), 1959. \n\n# **– 3 –** \n\n### **Frothers** \n\n##### **3.1 DEFINITION AND PROPERTIES OF FROTHERS** \n\nFrothers are heteropolar surface-active compounds containing a polar group (OH, COOH, C-O, OSO2 and SO2OH) and a hydrocarbon radical, capable of adsorbing in the water–air interface.  The frother molecules are arranged at the air–water interface such that the hydrophilic or polar groups are oriented into the water phase, and the hydrophobic or nonpolar hydrocarbon chain in the air phase.  In fact, the frother creates conditions for froth formation.  The flotation froth is a three-phase system. The frother concentrates at the interface of water and air bubbles, forming an envelope around the bubbles, which prevents them from colliding or touching. Frothers also lower the surface tension of the water.  The forces created around the air bubble in the presence of a frother prevent the bubbles from collapsing. \n\nMany investigations have been carried out on froths and free liquid films [1–4] and extensive reviews are available on the theory of frothing and the stability of froths [5–8]. From the practical point of view, difficulties still remain in selecting an efficient frother for many operating plants.  This is because the ionic composition of the pulp and the presence of various ultra-fine clay minerals have a dramatic effect on the frothing properties and froth stability "}, {"page": 36, "text": "in the flotation pulps. \n\nRecent attempts to provide guidelines for frother selection [9] suggested that using technical concepts and extensive flotation cell experience can lead to the identification of frothers possessing a range of desirable performance characteristics.  However, this may be too simplistic. Comparing plant and laboratory performance of frothers may lead to completely different results because of the changes of frothing properties under laboratory and plant conditions. One of the factors influencing of frothing properties, which has not been widely examined in basic research studies, is the relationship between the collecting power and frother properties.  For example, when mineral particles tend to float fast after the addition of a collector with “high collecting power,” the initial froth becomes overcrowded and very dry regardless of the type of frother used.  When this initial dry froth is removed, the froth becomes persistent.  This has been a common occurrence during flotation of porphyry-copper ores containing clay and during zinc flotation from massive sulfide ores. \n\n<mark>43</mark> \n\n3. Frothers \n\n44 \n\n##### **3.2 THE EFFECT OF COLLECTOR ON FROTH PROPERTIES** \n\nThe volume of froth generated in the flotation machine under standard operating conditions is often referred to as _froth power_ .  The froth power is influenced by the type of collector and frother used.  For example, froth power normally increases with the number of carbon atoms in the hydrocarbon radical up to 6 or 7, and then drops dramatically when the hydrocarbon chain has more than 8 carbon atoms.  A xanthate with less than 6 carbons in the alkyl group does not produce frothing alone, while octyl xanthate will produce froth on its own but will diminish froth if mixed with alcohol. \n\nMixing a longer chain xanthate (amyl) with a short chain alcohol increases the volume of the froth. The froth power increases strongly when amyl xanthate is combined with an alcohol containing 7–8 carbon atoms in the hydrocarbon radical.  Xanthates with a shorter chain length (ethyl) decrease the froth power for alcohols with 5 or less carbon atoms. \n\nIn fatty acid flotation, certain alcohol-type frothers, such as pine oils, cresylic acid, etc. act as froth modifiers.  For example, mixing tall oil fatty acid with a cyclic alcohol frother (pine oil) produces a froth that has improved loading properties and that collapses after discharge. \n\nIn cationic flotation with amines, addition of frother to the amine reduces collector consumption and improves the rate of flotation. \n\n##### **3.3 CLASSIFICATION OF FROTHERS** \n\nIn the literature, there are several different classifications of frothers depending on their properties and behavior in solution.  Dudenkov _et al_ . [10] have classified the frothers depending on the frother behavior at different pH values.  This classification is shown in Table 3.1.  Another classification is based on the type of frother or compounds that act as "}, {"page": 37, "text": "collector and frother.  Either classification is tentative because some of the compounds used as frother have been or still are proprietary products and their structures are seldom disclosed.  These frothers will not be discussed in this section. \n\nThe acid frothers have been used extensively until the 1960s.  Their application has been diminishing because of environmental considerations.  Two types of acid frothers are common, namely, phenols and alkyl sulfonates.  Neutral frothers are a much larger family of frothers and are more widely used.  Frothers that have both collecting and frother properties have already been discussed.  Froth modifiers are compounds different in nature from either acid or neutral frothers. \n\n**Table 3.1** \n\n||**Table 3.1**<br>Classification of frothers||\n|---|---|---|\n|_Acidic_|_Neutral_|_Basic_|\n|Phenols<br>Alkyl sulfates|Aliphatic alcohols<br>Cyclic alcohols<br>Alkoxy paraffins<br>Polypropylene glycol ethers<br>Polyglycol ethers<br>Polyglycol glycerol ethers|Pyridine base|\n\n\n\n45 \n\n3.4 Acidic Frothers \n\n##### **3.4 ACIDIC FROTHERS** \n\nThese frothers perform well only in acid pH. In an alkaline medium, their frothing properties are reduced.  Typical examples of these reagents are phenols.  These frothers are obtained as a by-product during gasification of coal tar and distillation of crude oil.  The following two groups of frothers have been used in mineral processing plants, phenols and alkyl-lauryl sulfonates. \n\n##### **3.4.1 Phenols** \n\nPhenols are also known as aromatic alcohols.  A typical frother from this group is cresol, consisting of a mixture of ortho ( _o_ ) (35–40%), meta ( _m_ ) (25–28%) and para ( _p_ ) (35–40%) cresols.  Cresols and close homologs of phenols are acidulation products of toluol.  The general formulas of the main components of these cresols are: \n\n\n\n<!-- Start of picture text -->\nCH3 CH3 CH3 OH<br>OH<br>OH<br>OH<br>Orthocresol Metacresol Paracresol Phenol<br>CH3 CH3<br>CH3 CH3<br>Orthoxylol Toluol Naphthalin<br><!-- End of picture text -->\n\nThe most effective frothers from this group are the _m_ -cresol, _p_ -cresol and _o_ -cresol. Some physical properties of the tricresols are shown in Table 3.2. \n\nThe main problem associated with the use of phenols as a frother is its variable composition, which depends on the source from which the frother is derived. _Xylenol_ belongs to the aromatic alcohol type of frothers.  In appearance, xylenol is a dark brown liquid similar to phenols with the same characteristic smell.  Xylenol frother is a mixture of a higher molecular structure of phenol isomers.  The chemical structure of xylenol is as follows: \n\n\n\n<!-- Start of picture text -->\nOH OH OH OH<br>CH3 H3C CH3<br>CH3 H3C CH3<br>CH3 CH3<br><!-- End of picture text -->\n\n46 \n\n3. Frothers \n\n**Table 3.2** \n\nPhysical properties of the main components of tricresols [12] \n\n|Product|Formula|Freezing<br>temperature (°C)|Boiling<br>temperature (°C)|\n|---|---|---|---|\n|Phenol|C6H5OH|43.3|182.0|\n|_o_-Cresol|CH"}, {"page": 38, "text": "3C6H4OH|31.6|191.0|\n|_m_-Cresol|CH3C6H4OH|11.9|202.0|\n|_p_-Cresol|CH3C6H4OH|35.0|202.0|\n|_o_-Xylol|1,2-(CH3)2C6H4|-28.0|144.0|\n|_m_-Xylol|1,3-(CH3)2C6H4|-54.0|139.0|\n|_p_-Xylol|1,4-(CH3)2C6H4|13.0|138.0|\n|Toluol|C6H5CH3|-93.0|110.6|\n|Naphthalene|C10H3|80.0|218.0|\n\n\n\nThe methyl groups can assume six different arrangements. The 3-4 position is the most abundant. These frothers are also obtained from coal by distillation.  Similar to phenols, these frothers also have a variable composition. \n\nPhenols and xylenol can be added to tall oil fatty acids to improve selectivity as well as power.  A mixture of tall oil and cresol has been successfully used for flotation of spodumene and phenacite [11]. \n\n##### **3.4.2 Alkylaryl sulfonates** \n\nAlkylaryl sulfonate can be described as an anionic frother with a structure that is composed of an aromatic hydrocarbon and an aliphatic radical: \n\n\n\nIn spite of the fact that these frothers have good frothing properties, their application was limited, likely because most alkylaryl sulfonate frothers contain traces of sulfur, which interfere with flotation. \n\n##### **3.5 BASIC FROTHERS** \n\nThese frothers are represented by pyridine and homologs, recovered as by-products from coal tar distillation.  They are used for flotation of base-metal ores, mostly in the former Soviet Union.  In Europe, a similar product was used to produce a collector used in the \n\n3.6 Neutral Frothers \n\n47 \n\nflotation of oxide lead minerals (Hoechst). The following two structures are used as frothers: \n\n\n\n<!-- Start of picture text -->\nO<br>N N<br>H Cl O SO2<br>pyridine pyridin<br>oxychloride sulfotrioxide<br><!-- End of picture text -->\n\n##### **3.6 NEUTRAL FROTHERS** \n\nThis is the most important group of frothers used widely in flotation of base-metal ores, oxidic minerals and industrial minerals.  They are functional in both acidic and alkaline pulps.  These frothers are divided into six sub-groups, with wide differences in chemical composition. \n\n##### **3.6.1 Aliphatic alcohols** \n\nThese frothers are mixtures of alcohols containing 6–8 carbon atoms.  They were at one time marketed by DuPont and they are tailored frothers for specific ore types.  The bestknown frother from this group is methyl isobutyl carbinol (MIBC) with the following formula: \n\n\n\nand 2-ethyl hexanol with the formula: \n\n\n\nThe properties of the more important aliphatic alcohol frothers are shown in Table 3.3. Aliphatic alcohol frothers are used as mixtures of different carbon lengths and as a mixture of hydrocarbon oils.  The following mixtures are common in mineral flotation: \n\n- _Mixture of C6–C9 alcohols_ :  A specific gravity of 0.856 and viscosity of 5 cps (Brookfield).  These frothers are regarded as highly selective. \n\n3. Frothers \n\n48 \n\n###### **Table 3.3** \n\n||**Tab**<br>Properties of aliph<br>|**le 3.3**<br>atic alcohol fr<br>|others<br>|||\n|---|---|---|---|---|---|\n|Alcohol|Formula|Freezing<br>point (°C)|Boiling<br>point (°C)|Density<br>(g/mL)|Solubility<br>(g/L)"}, {"page": 39, "text": "|\n|_n_-Pentanol|CH3(CH2)3CH2OH|–75|137.3|0.8144|23.0|\n|Isoamyl alcohol|(CH3)2CHCH2CH2OH|–117|132|0.813|25.0|\n|Hexanol|CH3(CH2)4CH2OH|–52|156.5|0.819|6.0|\n|Heptanol|CH3(CH2)5CH2OH|–34|176|0.822|1.8|\n|MIBC|(CH3)2CHCH2CHOHCH3|–90|132|0.808|17.0|\n|Caprylic acid|CH3(CH2)5CHOHCH3|–38|179|0.822|12.0|\n|4-Heptanol|CH3(CH2)2CHOH(CH2)CH3|–41.2|161|0.8183|4.5|\n\n\n\n- _Mixture of C4–C7 alcohols_ - _hydrocarbon oil_ :  A specific gravity of 0.82 and viscosity of 4.5 cps (Brookfield).  These frothers are usually used during copper–molybdenum or molybdenum flotation. \n\n- _Mixture of C5–C8 carbon alcohols_ : A specific gravity of 0.81–0.83 and viscosity of 6.9 cps.  These frothers gave less persistent froth than the other alcohol mixtures. \n\n##### _3.6.2 Cyclic alcohol (alpha terpineols)_ \n\nThese frothers were popular in the early days of flotation along with eucalyptus oils. These frothers are basically mixtures of different cyclic alcohols and they are produced as synthetic mixture or from the pine resins. The following are the basic structures of different components of cyclic alcohol frothers: \n\n\n\n<!-- Start of picture text -->\nCH3<br>C CH3<br>CH3<br>H2C CH H2C C CO C<br>H2C CH2 H3C C CH3 CH CH<br>C<br>CH<br>H2C CH CH2 H3C CH3<br>H3C C CHOH3 CH2 CH CH2<br>α-terpineol α-camphor α-pinene<br><!-- End of picture text -->\n\nThe most abundant cyclic alcohols in the frother mixtures are terpineols (i.e. 90%) followed by borneol and pinene.  The physical–chemical characteristics of cyclic alcohol frothers are shown in Table 3.4. \n\nThese frothers are less sensitive to the presence of clay minerals than other types of frothers and therefore they are extensively used in mixtures with aliphatic alcohol frothers for flotation of base metals and copper porphyry ores containing clay minerals.  They are also used as additives to tall oil fatty acid in fatty acid flotation to improve froth stability. The major problem in the use of cyclic alcohol frothers derived from natural sources is that their composition is not always constant, and consequently frothing properties are variable. \n\n3.6 Neutral Frothers \n\n49 \n\n###### **Table 3.4** \n\nPhysical chemical properties of cyclic alcohol frothers \n\n|Name|Chemical<br>formula|Polar<br>group|Solubility<br>at 20 °C (g/L)|Density<br>at 20 °C (g/mL)|Boiling<br>point (°C)|Freezing<br>point (°C)|\n|---|---|---|---|---|---|---|\n|--Terpineol|C10H18O|-OH|2.2|0.919|219|-33|\n|--Terpineol|C10H18O|-OH|1.98|0.935|220|-35|\n|--Terpineol|C10H18O|-OH|2.09|0.925|222|-36|\n|Borneol|C10H18O|-OH|0.64|1.010|212|-210|\n|Anetol|C10H12O|O-C|Insoluble|0.933|233|-|\n|--Camphor|C10H16O|C-O|1.60|0.912|201|-179|\n|--Pinene|C10H16|-|Insoluble|1.00|230|-65|\n\n\n\n##### **3.6.3 Alkoxy paraffins** \n\nThis group of frothers was developed in 1951 by Dr. Powell of South Africa.  In recent years, a number of frothers were produced based on two main structures: \n\n- (a) 1,1,3-Triethoxybutane (TEB) \n\n\n\n(b) 1,3,5-Trialkoxypropyl trioxane \n\n\n\n<!-- Start of picture text -->\nH H OR<br>C C C "},
