Repository: NDDev-Technocracy-OpenNetwork/hack-2026-nornickel-knot

> **DEPRECATED.** This repository is archived and no longer maintained.
> It is kept read-only for reference; its GDS anchor records
> `lifecycle: archived` under `portfolio:archived-projects`.

# Nornickel Scientific Knot

Живая карта знаний R&D для горно-металлургической отрасли: система превращает архив отчётов, статей, презентаций и экспериментальных материалов в типизированный граф знаний, а затем отвечает на вопросы естественным языком с источниками и страницами первоисточников.

Проект подготовлен командой **Harmonic Labs** для **Норникель AI Hack 2026**, трек **«Научный клубок»**.

File: data/parsed/Материалы конференций/XX Международная Черняевская конференция по химии, аналитике и технологии платиновых металлов.json (part 3 of 19)
конечных продуктов. Радикалы зарегистрированы методом ЭПР при фотолизе IrCl62– в низкотемпературных матрицах. \n\nМетодом сверхбыстрой кинетической спектроскопии (временное разрешение 150–200 фс, возбуждение в области 400–420 нм, что соответствует нефотоактивным LMCT полосам в видимой области спектра) исследованы первичные фотофизические процессы для водных и спиртовых растворов IrCl62–. Измерены константы скоростей электронных переходов, колебательной релаксации и внутренней конверсии. \n\nПолученная информация о механизме фотолиза IrCl62– позволяет моделировать сложные фотохимические процессы, относящиеся к производству водорода и ФДТ. \n\n###### **Список литературы** \n\n1. Gupta A.K., Parker R.Z., Hanrahan R.J. Solar-assisted production of hydrogen and chlorine from hydrochloric acid using hexachloroiridate(III) and (IV) // Int. J. Hydrogen Energy. – 1993. – Vol. 18(9). – P. 713–718. \n\n2. Gale G.R., Walker Jr. E.M., Smith A.B., Stone A.E. Antitumor and antimutagenic properties of the photochemical reaction product of ammonium hexachloroiridate(III) // Proc. Soc. Exp. Biol. Med. – 1971. – Vol. 136(2). – P. 1197–1202. \n\n_Работа выполнена при финансовой поддержке РФФИ (грант № 11-03-00268-а)._ \n\n32 \n\nСекция 1. Химия соединений платиновых металлов и золота \n\n###### **комПлексообразование  Палладия(ii)  и  Платины(ii) с  Производными  цитизинтиокарбамида** \n\n###### **_Л.Г. Голубятникова, Р.А. Хисамутдинов, А.В. Минилбаева, И.П. Цыпышева, Ю.И. Муринов_** \n\nФедеральное государственное бюджетное учреждение науки Институт органической химии Уфимского научного центра РАН Россия, 450054, Уфа, пр. Октября, 71 hisam@anrb.ru \n\nИзвестно, что комплексные соединения палладия(II) и платины(II) с производными тиомочевины обладают стимулирующим действием на клеточный иммунитет, а многие тиокарбоксамиды проявляют цитотоксические свойства [1]. \n\nС целью получения соединений с цитотоксической активностью в ИОХ УНЦ РАН, исходя из соответствующих аллил- и бензоилизотиоцианата и хинолизидинового алкалоида (-)-цитизина, изотиоцианатным методом получены N-(цитизин-12ил-тиокарбо)бензамид ( **L**<sup>**1**</sup> ) и N-аллилцитизин-12тиокарбамид ( **L**<sup>**2**</sup> **)** с количественными выходами. Данные соединения использованы для синтеза хлорокомплексов палладия(II) и платины(II). Комплексы были получены реакцией замещения хлорид-ионов на молекулы реагентов при различном задаваемом соотношении металл : лиганд. В качестве исходных соединений использовали тетрахлоропалладат(II) и тетрахлороплатинат(II) калия. \n\nКомплексные соединения с реагентами **L**<sup>**1**</sup> и **L**<sup>**2**</sup> синтезированы в водно-этанольной и водно- \n\nметанольной среде соответственно. Состав и выход полученных комплексов приведены в таблице. \n\nКомплексы представляют собой порошкообразные соединения, устойчивые при"}, {"page": 28, "text": " нагревании до 230 °С. Записаны и охарактеризованы электронные (растворитель ацетонитрил), ИК и ЯМР<sup>13</sup> С (растворитель DMSO-d6) спектры реагентов и их соединений. Установлен способ координации лигандов к ионам металлов и конфигурация комплексов. Соединения подготовлены для скрининга цитотоксических свойств. \n\n###### **Список литературы** \n\n1. Kumbhare, R.M. Synthesis and cytotoxic evaluation of thiourea and _N_ -bis-benzothiazole derivatives: A novel class of cytotoxic agents / R.M. Kumbhare, T. Dadmal, U. Kosurkar, V. Srindar // Bioorg. & Med. Chem. Lett. – 2012. – V. 22. – P. 453–455. \n\n\n\n<!-- Start of picture text -->\nТаблица<br>Задаваемое  S O Задаваемое  S<br>соотношение  N NH соотношение  N NH CH2<br>М :  L 1 М :  L 2<br>N N<br>O O<br>Состав  Выход, % Состав  Выход, %<br>полученного  полученного<br>соединения соединения<br>1 : 2 PdCl2 L 2 82,3 1 : 1 PdCl2 L 97,5<br>2 : 1 PdCl2 L 54,0 2 : 1 (PdCl2)3 L 2 72,3<br>1 : 2 Pt2Cl2 L 63,2 3 : 2 (PdCl2)3 L 2 78,8<br>1 : 1 Pt2Cl2 L 73,9 1 : 1 PtCl2 L 67,4<br><!-- End of picture text -->\n\n_Работа выполнена при финансовой поддержке Программы ОХНМ-5 Отделения химии и наук о материалах РАН._ \n\n33 \n\nXX Международная Черняевская конференция по химии, аналитике и технологии платиновых металлов \n\n###### **Применение  методов  автоклавного  растворения При  исследовании  свойств  Платино-рениевых катализаторов** \n\n###### **_1Н.В. Гризан, 1В.П. Твердохлебов, 2О.В. Белоусов, 2С.Н. Калякин, 1И.Н. Наумов_** \n\n1ФГАОУ ВПО «Сибирский федеральный университет», Россия, Красноярск 2ФГБУН Институт химии и химической технологии СО РАН 660036, Красноярск, Академгородок, 50, стр. 24 ov_bel@icct.ru, gavr@isp.nsc.ru \n\nВ процессе эксплуатации алюмо-платинорениевых катализаторов риформинга наблюдается падение их активности. Это может быть связано с изменением как состава, так и строения катализатора. Изменение состава и физико-химических характеристик объектов, содержащих металлы платиновой группы (МПГ), удобно исследовать с применением автоклавных технологий. Поскольку МПГ и их соединения в большинстве процессов являются кинетически инертными, то применение окислительного кислотного автоклавного вскрытия позволяет обеспечить экспрессный метод химического анализа. С другой стороны, гидротермальные восстановительные условия обработки некоторых типов катализаторов позволяют селективно растворить матрицу и сконцентрировать часть материала, содержащего активные каталитические центры, для исследования методами рентгенофазового анализа. Кроме того, информация поведения катализаторов в гидротермальных условиях может быть весьма полезна с точки зрения усовершенствования приемов их регенерации, а менно возможности управляемого варьирования структурными характеристиками частиц МПГ и соответственно восстановления каталитической способности. \n\nРанее нами были проведены систематические исследования связи физико-химических свойств различных высокодисперсных МПГ с их структурными характеристиками. В настоящей работе показана возможн"}, {"page": 29, "text": "ость применения методов автоклавного растворения (кислотное окислительное и неокислительное), для исследования физикохимических свойств, строения и состава алюмоплатино-рениевых катализаторов риформинга. \n\nВ качестве методов исследования твердой фазы использовали рентгенофазовый анализ, электронную микроскопию, газовую адсорбцию, химический состав определяли атомно-абсорбционным анализом, масс-спектрометрией с индуктивно связанной плазмой, спектрофотометрией. Эксперименты при повышенных температурах (160 °С) проводили в разработанных нами лабораторных кварцевых автоклавах. В качестве объектов исследования использовали исходный (R-98) и отработанные алюмо-платинорениевые катализаторы. Исследование гидротермального растворения катализаторов в хлористоводородной кислоте проводили как в неокислительных средах (удаление кислорода, аргоном), так и в окислительных (введение диоксида марганца). Установлено, что исходные катализаторы, использованные в настоящей работе, полностью растворяются в течение часа при указанной температуре в присутствии MnО2. Установлено, что площадь поверхности и отработанного катализатора уменьшается в 1,2 раза по сравнению с исходным. При этом алюминийсодержащая фаза отработанного катализатора, в отличии от исходного, растворяется не полностью и содержит 1,5 весовых % α-Al2O3 – корунда. Химический анализ растворов (атомно-абсорбционный) и осадков (рентгенофлуоресцентный анализ) показал хорошую сходимость и уменьшение Pt и Re в отработанных катализаторах по сравнению с исходным катализатором на 15 %. Известно, что МПГ (высокодисперсные) растворяются в солянокислых растворах за счет хемосорбированного на их поверхности кислорода. По данным растворения платины в растворах соляной кислоты за счет хемосорбированного кислорода проведена оценка увеличения размеров частиц металлической платины. \n\n34 \n\nСекция 1. Химия соединений платиновых металлов и золота \n\n###### **особенности  меЖионных  взаимодействий в  двойных  комПлексных  солях,** \n\n###### **содерЖаЩих  катион  [pd(Nh3)4]**<sup>**2+**</sup> \n\n###### **_С.А. Громилов, И.А. Байдина_** \n\nФедеральное государственное бюджетное учреждение науки Институт неорганической химии им. А.В. Николаева СО РАН 630090, Новосибирск, пр. Акад. Лаврентьева, 3 \n\nИзучение закономерностей построения кристаллических структур двойных комплексных солей (ДКС) является важным моментом для понимания процессов, и протекающих при их термолизе или восстановлении. Условия разложения можно подобрать так, чтобы конечными продуктами были нанокристаллические фазы – металлические и/или оксидные. Такие продукты находят самое широкое применение, в частности, нанокристаллические сплавы с участием благородных металлов используются в качестве катализаторов. В этом плане нанокристаллические сплавы и композиты с участием палладия представляют особый интерес. \n\nВ данной работе проведен кристаллохимический анализ строения ДКС, в состав которых входит комплексный катион [Pd(NH3)4]<sup>2+</sup> , где центральный атом палладия"}, {"page": 30, "text": " координирован по квадрату четырьмя молекулами аммиака. Все изученные соединения условно разделены по геометрии комплексных \n\nанионов, входящих в их состав на три системы: 1 – «квадрат – квадрат» (анионы _М_ ох2, _М_ – Co, Ni, Cu, Zn, Fe; _М_ Cl4, _М_ – Au); 2 – «квадрат – тетраэдр» (анионы _М_ О4, _М_ – Re, Mn, Mo, Cr); 3 – «квадрат – октаэдр» (анионы _М_ Cl6, _М_ – Ir, Pt, Re, Os; _М_ (NO2)6), _М_ – Rh, Ir); \n\nРазличные соотношения зарядов катионов и анионов приводят к многообразию образующихся структур. Мотивы их упаковки проанализированы по методике выделения трансляционных подрешеток. Обсуждаются особенности строения изученых комплексов в свете создания новых многокомпонентных соединений-предшественников. Планарное строение катиона палладия предполагает наличие дополнительных контактов с концевыми атомами анионов. На рис. показаны характерные водородные связи О…Н-N в структуре [Pd(NH3)4][Rh(NO2)5(NH3)]. \n\n\n\n<!-- Start of picture text -->\n2,56<br>2,12<br><!-- End of picture text -->\n\n_Работа выполнена при поддержке Интеграционного проекта Президиума СО РАН «Разработка методов получения новых химических веществ и создание новых материалов»._ \n\n35 \n\nXX Международная Черняевская конференция по химии, аналитике и технологии платиновых металлов \n\n###### **комПлексы  родия  и  Платины с  ФосФорсодерЖаЩими  каликс[4]резорцинами и  краун-ЭФирами:  синтез  и  свойства** \n\n###### **_Е.В. Гусева, В.К. Половняк_** \n\nКазанский национальный исследовательский технологический университет Россия, 420015, Казань, К. Маркса, 68 leylaha@mail.ru \n\nПотенциальный интерес для создания веществ с заданным характером каталитического или биологического действия представляют макроциклические соединения, в частности, каликс[4]резорцины и краун-эфиры, функционально замещенные различными типами фосфорсодержащих групп, а также квазифосфониевые соли, стабилизированные каликсрезорциновой матрицей. С другой стороны, известно, что соединения родия и платины отличаются высокой реакционной способностью в каталитических реакциях; известна их биологическая активность. В связи с этим было изучено взаимодействие каликс[4]резорцинов, содержащих в качестве координационных центров различные фосфорфрагменты с акватрихлоридом родия, диакватетраацетатом диродия и тетрахлоридом платины в ацетоне или этаноле. В результате взаимодействий были выделены устойчивые супрамолекулярные комплексы, состав которых подтвержден элементным и рентгенофлуоресцентным анализами, строение, термическая устойчивость и индивидуальность соединений охарактеризована комплексом физико-химических и спектральных методов. \n\n\n\nДля сравнения комплексообразующей способности различных типов фосфорсодержащих макроциклов было изучено также взаимодействие фосфорсодержащего дибензо-18-краун-6, модифицированного диэтоксифосфорильными группам, с акватрихлоридом родия, диакватетраацетатом диродия и тетрахлоридом платины. \n\nКомплексы родия и платины с элементоорганическими лигандами являются основой наиболее активных катализаторов."}, {"page": 31, "text": " Однако в природе не обнаружены ферменты, активные центры которых работали бы за счет этих металлов. Искусственные ферментоподобные катализаторы на основе ионов платиновых металлов могут кардинально изменить подходы в катализе. Применение принципов супрамолекулярной химии, в которой изучаются организованные ансамбли молекул, удерживаемых межмолекулярными системами, является перспективным направлением. Необходимо отметить уникальную особенность любых супрамолекулярных систем – способность моделировать биохимические процессы, происходящие в живых системах. Поэтому одно из выделенных соединений, а именно комплекс на основе акватрихлорида родия и L1 был изучен в модельных реакциях – гомогенного дегидрирования муравьиной кислоты, полимеризации виниловых мономеров (метилметакрилата, винилацетата) – и показал высокую активность по сравнению с ранее изученными системами, не содержащими каликсрезорциновой матрицы. Комплексы, полученные на основе макроциклов с диэтоксифосфорильными группами, были исследованы на биологическую активность. \n\n36 \n\nСекция 1. Химия соединений платиновых металлов и золота \n\n###### **синтез  и  строение  комПлексных  соединений pt(ii) и pt(iv)  с  серо- и  ФосФор содерЖаЩими органическими  лигандами** \n\n**_Ш.Ш. Даминова, Х.Т. Шарипов, З.Ч. Кадырова, О.Т. Пардаев, Ё.Т. Сафаров, Б.Ю. Рузиева_** \n\n###### Ташкентский химико-технологический институт, Узбекистан, Ташкент Термезский государственный университет, Узбекистан, Термез \n\nСреди благородных металлов платина(II,IV) является элементом, образующим геометрические изомерные соединения, которые различаются своим химическим поведением, а также физикохимическими свойствами. Объектами настоящего исследования стали комплексные соединения Pt(II,IV) с дипропил- (ДПТФК) и диизобутилтиофосфорными кислотами (ДiБТФК). Платина в обычных условиях не взаимодействует с диалкилтиофосфорными кислотами (ДАТФК), что связано с кинетической инертностью хлоридов металла. Реакция комплексообразования платины проходит лишь при нагревании смеси соли металла и лиганда. Для синтеза комплекса Pt(II) с ДАТФК использовали платинохлористоводородную кислоту, из которой получили тетрахлороплатинат калия. Четырехвалентная платина образует с ДАТФК желтоватый, трудноотделимый от раствора аморфный осадок, не растворимый в концентрированных серной и соляной кислотах. Двухвалентная платина образует желто-оранжевые кристаллы состава [Pt((RO)2POS)2]. Полученные комплексы хорошо растворяются в хлороформе, CCl4, ацетоне, холодном бензоле, толуоле, не растворяются в воде и спирте. \n\nПри комплексообразовании Pt(II) с диалкилтиофосфатами частоты ν Р=О колебаний увеличиваются на 25–15 см<sup>–1</sup> и наблюдаются в интервале 1150–1140 см<sup>–1</sup> , а полоса колебаний Р=S группы во всех комплексах Pt(II) смещена в низкочастотную область на 50–25 см<sup>–1</sup> . Например, в [Pt((i-С4Р9O)2POS)2] полоса P=S связи находится в области 622 см<sup>–1</sup> , а в [Pt((С3Р7O)2POS)2] при 610 см<sup>–1</sup> с плечом при 590 см<sup>–1"}, {"page": 32, "text": "</sup> . В ИК-спектрах \n\nкомплексных соединений Pt(IV) с ДАТФК тоже наблюдаются понижения частот валентных колебаний связи ν Р=S на 15–30 см<sup>–1</sup> по сравнению с некоординированными тиофосфатами и повышение частот валентных колебаний связи Р=О на 10–33 см<sup>–1</sup> . Это показывает, что координация диалкилтиофосфата осуществляется через атом серы и кислорода. Из полученных ИК-спектроскопических данных следует предположить, что в комплексах органический лиганд координирован бидентатно через серу и кислород с образованием четырехчленного цикла и имеет мезомерное строение с распределением ионного заряда между атомами триады. В электронных спектрах поглощения растворов комплексов в этаноле в области 290 нм (для Pt(II)) и 225 нм (для Pt(IV)) проявляются интенсивные полосы переноса заряда металл-лиганд. В дальней УФ-области наблюдается внутрилигандный переход, энергия которого почти не зависит от природы металлов. Высокая интенсивность полос переноса заряда обусловливает перекрывание слабых полос _d-d_ переходов. Однако в комплексе [Pt((С3Р7O)2POS)2] наблюдаются d-d переходы при 598 и 596 нм, характерные для транс-конфигурации, а в спектре комплекса [Pt((i-С4Р9O)2POS)2] плечо при 400 нм, характерное для цис-конфигурации. Подтверждением этого является наличие широких сигналов ОСН2-групп в ПМР-спектрах при 3,7–4,05 м. д. В спектрах комплексов [Pt((С3Р7O)2POS)4] и [Pt((i-С4Р9O)2POS)4] наблюдается низколежащий спиновый синглет при 320–400 нм, характерный для низкоспинового высокосимметричного транс-комплекса. Высокое значение Δ также характерно для октаэдрических транс-комплексов Pt(IV). \n\n37 \n\nXX Международная Черняевская конференция по химии, аналитике и технологии платиновых металлов \n\n###### **образование  и  ПревраЩения нитрозокомПлексов  рутения  в  хлоридных,  нитритных, нитратных  и  аммиачных  растворах** \n\n###### **_В.А. Емельянов_** \n\nФГБУН Институт неорганической химии им. А.В. Николаева СО РАН 630090, Новосибирск, пр. Акад. Лаврентьева, 3 eva@niic.nsc.ru \n\nРутений – уникальный элемент, обладающий удивительной способностью проявлять в своих соединениях до 10 различных степеней окисления, от –2 (K2[Ru(CO)4]) до +8 (RuO4). Вследствие этого задачи по выделению рутения из сложных по составу производственных и радиогенных растворов зачастую оказываются неразрешимыми, поскольку в смесях он бывает распределен не только по нескольким комплексным формам, но и по разным степеням окисления. \n\nЕдинственным классом соединений рутения, устойчивым к окислительно-восстановительным превращениям в водных растворах, являются нитрозокомплексы, новая волна интереса к которым связана с двумя открытиями конца XX века: участия NO в физиологических процессах и способности нитрозокомплексов к обратимому фотоиндуцированному переходу в долгоживущее метастабильное состояние. \n\nНастоящая работа посвящена исследованию процессов образования и превращений нитрозокомплексов рутения в технологически важных средах, а также разработке простых и эффективных методов синтез"}, {"page": 33, "text": "а этих комплексов. \n\nУстановлено, что при взаимодействии соединений рутения с азотсодержащими реагентами ключевой реакцией, приводящей к образованию нитрозосоединений, выступает взаимодействие комплексов Ru(III) с NO. Вопреки общепринятому мнению, нитрозильный лиганд, входящий в состав фрагмента (RuNO)<sup>3+</sup> , не обладает сильным динамическим трансвлиянием. В частности, первым продуктом акватации нитрозопентахлорокомплекса является _цис-_ [RuNOCl4(H2O)]<sup>–</sup> , который медленно изомеризуется в _транс-_ комплекс при комнатной температуре и быстро при нагревании. \n\nЛимитирующей стадией процесса нитрования иона [RuNOCl5]<sup>2–</sup> будет акватация первого хло- \n\nролиганда. Взаимодействие комплексов рутения с насыщенным раствором KNO2 и взаимодействие нитрозохлорокомплексов рутения с раствором (NH4)2CO3 позволяют выделять из растворов гексанитро- и нитрозотетраамминокомплексы рутения с близким к количественному выходом. \n\nОбнаружено, что в водных и разбавленных азотнокислых растворах нитрокомплексов рутения присутствуют нитритокомплексы, доля которых максимальна при _С_ HNO3 ~ 0,15–0,25 моль/л. Повышение концентрации азотной кислоты до _С_ HNO3 = = 1–6 моль/л приводит к быстрому замещению координированных в _транс-_ положении к нитрогруппам нитрит-ионов на воду, либо нитрат-ион. Замещение координированных нитрогрупп на _транс_ -координатах H2O–Ru–NO2 требует удаления из системы азотистой кислоты, например, посредством окисления или диспропорционирования. \n\nНитратные комплексы нитрозорутения в водных растворах обладают низкой устойчивостью и высокой лабильностью при Tкомн: константы их образования составляют ~ 0,4–0,8 для К1 и ~ 0,06–0,3 для К2; локальное равновесие в процессах образования и разрушения нитратных комплексов устанавливается менее чем за 2 ч. \n\nПоказано, что в водных и органических растворах как анионы [RuNO(NO2)4OH]<sup>2−</sup> , так и анионы [RuNO(NO2)3(ONO)OH]<sup>2−</sup> образуют гетерометаллические комплексы с рядом цветных металлов, что является основой для разработки новых экстракционных способов выделения рутения из растворов отработанного ядерного топлива. \n\nВзаимодействие нитрозоамминокомплексов Ru с HNO3 приводит к образованию нитрозонитратоамминокомплексов, строение которых установлено методом РСА. \n\n_Работа выполнена при поддержке Министерства образования и науки Российской Федерации (соглашение 14.В37.21.0141) и проекта 5.9 ОХНМ РАН._ \n\n38 \n\nСекция 1. Химия соединений платиновых металлов и золота \n\n###### **разнолигандные  комПлексные  соединения  родия(iii) на  основе  асПарагиновой  кислоты и Пуриновых оснований** \n\n**_1Н.Я. Есина, 1М.Н. Курасова, 2М.В. Тачаев, 1В.Е. Шаповалова_** \n\n1ГОУ ВПО Российский университет дружбы народов Россия, 117198, Москва, ул. Миклухо-Маклая, 6 2ФГБОУ ВПО Московский государственный университет природообустройства Россия, 127550, Москва, ул. Прянишникова, 19 tatchaev@mail.ru \n\nОбзор работ по комплексным соединениям родия(III) с аминокислотами и пуриновыми основаниями свидетель"}, {"page": 34, "text": "ствует о значительном интересе исследователей к этому классу соединений в связи с перспективой их использования для моделирования биологических процессов и изыскания новых биологически активных препаратов [1; 2]. \n\nДля определения возможности и условий образования разнолигандных комплексов состава Rh-Ade-Asp и Rh-Hyp-Asp было исследовано комплексообразование в водных системах с соотношением компонентов 1:1:1 методом потенциометрического титрования. Для расчета констант устойчивости смешанолигандных комплексов нами использовались предварительно определенные константы ионизации лигандов, а также константы устойчивости соответствующих однороднолигандных комплексов. Для системы Rh-Ade-Asp значение lgβ = 18,84, а для системы Rh-Hyp-Asp lgβ = 18,71. \n\nАнализ полученных данных позволил сделать вывод о значительной устойчивости образующихся соединений и возможности их выделения в твердом виде из раствора. \n\nДля выделения в твердом виде разнолигандных комплексных соединений с соотношением M:L1:L2, равным 1:1:1, была использована методика замещения одного лиганда другим. \n\nПолученные соединения \n\n\n\n\n\nбыли идентифицированны методами химического, термогравиметрического анализов, ИК- и ЯМРспектроскопией. На основании исследований поведения соединений при нагревании установлено, что \n\nсинтезированные комплексные вещества вначале подвергаются дегидратиции при 50–100 °С. При последующем повышении температуры в интервале 200–300 °С удаляется хлороводород, а в интервале 300–400 °С происходит плавление, переходящие в разложение комплексов, связанное с деструкцией органической части молекулы. Конечным продуктом термолиза является металлический родий. \n\nПо данным ИК-спектроскопии и на основании полученных данных о химических сдвигах в ЯМР<sup>13</sup> С спектрах было сделано предположение, что в синтезированных соединениях аспарагиновая кислота выступает как трехдентатный лиганд (2СОО<sup>-</sup> и NH2-группы). Аденин и гипоксантин реагируют как полидентатные лиганды, но преимущественно через N-3 и N-7 или N-9. Следует отметить, что координация, вероятно, приводит к перераспределению общей электронной плотности в системе сопряженных связей пуриновых оснований и поэтому они реагируют с ионом металла всей молекулой. \n\n###### **Список литературы** \n\n1. Chifotides H.T., Dunbar K R. Interactions of metal-metal-bonded antitumor active complexes with DNA fragments and DNA // Chemistry Miscellaneous Papers. Accounts of Chemical Research. – 2005. – Vol.38, Issue.2. – P. 146–156. \n\n2. Krдmer R., Polborn K., Wanjek H., Zahn I., Beck W. Metallkoomplex mit biologisch wichtigen liganden, LIII Chirale Halbsandwich-Komplexe von Rhodium(III), Iridium(III), Iridium(I) und Ruthenium(II) mit α-Aminosдure-Anionen // Chem. Ber. – 1990. – V. 123, №.4. – P. 767–778. \n\n39 \n\nXX Международная Черняевская конференция по химии, аналитике и технологии платиновых металлов \n\n###### **нитрокомПлексы  pt(ii) и pd(ii)  с  катионами неблагородных  металлов  как  Предшественники биметаллических  наносПл"}, {"page": 35, "text": "авов** \n\n###### **_А.В. Задесенец, М.Ю. Филиппова, Е.Ю. Филатов, П.Е. Плюснин, С.В. Коренев_** \n\nИнститут неорганической химии им. А.В. Николаева СО РАН 630090, Новосибирск, пр. Акад. Лаврентьева, 3 Новосибирский государственный университет 630090, Новосибирск, ул. Пирогова, 2 zadesenets@ngs.ru \n\nТермическое разложение комплексных соединений, содержащих в своем составе одновременно два металла, удобно использовать для получения биметаллических наносплавов. \n\nВ качестве предшественников были выбраны соли нитрокомплексов платины(II) и палладия(II) с изозарядными аквакатионами неблагородных металлов M’[M’’(NO2)4] ∙ _x_ H2O (M’= Fe, Co, Ni, Cu, M’’= Pd, Pt). Решающим аргументом в пользу выбора данных соединений была весьма высокая растворимость (>100<sup>г</sup> /л) относительно других представителей класса двойных комплексных солей, что использовалось для их нанесения методом пропитки на различные пористые материалы. Все они изоструктурны между собой и кристаллизуются в моноклинной ячейке, что открывает возможность образования твердых растворов, где могут частично замещать друг друга неблагородные или благородные металлы. \n\nТермическое поведение синтезированных соединений (на примере [Co(H2O)6][Pt(NO2)4] ∙ 3,5H2O) сильно зависит от атмосферы, в которой проводит- \n\n\n\nРис. 1. Элементарная ячейка [Co(H2O)6][Pt(NO2)4]·3,5H2O \n\nся разложение. На первых этапах термолиза происходит полное обезвоживание, которое имеет ступенчатый характер и соответствует образованию гидратов стехиометричного состава. \n\nДальнейшее нагревание в атмосфере водорода приводит к тепловому взрыву с образованием эквимолярного твердого раствора состава Co0.5Pt0.5. В инертной атмосфере гелия, напротив, оба металла окисляются нитрит-ионами, а затем восстанавливаются по мере нагревания с выделением смеси благородного металла и оксида неблагородного. \n\nСоль [Co(H2O)6][Pt(NO2)4]∙3,5H2O была использована для приготовления нанесенного образца Co-Pt/Al2O3. Анализ образца свидетельствует о равномерном распределении компонентов по поверхности, однако имеет место частичное вхождение кобальта в структуру оксидного носителя и, как следствие, обогащение металлических наночастиц платиной. Полученный катализатор был испытан в реакции конверсии CO и показал высокую активность и селективность по сравнению с традиционными монометаллическими образцами. \n\n\n\n<!-- Start of picture text -->\n100 [Co(H2O)6][Pt(NO2)4]·3,5H2O<br>90<br>80<br>Co[Pt(NO2)4]<br>70<br>60<br>He Co2O3 + PtO2<br>50 CoO + Pt<br>Co0,5Pt0,5 H2<br>40<br>0 100 200 300 400 500 600 700 800 900<br>T, °C<br>m, %<br><!-- End of picture text -->\n\nРис. 2. Термограммы [Co(H2O)6][Pt(NO2)4]·3,5H2O в атмосферах He и H2 \n\n_Работа поддержана грантами РФФИ 12-02-00943-а, 12-02-00354-а, 11-03-00668-а и 11-03-00168-а._ \n\n40 \n\nСекция 1. Химия соединений платиновых металлов и золота \n\n###### **нитрозокомПлексы  рутения  Пиридинового  ряда: синтез,  строение  и  свойства** \n\n**_1,2М.А. Ильин, 1,2 А.Н. Махиня, 1И.А. Байдина, 2Р.Д. Ямалетдинов, 2,3Е.С. Ильина_**"}, {"page": 36, "text": " \n\n1ФГБУН Институт неорганической химии им. А.В. Николаева СО РАН 630090, Новосибирск, пр. Акад. Лаврентьева, 3 \n\n2ФГБОУ ВПО Новосибирский национальный исследовательский государственный университет 630090, Новосибирск, ул. Пирогова, 2 \n\n3ФГБУН Институт химической биологии и фундаментальной медицины СО РАН 630090, Новосибирск, пр. Акад. Лаврентьева, 8 ima@niic.nsc.ru \n\nИнтерес к нитрозокомплексам рутения на протяжении последних нескольких десятилетий связан с перспективой применения этих соединений в качестве биологически активных препаратов, а также с существованием долгоживущих светоиндуцированных метастабильных изомеров, различающихся способом координации нитрозогруппы к атому рутения. Среди огромного разнообразия известных на сегодняшний момент нитрозокомплексов рутения рекордно высокой заселенностью метастабильных состояний обладает тетрапиридиновый комплекс [Ru(NO)Py4Cl](PF6)2 ∙ 0,5H2O. Исследования фотоизомеризации других нитрозопиридиновых комплексов рутения не проводились, что может быть связано с отсутствием методов синтеза этих соединений с приемлемым выходом из коммерчески доступных препаратов. Настоящая работа посвящена разработке методик синтеза нитрозокомплексов рутения с различным числом координированных молекул пиридина, установлению их кристаллического строения и изучению свойств. \n\nВ качестве исходного рутенийсодержащего соединения для синтеза нитрозопиридиновых комплексов использован K2[Ru(NO)Cl5], который с высоким выходом может быть получен из торгового RuCl3 ∙ _x_ H2O. В результате при варьировании условий проведения синтезов (стехиометрическое \n\nколичество пиридина, растворитель, температура проведения реакции и др.) были получены нитрозокомплексы рутения с числом молекул пиридина во внутренней сфере от 1 до 4: \n\nK[Ru(NO)PyCl4]∙ДМФА, [Ru(NO)Py2Cl3], [Ru(NO)Py2Cl2(OH)], [Ru(NO)Py2Cl2(H2O)]Cl∙H2O, [Ru(NO)Py2Cl2(H2O)]H2PO4∙2H3PO4∙H2O, [Ru(NO)Py2Cl2(H2O)]HSO4, _ос-_ [Ru(NO)Py3Cl(OH)]Cl∙1,5H2O, [Ru(NO)Py3Cl(H2O)]Cl2∙0,5HCl∙2H2O, [H5O2]2[Ru(NO)Py4Cl]Cl4. \n\nВсе полученные соединения были охарактеризованы набором физико-химических методов исследования (ИК-спектроскопия, ЯМР<sup>1</sup> H и<sup>13</sup> C спектроскопия, элементного анализа, РФА, ТГА и др.). Их кристаллическое строение было установлено методом монокристального РСА. Проводились предварительные испытания влияния полученных комплексов на жизнеспособность опухолевых клеток человека (HeLa). В результате обнаружено, что некоторые из полученных комплексов существенно подавляют деление раковых клеток этой клеточной линии, а непосредственно чистый Py не оказывает влияния. \n\n_Исследования выполнены при частичной поддержке Государственного контракта 14.B37.21.0141 Федеральной целевой программы «Научные и научно-педагогические кадры инновационной России» на 2009_ – _2013 годы. Авторы признательны за оказанную финансовую поддержку._ \n\n41 \n\nXX Международная Черняевская конференция по химии, аналитике и технологии платиновых металлов \n\n###### **исследование  Продуктов  взаимодейств"}, {"page": 37, "text": "ия** **_транс-_ и** **_цис-_ [ru(No)(Nh3)2(No2)2(oh)]  с  азотной  кислотой** \n\n**_1,2Е.В. Кабин, 1,2В.А. Емельянов, 1С.В. Ткачев, 1,2П.Е. Плюснин, 1И.А. Байдина, 2А.Ю. Куренкова_** \n\n1ФГБУН Институт неорганической химии им. А.В. Николаева СО РАН 630090, Новосибирск, пр. Акад. Лаврентьева, 3 \n\n2ФГБОУ ВПО Новосибирский национальный исследовательский государственный университет 630090, Новосибирск, ул. Пирогова, 2 john_kabin@ngs.ru \n\nРутений, содержащийся в значительном количестве в отработанном ядерном топливе ( **ОЯТ** ), осложняет процесс остекловывания твердых радиоактивных отходов и ускоряет процесс разрушения стеклообразной матрицы, тем самым повышая миграционную способность радионуклидов. Отсутствие эффективной технологии выделения рутения из ОЯТ обусловлено недостатком информации о строении и свойствах многочисленных комплексных форм рутения [Ru(NO)(H2O)5–x–y(NO2)x(NO3)y]<sup>(3–x–y)+</sup> , присутствующих в технологических азотнокислых растворах переработки ОЯТ. Такую информацию можно получить при исследовании модельных соединений, наиболее адекватными из которых представляются нитратонитроамминокомплексы нитрозорутения. \n\nЦелью настоящей работы являлось исследование состояния рутения в азотнокислых растворах _транс-_ [Ru(NO)(NH3)2(NO2)2(OH)] (рис. 1), а также исследование нитратокомплексов, образующихся при взаимодействии _цис-_ и _транс-_ динитродиамминокомплексов рутения с HNO3 (рис. 2). \n\nПроведена оценка константы образования нитратного комплекса **IV** (0,8 ± 0,1). \n\nЦис-[Ru(NO)(NH 3) 2(NO 2) 2(OH)] получен нами при обработке водного раствора Na2[Ru(NO)(NO2)4(OH)] карбонатом аммония с вы- \n\nходом 80 %. Взаимодействием этого комплекса с HNO3(конц.) получен тринитратокомплекс _гран-_ [Ru(NO)(NH3)2(NO3)3]. \n\nТермолиз нитратоамминокомплексов нитрозорутения в инертной атмосфере приводит к образованию при низкой температуре (450 ºС) высокодисперсного RuO2, являющегося важным компонентом ряда каталитических систем и оксидных электродов. \n\n\n\nРис. 1. Распределение рутения по комплексным формам в азотнокислых растворах _транс_ -[Ru(<sup>15</sup> NO)(<sup>15</sup> NH3)2(<sup>15</sup> NO2)2(OH)] по данным ЯМР<sup>15</sup> N \n\n\n\n<!-- Start of picture text -->\nHNO3(6 M)<br>t<br>-NO2, -H2O<br>NO NO NO NO<br>H3 N O2NRuONOONO2NH32 HNO-NOtкомн.23(конц.), -H2O H3 N O2NRuOHNONH2 3 HNO-NO, -Htкип.3(3 M)2O H3 N O2NORuOH2ONONH32 (NO3)*H2O H3 N O2NORuONOONO2NH32<br>ВЫХОД: 50% ВЫХОД: 50% ВЫХОД: 85%<br>(РСА, РФА, ИК, СТА, ЯМР  14 N, CHN) (РСА, РФА, ИК, СТА, ЯМР  14 N) (XAFS, ИК, СТА, AAC, CHN)<br><!-- End of picture text -->\n\nРис. 2. Схема взаимодействия _транс_ -[Ru(NO)(NH3)2(NO2)2(OH)] c HNO3 \n\n_Работа выполнена при поддержке Министерства образования и науки Российской Федерации (соглашение 14.В37.21.0141) и проекта 5.9 ОХНМ РАН._ \n\n42 \n\nСекция 1. Химия соединений платиновых металлов и золота \n\n###### **новые  комПлексы  Палладия  с  ацетилацетоном, содерЖаЩие  связь  металл-углерод** \n\n**_1,2С.В. Коренев, 1С.П. Храненко, 1,2С.А. Громилов, 1,2С.Г. Козлова,"}, {"page": 38, "text": " 1Н.К. Мороз, 1,2П.Е. Плюснин_** \n\n1Институт неорганической химии им. А.В. Николаева СО РАН, 2Новосибирский государственный университет 630090, Новосибирск, пр. Акад. Лаврентьева, 3 korenev@niic.nsc.ru \n\nСоединения палладия занимают значительное место в развитии химии координационных соединений. В последние годы активно исследуются азотнокислые растворы металла и возможность выделения из них кристаллических фаз постоянного состава. Нитрат-ион в качестве лиганда обладает слабой донорной способностью, что в перспективе делает нитраты палладия(II) удобным исходным реагентом для синтеза новых комплексных соединений с заданными свойствами, а также наработки продуктов, используемых в технологических процессах. \n\nАцетилацетон – один из распространенных органических лигандов с кислородами в качестве донорных атомов, образующий с Pd(II) очень устойчивый и широко известный хелат состава Pd(Acac)2. Интерес к этому комплексу со стороны исследователей различных отраслей химии не ослабевает, поскольку он является очень удобным прекурсором для получения различных функциональных материалов, таких как нанесенные катализаторы или магнитные биметаллические наночастицы. Несмотря на то, что способы получения Pd(Acac)2 с высоким выходом были хорошо известны, нам удалось разработать и запатентовать очень эффективный количественный метод синтеза  этого комплекса при взаимодействии кристал- \n\nлического _транс-_ [Pd(H2O)2(NO3)2] жидким ацетилацетоном. \n\nИсследуя комплексообразование в системе кристаллический _транс-_ [Pd(H2O)2(NO3)2] – жидкий ацетилацетон, мы разработали методики синтеза промежуточных разнолигандных комплексов палладия(II): биядерного [Pd2(acac)3(NO3)] ( **I** ) и полиядерного [Pd(acac)(NO3)]n( **II** ). Комплексы были идентифицированы методами химического и элементного анализа, колебательной спектроскопии, дифференциальной сканирующей калориметрии, синхронного термического анализа, массспектрометрии с ионизацией электростатическим распылением, рентгенофазового анализа и твердотельного<sup>13</sup> С MAS ЯМР. \n\nСтроение комплекса ( **I** ) установлено методом рентгеноструктурного анализа. Установлено, что в обоих соединениях атомы Pd связаны друг с другом через мостиковые ацетилацетонатные лиганды, причем один атом металла координирован ацетилацетоном обычным образом через донорные атомы кислорода, а другой атом металла образует связь с γ -углеродным атомом лиганда. На основе топологических квантово-химических расчетов, связь Pd‒ γ -С была классифицирована как напряженная химическая связь. \n\n\n\n43 \n\nXX Международная Черняевская конференция по химии, аналитике и технологии платиновых металлов \n\n###### **синтез  и  исследование  новых  комПлексов [ru(No)(No2)** **_x_ (py)** **_y_ oh]** \n\n###### **_Г.А. Костин, А.О. Бородин, А.А. Михайлов, Н.В. Куратьева_** \n\nИнститут неорганической химии им. А.В. Николаева СО РАН 630090, Россия, Новосибирск, пр. Акад. Лаврентьева, 3 kostin@niic.nsc.ru \n\n[RuNO(NО2)(ONO)Py2OH] **(2)** , [Ru(NO)Py3]2(PF6) **(3)** , Ru(NO)(NO2)2"}, {"page": 39, "text": "(ONO)Py]PyH **(4)** . Соединения могут быть получены при взаимодействии Na2[RuNO(NO2)4OH] с водными растворами сульфаминовой кислоты (СК) различных концентраций с последующим добавлением пиридина. В зависимости от соотношения реагентов реакция денитрования Na2[RuNO(NO2)4OH] происходит с удалением одной, двух или всех четырех нитрогрупп, что позволило определить условия для селективного получения моно-, ди- и трипиридиновых комплексов **1, 2** , **4.** Комплекс **3** был получен при взаимодействии **2** c СК при молярном соотношении 1:1 и последующем замещении молекул воды на пиридин в образующемся акваионе. Все соединения были охарактеризованы с использованием методов рентгеноструктурного анализа, ИК-спектроскопии, рентгенофазового анализа, элементного анализа. \n\nРазвитие химии комплексных соединений нитрозорутения c N-донорными лигандами связано с двумя аспектами их потенциального применения. Во-первых, это разработка новых фотоактивных материалов на основе обратимого фотоиндуцированного перехода фрагмента (RuNO)<sup>3+</sup> в долгоживущие метастабильные состояния. Вовторых, интерес к биологической активности нитрозокомплексов рутения в первую очередь связан с наличием группировки RuNO<sup>3+</sup> и ее способностью выступать в качестве донора NO при определенных условиях, аналогично нитропруссиду. Возможность фотохимической активации NO в нитрозокомплексах рутения открывает дополнительные перспективы их применения в методах фотодинамической терапии. \n\nВ данной работе представлены результаты по синтезу и характеризации четырех новых комплексов: _цис_ -[RuNO(NО2)2Py2OH] **(1)** , _транс_ - \n\n\n\n\n\n\n\n\n\n44 \n\nСекция 1. Химия соединений платиновых металлов и золота \n\n###### **двойные  комПлексные  соли [co(Nh3)6][coxIr1-x(c2o4)3]·** **_n_ h2o – Предшественники наноразмерных сПлавов co-ir** \n\n###### **_И.В. Кочетыгов, Е.Ю. Филатов, А.В. Задесенец, П.Е. Плюснин_** \n\nИнститут неорганической химии им. А.В. Николаева СО РАН 630090, Новосибирск, пр. Акад. Лаврентьева, 3 Новосибирский государственный университет 630090, Новосибирск, ул. Пирогова, 2 ilia.kochetygov@gmail.com \n\nТвердые растворы Co-Ir в наноразмерном состоянии на сегодняшний день имеют несколько областей возможного применения: катализаторы реакции разложения кислорода в топливных элементах, фотокатализаторы разложения воды и магнитные материалы, в частности при разработке жестких дисков нового поколения [1]. Это обуславливает интерес к разнообразным методам синтеза указанных наночастиц, например, к термолизу комплексных предшественников как к одному из наиболее легкоосуществимых способов контролируемого синтеза твердых растворов данных металлов. Также стоит отметить, что фазовая диаграмма системы при содержании Ir >50 ат.% не является точно определенной [2] и требуется проведение дальнейшей работы по ее уточнению. \n\nВ рамках настоящего исследования проведены синтез и изучение свойств как соединенийпредшественников сплавов Co-Ir – двойных комплексных солей (ДКС) состава \n\n\n\n\n\n\n\n\n\nрентгенофазовог"}, {"page": 40, "text": "о анализа определен состав продуктов термодеструкции двойных комплексных солей в атмосферах гелия и водорода при температурах 400–650 °С – наноразмерных твердых растворов Co-Ir. Установлены их структурные параметры и фазовый состав. Обнаружена метастабильность получаемых образцов металлических сплавов. \n\n###### [Co(NH3)6][CoxIr1-x(C2O4)3] ∙ _n_ H2O \n\n( _x_ = 0; 0,25; 0,5; 0,75; 1; _n_ = 0–2,5), так и продуктов их термолиза – сплавов соответствующих металлов. Обнаружены
