Repository: NDDev-Technocracy-OpenNetwork/hack-2026-nornickel-knot

> **DEPRECATED.** This repository is archived and no longer maintained.
> It is kept read-only for reference; its GDS anchor records
> `lifecycle: archived` under `portfolio:archived-projects`.

# Nornickel Scientific Knot

Живая карта знаний R&D для горно-металлургической отрасли: система превращает архив отчётов, статей, презентаций и экспериментальных материалов в типизированный граф знаний, а затем отвечает на вопросы естественным языком с источниками и страницами первоисточников.

Проект подготовлен командой **Harmonic Labs** для **Норникель AI Hack 2026**, трек **«Научный клубок»**.

File: data/parsed/Материалы конференций/corrosion-atlas.json (part 3 of 26)
attack|07.09.09.01|\n|Heat exchanger tube fns<br>|Aluminum|Severe deterioration|07.09.14.01|\n|<br>Humidifer drop catch<br>|Aluminum|Uniform attack|07.09.03.01|\n|<br>Plenum foor|Aluminum|Uniform attack|07.09.09.02|\n|**10 FIRE EXTINGUISHIN**|**G SYSTEMS**|||\n|Extinguisher water line|Carbon stee"}, {"page": 27, "text": "l|Uniform attack|01.10.01.01|\n|(underground)||||\n|Extinguisher water line|Carbon steel|Local attack|01.10.17.01|\n|Extinguisher water line|Coated carbon steel|Local attack outside|03.10.17.01|\n|(underground)||||\n|Extinguisher water line|Stainless steel (AISI 316L)|Pitting outside|04.10.15.01|\n|(underground)||||\n|Sprinkler line (dry)|Hot-dip galvanized steel|Pitting attack|02.10.15.01|\n|Valve|Bronze|Material locally worn away|06.10.34.01|\n\n\n\n###### **11 PROCESS INSTALLATIONS FOR EXTRACTION, PRODUCTION, TREATMENT, STORAGE, AND TRANSPORT OF PRODUCTS AND CHEMICALS** \n\n###### **Attack by Acids (See Also 12: Cleaning Systems and Pickling Baths)** \n\n|_Acetic Acid_||||\n|---|---|---|---|\n|Storage vessel|Aluminum|Cracking|07.11.18.01|\n|Transport line|Stainless steel (AISI 316L)|Pitting attack|04.11.12.07|\n|_Fluoride Acid_||||\n|Radiant heat shield|Stainless steel (AISI 304)|Pitting attack|04.11.12.11|\n|_Formic Acid_||||\n|Bellevile washers in a distillation|Stainless steel (AISI 316)|Uniform attack|04.11.04.05|\n|tower||||\n|Transport line|GRE<sup>1</sup>|Disintegration of reinforcements|10.11.04.01|\n|_Glycolic Acid_||||\n|Packing rings of scrubber|Stainless steel (AISI 430)|Tinning by uniform attack|04.11.04.15|\n|Pump bolt|Carbon steel|<br>Material irregularly eroded|01.11.34.06|\n|_Hydrochloric Acid_||||\n|Ball-cock ball|PFA<sup>6</sup>|Fractured|10.11.38.01|\n|Bellows|Hastelloy C|Cracking|05.11.18.01|\n|Bellows|<br>PTFE<sup>2</sup>|Black brittle layer|10.11.04.02|\n|Mixer tube|Hastelloy C276|<br>Uniform attack|05.11.34.02|\n|Nonreturn valve|<br>Stainless steel (AISI 316)|Severe pitting|04.11.12.08|\n|Nozzle of crude distiller dead|Carbon steel|<br>Local attack with grooves|01.11.04.06|\n|end||||\n|Nozzle of dip pipe|Hastelloy C|Uniform attack|05.11.04.03|\n|<br>Pump impeller|<br>GRE<sup>1</sup>|Local severe attack with fracturing|10.11.34.01|\n|<br>Strainer of vinyl chloride system|Stainless steel (316 L)|<br>Pitting attack|04.11.04.01|\n|<br>Transport line|PTFE<sup>2</sup>|<br>Blistering|10.11.37.01|\n|<br>Transport line|PTFE<sup>2</sup>|Cracks|10.11.28.01|\n|<br>Well tubing|Stainless steel (AISI 420)|Longitudinal attack|04.11.04.10|\n|_Hydrochloric Acid with Fluoride_<br>Equipment of distillation unit|Glass-lined steel|Severe local attack|03.11.12.02|\n|<br>Pipe of distillation unit|Glass|Severe overall attack|13.11.12.01|\n\n\n\n_Hydrochloric Acid with Fluoride_ Equipment of distillation unit Pipe of distillation unit \n\nxxxiv \n\n###### **SYSTEMS AND PARTS*** \n\n###### **MATERIALS** \n\n###### **APPEARANCE** \n\n###### **CASE HISTORIES** \n\n###### _Nitric Acid_ \n\n|Bolts and nuts<br>Condenser tube|Hastelloy C4<br>Stainless steel (2 RE 51)|Grooved attack and pitting<br>Grooved attack and pitting|05.11.42.01<br>04.11.19.01|\n|---|---|---|---|\n|Hi i|<br>Sil l WN 14539|<br>Gl hi|04110407|\n|eatng ppe|taness stee (.-r. .)|enera rougenng|...|\n|Pump impeller|Stainless steel (AISI 316)|Granular surface with cracks|04.11.19.05|\n|Pump impeller|Stainless steel (AISI 304)|Partly eroded|04.11.34.02|"}, {"page": 28, "text": "\n|Reactor wall|Stainless steel (AISI 316/321)|Local attack near the welds|04.11.19.04|\n|Vessel wall|Stainless steel (AISI 304)|Local attack near the welds|04.11.19.02|\n|_Nitric Acid and Sulfuric Acid_||||\n|Propeller blade<br>_Nitric Acid and Phosphoric Acid_|Stainless steel (AISI 304)<br>|Easily deformable|04.11.04.08|\n|<br>Reactor vessel wall|<br>Stainless steel (AISI 347)|Local overall corrosion|04.11.04.11|\n|_Phosphoric Acid_||||\n|Autoclave charge pipe<br>|Stainless steel (AISI 316 L)|Uniform attack|04.11.04.02|\n|Bafe<br>|Stainless steel (904 L)<br>|Severe general attack<br>|04.11.34.04<br>|\n|Butterfy valve|Hastelloy C-22|Pitting and overall attack|05.11.04.01|\n|<br>Conveyor belt chains|<br>Carbon steel|<br>Cracks and rupture|01.11.28.02|\n|<br>Drain line|Stainless steel (AISI 316 L)|<br>Grooves|04.11.04.06|\n|Reactor wall<br>_Polythionic Acid_|Aluminum bronze|Red color|06.11.16.02|\n|Nozzle on a cracking furnace|Stainless steel (AISI 304 H)|Irregular cracking, rough surface|04.11.18.15|\n|_Sulfamic Acid_<br>Pump impeller<br>_Sulfuric Acid_|Bronze|Uniform attack|06.11.04.01|\n|<br>Flange|Carbon steel|Severe local attack|01.11.34.03|\n|Heat exchanger tube|Stainless steel (AISI 316 Ti)|Local uniform attack|04.11.04.03|\n|<br>Heat exchanger tube|<br>Stainless steel (AISI 316 Ti)|Uniform attack|04.11.04.04|\n|Pump impeller<br>|Carpenter 20<br>|Material locally worn away<br>|05.11.19.01<br>|\n|Pump impeller|Bronze (CuSn 10)|Uniform attack with fow pattern|06.11.34.03|\n|<br>Pump impeller|<br>Stainless steel (AISI 317)|<br>Uniformly worn down|04.11.34.03|\n|Pump impeller cap|Stainless steel (AISI 316)|Severe pitting attack|04.11.26.02|\n|Spray plate|Copper|Severe uniform smooth attack|06.11.34.02|\n|<br>Stirrer support|Stainless steel (AISI 304)|Uniformly attacked and eroded|04.11.04.09|\n|Strainer|Hastelloy C22|Severe uniform corrosion|05.11.14.01|\n|Stripping column|Lead|Local attack to leakage|08.11.04.01|\n|<br>Transport line|Carbon steel|<br>Grooved attack|01.11.04.03|\n|Transport line<br>|Carbon steel<br>|Grooved attack<br>|01.11.04.04<br>|\n|Transport line|Carbon steel|Pitting attack|01.11.04.05|\n|Transport line|Carbon steel|Selective leaching of the weld|01.11.04.10|\n|Transport line<br>|Carbon steel|Uniform attack|01.11.14.02|\n|Transport line|Carbon steel|Local uniform attack|01.11.34.07|\n|<br>Transport line|Stainless steel (AISI 304)|Severe general corrosion|04.11.04.13|\n|Transport line|Allo 20|Numerous small pits|05110402|\n|<br>Valve|y<br>Stainless steel (AISI 316)|<br>Severe uniform attack|...<br>04.11.04.06|\n|Valve|Stainless steel (W.-Nr. 1.4539)|Severe uniform attack with cracks|04.11.19.03|\n|_Mixture of Organic Acids_<br>Sample cooler<br>**Attack by Alkalis**|Stainless steel (AISI 316)|Uniform attack of copper solder|04.11.04.12|\n|_Caustic Soda_<br>Discharge pipe gas scrubber|PVDF<sup>7</sup>|Cracking beside the welds|10.11.36.01|\n|Flange|Aluminum|Uniform attack|07.11.03.01|\n|Float ball<br>_Soda_|Copper|Uniform attack|06.11.03.01|\n|Pipe bend transport s"}, {"page": 29, "text": "ystem|Carbon steel|Local attack|01.11.34.01|\n\n\n\nPipe bend transport system Carbon steel \n\n01.11.34.01 \n\nxxxv \n\n|**SYSTEMS AND PARTS**|*****<br>**MATERIALS**|**APPEARANCE**|**CASE HISTORIES**|\n|---|---|---|---|\n|Pump impeller|Titanium|Attack with fow pattern|09.11.34.01|\n|<br>Strengthener around bellow|Stainless steel (AISI 316)|<br>Pitting attack with cracks|04.11.18.04|\n|Transport line|Carbon steel|Local uniform smooth attack|01.11.03.01|\n|Transport line|Carbon steel|Cracking|01.11.18.01|\n|Transport line|GRVE<sup>8</sup>|Resin layer disappeared|10.11.03.01|\n|Transport line|GRPE<sup>9</sup><br>|Attack to the polyester at the weld|10.11.03.02|\n|Transport line|PVDF<sup>7</sup>|Cracking|10.11.36.02|\n|_Sodium Hypochlorite_||||\n|Beer can<br>**Attack by Atmosphere**|Aluminum|Partly corroded away|07.11.03.02|\n|<br>Bolt|Steel (34 Cr Ni Mo 6)|Broken|01.11.20.05|\n|Bolt|Zinc-coated steel|Brittle fracture|02.11.22.01|\n|Bolt|Brass|Red discoloration|06.11.16.01|\n|Bursting disc|Stainless steel (AISI 316)|Pitting under deposits|04.11.12.09|\n|Cutter knife|Coated stainless steel|Rusty|12.11.14.01|\n|Distillation column wall<br>|Carbon steel|Local severe attack|01.11.25.02|\n|(insulated)||||\n|Electric tracing|Copper|Sheathing melted|06.11.25.01|\n|Heat-exchanger tube end|Stainless steel (AISI 304)|Small pits|04.11.17.02|\n|Pipeline hold-down plate|Melamine|Cracking|10.11.29.01|\n|<br>Sealing sleeve|Natural rubber|Cracking|13.11.29.01|\n|Storage tank<br>|Stainless steel (AISI 304)<br>|Pitting attack<br>|04.11.15.01<br>|\n|Transport line (insulated)|Carbon steel|Irregular general attack|01.11.25.01|\n|<br>Transport line|Coated steel|<br>General attack after the coating faked of|03.11.24.01|\n|Transport line (insulated)|Coated steel|<br>Severe attack at the base|03.11.25.01|\n|<br>Transport line|Stainless steel (AISI 316)|Local cracking|04.11.18.07|\n|Transport line|Stainless steel (AISI 304)|Pitting attack|04.11.12.02|\n|Transport line|Stainless steel (AISI 316)|Pitting attack|04.11.14.01|\n|**Attack by Catalysts**||||\n|Ball valve|Stainless steel (AISI 316)|Grooved attack|04.11.32.01|\n|Valve rod|Stainless steel (AISI 410)|Material partly worn away|04.11.32.02|\n|Attack by coke<br>||||\n|Termocouple<br>**Attack by Crystals**|Incoloy 800H|Material wear|05.11.32.01|\n|_Fertilizer Crystals_||||\n|Wearing plate|UHMW PE<sup>10</sup>|Cracking|10.11.29.02|\n|_Salt Crystals_||||\n|<br>Paddle|Stainless steel (AISI 316)|Transverse cracks|04.11.18.12|\n|**Attack by Cyanide**<br>Pump impeller<br>**Attack by Foods and Allied**|Tin bronze<br>**Products**|Severe local attack|06.11.34.04|\n|_Ketchup_||||\n|Pump casing|Stainless steel (AISI 316)|Pitting attack|04.11.12.01|\n|<br>Transport line|Stainless steel (AISI 304)|<br>Cracking|04.11.18.06|\n|_Margarine_||||\n|Control valve|Monel|Grooved attack|05.11.34.01|\n|Perfector tube|Nickel-plated carbon steel|Pitting attack|03.11.12.01|\n|Separator tray|<br>Stainless steel (AISI 304)|<br>Cracking|04.11.18.09|\n|_Milk_||||\n|Can|Tin-plated steel|Black corrosion patche"}, {"page": 30, "text": "s|03.11.14.02|\n|Pump impeller|<br>Stainless steel (AISI 316)|<br>Material worn away locally|04.11.33.01|\n|_Spent Grain_||||\n|<br>Transport link|Carbon steel|Worn over entire surface|01.11.32.01|\n\n\n\nxxxvi \n\n|**SYSTEMS AND PARTS***|**MATERIALS**|**APPEARANCE**|**CASE HISTORIES**|\n|---|---|---|---|\n|_Vegetable Oils_||||\n|Transport line|Carbon steel|Local uniform attack|01.11.04.02|\n|**Attack by Gases and Vapors**||||\n|_Ammonia_||||\n|Cap of extraction system<br>|PP<sup>5</sup><br>|Fractured<br>|10.11.29.03<br>|\n|Heating coil|Stainless steel (AISI 304L)|Severe overall and annular corrosion|04.11.06.03|\n|_Carbon Oxide/Dioxide_||||\n|Furnace tube cone|Alloy 800|Local pitting attack|05.11.06.03|\n|Lug of a bracket|Carbon steel|Cracking with fracture|01.11.30.02|\n|Pipe wall bottom|Carbon steel|Terraced attack|01.11.02.07|\n|_Chlorine_||||\n|Filter holder|PP<sup>5</sup>|Cracking and uniform attack|10.11.36.03|\n|Gas inlet pipe of a reactor<br>|Silver<br>|Uniform attack<br>|09.11.08.01<br>|\n|Heat exchanger tube<br>|Zirconium<br>|Uniform attack<br>|09.11.08.02<br>|\n|Of-gas pipe|PTFE<sup>2</sup>|Cracking|10.11.38.03|\n|_Combustion and Flue Gases_||||\n|Burner front of a cracking<br>|Stainless steel (AISI 310)|Cracking with plugging|04.11.19.08|\n|furnace||||\n|Heat exchanger tube|Stainless steel (W.-Nr. 1.4772)|Wall thickness reduction with scale|04.11.06.02|\n|Heat exchanger tube|Lead|Creep rupture|08.11.30.01|\n|Shock tube|Stainless steel (AISI 310)|Brittle fracture|04.11.19.09|\n|_Hydrochloric Acid Gas (DRY)_||||\n|Safety bellows|Stainless steel (AISI 316)|Uniform attack|04.11.04.14|\n|_Hydrogen/Hydrogen Sulfde Mi_|_xture_|||\n|<br>Cladding of reactor|<br>Stainless steel (AISI 316)|Intergranular cracks|04.11.18.13|\n|_Hydrogen/Nitrogen/Ammonia_|_Mixture_|||\n|Heat exchanger tube|Carbon steel|Laminar fssuring|01.11.20.01|\n|Inlet Header Pigtails|Carbon steel|<br>Intergranular cracks|01.11.30.01|\n|_Natural Gas_||||\n|Slotted liner of a gas well|Duplex stainless steel|Material worn away|04.11.32.03|\n|Station pipe|Carbon steel|Local attack|01.11.02.03|\n|Transport line|Carbon steel|Pitting attack|01.11.02.01|\n|Transport line|Carbon steel|Material worn away smooth|01.11.32.02|\n|Well tubing|Carbon steel|Severe local attack|01.11.02.02|\n|Well tubing|Carbon steel|Pitting attack and grooves|01.11.02.04|\n|_Nitrogen Gas_<br>||||\n|Wall of annealing furnace|Stainless steel (AISI 309)|Uniform attack|04.11.06.01|\n|_Of-Gases_||||\n|Mist separator wall section|Stainless steel (W.-Nr. 1.4466)|Intergranular cracking|04.11.19.10|\n|_Oxygen_||||\n|Furnace coil|Termalloy T66|Uniform attack with cracking|05.11.06.02|\n|_Sour Gas_||||\n|Overhead Line|Carbon steel|Intergranular cracking near the weld|01.11.18.03|\n|_Zinc Vapors_||||\n|Chain in zinc recuperation<br>furnace|Carbon steel|Flaking-of scale formation|01.11.22.01|\n\n\n\n###### **Attack by Hydrocarbons** \n\n_Ammonium Carbamate_ Condenser hold-down plate \n\nDuplex stainless steel \n\nSelective attack to the austenitic phase 04.11.19.06 \n\nxxxvii \n\n|**SYSTEM"}, {"page": 31, "text": "S AND PARTS***|**MATERIALS**|**APPEARANCE**|**CASE HISTORIES**|\n|---|---|---|---|\n|Condenser pipe|Titanium|Cracking and uniform attack|09.11.20.01|\n|Dip pipe of ammonia stripper|Stainless steel (AISI 316 L)|Completely corroded away|04.11.19.11|\n|_Benzaldehyde_||||\n|Reactor pipe|PTFE lining<sup>2</sup>|Blistering|10.11.37.02|\n|_Benzene_||||\n|Storage tank|Stainless steel (AISI 304)|Pitting attack|04.11.12.03|\n|_Butylene_||||\n|Transfer pipe|Carbon steel|Pitting attack|01.11.06.01|\n|_Crude Oil_<br>||||\n|Heat exchanger expansion<br>|Incoloy 825|Pitting attack under deposits|05.11.15.01|\n|bellows||||\n|Storage tank<br>|Carbon steel<br>|Grooved attack near weld<br>|01.11.02.05<br>|\n|Well tubing|Coated steel|Local attack|03.11.02.02|\n|_Crude Oil Distillates_||||\n|Process pipe|Carbon steel|Brittle fracture|01.11.29.01|\n|_Ethanol Amine_||||\n|Line from reboiler|Stainless steel (AISI 316)|Material locally worn away|04.11.34.05|\n|_Hydrocarbons (Not Defned)_||||\n|<br>Furnace tube distillation unit<br>|Carbon steel<br>|Coke deposition, reduction wall thickness<br>|01.11.06.10<br>|\n|Radiant coil cracking furnace|Nickel alloy ASTM HP 40|Bulging with cracking|05.11.06.01|\n|_Hydrocarbons with Ammonia a_|_nd Cyanide_|||\n|Condenser pipe<br>|Aluminum brass<br>|Transverse cracking<br>|06.11.18.01<br>|\n|Condenser pipe|Aluminum brass|Attack with fow pattern|06.11.34.01|\n|Sparger of reactor|Carbon steel|<br>Cracking near weld|01.11.06.03|\n|_Hydrocarbon with Caustic Soda_<br>||||\n|Scrubber of-gas line|Carbon steel|Cracking near the weld|01.11.18.04|\n|_Hydrocarbons with Halides or H_|_ydrochloric Acid_|||\n|Deaerator adaptor<br>|Stainless steel (AISI 321)<br>|Attack with fow pattern<br>|04.11.34.01<br>|\n|Demister material|Stainless steel (AISI 304)|<br>Pitting attack|04.11.12.06|\n|Heat exchanger tube<br>|Stainless steel (various)<br><sup>11</sup>|Pitting attack<br>|04.11.12.05<br>|\n|Plug-cock plug|FEP|Local damage|10.11.38.02|\n|Rundown pipeline<br>|Carbon steel<br>|Grooved etching<br>|01.11.34.04<br>|\n|Transport line|Stainless steel (AISI 304)|Cracking|04.11.18.02|\n|<br>Transport line|Stainless steel (AISI 316)|Cracking|04.11.18.03|\n|Transport line<br>|HDPE<sup>12</sup><br>|Cracking<br>|10.11.30.01<br>|\n|Tray clamp|Carbon steel|General attack|01.11.14.01|\n|Wall of alkylation plant|Carbon steel|Blistering|01.11.20.04|\n|_Hydrocarbons with Hydrogen_||||\n|Ballast plate of platformer|Carbon steel|Blistering|01.11.20.03|\n|<br>Furnace pipe of desulfurization|Carbon steel|Cracking near the weld|01.11.20.02|\n|plant||||\n|Heater tube|Carbon steel|Pitting attack without deposits|01.11.06.02|\n|_Hydrocarbons with Naphthenic_|_Acid_|||\n|<br>Furnace tube of distillation unit|<br>Carbon steel|Pitting attack and uniform attack|01.11.34.02|\n|Vapor line of distillation unit|Carbon steel|<br>Pitting attack|01.11.34.05|\n|_Hydrocarbons with Sulfur Comp_|_ounds_|||\n|<br>Efuent line of distillation<br>column|<br>Carbon steel|Fractured after reduction of wall thickness|01.11.06.06|\n|Heat exchaner tube"}, {"page": 32, "text": "|Carbon steel|Local reduction of wall thickness|01110605|\n|g<br>desulfurization|||...|\n\n\n\nxxxviii \n\n|**SYSTEMS AND PARTS***|**MATERIALS**|**APPEARANCE**|**CASE HISTORIES**|\n|---|---|---|---|\n|_Plant_||||\n|Outlet header of overhead<br>|Carbon steel|Stepwise transgranular cracking|01.11.20.07|\n|condenser<br>||||\n|Process pipe distillation unit<br>|Carbon steel<br>|Uniform attack<br>|01.11.06.08|\n|Reactor test block of|Carbon steel|Uniform attack|01.11.06.09|\n|dlfiti||||\n|esuurzaon<br>Plant||||\n|Sidestream line<br>|Carbon steel<br>|General attack<br>|01.11.34.08<br>|\n|Transport line|Carbon steel|Uniform attack|01.11.06.07|\n|Tube sheet of waste heat boiler|Carbon steel|General corrosion|01.11.06.04|\n|_Methyl Isobutyl Ketone_||||\n|Filter holder|PSU<sup>13</sup>|Cracking|10.11.36.04|\n|_Mixture of Chloroform and Car_|_bon Tetrachloride_|||\n|<br>Flange seal|<br>EPDM<sup>14</sup>|Swollen and cracks|10.11.39.01|\n|_Mixture of Methanol, Acetone,_|_Ketones_|||\n|Sealing O-ring|Silicon rubber|Cracking|10.11.30.02|\n|_Mixture of Organic Product wit_<br>|_h Alcohols_<br>|||\n|Heat exchanger tube|Copper|Material partly worn away|06.11.33.01|\n|_Naphtha_||||\n|Furnace pipe<br>|Stainless steel (AISI 310)<br>|Cracking<br>|04.11.28.01<br>|\n|Platformer pipe|Carbon steel|Cracking|01.11.28.01|\n|_Organic Solvents_||||\n|<br>Stamper|PVC<sup>4</sup>|Degradation|10.11.39.03|\n|_Styrene_||||\n|Agitator shaft guide block|PTFE<sup>2</sup>|Swelling|10.11.39.02|\n|**Attack by Kieselguhr**||||\n|Tank bottom near air inlet valve|Stainless steel (AISI 304)|Uniform eroded surface|04.11.32.04|\n|**Attack by Salt Solutions**||||\n|<br>Centrifuge drum|Duplex stainless steel<br>|Pinholes|04.11.12.04|\n|Injection section of dosing line|Stainless steel (AISI 316 L)<br>|Perforating crack|04.11.18.11|\n|Flange of reactor|Stainless steel (AISI 316 L)|Severe uniform attack|04.11.13.01|\n|<br>Pipe fange|Stainless steel (AISI 308/304)|Pitting attack (intergranular corrosion)|04.11.19.07|\n|<br>**Attack by Sulfde**<br>||||\n|<br>Guide roller for plastic flm|Hastelloy B|Pitting attack|05.11.05.01|\n|**Attack by Temperature**||||\n|Epicote centrifuge bowl|Stainless steel (duplex)|cracks|04.11.44.01|\n|**Attack by Textile Dyes**||||\n|<br>Guide bar in textile steamer|Stainless steel (AISI 304)|Cracking|04.11.18.05|\n|**Attack by Soil**||||\n|<br>Talk bottom|Aluminum|Pitting attack|07.11.15.01|\n|**Attack by Water**||||\n|_Brew Water_||||\n|Tank wall|Stainless steel (AISI 304 L)|Small cracks|04.11.18.14|\n|T-piece at brew water tank|Stainless steel (AISI 304 L)|Cavity in weld|04.11.38.02|\n|_Cooling Water_||||\n|Cooling water/steam delivery<br>li|Carbon steel|Low-branched cracks|01.11.28.03|\n|ne<br>Food can|Tin-plated steel|Rust spots|03.11.14.01|\n\n\n\nxxxix \n\n|**SYSTEMS AND PARTS***|**MATERIALS**|**APPEARANCE**|**CASE HISTORIES**|\n|---|---|---|---|\n|Wall of reactor|Stainless steel cladding (AISI 316 on|Cracking|04.11.18.10|\n||<br>carbon steel)|||\n|_Disposal and Waste Water_||||\n|Heat exchanger tube|Inconel 625|Cracking|05.11.18."}, {"page": 33, "text": "02|\n|Reactor tube<br>|Nickel 200<br>|Pitting attack and general attack<br>|05.11.02.01|\n|Reducer|Stainless steel (AISI 316)|Pitting attack|04.11.12.10|\n|Station pipe|Coated carbon steel|Local attack near weld|03.11.01.01|\n|Station pipe<br>|Coated carbon steel<br>|Local attack<br>|03.11.02.01<br>|\n|Transport line|Coated carbon steel|Pitting attack near weld|03.11.02.03|\n|_Formation Water_||||\n|Oil-well casing|Coated carbon steel|External casing corrosion of the mesa type|01.11.02.06|\n|_Ground Water_||||\n|Storage tank bottom plate<br>|Carbon steel<br>|External local attack<br>|01.11.17.01<br>|\n|Storage tank bottom plate|Aluminum|Local layered swelling|07.11.19.01|\n|_Mine Water_||||\n|Suction and discharge valve|Stainless steel (martensitic)|Crumbling|04.11.20.01|\n|guides of pump||||\n|_Process Water_||||\n|Mixer blade|Stainless steel (AISI 316)|Cracks and rupture|04.11.28.02|\n|Plate of paper mill strainer|Stainless steel (AISI 316)|Pitting attack under deposits|04.11.17.01|\n|<br>Shaft of mixing device|<br>Stainless steel (AISI 316 L)|<br>Cracks with ductile fracture|04.11.28.03|\n|_Rain Water_||||\n|Autoclave jacket (insulated)|Carbon steel|Cracking|01.11.18.02|\n|Column wall of distillation plant|Carbon steel|Local attack outside|01.11.25.02|\n|(insulated)||||\n|_Tap Water_||||\n|Pipeline|Duplex stainless steel|Selective attack of the weld zone|04.11.38.01|\n|Process line (insulated)|Stainless steel (AISI 316)|Cracking|04.11.18.16|\n|Transport line|Stainless steel (AISI 304)|Cracking|04.11.18.01|\n|**12 CLEANING SYSTEMS**|**AND PICKLING BATHS**|||\n|Ball bearings|Carbon steel|Pitting attack|01.12.42.01|\n|<br>Ball valve<br>|Stainless steel (AISI 304)|<br>Pitting attack|04.12.04.02|\n|Butterfy valve|Cast stainless steel (AISI 316Nb)|Overall attack|04.12.19.01|\n|<br>Caustic pump<br>|Carbon steel<br>|Overall shallow pitting attack<br>|01.12.04.01|\n|Conductivity electrodes|Stainless steel (AISI 304)|Completely dissolved|04.12.26.01|\n|<br>Conveyor plate milk storage|Continuous hot-dip zinc-coated steel|<br>Uniform attack|02.12.03.01|\n|system||||\n|Fixtures of spray system|Stainless steel (AISI 316)|General attack|04.12.04.03|\n|Heating pipe<br>|Stainless steel (904 L)<br>|Uniform attack<br>|04.12.04.05<br>|\n|Pipe|Incoloy 800 H|Very rough surface|05.12.19.01|\n|Pipe from cleaning circuits|<br>Stainless steel (AISI 304)|<br>Uniform attack|04.12.04.01|\n|Spray nozzles|Stainless steel (AISI 303/304)|General attack|04.12.04.04|\n|**13 VACUUM AND COMPR**|**ESSED AIR SYSTEMS**|||\n|Rejection water pipe of vacuum|Copper|External uniform attack, blue colored|06.13.10.01|\n|<br>pump||||\n|**14 GAS SUPPLY SYSTEMS**||||\n|Coupling with indoor piping|Cast iron|Local attack|01.14.14.01|\n|Transport line|Cast iron|Local attack with black color|01.14.16.01|\n|<br>Transport line|Taped steel|Local attack|03.14.17.01|\n|Transort line|Coated steel|Local attack|03142601|\n|p<br>Transport line|<br>Coated steel|<br>Local attack with holes|...<br>03.14.26.02|\n|Transport line<br>|Coated steel<br>|Localiz"}, {"page": 34, "text": "ed attack<br>|03.14.17.02<br>|\n|Transport line<br>|Copper<br>|Local attack<br>|06.14.14.02<br>|\n|Transport line|Copper|Cracking|06.14.18.01|\n\n\n\nxl \n\n|**SYSTEMS AND PARTS***|**MATERIALS**|**APPEARANCE**|**CASE HISTORIES**|\n|---|---|---|---|\n|**15 ELECTRICAL AND EL**<br>|**ECTRONIC COMPONENTS**<br>|||\n|Battery cable|Copper|Blue copper corrosion products|06.15.11.01|\n|Electrical switch<br>|Silver-plated brass<br>|Severe attack with blue corrosion products<br>|12.15.24.01<br>|\n|Jacket of an underground cable<br>|Lead<br>|Pitting attack<br>|08.15.26.01<br>|\n|Lamp cap|Brass|Cracking|06.15.18.01|\n|Mirror heating element|Nickel-plated brass|Heavily corroded with blue corrosion<br>|12.15.24.02|\n|**16 CIVIL AND STRUCTU**<br>**Bridges, Motor Ways, and Tu**|**RAL CONSTRUCTIONS**<br>**nnels**|products||\n|Boulevard separation|Reinforced concrete|Decayed structure with uniform attack of<br>|11.16.24.05|\n|||the reinforcement||\n|Bridge girder|Carbon steel|Layered corrosion|01.16.24.02|\n|Bridge structure|Coated steel|Rusting on edges, bolts etc.|03.16.40.01|\n|Bridge structure|Coated steel|General rust penetration|03.16.40.02|\n|<br>Coastal road post|Reinforced concrete|<br>Local wearing away of the concrete with|11.16.24.04|\n|||uniform corrosion of the reinforcement<br>||\n|Crash barrier|Painted steel|Flaked-of coating with under-rusting<br>|03.16.24.01|\n|Foot bridge steps|Reinforced concrete|<br>Flaked-of cement, gravel visible|11.16.24.02|\n|Gate railings|Hot-dip galvanized steel|<br>Pitting attack|02.16.12.01|\n|Tunnel wall<br>**Buildings (Excluding Factori**|Reinforced concrete<br>**es)**|Pitting attack|11.16.12.01|\n|Balcony railing|COR-TEN steel|Filthiness of the concrete structure|01.16.24.01|\n|||with rust from the railing||\n|Facade element of the window|Aluminum alloy|Pitting attack underneath rubber strip seal|07.16.13.01|\n|frame||||\n|Facade panels|Reinforced concrete|Detached pieces|11.16.24.03|\n|Gallery slab<br>|Reinforced concrete<br>|Uniform, rust layer<br>|11.16.24.01<br>|\n|Grooved foor element|Reinforced concrete|Cracking with rebar corrosion|11.16.12.02|\n|<br>Inner wall|Stainless steel (AISI 304)|<br>Brown patches|04.16.12.01|\n|Outer wall|Aluminum|Pitting attack|07.16.24.02|\n|Roof cover|Aluminum|<br>Pitting attack|07.16.26.02|\n|Roof support|Hot-dip galvanized steel|Local attack under deposits|02.16.12.02|\n|Structural beams|Hot-dip galvanized steel|Gray-veined appearance|02.16.31.01|\n|Weld in structure|Hot-dip galvanized steel|Selective attack of the weld|02.16.24.03|\n|Window sill<br>**Glasshouse Structures**|Aluminum|White bloom on the surface|07.16.23.01|\n|Attachment strips|Electroplated steel|Uniform attack|02.16.24.02|\n|Beam<br>**Industrial Structures and Fa**|Continuous hot-dip zinc-coated steel<br>**ctories**|Uniform attack|02.16.24.04|\n|Door frame with hinge<br>|Aluminum|Uniform attack on contact surface|07.16.14.01|\n|Grating foor|Hot-dip galvanized steel|Brown rust spots|02.16.24.01|\n|<br>Platform bolt with nut<br>|Sherardized steel<br>|Rusted at"}, {"page": 35, "text": " our side<br>|02.16.24.05|\n|Roofng|Aluminum|Uniform attack|07.16.24.01|\n|Roof truss|Aluminum zinc alloy|Cracking|07.16.18.01|\n|**Various**<br>Cattle shed support|Hot-dip galvanized steel|Irregular pitting attack|02.16.10.01|\n|Jet screen|COR-TEN steel|Filthiness of the concrete structure<br>with rust from the screen|01.16.24.01|\n|Manure storage pit<br>|Reinforced concrete|Concrete cover dissolved|11.16.17.01|\n|Swimming pool foor|Aluminum|Pitting attack|07.16.12.01|\n|**17 STREET EQUIPMENT**|**AND SEPARATING STRUCT**|**URES**||\n|**Street Equipment**||||\n|Highway sign|Coated steel|General large checking|03.17.40.01|\n|Lamp post|Hot-dip galvanized steel|Brown corrosion products|02.17.24.02|\n|<br>Letter box support|<br>Hot-dip galvanized steel|<br>Brown corrosion products|02.17.24.01|\n\n\n\nxli \n\n|**SYSTEMS AND PARTS***|**MATERIALS**|**APPEARANCE**|**CASE HISTORIES**|\n|---|---|---|---|\n|Trafc bollard|Hot-dip galvanized steel|Uniformly corroded|02.17.24.04|\n|<br>Waste-bin strips<br>**Separating Structures**|Zinc electroplated steel|Uniformly corroded|02.17.24.05|\n|Barbed wire|Zinc electroplated steel|Rust formation|02.17.24.03|\n|Barrier alongside a road|Hot-dip galvanized steel|Uniform corrosion|02.17.24.06|\n|Fence posts|Hot-dip galvanized steel|Uniformly corroded|02.17.24.04|\n|Wire netting|Zinc electroplated steel|Rust formation|02.17.24.03|\n|**18 WASTE AND REFUSE**<br>Grid|**INCINERATORS**<br>22% chromium steel|Copper-colored surface attack|04.18.22.01|\n|Inspection hatch|Stainless steel (AISI 316)|<br>Pitting attack|04.18.12.03|\n|Sludge incinerator stack|Stainless steel (AISI 316 Ti)|Pitting attack and razor-sharp attack<br>|04.18.12.01|\n|||alongside the weld||\n|Stack cyclone<br>**19 AIRCRAFT**|Stainless steel (AISI 316 Ti)|Irregular uniform attack with pitting|04.18.12.02|\n|Compressor blade|Stainless steel (17-4 PH)|Small pinholes|04.19.12.01|\n|<br>Elevator panel|Aluminum alloy|<br>Severe attack in lap joint|07.19.13.01|\n|Fairing (wing fuselage)|Aluminum alloy|Partly corroded away|07.19.19.04|\n|Fitting of helicopter<br>|Aluminum alloy<br>|Layered attack<br>|07.19.19.02<br>|\n|Fuel tank hatch|Aluminum alloy|Pitting attack|07.19.17.01|\n|Lever pin of compressor vane|Stainless steel (Nitronic 60)|Transgranular fracture|04.19.17.01|\n|system||||\n|Longeron in fuselage|Aluminum alloy|Partly corroded away|07.19.19.03|\n|<br>Outboard rib|<br>Aluminum alloy|<br>Layered attack around the bush hole|07.19.19.05|\n|Side stay bracket|Aluminum alloy|Layered attack around the bush hole<br>|07.19.14.01|\n|Side stay bracket<br>|Aluminum alloy<br>|Trough crack<br>|07.19.18.01<br>|\n|Steering wheel|Cast magnesium|<br>General attack|07.19.09.01|\n|<br>Tail plane|<br>Aluminum|Layered corrosion|07.19.19.01|\n|Turbine vane|Cobalt alloy|Pitting attack<br>|05.19.06.01|\n|Wheel housing|Coated aluminum|Tread-like flaments under the coating<br>|12.19.41.01|\n|Window post|Aluminum alloy|<br>Surface faw|07.19.28.01|\n|**20 AUTOMOTIVE SYSTE**<br>Air horn|**MS AND TRAINS**<br>Coated die-cast zinc a"}, {"page": 36, "text": "lloy|Coating blistered, zinc alloy corroded|12.20.24.01|\n|Cab front panel<br>|<br>Coated steel<br>|<br>Rusting of spot welded seams<br>|03.20.24.05|\n|Cooling pipe|Extruded aluminum|Tinning with horseshoe pattern|07.20.34.01|\n|Cooling pipe|Extruded aluminum|<br>Line pitting attack|07.20.38.01|\n|Door|Coated steel|Rust bleeding from seam|03.20.24.08|\n|Door handle|Coated die-cast zinc alloy|Coating blistered, zinc alloy corroded|12.20.24.01|\n|Door hinge<br>|Coated steel<br>|Rust bleeding from overlap<br>|03.20.24.09<br>|\n|Door lock|Die-cast zinc alloy|Blocking by corrosion products|08.20.24.01|\n|Door surroundings<br>|Coated steel<br>|Rust on damaged part<br>|03.20.24.03<br>|\n|Exterior mirror|Aluminum coating on glass|Dull nonrelecting surface|07.20.24.03|\n|Fuel tank<br>|Aluminum alloy<br>|Layered corrosion<br>|07.20.19.02|\n|Hose pillar of radiator|Brass|Color fading from yellow to red|06.20.16.01|\n|<br>Hydraulic lift cylinder|Zinc electroplated steel|<br>Overall attack|02.20.13.01|\n|<br>Induction wheel|<br>Brass|Severe pitting|06.20.04.01|\n|Lid of engine cooling block|Aluminum cast alloy|Pitting and overall corrosion|07.20.02.01|\n|Lid of water heat exchanger<br>|Aluminum cast alloy<br>|Severe corrosion near brass tap<br>|07.20.14.01<br>|\n|Light refector|Varnished steel|Hair-like flaments|02.20.41.01|\n|<br>Mounting panel<br>Oil reservoir|Aluminum alloy<br>Aluminum|<br>White and red corrosion products<br>Layered corrosion|07.20.24.02<br>07.20.19.01|\n|Rain gutter|Coated steel|<br>Edge corrosion|03.20.24.01|\n|Seam sill box|Coated steel|Rust bleeding from seam|03.20.24.02|\n|<br>Stabilizer|<br>Coated steel|<br>Stone chipping with rust|03.20.24.07|\n|Support bulkhead|Coated steel|Rust in seams|03.20.24.06|\n|Support fuel tank<br>|Coated steel|Rust on welds, screws, edges|03.20.24.04|\n|<br>Termostat housing|Aluminum cast alloy<br>|<br>Sharp-edged pits and holes|07.20.33.02|\n|<br>Water-cooler lid<br>|Aluminum cast alloy<br>|Flow patter with pitting<br>|07.20.33.01<br>|\n|Wagon wall|Aluminum|Pitting attack|07.20.24.01|\n\n\n\nxlii \n\n|**SYSTEMS AND PARTS***|**MATERIALS**|**APPEARANCE**|**CASE HISTORIES**|\n|---|---|---|---|\n|**21 SHIPS AND MARINE I**<br>Bilge water pipe|**NSTALLATIONS**<br>Carbon steel|Pitting attack and wall thinning|01.21.17.01|\n|Bottom plate of bilge|Carbon steel|Pitting attack|01.21.17.02|\n|compartment||||\n|Chain link|Carbon steel|Fractured with pitting attack|01.21.28.01|\n|Fore deck<br>|Coated steel|General soft, dusty surface|03.21.40.02|\n|Gutter on ofshore installation<br>|Coated steel<br>|Cracking of coating<br>|03.21.40.01<br>|\n|<br>Seawater ballast tank<br>|Coated steel<br>|Blistering<br>|03.21.40.03<br>|\n|Seawater ballast tank|Coated steel|Blisters and rust|03.21.40.05|\n|Seawater ballast tank|Coated steel|Rusty pinpoint area|03.21.40.06|\n|Seawater ballast tank|Coated steel|<br>Small rusty tubercles|03.21.40.07|\n|Ship’s hull|Coated steel|<br>Scaling and peeling|03.21.40.07|\n|Ship’s hull|Coated steel|General rusting and coating breakdown|03.21"}, {"page": 37, "text": ".40.08|\n|<br>Ship’s shell|<br>Carbon steel|<br>Pitting attack|01.21.12.01|\n|<br>Sleeve of a ship’s propeller shaft<br>seal|Stainless steel (W.-Nr. 1.4464)|<br>Severe pitting attack|04.21.13.01|\n|Sonar system cover|Brass|Local attack|06.21.14.01|\n|**22 LUBRICANT SYSTEM**<br>Bearing ring|**S**<br>Chromium steel with Babbitt metal|Babbitt metal crumbled out|12.22.35.01|\n|Oil pipes|Stainless steel (AISI 304)|Cracking|04.22.18.01|\n|Roller bearing|Stainless steel (chromium)|Small pieces broken out|04.22.35.01|\n|**23 GAS PURIFICATION S**<br>Activated charcoal flter wall|**YSTEMS**<br>Stainless steel (AISI 304)|Pitting attack|04.23.14.01|\n|<br>Activated charcoal thermometer|<br>Hastelloy B2|<br>Pitting attack|05.23.14.01|\n|bulb||||\n|Pump shaft|Stainless steel (AISI 410)|Severe local attack|04.23.34.01|\n|Scrubbing tower discharge pipe<br>|Aluminum<br>|Severe attack beside the weld<br>|07.23.19.01<br>|\n|Scrubbing tower supporting grid|PP<sup>5</sup>|Cracking|10.23.36.01|\n|Scrubbing tower wall|Carbon steel|Cavities in the steel|01.23.20.01|\n|Suction pipe CO2scrubber<br>**24 WEATHERING AND L**<br>**In Contact With Water**|Stainless steel (AISI 304L)<br>**ABORATORY TESTS**|Pitting attack|04.23.12.01|\n|Test plates|Various galvanized steel|More or less corroded|02.24.01.01|\n|<br>Test plates|<br>Aluminum alloy|General corrosion|07.24.12.01|\n|Test plates|Zinc electroplated steel|Surface uniformly corroded|02.24.12.01|\n|**In Contact With Sulfuric Aci**<br>Test plates|**d**<br>Carbon steel|Severe corrosion|01.24.04.01|\n|Test plates|Stainless steel (AISI 316)|Severe attack at the cutting edges|04.24.04.01|\n|**In Marine–Industrial Atmos**<br>Test plates|**phere**<br>Hot-dip galvanized steel and duplex-|Attack on zinc layer|02.24.24.01|\n||coated steel|||\n|Test plates|Galvalume-coated steel|Local attack|03.24.24.01|\n|Test plates|Hot-dip aluminized steel and sprayed|Pitting attack|03.24.24.02|\n||aluminum coating on steel|||\n|Test plate|<br>Coated steel|General large checking in alligator pattern|03.24.40.01|\n|<br>Test plate|Coated steel|<br>Rusting at scribe and edges blistering|03.24.40.02|\n|Test plate|Coated steel|Coating is pulling away|03.24.40.03|\n|**In Indoor Atmosphere**<br>Test plates|Carbon steel with an ethyl cellulose-|Tread-like flaments under coating|03.24.41.01|\n|<br>**Stress-Relieved Annealing T**|<br>based coating<br>**est (SIS 117101)**|||\n|<br>Condenser pipe|<br>Aluminum brass|Numerous parallel longitudinal cracks|06.24.18.01|\n|**25 OTHER EQUIPMENT**|**AND INSTALLATIONS**|||\n|Impeller of grit-blasting machine<br>|Carbon steel<br>|Grooved attack<br>|01.25.32.01<br>|\n|Pipes of church organ|Tin|Gray spots and locally fractured|08.25.24.01|\n\n\n\nxliii \n\n|**SYSTEMS AND PARTS***|**MATERIALS**|**APPEARANCE**|**CASE HISTORIES**|\n|---|---|---|---|\n|Rod in store|Brass|Cracking|06.25.18.01|\n|Sheet material|Aluminum|Stripe-like discolorations|07.25.13.01|\n|Test autoclave wall<br>|Stainless steel (316L)|Cracking|04.25.18.01|\n|Treaded end shower system|Chromium-plated"}, {"page": 38, "text": " brass|Pitting attack with cracking|12.25.18.01|\n|<br>Wire end with nipple|Carbon steel|Corrosive attack and fracture|01.25.14.01|\n\n\n\n|**EX**<br>|**PLANATION AB**<br>|**BREVIATIONS OF PLASTICS**<br>|\n|---|---|---|\n|1|GRE|Glass–fber–reinforced epoxy<br>|\n|2|PTFE|<br>Polytetrafuoroethylene|\n|3|ABS|Acrylonitrile butadiene styrene|\n|4|PVC|Polyvinyl chloride|\n|5|PP|Polypropylene<br>|\n|6|PFA|Perfuoroalkoxy<br>|\n|7|PVDF|Polyvinylidene fuoride<br>|\n|8|GRVE|<br>Glass–fber–reinforced vinyl ester<br>|\n|9|GRPE|<br>Glass–fber–reinforced polyester|\n|10|UHMWPE|<br>Ultra-high molecular weight polyethylene|\n|11|FEP|Fluorinated ethylene propylene|\n|12|HDPE|High-density polyethylene|\n|13|PSU|Polysulfone|\n|14|EPDM|Ethylene–propylene dimer rubber|\n\n\n\nThis page intentionally left blank \n\nxlv \n\n##### **INTRODUCTION** \n\n###### **TABLE OF CONTENTS** \n\n###### **Part I: General Aspects of Corrosion, Corrosion Control, and Corrosion Prevention** \n\n|1. Definition of Corrosion|xlvi|\n|---|---|\n|2. The Consequences of Corrosion<br>|xlvi<br>|\n|• Technical Consequences<br>|xlvi<br>|\n|• Economic Consequences<br>|xlvi<br>|\n|• Social Consequences|xlvii|\n|3. The Theory of Electrochemical Corrosion<br>|xlvii<br>|\n|• Oxidation and Reduction<br>|xlvii<br>|\n|• Polarization and Depolarization<br>|xlviii|\n|• The Corrosion Potential|xlviii|\n|• The E/pH Diagram (Pourbaix Diagram)|xlix|\n|- Corrosion Rate and Polarization Diagrams<br>|l<br>|\n|- Closing Remarks|li|\n|4. Forms of Electrochemical Corrosion<br>|li<br>|\n|• Uniform Corrosion|li|\n|• Localized Corrosion|lii|\n|- Galvanic Corrosion<br>|lii<br>|\n|- Crevice Corrosion<br>|liii<br>|\n|- Pitting Corrosion<br>|liii<br>|\n|- Intergranular Corrosion|lv|\n|5. Failure Analysis and Diagnosis|lvii|\n|6. Corrosion Control|lviii|\n|7. Corrosion Prevention at the Design Stage|lviii|\n|• General|lviii|\n|• Factors Influencing Selection of Materials<br>and Corrosion Resistance<br>|lix<br>|\n|• Design Rules|lx|\n\n\n\n- Design Rules \n\n###### **Part II:  Corrosion Topics** \n\n|1. Cavitation Damage|lxi|\n|---|---|\n|2. Erosion Corrosion|lxii|\n|3. Exfoliation Corrosion<br>|lxiii<br>|\n|4. Fatigue and Corrosion Fatigue<br>|lxiv<br>|\n|5. Filiform Corrosion<br>|lxv<br>|\n|6. Galvanic Corrosion|lxv|\n|7. High-Temperature Corrosion|lxx|\n|• Carburization<br>|lxx<br>|\n|• Nitriding|lxx|\n|• High-Temperature Oxidation<br>|lxx<br>|\n|• Sulfidation|lxxi|\n|8. Hydrogen Damage|lxxii|\n|• High-Temperature Hydrogen Attack<br>|lxxii<br>|\n|• Hydride Embrittlement|lxxiii|\n|• Hydrogen Blistering<br>|lxxiii<br>|\n|• Hydrogen Embrittlement|lxxiii|\n|• Hydrogen Stress Cracking|lxxiv|\n|9. Microbiologically Induced Corrosion<br>|lxxiv<br>|\n|• Corrosion Phenomena|lxxv|\n|• Corrosion of Carbon Steel by SRB<br>|lxxv<br>|\n|• Corrosion of Stainless Steel by Iron Bacteria<br>|lxxvi<br>|\n|• Corrosion of Concrete by Sulfur Bacteria|lxxvii|\n|10.  Pitting and Crevice Corrosion of||\n|Stainless Steel|lxxviii|\n|11. Selective Leaching|lxxix|\n|12. Stress Corrosion Cracking|lxxxi|\n|• Caustic Stress Corrosion Cracking of<b"}, {"page": 39, "text": "r>Carbon Steel<br>|lxxxi|\n|• Chloride Stress Corrosion Cracking of<br>Stainless Steel<br>|lxxxii|\n|• Ammonia Stress Corrosion Cracking in<br>Copper Alloys|lxxxii|\n|• Stress Cracking in Plastics|lxxxiii|\n|<br>13.  Weld Decay and Knife-Line Attack in||\n|Stainless Steel|lxxxiii|\n|**Part III: Corrosion in Water-Bearing Systems**||\n\n\n\n|1. Corrosion in Boiler Systems|lxxxiv|\n|---|---|\n|2.  Corrosion in Warm and Hot Water||\n|Heating Systems|xc|\n|3. Corrosion in Cooling Water Systems|xcii|\n|4. Corrosion in Cold and Hot Tap Water Systems|xcv|\n\n\n\nxlvi \n\n##### **PART I: GENERAL ASPECTS OF CORROSION, CORROSION CONTROL, AND CORROSION PREVENTION** \n\n###### **1. DEFINITION OF CORROSION** \n\nThe generally accepted definition of corrosion reads as follows: \n\nCorrosion is the chemical or electrochemical reaction between a material, usually a metal, and its environment that produces a deterioration of the material or its properties. \n\nAttack, decay, or becoming unserviceable by physical, mechanical, or biological causes are therefore excluded. Examples of such phenomena are superheating, wear, erosion, cavitation, swelling of plastics, decay of wood, and so on. On the other hand, corrosion is considered as including combined forms of attack in which the simultaneous occurrence of corrosion by chemical or electrochemical attack and the effect of the other previously mentioned causes leads to an item becoming unserviceable at an above-normal rate. Examples of these phenomena are stress corrosion, erosion corrosion, and corrosion fatigue. \n\nIn principle, there are two basic forms of corrosion: \n\n- Electrochemical corrosion or wet corrosion. \n\n- Chemical attack or dry corrosion. \n\nElectrochemical corrosion results from reaction between a metal surface and an ion-conducting environment. Such corrosion can occur if the metal comes into contact with an electrolyte for transport of electric current. Most cases of electrochemical corrosion occur in aqueous environments such as natural waters, atmospheric moisture and rain, wet soil, as well as man-made solutions such as boiler water, cooling water, chemical solutions, and so on. \n\nCorrosion is also possible under dry conditions, namely at high temperatures in gaseous environments, molten salts, or liquid metals. Dry corrosion reactions are direct chemical reactions between a metal and the medium. The corrosion in hot gases is referred to as high-temperature corrosion. Although the environment is nonconductive, this form of corrosion can also be regarded as electrochemical, by which the ionic processes are restricted to the surface of the metal and the corrosion product layers. \n\nIn
