Repository: NDDev-Technocracy-OpenNetwork/hack-2026-nornickel-knot

> **DEPRECATED.** This repository is archived and no longer maintained.
> It is kept read-only for reference; its GDS anchor records
> `lifecycle: archived` under `portfolio:archived-projects`.

# Nornickel Scientific Knot

Живая карта знаний R&D для горно-металлургической отрасли: система превращает архив отчётов, статей, презентаций и экспериментальных материалов в типизированный граф знаний, а затем отвечает на вопросы естественным языком с источниками и страницами первоисточников.

Проект подготовлен командой **Harmonic Labs** для **Норникель AI Hack 2026**, трек **«Научный клубок»**.

File: data/parsed/Материалы конференций/1schlesinger_m_e_extractive_metallurgy_of_copper.json (part 4 of 27)
(~50 m)-water feed   Underflow<br>from hydrocyclones, 0.6% Cu  0.06% Cu  Tailing, 0.06% Cu<br>Rougher - scavengers  to waste storage<br><!-- End of picture text -->\n\nFIGURE 4.3 Flowsheet for floating Cu sulfide concentrate from gangue minerals and Fe sulfides. Residence times in each sector (e.g., rougherescavenger cells) are 10e20 minutes. Representative solid mass flows in tonnes/day are: Feed from hydrocyclones 40,000; Conce"}, {"page": 40, "text": "ntrate (re-cleaner froth) 720; Tailings 39,280; Rougherescavenger froth 1140; Cleanerescavenger feed 500; Re-cleaner feed 850. \n\norientation that imparts the water-repellent character to the conditioned mineral surfaces. \n\nA commonly used collector is xanthate, e.g.: \n\n\n\n<!-- Start of picture text -->\nS H H H H H<br>C O C C C C C H<br>H H H H H<br>S -<br>K +<br><!-- End of picture text -->\n\nOther sulfur-containing molecules, particularly dithiophosphates, mercaptans, and thionocarbamates, are also used. Commercial collectors are often blends of several of these e reagents (Klimpel, 2000). About 10 50 g of collector are required per tonne of ore feed. \n\n###### 4.2.2. Selectivity in Flotation \n\nThe simplest froth flotation separation are that of sulfide minerals from waste oxide minerals, such as andesite, granodiorite, and granite. It uses collectors which, when \n\nExtractive Metallurgy of Copper \n\n54 \n\n\n\n<!-- Start of picture text -->\nH H<br>C H C H<br>H H<br>C C<br>H H<br>C C<br>H H<br>C C<br>C H C H<br>O O<br>S S<br>C C<br>S S<br>H H<br>S 2- Cu 2+ S 2- Cu 2+ S 2-<br><!-- End of picture text -->\n\nFIGURE 4.4 Sketch of attachment of amyl xanthate ions to covellite. There is a hydrogen atom hidden behind each carbon of the hydrocarbon chain (after Hagihara, 1952). \n\ndissolved in a watereore slurry, preferentially attach themselves to sulfides. These collectors mostly have a sulfur group at the polar end, which attaches to sulfide minerals but ignores oxides. \n\n###### e 4.2.3. Differential Flotation \n\nSeparating sulfide minerals, such as chalcopyrite from pyrite, is somewhat more complex. It relies on modifying the surfaces of non-Cu sulfides so that the collector does not attach to them while still attaching to Cu sulfides. \n\nThe most common modifier is the OH<sup>-</sup> (hydroxyl) ion. Its concentration is varied by adjusting the basicity of the slurry with burnt lime (CaO), occasionally with sodium carbonate (Na2CO3). The effect is demonstrated in Fig. 4.5, which shows how chalcopyrite, galena, and pyrite can be floated from each other. Each line on the graph marks the boundary between float and non-float conditions for the specific mineral e the mineral floats to the left of its curve, but not to the right. \n\nThis graph shows that: \n\n- (a) Up to pH 5 (acid slurry), CuFeS2, PbS, and FeS2 all float; \n\n- (b) Between pH 5 and pH 7.5 (neutral slurry), CuFeS2 and PbS float while FeS2 is depressed; \n\n- (c) Between pH 7.5 and pH 10.5 (basic slurry), only CuFeS2 floats. \n\nA bulk PbeCu sulfide concentrate could therefore be produced by flotation at pH 6.5. The Pb and Cu sulfides could then be separated at pH 9, which occurs after addition of more CaO. \n\nChapter | 4 Production of Cu Concentrate from Finely Ground Cu Ore \n\n55 \n\n\n\n<!-- Start of picture text -->\n*Sodium diethyl<br>dithiophosphate<br>600<br>float<br>400<br>pyrite galena chalcopyrite<br>200<br>non-float<br>0<br>2 3 4 5 6 7 8 9 10 11<br>pH<br>3<br>Collector* concentration, g/m<br><!-- End of pic"}, {"page": 41, "text": "ture text -->\n\nFIGURE 4.5 Effects of collector concentration and pH on the floatability of pyrite, galena and chalcopyrite. Each line marks the boundary between float and non-float conditions for the specific mineral (Wark & Cox, 1934). Precise float/non-float boundary positions depend on collector, mineral, and water compositions. \n\nThe modifying effect of OH<sup>-</sup> is due to its competition with collector anions, such as xanthates, for a place on the mineral surface. OH<sup>-</sup> ions are, for example, selectively adsorbed on pyrite. This prevents appreciable xanthate adsorption on the pyrite, selectively depressing it. However, too many OH<sup>-</sup> ions will also depress chalcopyrite, so excess CaO must be avoided. \n\n###### 4.2.4. Frothers \n\nCollectors and modifiers give selective flotation of Cu minerals from non-Cu minerals. Frothers create the strong but short-lived froth, which holds the floated Cu minerals at the top of the cell. Frothers produce a froth which is strong enough in the flotation cell to support the floated Cu minerals, but breaks down quickly once the forth and its attached minerals overflow the cell. \n\nBranched-chain alcohols are the most common frothers (Woodcock et al., 2007). These include natural (pine oil or terpinol) or synthetic (methyl isobutyl carbinol, polyglycols, and proprietary alcohol blends) products (Chevron Phillips, 2008). \n\nFrothers stabilize the froth by absorbing their OH<sup>-</sup> polar end in water, while their branched (non-polar) chains form a cross-linked network in air. The froth should not be long-lived, so the branched-chain hydrocarbon tails should not be too long. The addition of frothers also decreases bubble size, which provides more relative surface to attach mineral particles to. \n\n###### 4.3. SPECIFIC FLOTATION PROCEDURES FOR CU ORES \n\nSelective flotation of Cu-sulfide minerals (chalcopyrite, chalcocite, bornite) from oxide rock and Fe-sulfide minerals (mainly pyrite) is usually done with xanthate, dithiophosphate, mercaptan, or thionocarbamate collectors; burnt lime (CaO) for pH (OH<sup>-</sup> ion) control; and branched-chain alcohol frothers. A representative flowsheet, industrial data, and example reagents are shown in Fig. 4.3 and Tables 4.1e4.3. \n\nExtractive Metallurgy of Copper \n\n56 \n\nTABLE 4.1 Cu contents of Ores Around the World. Industrial Recoveries to Concentrate are also Shown \n\n|. <br>to Concentrat|<br>e are also Shown|.|<br>Recovery of Cu to|\n|---|---|---|---|\n|Country|Mine|% Cu in ore|concentrate, %|\n|Chile|Candelaria|0.54|91|\n|Indonesia|Grasberg open pit|0.9|84|\n|Peru|Cerro Verde|0.4|86|\n|Poland|Lower Silesia|1.64|~90|\n|USA|Bagdad|0.36|85|\n|USA|Bingham Canyon|0.6|84|\n|USA|Sierrita|0.25|82|\n\n\n\nThe flowsheet in Fig. 4.3 shows four sets of flotation cells: \n\n- (a) The rougherescavenger cells float the incoming ground-ore slurry under conditions, which give efficient recovery of Cu to the froth with a reasonable froth grade e \n\n- (15 20% Cu); \n\n- (b) The cleaner "}, {"page": 42, "text": "cells in which flotation of non-Cu minerals in reground concentrate from the rougherescavenger cells is depressed with CaO to produce a higher grade Cu concentrate; \n\n- (c) The re-cleaner cells maximize concentrate grade (% Cu) by giving rock and Fe-sulfide minerals, a final depression under quiescent conditions; \n\n- (d) The cleanerescavenger cells scavenge the last traces of Cu to the froth from the cleaner tails by the addition of more collector before the tails are discarded. \n\nThe froths from the rougherescavengers and cleanerescavengers are ground before being sent to the cleaners (Fig. 4.3). This releases previously unliberated Cu mineral grains. \n\ne e The rougher scavenger and cleaner scavenger cells are designed to maximize Cu recovery to concentrate. The cleaner and re-cleaner cells maximize concentrate grade. Circuits such as that in Fig. 4.3 give ~90% recovery of Cu-sulfide minerals and ~30% Cu concentrate grade (Tables 4.2 and 4.3). \n\n###### 4.4. FLOTATION CELLS \n\nFigure 4.2showsa mechanical flotationcell. Air bubblesare introducedinto the slurrythrough a rotating agitator at the bottom of the cell. The agitator sheers the air into the 1 mm diameter bubbles needed for Cu mineral attachment. It also disperses the bubbles across the cell. \n\n###### 4.4.1. Column Cells \n\nMany new Cu flotation plants use column cells for cleaner flotation (Tables 4.3 and 4.4; Figs. 4.6 and 4.7). These cells provide separate zones for particleebubble attachment and \n\nChapter | 4 Production of Cu Concentrate from Finely Ground Cu Ore \n\n57 \n\nTABLE 4.2 % Cu in Concentrate Feeds at Smelters Around the World Pure chalcopyrite contains 35.4% Cu \n\n|.    <br>chalcopyrite contains <br>Country|<br>35.4% Cu<br>Smelter location|<br>% Cu in<br>concentrate|\n|---|---|---|\n|Australia|Mount Isa|25e27|\n|Brazil|Caraiba|32|\n|Canada|Noranda|22|\n|Chile|Caletones<br>(Teniente)|31|\n|China|Guixi|28|\n|Finland|Harjavalta|28|\n|Germany|Hamburg|30e33|\n|India|Tutincorin|30e32|\n|Indonesia|Gresik|30|\n|Iran|Khatoon Abad|27|\n|Japan|Toyo (Niihama)|32|\n|Korea|Onsan|32.5|\n|Mexico|La Caridad|26|\n|Peru|Ilo|28|\n|Philippines|Isabel (Leyte)|25e32|\n|Poland|Lower Silesia|23|\n|Russia|Norisk|26|\n|South Africa|Palabora|30e35|\n|Spain|Huelva|31|\n|Sweden|Ronnskar|30|\n|U.S.A.|Kennecott|26.5|\n|Zambia|Mopani|28e42|\n\n\n\nfor draining of non-attached low-Cu particles from the froth (Finch, Cilliers, & Yianatos, 2007). \n\nColumn cells provide a long vertical particle/bubble contact zone and a wellcontrolled froth-draining zone. They are an excellent tool for maximizing % Cu in a concentrator’s final concentrate. \n\nExtractive Metallurgy of Copper \n\n58 \n\nTABLE 4.3a Industrial Flotation Data from Three Copper Concentrators. The Equivalent Crushing/Grinding Data are Given in Table 3.1 \n\n|. <br>The Equivalent Crush<br>Concentrator|<br>ing/Grinding Data ar<br>Candelaria, Chile|<br>e Given in Table 3.1<br>El Soldado, Chile|.<br>Los Bronces, Chile|\n|---|---|---|---|\n|Ore treated per year,<br>tonnes|25,000,000<br>(2001)|7,70"}, {"page": 43, "text": "0,000<br>(2010)|20,500,000<br>(2010)|\n|Concentrate, tonnes/<br>year||67,000|676,000|\n|Ore grade, % Cu|0.9e1.0|0.63||\n|Sulfde||0.54|1.055|\n|‘Oxide’||0.09|0.049|\n|Concentrate grade,<br>% Cu|29e30|22.5|28.4|\n|Tailings grade, % Cu||0.18|0.133|\n|Cu recovery to<br>concentrate, %|95% Cu, 82%<br>Au 87% Mo|||\n|Rougherescavenger fot|ation|||\n|Feed|Cyclone overfow|Cyclone overfow|Grinding product|\n|Number of cells|24|32|30|\n|Volume of each<br>cell, m<sup>3</sup>|85 and 128|42.5|3-127ю27-85|\n|Cell type|Eimco|Wemco|Wemco|\n|Mass% solids<br>in feed||38|30|\n|pH|10.4|10.3|10.3|\n|Collector|SF 323|K dithiophosphate|Dithiophosphate &<br>polysulfate|\n|kg/tonne of ore||0.19|0.035|\n|Oily collector,<br>kg/t of ore||No|0.012|\n|Frother|MIBC|Dowfroth 250:<br>MIBC 1:5|5 Nalfoat: 1<br>Dowfoth 250|\n|kg/tonne of ore||0.033|0.022|\n|CaO, kg/tonne<br>of ore|0.7|0.65|0.45|\n|Residence time,<br>minutes||33|25e30|\n|Cleaner fotation||||\n\n\n\nChapter | 4 Production of Cu Concentrate from Finely Ground Cu Ore \n\n59 \n\n|TABLE 4.3a Industrial Flotation Data from <br>The Equivalent Crushing/Grinding Data are<br>Concentrator<br>Candelaria, Chile|Three Copper Conce<br>Given in Table 3.1d<br>El Soldado, Chile|ntrators.<br>cont’d<br>Los Bronces, Chile|\n|---|---|---|\n|Feed<br>Rougher concentrate<br>ground in 4.27 m-<br>6.7 m ball mill|Rougherescavenger<br>concentrate|Reground rougher &<br>scavenger<br>concentrate|\n|Number of cells|1 squareю1 round<br>columns|5|\n|Volume of each<br>cell, m<sup>3</sup>|8.8 m<sup>2 </sup>square, 16 m<sup>2</sup><br>round|224 c/u|\n|Cell type|Column|Column|\n|Mass% solids in feed|16|16|\n|pH|10.5|11.3|\n|Reagents|CaO|No|\n|Residence time,<br>minutes||15.8|\n|Cleanerescavenger<br>fotation||No|\n|Feed|Cleaner tails|Cleaner tails|\n|Number of cells|11 Wemco|21|\n|Volume of each<br>cell, m<sup>3</sup>|10-28.3ю 1-127|42.5|\n|Cell type|Mechanical|Wemco|\n|Mass% solids in feed|18|16|\n|pH|10e10.5|11.3|\n|Reagents|No|No|\n|Residence time, minutes||15|\n\n\n\nTABLE 4.3b Industrial Flotation Data from Three Copper Concentrators, 2010. The Equivalent Crushing/Grinding Data are Given in Table 3.1 \n\n||Africa open|Africa under|Mantos Blancos|\n|---|---|---|---|\n|Concentrator|pit|ground|Chile, open pit|\n|Ore treated per year,|4,000,000|900,000|4,500,000|\n|tonnes||||\n\n\n\n(Continued) \n\nExtractive Metallurgy of Copper \n\n60 \n\n|TABLE 4.3b Industria<br>The Equivalent Crush<br>Concentrator|l Flotation Data from<br>ing/Grinding Data a<br>Africa open<br>pit|Three Copper Con<br>re Given in Table 3.1<br>Africa under<br>ground|centrators, 2010.<br> dcont’d<br>Mantos Blancos<br>Chile, open pit|\n|---|---|---|---|\n|Concentrate, tonnes/<br>year|35,000|21,000|125,000|\n|Ore grade, % Cu|0.21|0.45|1.13|\n|Sulfde|0.15|Chalcopyrite|0.92|\n|‘Oxide’|0.06|e|0.21|\n|Concentrate grade,<br>% Cu|25|17|35.2|\n|Tailings grade,<br>% Cu|0.018|0.04|0.12|\n|Cu recovery to<br>concentrate, %|80|85|89|\n|Rougherescavenger fot|ation|||\n|Feed|Cyclone overfow|Cyclone overfow|Cyclone overfow|\n|Number of cells|5|7|11|\n|Volume of each<br>cell, m<sup>3</"}, {"page": 44, "text": "sup>|150|40|43|\n|Cell type|OK150 tank|OK40 tank|Wemco|\n|Mass% solids<br>in feed|30|36|42|\n|pH|9.0|7.9|9.5|\n|Collector|K amyl xanthate<br>Aerophine 3418A|K amyl xanthate<br>Aerophine 3418A|Sodium di-isobutyl<br>dithiophosphate|\n|kg/tonne of ore|0.12 g PAX, 0.08 g<br>Aerophine|0.1 g PAX, 0.03 g<br>Aerophine|0.042|\n|Oily collector,<br>kg/t of ore|No|No|No|\n|Frother|MIBC|Inter-froth 64|MB78-MIBC|\n|kg/tonne of ore|0.06 g|0.06 g|0.02|\n|CaO, kg/tonne<br>of ore|0.5|2|0.808|\n|Residence time,<br>minutes|25|35|5|\n|Cleaner fotation||||\n\n\n\nChapter | 4 Production of Cu Concentrate from Finely Ground Cu Ore \n\n61 \n\n|TABLE 4.3b Industri<br>The Equivalent Crus|al Flotation Data from<br>hing/Grinding Data ar<br>Africa open|Three Copper Con<br>e Given in Table 3.1<br>Africa under|centrators, 2010.<br>dcont’d<br>Mantos Blancos|\n|---|---|---|---|\n|Concentrator|pit|ground|Chile, open pit|\n|Feed|Various reground<br>concentrates<br>80%< 30mm|Various reground<br>concentrates<br>80%< 20mm|Rougher, scavenger, &<br>sand fotation<br>concentrates|\n|Number of cells|7|6|1|\n|Volume of each<br>cell, m<sup>3</sup>|8|17|86|\n|Cell type|OK8 trough cell|Mechanical|Column|\n|Mass% solids<br>in feed|14|20|15|\n|pH|11.5|11.5|11|\n|Reagents|CaO, 3418A, CMC<br>(depressant)|CaO, 3418A, CMC<br>(depressant)|None|\n|Residence time,<br>minutes|9|12|16.5|\n|Cleanerescavenger<br>fotation|None|||\n|Feed||Cleaner tails|Cleaner tails|\n|Number of cells||4|6|\n|Volume of each<br>cell, m<sup>3</sup>||17|3 -28ю3 -14|\n|Cell type||OK 16 mechanical|Wemco|\n|Mass% solids<br>in feed||16|18|\n|pH||11.5|11.5|\n|Reagents||Aerophine 3418A|0.005 kg/tonne|\n|Residence time,<br>minutes||10|16.5|\n||Re-cleaner foat|Re-leaner foat|Sand fotation|\n|Feed|Cleaner concentrate|Cleaner concentrate|Various tailings|\n|Number of cells|5|Various|20|\n|Cell volume, m<sup>3</sup>|4.25|Various|14|\n|Cell type|OK3HG trough cell|Various|Wemco|\n\n\n\n(Continued) \n\nExtractive Metallurgy of Copper \n\n62 \n\n|TABLE 4.3b Industria<br>The Equivalent Crush<br>Concentrator|l Flotation Data fro<br>ing/Grinding Data<br>Africa open<br>pit|m Three Copper Con<br>are Given in Table 3.1<br>Africa under<br>ground|centrators, 2010.<br> dcont’d<br>Mantos Blancos<br>Chile, open pit|\n|---|---|---|---|\n|Mass% solids in feed|10|24|42|\n|pH|11|11|11.5|\n|Reagents|CaO, Aerophine<br>3418A, MIBC|CaO, 3418A,<br>Inter-froth, CMC|NaHS<br>(4%)юCytecAero<br>3753|\n|Residence time,<br>minutes|14|16|19|\n\n\n\nTABLE 4.3c Industrial Flotation Data from Three Copper Concentrators, 2010. The Equivalent Crushing/Grinding Data are Given in Table 3.1 \n\n|. <br>The Equivalent Crus<br>Concentrator|<br>hing/Grinding Data ar<br>Cerro Verde, Peru|<br>e Given in Table 3.1<br>Sierrita, U.S.A.|, .<br>Ray, U.S.A.|\n|---|---|---|---|\n|Ore treated per<br>year, tonnes|39,000,000|37,000,000|10,000,000|\n|Concentrate, tonnes/<br>year|750,000|325,000|150,000|\n|Ore grade, % Cu||0.26|0.453|\n|Sulfde|0.6|0.23 Chalcopyrite &<br>chalcocite|Chalcopyrite &<br>chalcocite|\n|‘Oxide’|0.02|0.03|0.025|\n|Concentrate grade,<br>% Cu"}, {"page": 45, "text": "|25|26|28|\n|Tailings grade,<br>% Cu|0.075|0.041|0.035|\n|Cu recovery to<br>concentrate, %|88|84.3|90|\n|Rougherescavenger fo|tation|||\n|Feed|Cyclone overfow|Cyclone overfow|Cyclone overfow|\n|Number of cells|40|380|15|\n|Volume of each<br>cell, m<sup>3</sup>|160|2.9; 14.2; 29.3|9.4|\n|Cell type|Wemco|Denver & Wemco|Wemco|\n\n\n\nChapter | 4 Production of Cu Concentrate from Finely Ground Cu Ore \n\n63 \n\n|TABLE 4.3c Industr<br>The Equivalent Cru<br>Concentrator|ial Flotation Data from <br>shing/Grinding Data ar<br>Cerro Verde, Peru|Three Copper Conc<br>e Given in Table 3.1<br>Sierrita, U.S.A.|entrators, 2010.<br>dcont’d<br>Ray, U.S.A.|\n|---|---|---|---|\n|Mass% solids<br>in feed|30|35|35|\n|pH|11.2|~11.8|10.5|\n|Collector|Thionocarbamate Na<br>isopropyl xanthate|Nalco 9740ю<br>K amyl xanthate|Xanthate|\n|kg/tonne of ore|0.01|0.01 N & 0.005 K|0.015|\n|Oily collector,<br>kg/t of ore|0.012|Chevron Phillips<br>MCO, 0.05|0.012|\n|Frother|Molycop H 75|Nalco 9873/Ore<br>Prep X-133 80/20|Pine oil|\n|kg/tonne of ore|0.02|0.018|0.015|\n|CaO, kg/tonne<br>of ore|1.26|1.02|0.92|\n|Residence time,<br>minutes|18|8|27|\n|Cleaner fotation||||\n|Feed|Reground cleanere<br>scavenger &<br>rougherescavenger<br>froth & column tail,<br>80%< 101mm|Rougher froth|Reground<br>rougherescavenger &<br>cleanerescavenger<br>froth|\n|Number of cells|6|12|6|\n|Volume of each<br>cell, m<sup>3</sup>|160|8.5|42.5|\n|Cell type|Wemco|Wemco|Denver Agitair|\n|Mass% solids<br>in feed|19|20|14|\n|pH|12.2||11|\n|Reagents|CaO, Molyfow|None|CaO, collector,<br>frother|\n|Residence time,<br>minutes|20|6.2|12|\n|Cleanerescavenger fo|tation|||\n|Feed|Cleaner tails|Cleanerюre-<br>cleaner tails|Cleaner tails|\n\n\n\n(Continued) \n\nExtractive Metallurgy of Copper \n\n64 \n\n|TABLE 4.3c Industr<br>The Equivalent Cru<br>Concentrator|ial Flotation Data from T<br>shing/Grinding Data are  <br>Cerro Verde, Peru|hree Copper Conce<br>Given in Table 3.1d<br>Sierrita, U.S.A.|ntrators, 2010.<br>cont’d<br>Ray, U.S.A.|\n|---|---|---|---|\n|Number of cells|4|6|4|\n|Volume of each<br>cell, m<sup>3</sup>|160|14.2|42.5|\n|Cell type|Wemco|Wemco|Denver Agitair|\n|Mass% solids<br>in feed|19|16|11.3|\n|pH|12.2||11.5|\n|Reagents|CaO, Molyfow|None|CaO, xanthate|\n|Residence time,<br>minutes|23|4.2|8|\n|Re-cleaner fotation|||No|\n|Feed|Rougher & cleaner froths|Ground cleaner<br>froth 80%<44mm||\n|Number of cells|4|12||\n|Cell volume, m<sup>3</sup>|236|54.5||\n|CELL type|Minovex<br>column cell|Column||\n|Mass% solids in<br>feed|27|20||\n|pH|12.3|||\n|Reagents|CaO, Molyfow|None||\n|Residence time,<br>minutes|36|||\n\n\n\n###### 4.5. SENSORS, OPERATION, AND CONTROL \n\nModern flotation plants are equipped with sensors and automatic control systems (Shang, Ryan, & Kennedy, 2009). The principal objectives of the control are to maximize Cu recovery, concentrate grade (% Cu), and ore throughput rate. The principal variables sensed are (Table 4.5): \n\n- (a) Ore particle size after grinding and regrinding (Outotec, 2010a); \n\n- (b) % Cu, % solids, pH, and mass flowrate of the process streams (esp"}, {"page": 46, "text": "ecially the input and output streams); \n\n- (c) Froth height in the flotation cells. \n\nChapter | 4 Production of Cu Concentrate from Finely Ground Cu Ore \n\n65 \n\nTABLE 4.4 Column Flotation Cells Around the World. Virtually all are used for cleaning gangue from the final concentrate \n\n|. <br>cleaning ga<br>Country|<br>ngue from the fnal <br>Mine|<br>concentrate<br>Column cell use|.    <br>Column diameter-<br>height, m|<br>Number|\n|---|---|---|---|---|\n|Australia|Cobar|Cu cleaner|2.3 -?|1|\n|Brazil|Sossego|Cu cleaners|4.3-14|6|\n|Canada|Duck Pond|Cu cleaners|1.2-10|2|\n|Chile|Escondida|Cu cleaners|4 -4 -13.9|8|\n|China|Dashan copper|Cu cleaners|4.3-12|7|\n|Indonesia|Batu Hijau|Cu cleaners|4.3-14|2|\n|Mexico|Capstone mining|Cu cleaner|3.1 -7.6|1|\n|Mongolia|Oyu Tolgoi|Cu cleaners|5.5-16|4|\n|Peru|Toquepala|Cu|2.4 -13.3|3|\n|Philippines|Philex Mining|Cu cleaner|3.1 -12|1|\n|USA|Bingham Canyon|Cu cleaners<br>Scavengers|4.3 -9.6<br>4.3 -9.6|4<br>4|\n|Venezuela|Auriferas Brisas|Cu cleaners|3.1-9|2|\n|Zambia|Nchanga|Cu cleaners<br>Cu cleaners|4 -?<br>2.5 -?|6<br>2|\n\n\n\nImpeller speeds and air input rates in the flotation cells are also often sensed. The adjustments made on the basis of the sensor readings are: \n\n- (a) Water flow rates into hydrocyclone feed sumps to control grinding recycle, and thus flotation feed (ore) particle size; \n\n- (b) Flotation reagent (collector, frother, and depressant) and water addition rates throughout the flotation plant; \n\n- (c) Slurry level in the flotation cells, by adjusting the underflow valves in each cell. \n\n###### 4.5.1. Continuous Chemical Analysis of Process Streams \n\nOf particular importance in flotation control is continuous measurement of Cu concentration in the solids of the process streams. This is typically done by X-ray fluorescence analysis, which may be accomplished by either sending samples to a central X-ray analysis unit or by using small X-ray units in the process streams themselves. The analyses are often done by fixed-crystal wavelength-dispersive spectrometry (Outotec, 2010b). \n\nThese analyses are used to monitor and optimize plant performance by automatically controlling (for example) reagent addition rates, grind size, and flotation cell operation. In modern plants, the control is done by a supervisory computer (Barette, Bom, Taylor, & Lawson, 2009). \n\nExtractive Metallurgy of Copper \n\n66 \n\n\n\n<!-- Start of picture text -->\nWash water<br>Froth (concentrate)<br>overflow to collection<br>trough<br>Froth from mechanical<br>flotation cells (Fig. 13.1)<br>Rising air bubbles<br>air<br>Tailing slurry<br>underflow<br><!-- End of picture text -->\n\nFIGURE 4.6 Sketch of column flotation cell. Air bubbles carry Cu-sulfide particles up to the top of the column where they overflow in concentrate froth. Water spraying on top of the froth layer washes weakly held pyrite and gangue from the froth back into the slurry and eventually out in the underflow tailings slurry. Industrial column cell dimensions are given in Table 4.4. \n"}, {"page": 47, "text": "\n\n\nFIGURE 4.7 Industrial column flotation cells. Their sizes around the world are given in Table 4.4. \n\nChapter | 4 Production of Cu Concentrate from Finely Ground Cu Ore \n\n67 \n\nTABLE 4.5 Sensors and Their Use in Automatic Flotation Control and Optimization \n\n|. <br>Sensing<br>Instrument|<br>Purpose|<br>Type of Device|<br>Use in Automatic<br>Control|\n|---|---|---|---|\n|Process stream<br>particle size<br>analyzer|Senses particle<br>sizes after grind<br>and regrind mills|Laser beam diffraction<br>(Outotec, 2010a)|Controls water addition<br>rates to hydrocyclone<br>feed (which controls<br>particle recycle to ball<br>mills & fnal grind size)|\n|In-stream X-ray<br>chemical<br>analyzer|Senses Ni content<br>of solids in<br>process streams|X-ray fuorescence<br>analysis of automatically<br>taken process stream<br>samples (Outotec,<br>2010b)|Controls collector,<br>frother, depressant, &<br>water addition rates<br>throughout the plant.<br>Adjusts valves in<br>fotation cells to vary<br>froth thickness|\n|Slurry level<br>sensor|Indicates slurry<br>surface location|Float level, hydro-static<br>pressure, conductivity|Adjusts underfow valves<br>to maintain prescribed<br>froth layer thicknesses|\n|Slurry mass fow<br>gage and %<br>solids in slurry<br>gage|Determines mass<br>and volumetric<br>fow rates of<br>process streams|Magnetic induction,<br>Doppler effects,<br>ultrasonic energy loss|Measures fows in<br>fotation circuit, permits<br>optimization of recycle<br>streams|\n\n\n\nAdvanced mineralogical techniques are also being more commonly employed to improve the performance and control of flotation circuits (Celik, Can, & Sherazadishvili, 2011; Hamilton, Martin, & Zhou, 2007). \n\n###### 4.5.2. Machine Vision Systems \n\nSeveral large concentrators have installed machine vision systems on their flotation cells (Metso, 2010). These systems determine froth quality and froth overflow rate. They are used to automatically adjust grind size, reagent addition rates, and froth depth, to maximize Cu recovery in their rougher and scavenger cells and Cu grade in their cleaner and re-cleaner cells (Chadwick, 2010; Supomo et al., 2008). \n\nFreeport’s Grasberg concentrator installed 172 machine vision systems. These systems and new process strategies increased Cu-to-concentrate recovery by several percent (Supomo et al., 2008). The Escondida Phase IV concentrator has installed 102 systems (Metso, 2010). \n\n###### 4.6. THE FLOTATION PRODUCTS \n\n###### 4.6.1. Thickening and Dewatering \n\nThe product from flotation contains ~75 mass% water, most of which must be removed before the concentrate can be transported and smelted. Most of this dewatering is \n\nExtractive Metallurgy of Copper \n\n68 \n\nperformed by settling in large quiescent thickeners. The solids settle under the influence of gravity to the bottom of the thickener from where they are scraped to a central discharge by a slowly rotating rake. Faster settling is encouraged by adding small quantities of organic flocculants, such as polyacryl"}, {"page": 48, "text": "amides (Ferrera, Arinaitwe, & Pawlik, 2009), to the input slurry. These cause the fine particles to flocculate, which results in faster settling velocities. \n\nThe underflows from the thickeners still contain 30e40% water. This is reduced to 10e15% in rotary vacuum filters and then further reduced to 8% in pressure filters or ceramic-disc vacuum filters (sometimes pressurized to 3 bar gauge; Outotec, 2010c). The water content of the concentrate when it is shipped (approximately 8%) is a compromise between the cost of shipping water and the need to minimize concentrate losses as dust during transport. \n\n###### 4.6.2. Tailings \n\nFlotation tailings account for ~98% of the ore fed to the concentrator. They are stored in large tailings dams near the mine property. Water is reclaimed from the dams and recycled to the concentrator. \n\nMost concentrators are zero water discharge plants, which means that no water can be discharged from the plant but must be internally recycled. This minimizes water consumption and avoids mixing concentrator effluents with the surrounding water table. e The pH of the tailings water is close to that required for rougher scavenger flotation, so this recycle minimizes CaO consumption. Cu flotation tailings typically contain 0.02e0.15% Cu on a dry basis (Table 4.3). \n\n###### 4.7. OTHER FLOTATION SEPARATIONS \n\nCopper flotation consists mainly of separating Cu-sulfide minerals from non-sulfide rock and Fe-sulfide minerals. Many Cu deposits also contain molybdenite. Others contain pentlandite [(Ni,Fe)9S8], sphalerite (ZnS), or galena (PbS). These can all be separated from Cu minerals by selective flotation. Molybdenite flotation is discussed in Chapter 21. The flotation of sphalerite, galena, and Ni and Cu oxides is discussed by Biswas and Davenport (1994). Pentlandite flotation is described by Crundwell, Moats, Ramachandran, Robinson, and Davenport (2011). \n\n###### 4.7.1. Gold Flotation \n\nAu is present in many Cu-sulfide ores, from just traces to ~1 g/t Au (1 - 10<sup>-4</sup> % Au). Au is mostly present in Cu-sulfide ores as metal and metal alloy (e.g., electrum Au, Ag) grains. Some may also be present as tellurides. These grains of Au and Au alloy may be liberated particles, attached to other mineral particles, encapsulated in sulfide mineral particles (e.g., in chalcopyrite CuFeS2 and pyrite FeS2 particles), or encapsulated in oxide gangue (e.g., andesite) particles. \n\nThe Au, Au alloy, and Au mineral grains in CueAu ores may be smaller than their companion Cu-sulfide mineral grains, so Au recovery may be increased by finer grinding. Optimum grind size is best determined by controlled in-plant testing. \n\nFortunately, all of these gold mineral types float efficiently under the same conditions as Cu-sulfide minerals, using xanthate, dithiophosphate and thionocarbamate collectors \n\nChapter | 4 Production of Cu Concentrate from Finely Ground Cu Ore \n\n69 \n\nand conventional frothers such as methyl isobutyl carbinol (Woodcock et al., "}, {"page": 49, "text": "2007). Generally speaking, liberated Au metal, Au alloy, and Au mineral particles float with chalcopyrite and other Cu-sulfide minerals and report to the bulk concentrate (Zahn et al., 2007). Au recoveries to the concentrate of 80e85% are typical. \n\nKendrick, Baum, Thompson, Wilkie, and Gottlieb (2003) suggest that Au recovery to concentrate can be increased ~10% by decreasing the pH of the ore slurry from 10.7 to 9.5. This also appreciably lowers CaO consumption. Special collectors have also been developed for copper ores with significant gold content. These collectors are a blend of monothiophosphates and dithiophosphates, and may be worth considering for CueAu concentrators. \n\n###### 4.8. SUMMARY \n\nCopper sulfide ores must be concentrated before they can be economically transported and smelted. The universal technique for this concentration is froth flotation of finely ground ore. \n\nFroth flotation entails attaching fine Cu-sulfide mineral particles to bubbles and floating them out of a watereore mixture. The flotation is made selective by using reagents, which make the Cu-sulfide minerals water-repellant (hydrophobic) while leaving the other minerals wetted (hydrophilic). \n\ne Typical Cu sulfide recoveries to concentrate are 85 90%. Typical concentrate grades are 30% Cu (higher with chalcocite, bornite, and native copper mineralization). Column flotation cleaner cells are particularly effective at giving a high Cu grade in the concentrate. \n\nModern concentrators are automatically controlled to give maximum Cu recovery, maximum % Cu in the concentrate, and maximum ore throughput rate at minimum cost. Expert control systems help to optimize the performance of flotation plants. On-stream particle size and on-stream X-ray fluorescence analyses are key components of this automatic control. \n\n###### REFERENCES \n\nBarette, R., Bom, A., Taylor, A., & Lawson, V. (2009). Implementation of expert control systems at Vale Inco Limited’s Clarabelle mill. In H. Shang, L. Ryan & S. Kennedy (Eds.), Process control: Applications in mining and metallurgical plants (pp. 25e37). Montreal, Canada: CIM. \n\nBiswas, A. K., & Davenport, W. G. (1994). Extractive metallurgy of copper (3rd ed.). New York: Elsevier Science Press. \n\nBoldt, J. R., & Queneau, P. (1967). The winning of nickel. Toronto: Longmans Canada Ltd. \n\nCelik, I. B., Can, N. M., & Sherazadishvili, J. (2011). Influence of process mineralogy on improving metallurgical performance of a flotation plant. Mineral Processing and Extractive Metallurgy Review, 32(1), 30e46. \n\nChadwick, J. (2010). Grasberg concentrator. International Mining, 27(5), 8e20. http://www.infomine.com/ publications/docs/InternationalMining/Chadwick2010p.pdf. \n\nChevron Phillips. (2008). Mining chemicals. www.cpchem.com/bl/specchem/en-us/Pages/Mining Chemicals.aspx. \n\nCrundwell, F., Moats, M., Ramachandran, R., Robinson, T., & Davenport, W. G. (2011). Extractive metallurgy of nickel, cobalt and Pt group metals. Oxford: Elsevier. \n\nFerrera, V."}, {"page": 50, "text": ", Arinaitwe, E., & Pawlik, M. (2009). A role of flocculant conformation in the flocculation process. In C. O. Gomez, J. E. Nesset & S. R. Rao (Eds.), Advances in mineral processing science and technology: Proceedings of the 7th UBC-MCGill-UA international symposium on fundamentals of mineral processing (pp. 397e408). Montreal, Canada: CIM. \n\nExtractive Metallurgy of Copper \n\n70 \n\nFinch, J. A., Cilliers, J., & Yianatos, J. (2007). Froth flotation. In M. C. Fuerstenau, G. Jameson & R.-H. Yoon (Eds.), Froth flotation, a century of innovation (pp. 681e737). Littleton, CO, USA: SME. \n\nFuerstenau, M. C., Jameson, G., & Yoon, R.-H. (2007). Froth flotation, a century of innovation. Littleton, CO, USA: SME. \n\nHagihara, H. (1952). Mono- and multiplayer adsorption of aqueous xanthate on galena surfaces. Journal of Physical Chemistry, 56, 616e621. \n\nHamilton, C., Martin, C., & Zhou, J. (2007). Ore characterization and the value of QEMSCAN. In R. del Villar, J. E. Nesset, C. O. Gomez & A. W. Stradling (Eds.), Copper 2007, Vol. II: Mineral processing (pp. 137e147). Montreal, Canada: CIM. \n\nKapusta, J. P. T. (2004). JOM world nonferrous smelters survey, part I: copper. JOM, 56(7), 21e27. \n\nKendrick, M., Baum, W., Thompson, P., Wilkie, G., & Gottlieb, P. (2003). The use of the QemSCAN automated mineral analyzer at the Candelaria concentrator. In C. O. Gomez & C. A. Barahona (Eds.), CoppereCobre 2003, Vol. III: Mineral processing (pp. 415e430). Montreal: CIM. \n\n- Klimpel, R. R. (2000). Optimizing the industrial flotation performance of sulfide minerals having some natural floatability. International Journal of Mineral Processing, 58, 77e84. \n\nMetso. (2010). Vision systems. http://www.metso.com/miningandconstruction/mm_proc.nsf/WebWID/WTB041208-2256F-8CDAA?OpenDocument&mid¼CBE875DB6E40FD7DC22575BD0023C839. \n\n- Nagaraj, D. R., & Ravishankar, S. A. (2007). Flotation reagents e a critical overview from an industry perspective. In M. C. Fuerstenau, G. Jameson & R.-H. Yoon (Eds.), Froth flotation, a century of innovation (pp. 375e424). Littleton, CO, USA: SME. \n\nOutotec. (2010a). Outotec PSI<sup>-</sup> 300. www.outotec.com/pages/Page.aspx?id¼36489&;epslanguage¼EN. \n\nOutotec. (2010b). Outotec courier<sup>-</sup> 6 SL. www.outotec.com/pages/Page.aspx?id¼36492&;epslanguage ¼EN. \n\n- Outotec. (2010c). LAROX<sup>-</sup> automatic pressure filters C series. www.larox.smartpage.fi/en/pfcseries/pdf/ Larox_PF_C_series.pdf. \n\nShang, H., Ryan, L., & Kennedy, S. (2009). Process control applications in mining and metallurgical plants. Montreal, Canada: CIM. \n\n- Supomo, A., Yap, E., Zheng, X., Banini, G., Mosher, J., & Partanen, A. (2008). PT freeport Indonesia’s masspull control strategy for rougher flotation. Minerals Engineering, 21, 808e816. \n\n- Wark, I. W., & Cox, A. G. (1934). Principles of flotation, III, an experimental study of influence of cyanide, alkalis and copper sulfate on effect of sulfur-bearing collectors and mineral surfaces. AIME Transactions, 112, 288. \n\n- Woodc"}, {"page": 51, "text": "ock, J. T., Sparrow, G. J., Bruckard, W. J., Johnson, N. W., & Dunne, R. (2007). Plant practice: sulfide minerals and precious metals. In M. C. Fuerstenau, G. Jameson & R.-H. Yoon (Eds.), Froth flotation, a century of innovation (pp. 781e817). Littleton, CO, USA: SME. \n\n- Zahn, R. P., Baum, W., Magnuson, R., Jensen, D., & Thompson, P. (2007). QEMSCAN characterization of selected ore types for plant optimization. In R. del Villar, J. E. Nesset, C. O. Gomez & A. W. Stradling (Eds.), Copper 2007, Vol. II: Mineral processing (pp. 147e156). Montreal, Canada: CIM. \n\n###### SUGGESTED READING \n\n- Brandt, D., Martinez, I., French, T., Slattery, L., & Baker, G. (2010). Better fragmentation through team work at Dos Pobres Mine Safford, Arizona. In 36th conference on explosives and blasting technique, Vol. 1 (pp. 13e22). Solon, OH, USA: ISEE. \n\n- Castro, S. H., Henriquez, C., & Beas, E. (1999). Optimization of the phosphate Nokes process at the El Teniente by-product molybdenite plant. In B. A. Hancock & M. R. L. Pon (Eds.), Copper 99eCobre 99, Vol. II: Mineral processing/environment, health and safety (pp. 41e50). Warrendale, PA, USA: TMS. \n\n- Fuerstenau, M. C., Jameson, G., & Yoon, R.-H. (2007). Froth flotation, a century of innovation. Littleton, CO, USA: SME. \n\nChapter | 4 Production of Cu Concentrate from Finely Ground Cu Ore \n\n71 \n\nMcCaffery, K., Mahon, J., Arif, J., & Burger, B. (2006). Batu Hijau e controlled mine blasting and blending to optimise process production at Batu Hijau. In M. J. Allan (Ed.), International autogenous and semiautogenous grinding technology 2006, Vol. 1. Vancouver: University of British Columbia. \n\nShang, H., Ryan, L., & Kennedy, S. (2009). Process control applications in mining and metallurgical plants. Montreal, Canada: CIM. \n\nWills, B. A., & Napier-Munn, T. J. (2006). Mineral processing technology (7th ed.). Oxford: Elsevier. \n\nThis page intentionally left blank \n\n~~Chapter 5~~ \n\n## Matte Smelting Fundamentals \n\n###### 5.1. WHY SMELTING? \n\nBeneficiation of copper ores produces concentrates consisting mostly of sulfide minerals, with small amounts of gangue oxides (Al2O3, CaO, MgO, and SiO2). Theoretically, this material could be directly reacted to produce metallic Cu by oxidizing the sulfides to elemental copper and ferrous oxide: \n\n\n\n\n\nThese reactions are exothermic, meaning they generate heat. As a result, the smelting of copper concentrate should generate (a) molten copper and (b) molten slag containing flux oxides, gangue oxides, and FeO. However, under oxidizing conditions, Cu forms Cu oxide as well as metal: \n\n\n\nWhen this happens, the Cu2O dissolves in the slag generated during coppermaking. The large amount of iron in most copper concentrates means that a large amount of slag would be generated. More slag means more lost Cu. As a result, eliminating some of the iron from the concentrate before final coppermaking is a good idea. \n\nFigure 5.1 illustrates, what happens when a mixture of FeO, FeS, and SiO2 is heated to"}, {"page": 52, "text": " 1200<sup>-</sup> C. The left edge of the diagram represents a solution consisting only of FeS and FeO. In silica-free melts with FeS concentrations above ~31 mass%, a single oxysulfide liquid is formed. However, when silica is added, a liquid-state miscibility gap appears. This gap becomes larger as more silica is added. \n\nLines a, b, c and d represent the equilibrium compositions of the two liquids. The sulfide-rich melt is known as matte. The oxide-rich melt is known as slag. Heating a sulfide concentrate to this temperature and oxidizing some of its Fe to generate a molten matte and slag, \n\n\n\nis known as matte smelting. It accomplishes the partial removal of Fe needed to make final coppermaking successful. Matte smelting is now performed on nearly all CueFeeS and CueS concentrates. This chapter introduces the fundamentals of matte smelting and the influence of process variables. Following chapters describe current smelting technology. \n\nExtractive Metallurgy of Copper. DOI: 10.1016/B978-0-08-096789-9.10005-8 Copyright - 2011 Elsevier Ltd. All rights reserved. \n\n73 \n\nExtractive Metallurgy of Copper \n\n74 \n\nFIGURE 5.1 Simplified partial phase diagram for the FeeOeSeSiO2 system showing liquideliquid (slagematte) immiscibility caused by SiO2 (Yazawa & Kameda, 1953). The heavy arrow shows that adding SiO2 to an oxysulfide liquid causes it to split into FeS-rich matte and FeS-lean slag. The compositions of points A and B (SiO2 saturation) and the behavior of Cu are detailed in Table 5.1. \n\n\n\n<!-- Start of picture text -->\nB<br>70 Solid SiO2<br>+ single liquid<br>60<br>1200°C<br>Two<br>li quids<br>50<br>C a b c d<br>40<br>Mass% FeS  Solid SiO2<br>+ two liquids<br>30<br>20 Single<br>oxysulfide<br>A<br>liquid<br>10 Liquid + single liquid Solid SiO2<br>+ solid FeO<br>L + S<br>10  20  30  40<br>Mass% SiO2<br><!-- End of picture text -->\n\n###### 5.2. MATTE AND SLAG \n\n###### 5.2.1. Slag \n\nSlag is a solution of molten oxides. These oxides include FeO from Fe oxidation, SiO2 from flux, and oxide impurities from concentrate. Oxides commonly found in slags include ferrous oxide (FeO), ferric oxide (Fe2O3), silica (SiO2), alumina (Al2O3), calcia (CaO), and magnesia (MgO). As Fig. 5.1 shows, small amounts of sulfides can also be dissolved in FeOeSiO2 slags. Small amounts of calcia and alumina in slags decrease this sulfide solubility (Table 5.1). \n\nThe molecular structure of molten slag is described by dividing its oxides into three groups e acidic, basic, and neutral. The best-known acidic oxides are silica and alumina. When these oxides melt, they polymerize,
