Repository: NDDev-Technocracy-OpenNetwork/hack-2026-nornickel-knot

> **DEPRECATED.** This repository is archived and no longer maintained.
> It is kept read-only for reference; its GDS anchor records
> `lifecycle: archived` under `portfolio:archived-projects`.

# Nornickel Scientific Knot

Живая карта знаний R&D для горно-металлургической отрасли: система превращает архив отчётов, статей, презентаций и экспериментальных материалов в типизированный граф знаний, а затем отвечает на вопросы естественным языком с источниками и страницами первоисточников.

Проект подготовлен командой **Harmonic Labs** для **Норникель AI Hack 2026**, трек **«Научный клубок»**.

File: data/parsed/Материалы конференций/4th International Symposium on High-Temperature Metallurgical Processing.json (part 4 of 36)
Fe|V||S|C||Ti|\n|---|---|---|---|---|---|---|\n|95.500-99.00|0<br>0.019-|0.330<br>0,|146-1.260|0.067-2|.610<br>|0.004-0.112|\n|Final Slag<br>CaO|S1O2|A1203|MgO|S|**v2o5 **|T1O2|\n|4.50-<br>23.83|17.21-<br>41.70|9.70-<br>14.80|4.03-<br>11.50|0.09-<br>0.56|0.31-<br>1.84|7.56-27.10|\n\n\n\nResults of chemical analysis show that the content of C, V, and Fe in the nuggets can be controlled. It should be noticed that CaO/Si02 ratio which affects S behavior was not paid much concern during the test. \n\nCarbon and iron oxide react when temperature of the pellets is above 1100°C. \n\n|C + C02-2CO|(1)|\n|---|---|\n|FeO + CO - Fe + C02|(2)|\n|FeO + C-Fe + CO|(3)|\n\n\n\nFormation of pig iron and melting of nuggets and slag from gangue take place when temperature of the pellets is above 1300°C. \n\n|3Fe + C - Fe3C<br>(4)|\n|---|\n|3Fe + 2CO - Fe3C + CO<br>(5)|\n\n\n\nThus, the RFH should have heating, reduction and melting zones. Temperature in each zone should be controlled to get a good performance that is required in each zone. In heating zone \n\n**47** \n\noxidation of the gas is high here, because no reduction reaction takes place. In reduction zone, temperature and atmosphere of the gas should be controlled to get a high reaction rate. The reduction reactions in this zone are very fast. At last, in melting zone, the conditions should be controlled to promote the reduction reactions, formation of pig iron nugget and melting of nugget and slag. \n\n###### **Conclusions** \n\nThe possibility of production of iron nugget from Ti-V magnetite bearing ore with high content of TiCh and AI2O3 via ITmk3 process has been established. \n\nIt was found that quartzite and limestone were effective fluxes to dilute TiC>2 and AI2O3 in the product slag. \n\nThe initial promise shown by the ITmk3 process in laboratory tests may be used for large-scale testing in a commercially sized RHF. \n\nITmk3 technology is a simple process with a single-step furnace operation. Heating, reduction, melting and slag separation completes within 9 minutes. \n\nITmk3 technology makes no harmful impact on environment since the process does not require coking and sintering plants. \n\n###### **References** \n\n**1. I.** Kobayashi, Y. Tanigaki and A. Uragami, «A new process to produce iron directly from fine ore and coal», _Iron and Steelmaker,_ 2001, no. 9: 19-22. \n\n2. N.L. Zhilo, _Formation and Characteristics of Blast Furnace Slag_ (Moscow: Metallurgy, 1974), 120. \n\n**48** \n\n**4th** International Symposium on High-Temperature Metallurgical Processing _Edited by: Tao Jiang, Jiann-YangHwang, Phillip J. Mackey, Onuralp Yucel, and Guifeng Zhou TMS (The Minerals, Metals & Materials Society), 2013_ \n\nRESEARCH AND INDUSTRIAL APPLICATION OF OXYGEN-RICH SIDE-BLOW BATH SMELTING TECHNOLOGY \n\nLin Chen<sup>3</sup> -<sup>b)</sup> *, Wanda Bin<sup>a"}, {"page": 41, "text": "</sup> , Tianzu Yang<sup>a</sup> , Weifeng Liu<sup>a</sup> , Shu Bin<sup>a</sup> a School of Metallurgical Science and Engineering, Central South University, Changsha 410083, China \n\nb Shandong Gold Group Co., Ltd, Jinan 250100, China \n\n* Corresponding author, Tel.: +86 0731 88836791. Email: chenlin0210@gmail.com \n\nKey words: Pyrometallurgy, Bath smelting, Oxygen side-blow \n\n###### **Abstract** \n\nVanyukov Process has been mainly applied for processing copper and nickel sulfide ore for more than 30 years. Based on the understanding of the Vanyukov Process, researchers from China introduced the technology into the areas of lead, antimony and bismuth extraction by changing the furnace structure and technical flow, which greatly extended the application area and raised the processing efficiency, thus developed the oxygen-rich side-blow bath smelting (OSBS) technology in 2000. This contribution reviews the history of OSBS technology from four respects: the quantity, the furnace structure, the process flow and the application area. Its potential research direction and industrial application are also summarized. \n\n###### **Introduction** \n\nVanyukov bath smelting furnace and related bath smelting technology were developed by researchers from Soviet Union who devoted comprehensive research on fundamental theory as well as engineering technology [1,5]. Vanyukov process has been applied for large industrial production since the 1970s and it is still one of the major methods in modern pyrometallurgy process. The appearance of Vanyukov double district furnace and joint double furnace in the past ten years, which are applied for copper smelting, is the most valuable advances of the Vanyukov process [7,8,9]. However, the application of Vanyukov process was limited in copper and nickel sulfide ore smelting, and few countries adopted this process except Soviet Union. \n\nIn 2001, with the assistance of heavy metal metallurgy department of Moscow Iron & alloy college, Zhonglian corporation built the first experimental Vanyukov furnace with a furnace area of 1.5m<sup>2</sup> in Xinxiang (Henan, China) for lead smelting [2,3]. After intensive experiments and improvements were done on the furnace structure and process operation parameters, auto-thermal lead sulfide ore smelting was achieved. The process was then further investigated by Central South University, Changsha non-ferrous metallurgy designing institute, etc., and processes for smelting new materials such as bismuth, antimony and arsenic gold ore, etc., were developed gradually. Therefore, this series of non-ferrous metallurgy methods were denominated as Oxygen side-blow bath smelting (OSBS) technology. \n\nThis paper explains the principle of OSBS technology and gave its typical application. The paper also reviews the history of OSBS technology from four respects: the quantity, the furnace structure, the process flow and the application area. Its potential research direction and industrial \n\n**49** \n\napplicatio"}, {"page": 42, "text": "n are also summarized. \n\n###### **Principles of Oxygen Side Blow Bath Smelting Process** \n\n###### Furnace Structure \n\nFig. 1 shows the schematic diagram of oxygen side-blow furnace. The furnace is a rectangle shaft furnace with a height of 7 m. The button of the furnace is a crucible that is built with firebrick. The middle part of the furnace is copper water jacket with a height of 4 m, which inhibits corrosion by the slag cooled on the surface of the water jacket. The top part is constructed by firebrick, saggar and iron water jacket. The smelting products, including slag, matte and metal, can be released by a liquid sealed room, viz. siphon room. The raw materials are added from the top of the furnace to the smelting bath milled by oxygen rich gas which is blow from the nozzle on the furnace copper water jacket. \n\n\n\nFigure 1. Schematic diagram of the oxygen side blow furnace \n\n1. Groundsill, 2. crucible, 3. nozzle, 4. first floor water jacket, 5. second flow water jacket, 6. third flow water jacket, 7. top water jacket, 8. feed inlet, 9. flue, 10. forth floor water jacket, 11. crucible water jacket, 12. observation port, 13. brick, 14. wall water jacket, 15. slag tap, 16. overflow, 17. siphon well cover, 18. safety port \n\n###### Principles of OSBS [1, 5, 6] \n\nThe melting materials are forced to move from the button to the top of the bath by the air blast, forming a strong stirring smelting bath. This movement wets the feed with the melting slag, which melts the raw material particles, forming droplets of matte or metal. Particles including refractory oxides, coal or other materials melt and react with oxygen in the gas flow and the slag. Oxidative or reductive gases react with the slag on the interface of gases and solids, the composition of the liquid slag and gas phase changes accordingly, until chemical equilibrium between different phases is built. Because of the chemical grades between the slag, matte and gas \n\n**50** \n\nphases, the chemical composition of liquid matte droplets gradually changes through the mass transfer between various phases. Furthermore, due to the large phase area and the strong stirring agitated by the air, mass and heat transfer in the smelting bath is greatly enhanced, leading to a rapid separation and a homogeneous composition of different phases. \n\nThe melting bath in Vanyukov furnace is separated into two layers by the oxygen rich air flow. The layer on the nozzle is strongly agitated by the air, resulting in a turbulence of all the melting materials in the layer. In this condition, a 50 micron turbulence of the melting bath will insure the strong mass transfer in the Vanyukov furnace, even with a low chemical driving force. On the other hand, the turbulence also leads to the highly strengthened heat transfer in the bubbling layer, cold materials are heated and hot spots are cooled simultaneously, which guarantees the optimal condition in the process. In short, the strengthened mass and heat transformation in the"}, {"page": 43, "text": " Vanyukov furnace creates an ideal condition for oxidation, reduction and any other pyrometallurgy process. It is also worth noting that the composition of the bubbling layer actually coincides with the final chemical equilibrium composition. Therefore, the material in the furnace is the final product of the process during a consecutive production. \n\nAs a property of Vanyukov furnace, the layer under the nozzle is much quieter. The liquid droplets formed on the upper layer will enter this layer and separate by their density automatically. This is also the reason why there is no need for clarification equipment in the Vanyukov process. \n\nTypical Technics \n\n\n\n<!-- Start of picture text -->\nRjttctnblow<br>fumaœ<br><!-- End of picture text -->\n\nFigure 2. Equipment connection diagram of \"Three Joint Furnace\" for lead smelting Fig. 2 shows the equipment connection diagram of the \"Three Joint Furnace\" for lead sulfide ore processing. Some research has already been done on smelting lead sulfide ore with OSBS process [1-3], but this technology did not show great attraction until the appearance of the \"Three Joint Furnace\" process in 2010. This process uses a 03.8mxll.5m oxygen bottom blow furnace \n\n**51** \n\nfor the oxidative smelting of lead sulfide ore. The smelting process can be auto thermal if the raw material contents 14-18% sulfur. By adjusting the operation period of the oxygen side blow furnace (8.4m<sup>2</sup> ) to 2h, the high lead slag can be released from the bottom blow furnace directly to the oxygen side blow furnace and then to the fuming furnace, resulting in a very fluent and low cost process. \n\n###### The Advantages of OSBS Technology \n\nComparing with other bath smelting technology, OSBS process shows some advantages as follows: \n\n(1) The unique structure property of the oxygen side blow furnace creates a furious stir in the melting bath, which accelerates the formation of new phases. The size of these new phases (matte droplets, etc.) becomes larger through collision and agglomeration, and the droplets precipitate rapidly from the slag. Therefore, waste slag is produced directly without any impoverish equipment. \n\n(2) Oxygen side blow furnace has a very flexible operation system, which enables not only intermittent but also consecutive tapping. Thus this furnace can be linked to other metallurgy units through chute without change the operation system of other devices. \n\n(3) The structure of oxygen side blow furnace is small, simple and reliable. No rotational connector is used on the furnace, making it a very suitable substitution for backward devices. It has a low air leakage, low amount of flue gas and low heat loss. It can produce flue gas with a high SO2 concentration, which can be used for sulfuric acid production. \n\n(4) Vanyukov process has been used for decades, and OSBS process has also been applied for above ten years. Lots of experience on industrial production has accumulated on oxidative smelting, reductive smelting, consec"}, {"page": 44, "text": "utive operation and periodical operation. The furnace itself and its auxiliary equipments, including waste heat boiler, oxygen production, water recycle system, auto control system, have normative design, production and installation procedures. \n\n(5) The furnace has a high adaptability to different raw materials. The furnace wall is protected by the slag cooled on the water jacket, so there is no need for refractory materials. Thus the furnace can be used for smelting materials with large range of metal content since the smelting temperature is not limited. It has been proved that oxygen side blow furnace is suitable for processing not only sulfide ore, but also oxide ore and solid waste [8]. For example, projects of processing battery and electroplating sludge using OSBS are in construction in China. \n\n(6) The furnace nozzle do not contact with the melting materials directly, so it can work for a long time without broken. By adjusting the nozzle number and concentration of oxygen in the air blow, the processing ability can vary from 30 to 120 t/m<sup>2</sup> .d, which is beneficial for production management. \n\n**The Development of OSBS Technology** \n\n**52** \n\n###### The Increasing Number of Furnace \n\nSince the installation of first bench scale Vanyukov furnace (1.5m<sup>2</sup> ) in 2001, the number of the furnace has been growing rapidly in China. Nowadays, there are 6 furnaces for copper smelting and their cross sectional areas are 7.35m<sup>2</sup> (1), 4.5 m<sup>2</sup> (1), 15.12 m<sup>2</sup> (1), 20 m<sup>2</sup> (3), respectively; 1 furnace for copper nickel sulfide processing (20m<sup>2</sup> ), 4 furnaces for high lead slag reductive smelting (cross sectional areas: 8.4m<sup>2</sup> (3), 13m<sup>2</sup> (1)). As the environmental protection and energy saving policies are becoming more and more restrict, it can be forecast that over 20 new furnaces will be built in the near future. \n\n###### The Improvement of Furnace Structure \n\nThe structure of oxygen side blow furnace changes mainly according to the property of the raw materials: \n\n(1) The uptake is the vertical part of the waste heat boiler (membrane wall); \n\n(2) The height of nozzle near the tapping hole is slightly lower than other nozzles; \n\n(3) Traditional Vanyukov furnace taps slag and matte in two different siphon rooms, while oxygen side blow furnace uses only one siphon room to tap slag and matte in different holes. When a tapping hole (usually 160-200mm under the nozzle) is used, the slag can be tapped intermittently, while a overflow (400-600mm under the nozzle) is usually used for consecutive slag tapping. \n\n(4) Traditional Vanyukov furnace is designed to have a flat crucible bottom, while that of oxygen side blow furnace changes to a ladder-like model, which reduced the heat loss and is beneficial for steady production. \n\n(5) Except the water cooled copper nozzle, iron alloy nozzle cooled by air can also be used for the furnace. \n\n###### The Change of Process Flow \n\nThere"}, {"page": 45, "text": " are two main revolutions in lead smelting technology. The first one is using bottom blow furnace to substitute sintering machine, which solves the problem of sulfur acid production via flue gas and the energy waste during the sintering. However, the liquid high lead slag produced by the bottom blow furnace has to be cast before it can be further reduced by the blast furnace, wasting large amount of heat. Therefore, the second revolution is substituting the blast furnace with oxygen side blow furnace. In this way, liquid slag from the bottom blow furnace goes directly into the side blow furnace, saving a large amount of energy. Furthermore, coal can be used for reduction instead of the expensive coke, reducing the production cost to a very low level. \n\nThe Future Research and Application Direction of OSBS \n\n**53** \n\nThe OSBS process has so many advantages that applying it widely in lead smelting industry will be beneficial for energy conservation and environmental protection. However, all the OSBS process that has been built can only be operated intermittently due to the periodical operation system of the bottom blow furnace. This fact leads to that tapping should be done intensively to release and receive slag from one furnace to another, which causes the problem of great work intensity and flue gas pollution. As lead oxidative smelting can also be done in an oxygen side blow furnace which could be operated consecutively, it is considered that substituting the bottom blow furnace with a side blow furnace would solve the problem of periodical operation. Nevertheless, a consecutive fuming process still needs further investigation. \n\nThere is an urgent need in complex and solid waste processing, which are brand new areas of bath smelting. Traditional Vanyukov process has only been used for copper, copper nickel sulfide ore processing. OSBS process extended the application area to lead, bismuth, antimony and antimony gold processing. It will further extend it application area to refractory gold, complex Cu-Pb-Zn ore processing. On the other hand, the process will be used to smelt oxide ore, oxide-sulfide mixed ore, industrial solid waste and living garbage in the future instead of sulfide ore only. \n\n\n\n<!-- Start of picture text -->\nCoal Concentrate Flux  -Sulfuric acid<br>Flue gas<br>SO? 3S55°/c|)<br>n n n  n nn n<br>A  A<br>Redusticn  Qddaticn<br>Cbppиrmtte<br>qjerxirg<br>Coal  1<br>Qddaticn<br>recede  Blister<br>copper<br><!-- End of picture text -->\n\nFigure 3. Flow chart of Two District side blow furnace for copper smelting Vanyukov two district furnace is the greatest progress made in the past ten years [8, 9], which is based on the successful combination of high sulfide ore oxidative smelting productivity and the high slag impoverish efficiency. This technology enables one two district furnace to take place of two traditional Vanyukov furnaces and produces waste slag directly, which makes the \"two district furnace\" process one of the most adva"}, {"page": 46, "text": "nced copper smelting technologies in the world [7]. \n\n**54** \n\nThus \"two district\" furnace is one of the major research directions in the future. \n\n###### **Conclusion** \n\nThis paper reviewed the principle and development of the OSBS technology. Its potential research direction and industrial application were also summarized. The main conclusions are as below: \n\nBy changing the furnace structure and technical flow of the Vanyukov process, researchers developed the oxygen-rich side-blow bath smelting technology in 2000. The major advantage of the OSBS furnace is the strengthened mass and heat transformation, which creates an ideal condition for oxidation, reduction and any other pyrometallurgy process. Reactions proceed quickly even if the thermodynamic driving force is weak, thus the composition of the bubbling layer actually coincides with the final product. By adjusting the nozzle number and concentration of oxygen in the air blow, the processing ability can vary from 30 to 120 t/m<sup>2</sup> .d. \n\nThe application area of OSBS process is much wide than the Vanyukov process, which includes lead, antimony and bismuth extraction. Future application of this technology may include refractory gold, complex Cu-Pb-Zn ore processing. Moreover, the process might be used to smelt oxide ore, oxide-sulfide mixed ore, industrial solid waste and living garbage rather than sulfide ore only. \n\n###### **Acknowledgement** \n\nThe author would like to acknowledge the financial support from the National High Technology Research and Development Program of China (No. 2011AA061002). \n\n###### **References** \n\n1. rinaBKa B >KHflKOH BaHHe. MeTajmypraa 1988 A .B. BamoKOBa \n\n2. Gongmin Lin, Wanda Bin, \"Oxygen Side-blown Bath Smelting of Lead Sulfide Concentrate - A New Process for Direct Lead Smelting,\" _Chinese nonferrous metallurgy,_ 1(2005), 15-17. \n\n3. Gongmin Lin, Wanda Bin, \"Oxygen Side-blown direct Lead smelting furnace,\" _Chinese nonferrous metallurgy,_ 6(2005), 48-50. \n\n4. Wanda Bin, \"Vanyukov process and its application prospect in China,\" _1st Chinese bath smelting technology and equipment symposia,_ 2007. \n\n5. MьHHcrepcTBO rjBeTHOH MeTJinprHHCccp, FIpHMeHeHHe aBToreHHbix nporjecoB B npoH3BOflCTBe CBHHrja MOCKBa. B.FI.EbicTpoB, OФ3pHaa HHibopMarjHa. Bbinc 2, 1998 \n\n6. Hongjiu Ren, _Noferrous metal bath smelting metallurgy_ (Beijing: Metallurgical industry press, 2001), 190. \n\n7. _ueemnbie Memaiuibi,_ 9(2009), 36-43. \n\n8. _ueemnbie Memaiuibi,_ 10(2010), 15-21. \n\n9. _ueemnbie Memaiuibi,_ 11(2008), 15-21. \n\n**55** \n\n**4th International Symposium on High-Temperature Metallurgical Processing** _Edited by: Tao Jiang, Jiann-YangHwang, Phillip J. Mackey, Onuralp Yucel, and Guifeng Zhou_ **_TMS (The_** _Minerals,_ **_Metals_** _&_ **_Materials Society), 2013_** \n\n###### THERMAL PLASMA TORCHES FOR METALLURGICAL APPLICATIONS \n\nL. Rao , F. Rivard and _*P. Carabin_ \n\n_PyroGenesis Canada Inc., 1744 rue William, Suite 200, Montreal, QQ H3J1R4 (^Corresponding author: pcarabin@py"}, {"page": 47, "text": "rogenesis.com)_ \n\n###### **ABSTRACT** \n\nAdvances in thermal plasma torches have resulted in this technology becoming a commercially viable solution for chemical and metallurgical processes. The main advantages of plasma are its ability to control process chemistry and to build small footprint reactors due to its high energy density and reactivity of the free radicals that are produced. This paper focuses on thermal plasmas produced by DC torches and their applications for waste treatment, production of high purity metals, and nanomaterials. Both transferred and non-transferred torches have been used as either a source of heat or as a reagent in various industrial processes. Retrofitting plasma torches in place of fuel oil burners lead to lower operating costs, capital cost and greenhouse gas emissions. \n\n###### **KEYWORDS** \n\nThermal Plasma Torches, Waste Treatment, Advanced Materials, Thermal Plasma Applications \n\n**57** \n\n###### **INTRODUCTION** \n\nPlasma technology has become an ideal solution for many industrial chemical, metallurgical and mechanical processes [1]. Thermal plasma powered systems are typical used for their unique characteristics such as high energy densities, high temperatures, small installation sizes, rapid start-up and shutdown features, controlled process chemistry and use of electrical energy as a heating source resulting in decoupling the heat source from the oxygen flow rate [2]. Depending on the nature of the main plasma forming gas used, thermal plasma systems offer a high temperature heating source coupled with a highly reactive plasma plume rich in free radicals and ions which promote otherwise hard to drive chemical reactions, as well as high heat transfer rates. \n\nIndustrial plasmas can be broadly classified as thermal plasmas and non thermal plasmas. Thermal plasmas are atmospheric pressure plasmas characterized by local thermodynamic equilibrium [3]. Thermal plasmas are typically established between any two current conducting electrodes separated by an insulator. A plasma forming gas is blown between the two conducting electrodes resulting in a high temperature plasma plume. A plasma torch generates and maintains an electrically conducting gas column between the two electrodes: a cathode (negative electrode) and an anode (positive electrode) [4]. If both electrodes are housed in a single housing, resulting in an arc enclosed inside the plasma torch, then such plasma generating torches are termed as non-transferred (NT) plasma torches, whereas, if the second electrode is external to the torch, creating an arc transferred between the cathode and the working piece, then such plasma torches are termed as transferred (T) plasma torches. Depending on the source of the electricity which can be either direct current (DC), alternating current (AC) at main network frequency or at radio frequency (RF), the plasma torches are classified as DC, AC or RF plasma torches **[1].** \n\nFor the past 20 years, PyroGenesis Canada Inc.,"}, {"page": 48, "text": " (PCI) has been developing non transferred direct current plasma torches and has been using them for a wide range of applications. This paper focuses on the design, characteristics and typical applications of the plasma torches developed by PCI. It also covers the economic and environmental advantages of replacing fuel oil burners with plasma torches in existing and future facilities equipped with such burners. \n\n###### **PCI DEVELOPED NON TRANSFERRED PLASMA TORCHES** \n\nPCI has been developing and marketing non transferred DC plasma torch systems for some of the most demanding applications. PCI's has developed a series of different thermal plasma torch systems namely: \n\ni) Reverse polarity high enthalpy plasma torch - RPT™ ii) Air Plasma Torch - APT™ iii) Steam Plasma Torch - SPT™ \n\nEach of these torch designs, their typical characteristics and their applications are described below. \n\n###### **REVERSE POLARITY HIGH ENTHALPY PLASMA TORCH (RPT™) DESIGN, CHARACTERISTICS AND TYPICAL APPLICATIONS** \n\nFigure 1 shows a picture of the assembled reverse polarity high enthalpy plasma torch. This plasma torch consists of co-axial mounted refractory metal lined copper electrodes, which are water cooled. A stainless steel body houses the co-axially mounted electrodes along with the water cooling channels and gas flowing conduits, carved out of high temperature plastic such as Vespel . A self sustaining plasma column is established between a tubular cathode and a tubular shaped anode and is stabilised using gas vortex generators. Similar to the Minigun design, this plasma torch design does not require any external magnetic fields to stabilize the arc column. Powered from a DC source, this plasma torch works with any oxygen free inert gas, such as argon, nitrogen, helium and/or a mixture of the above gases, as the plasma \n\n**58** \n\nforming gas. Similar to the Minigun design, the maximum gross power of this plasma torch is dependent upon the working gas used i.e., if pure argon is used as the plasma forming gas then this torch can delivery a maximum power of 80 kW however, if a mixture of argon and hydrogen is used as the plasma forming gas, under similar operating conditions, it can deliver a maximum gross power of 100 kW. \n\n\n\nFigure 1 - A picture of the assembled reverse polarity high enthalpy plasma torch \n\n- The RPT™ plasma torch design offers many advantages such as: \n\n- i) high thermal efficiency reaching up to 70%, \n\n- ii) a wide range of torch power turn down ratio ranging from 5 kW gross power to 80 kW gross power, \n\n- iii) long electrode life with electrodes lasting over 1000 hrs, \n\n- iv) low erosion rates, on the order of 0.01 ng/C at 40 kW, making it ideal for high purity material production \n\n- v) ability to run on many inert gases and their mixtures, and \n\n- vi) high enthalpy plasma plume, almost double that of the Minigun™. \n\nFigure 2 shows a graph of plasma torch gross power vs. plasma plume enthalpy for pure argon as the plasma forming gas. As "}, {"page": 49, "text": "shown in Figure 2, when operated with pure argon as working gas, this plasma torch can be operated at high plasma plume enthalpy above 5.6E+06 J/kg up to 1.7E+07 J/kg. This feature of this plasma torch design is used for applications which require higher plasma plume enthalpies such as the production of carbon nano tubes (CNT's) [5,6]. \n\n**59** \n\n\n\n<!-- Start of picture text -->\n2.0E+07<br>1.6E+07<br>1.4E+07<br>3  l.OE+07<br>a. 6.0E+06<br>S  4.0E+06<br>2.0E+06<br>30  10  50  60<br>Gross Power (kW)<br><!-- End of picture text -->\n\nFigure 2 - Gross Power vs. Plasma Plume Enthalpy for reverse polarity high polarity plasma torch with pure argon as the plasma forming gas. \n\nThis RPT™, because of its ability to provide high plasma plume enthalpies, is chiefly employed in applications which require very high energy densities such as production on CNT's, fullerenes, nano metallic powders and in small scale waste treatment applications, and research and development applications. For example, Figure 3 shows as example of spherical metallic powders produced using the RPT [7]. \n\n\n\nFigure 3 - Spherical metallic powders produced using RPT™ plasma torch. \n\n**60** \n\n\n\nFigure 4 - Carbon nanotubes produced with an RPT torch (Photo courtesy of McGill University) \n\n###### **AIR PLASMA TORCH (APT™) DESIGN, CHARACTERISTICS AND TYPICAL APPLICATIONS** \n\nFigure 5 shows a picture of the assembled air plasma torch. This plasma torch consists of three electrodes namely, a pen shaped refractory metal lined copper cathode, a tubular copper ignition electrode and a tubular copper anode. All three electrodes are water cooled using high pressure deionised water flowing in a closed circuit. A stainless steel body houses the co-axially mounted electrodes along with the water cooling channels and gas flowing conduits, carved out of high temperature plastic such as Ultem . A self sustaining plasma column is ignited between the cathode and the ignition electrode and is transferred to the working anode. Any oxygen free inert gas such nitrogen and/or argon is used as a shroud gas to protect the refractory metal lined cathode. The main plasma forming which is air is introduced between the ignition electrode and the working anode, through a swirl generator, consisting of tangentially drilled holes. The shroud gas typically represents 10% by volume of the main plasma forming gas. Powered by a DC source, this plasma torch typically works with compressed air as the main plasma forming gas. \n\n**61** \n\n\n\nFigure 5 - A picture of the assembled air plasma torch \n\n- This plasma torch design offers many advantages such as: i) high thermal efficiency reaching up to 70%, ii) a wide range of torch power turn down ratio ranging from 50 kW gross power to 500 kW gross power, \n\n- iii) long electrode life with electrodes lasting over 1000 hrs for the cathode and ignition anode, 600 hours for the main anode \n\nFigure 6 shows a graph of the plasma torch gross power vs. plasma plume enthalpy. As shown in Figu"}, {"page": 50, "text": "re 6, this plasma torch design offers various ranges of plasma plume enthalpy, ranging form 2 to 4 kWh/kg, running on air as the plasma forming gas. Hence, depending on process requirement, enthalpy could be doubled. \n\n\n\n<!-- Start of picture text -->\n2.00E+07<br>1.80E+07<br>1.60E+07 ■<br>1.40E+07<br>1.20E+07<br>1.00E+07 ■<br>8.00E+06<br>6.00E+06<br>4.00E+06<br>2.00E+06<br>O.OOE+00<br>100<br>Power Level<br>Low Enthalpy  -Medium Enthalpy<br>—High Enthalpy<br><!-- End of picture text -->\n\nFigure 6 - Gross Power vs. Plasma Plume Enthalpy for air plasma torch. \n\n**62** \n\nThis plasma torch design was originally developed for waste treatment applications from PCI. PCI has successfully used this plasma torch design in its Plasma Arc Waste Destruction System (PAWDS) and in Plasma Resource Recovery Systems (PRRS) for waste combustion and waste to energy applications respectively (Heberlein and Murphy, 2008). In addition to its application for waste treatment, this plasma torch system can be used for other applications such as gas heating [4], plasma assisted ignition and combustion of coal [8], plasma melting, scrap melting [9], ladle heating, chemical synthesis and plasma cutting and welding applications [1]. \n\n###### STEAM PLASMA TORCH AND TYPICAL APPLICATIONS OF STEAM PLASMA TORCH \n\nThis plasma torch consists of three electrodes namely, a pen shaped refractory metal lined copper cathode, a tubular copper ignition electrode and a tubular copper anode. All three electrodes are water cooled using high pressure deionised water flowing in a closed circuit. A stainless steel body houses the co-axially mounted electrodes along with the water cooling channels and gas flowing conduits, carved out of high temperature plastic such as Ultem . A self sustaining plasma column is ignited between the cathode and the ignition electrode and is transferred to the working anode. Any oxygen free inert gas such nitrogen and/or argon is used as a shroud gas to protect the refractory metal lined cathode. The steam plasma torch is ignited on air and then gradually switched to steam torch. The main plasma forming is introduced between the ignition electrode and the working anode, through a swirl generator, consisting of tangentially drilled holes. Powered from a DC source, this plasma torch works with super heated steam as the plasma forming gas and can operated between 50 kW to 150 kW gross power. \n\nThis plasma torch design offers many advantages such as: \n\n- i) a wide range of torch power turn down ratio ranging from 50 kW gross power to 150 kW gross power, \n\n- ii) long electrode life with electrodes lasting over 200 hrs for the anode and 1000 hrs for the ignition electrode and the cathode. \n\nThis plasma torch design was originally developed for destruction of hard to destroy hazardous substances such as halogenated hydrocarbons such as chlorofluorocarbons and brominated hydrocarbons. PCI has successful demonstrated that the steam plasma torch can be used to destroy R-12 refr"}, {"page": 51, "text": "igerants to a destruction and removal efficiency of 99.9999%. Other potential applications of steam plasma torch include, steam reforming [10], coal gasification, steam arc cutting [11], rapid decontamination of large surfaces [12] etc. \n\n###### ADVANTAGES OF PLASMA TORCHES OVER CONVENTIONAL BURNERS \n\nAs demonstrated previously, plasma torches offer high energy densities making them suitable in a wide variety of applications. In addition, they can be retrofitted in applications where fossil fuel burners are used to provide heat to a process, with the advantages of lower operating costs and greenhouse gas emissions. \n\nWith the current and forecasted increases in oil prices, there is growing interest in solutions that allow replacing the expensive fuel with more economic alternatives. In this context, plasma torches offer a very interesting option since they use electricity as a source of energy. Table 1 shows the operating costs of a 2 MW net fuel oil burner (bunker C or fuel oil no. 6) vs. a 2 MW net air plasma torch. As can be seen, there is a significant reduction in operating costs with the use of an air plasma torch. Considering applications such as iron ore pellet induration furnaces, cement kilns and various metallic ore roasters, which usually include multiple burners and sometimes more than 100 burners per plant, the costs savings becomes even more interesting. \n\n**63** \n\n|Table1- Operating costs of a 2 M|W net bunker C burner vs.|an air plasma torch|\n|---|---|---|\n||Fuel Oil Burner|Plasma Torch|\n|Fuel Oil Cost (S0.5/L)|$ 923,000|$0|\n|Electricity Cost ($0.03/kWh)|$ 9,000|$600,000|\n|Replacement Parts Cost|$ 0|$38,000|\n|Total|$ 932,000|$638,000|\n|% Reduction||32%|\n\n\n\nAlthough the use of a plasma torch increases the global electricity cost, it reduces the electrical power required by the off-gas treatment system (exhaust fans, scrubbers, particulate filters) because the off-gas flow rate is much lower than with a burner. Indeed, there is about an 80% off-gas flow rate reduction when using a plasma torch instead of a burner. Not only does this reduce operating costs of the off-gas treatment system in existing plants, it also reduces the capital cost for future plants because a smaller and less complex off-gas treatment system can be purchased. \n\nIn addition to the important costs incurred by the operation of a fuel oil burner, there is also a large amount of greenhouse gases (GHG) that is emitted due to the combustion of non renewable fossil fuel. With the increasing concerns towards the emission of GHG and the establishment of emissions trading programs (cap-and-trade) all over the world, solutions that also allow the reduction of GHG emissions are of particular interest. Depending on how it is produced, the use of electricity as a source of energy, as is the case for plasma torches, represents a great potential to reduce GHG emissions. While a bunker C fuel oil burner emits about 115 kg of carbon dioxide equivalents (CC^e) per gigajoule of "}, {"page": 52, "text": "net energy considering the combustion of the fuel as well as its extraction, production and distribution, a plasma torch powered with electricity generated by hydropower emits only about 1 kg C02e/GJ. Therefore, for a 2 MW plasma torch retrofitted in place of a burner, this would lead to yearly reductions of more than 7,000 metric tonnes of C0 2e. Again, considering there can be more than 100 of these burners per plant, the GHG reductions are even more interesting. \n\n###### CONCLUSIONS \n\nAn overview of PyroGenesis DC torches and their applications was presented for use in waste treatment, production of high purity metals, and nanomaterials. \n\nThe RPT™ provides twice the enthalpy level of the Minigun™ and also runs with any non oxygen containing gas as a plasma forming gas. It boasts very low erosion rates, making it very useful in the production of high purity materials. \n\nThe APT™ was originally developed for waste treatment. It typically uses air as the main plasma forming gas, but, due to the use of a shroud gas for the cathode, allows for a wide choice of plasma forming gas, including oxidizing gases. In addition to its application for waste treatment, this plasma torch system can be used for other applications such as gas heating, plasma assisted ignition and combustion, plasma melting, scrap melting, ladle heating, and chemical synthesis. \n\nThe SPT™ uses steam (water vapour) as the main plasma forming gas. The high reactivity of the hydroxyl ions produced by the ionization of steam allows for the destruction of highly stable hazardous substances such as chlorofluorocarbons and brominated hydrocarbons. Other applications of steam plasma include: steam reforming, coal gasification, steam arc cutting, and rapid decontamination of large surfaces. \n\nThe replacement of fuel oil burners by plasma torches provides considerable operating costs reduction for existing plants as well as a capital cost reduction for future plants. The off-gas flow rate generated by a plasma torch being much less than that generated by a burner, the off-gas treatment system can be downsized significantly. In addition, plasma torches allow a major GHG reduction by avoiding the combustion of substantial amounts of fossil fuel in burners. \n\n**64** \n\n###### REFERENCES \n\n1. Venkataramani N, \"Industrial Plasma Torches and Applications,\" _Current Science,_ 83 (3) (2002). \n\n2. Joachim V. Heberlein, and Anthony B. Murphy, \"Thermal plasma waste treatment\", /. _Phys. D: Appl. Phys,_ 41 (2008). \n\n3. Maher I. Boulos, Pierre Fauchais, and Emil Pfender, _Thermal Plasmas : fundamentals and applications Volume_ 7 (New York, Plenum Press, 1994) 452. \n\n4. S. L. Camacho, \"Industrial-Worthy Plasma Torches: State of the Art,\" _Pure and Applied Chemistry,_ 60 (5) (1988), 619-632. \n\n5. D. Harbec, et al.,\"Carbon nanotubes from the dissociation of C2C14 using a dc thermal plasma torch,\" _J. Phys. D: Appl. Phys,_ 37 (2004), 2121-2126. \n\n6. David Harbec, and Jean-Luc Meunier, \"Growth of carbon nano"}, {"page": 53, "text": "tubes above the peritectic temperature of tungsten metal catalyst,\" _Carbon,_ 49 (7) (2011), 2206-2215. \n\n7. M.E Smagorinski, and Peter G. Tsanrizos, \"Production of Spherical Titanium Powder by Plasma Atomization\", _Proceedings ofPM2TEC Conference,_ (2002), 3-248 - 3-260. \n\n8. J. Sligar, \"Plasma Ignition of Pulverised Coal,\" _Proceedings of the 25th Intersociety Energy Conversion Engineering Conference,_ (1990) 454 - 458. \n\n9. K.U. Maske,
