Repository: NDDev-Technocracy-OpenNetwork/hack-2026-nornickel-knot

> **DEPRECATED.** This repository is archived and no longer maintained.
> It is kept read-only for reference; its GDS anchor records
> `lifecycle: archived` under `portfolio:archived-projects`.

# Nornickel Scientific Knot

Живая карта знаний R&D для горно-металлургической отрасли: система превращает архив отчётов, статей, презентаций и экспериментальных материалов в типизированный граф знаний, а затем отвечает на вопросы естественным языком с источниками и страницами первоисточников.

Проект подготовлен командой **Harmonic Labs** для **Норникель AI Hack 2026**, трек **«Научный клубок»**.

File: data/parsed/Материалы конференций/9780323858502 Corrosion Atlas 2021.json (part 4 of 14)
properly made, are generally preferable to riveted or screwed connections, which can often lead to crevice corrosion. \n\n2. Tanks, reactor vessels, and so on should be so designed that they are easy to empty and clean. \n\n3. The design should allow for simple, efficient, and lowcost maintenance and inspection. \n\n\n\n<!-- Start of picture text -->\ncorrosion<br>kinetic<br>resistance<br>availability costs electrochemical thermodynamic<br>material corrosion<br>selection resistance<br>strength appearance application metallurgical<br>workability mechanical<br><!-- End of picture text -->\n\nFIGURE 30 Factors influencing material selection. \n\nFIGURE 31 Factors which affect the corrosion resistance. \n\nCopyright Elsevier 2022 \n\nxlii Part I: General Aspects of Corrosion, Corrosion Control, and Corrosion Prevention \n\n4. Ensure that components (e.g., pumps, outlet pipes, etc.) expected to be liable to corrosion are simple and rapid to exchange. \n\n5. Avoid mechanical stresses (to prevent stress corrosion). \n\n6. Avoid sharp bends and constrictions in piping (to prevent erosion corrosion). \n\n7. Avoid contact between dissimilar metals (to prevent contact corrosion). \n\n8. Avoid strong local heating because corrosion generally increases rapidly with temperature, and occasionally evaporation occurs leading to increased concentrations. \n\n9. Wherever possible attempt to avoid contact with aggressive substances. \n\n10. The most general rule is that heterogeneity should be avoided (local stress concentrations, temperature differences, sites where moisture and dirt can accumulate, etc.). \n\nIt is of utmost importance that corrosion control should be borne in mind throughout the entire design process and not only thought of toward the end when the design itself has virtually been finalized. By then, optimized corrosion control is generally no longer possible. \n\nThe pursuit of optimized corrosion resistance must be an integrated part of the design process. \n\nCopyright Elsevier 2022 \n\n## Part II: Corrosion Topics \n\nThe various forms of corrosion have already been discussed in Part I, Chapter 4. This second part of the introduction takes a look at 13 common corrosion phenomena in alphabetical order, with reference to the Case Histories as reported in the Atlas. The specific measures which can be taken to prevent these corrosion phenomena from occurring are also discussed. \n\n###### 1. Cavitation Damage \n\nCavitation is the process whereby pressure variations in a liquid can in a short period of time cause countless small cavities to form and then implode. The cavities fill with liquid vapor and the gases present in the liquid. In effect, the liquid will begin to boil locally due to the pressure reduction to below the vapor pres"}, {"page": 41, "text": "sure. Just as in the boiling process, the occurrence of cavitation requires the presence of nuclei in the form of contaminants or air bubbles, often entrapped in crevices or grooves in the solid surface. \n\nAs soon as the pressure rises back above the vapor pressure, the vapor bubbles will implode causing highpressure shock waves with pressures up to 400 MPa, sufficient to damage any metal (Fig. 1). \n\nA second theory which has gained ground recently is that, as the bubbles implode, microjets occur and cause pits on colliding with the metal surface (Fig. 2). \n\n\n\n<!-- Start of picture text -->\ncollapsing<br>bubble<br>Air (vapour-filled)<br>bubble<br><!-- End of picture text -->\n\n\n\nFIGURE 1 Cavitation damage: imploding bubbles. From Pludek, Design and corrosion control. Reproduced with permission. \n\nThis form of cavitation damage is known as cavitation erosion, and sometimes it can occur within as little as a few minutes. The eroded metal particles are entrained with the liquid flow, forming a potential source of pure erosion elsewhere in the system. The attack pattern of cavitation erosion sometimes resembles that of oxygen pitting and sometimes that of acid attack. The resultant craters, however, have irregular and sharp edges and a rough internal surface. At an advanced stage, the surface assumes a sponge-like appearance (honeycomb structure). \n\nCavitation can also be limited to damage to a metal’s oxide skin, thereby accelerating the corrosion rate. This is known as cavitation corrosion. \n\nApart from damaging the metal surface, cavitation can also generate noise, varying from a rustle or the sound of stones striking metal to loud bangs exceeding 100 dB. The vibrations caused by the shock waves can lead to fatigue phenomena, detachment of anchorages, and mechanical fracture. In addition, the formation of bubbles can result in diminished capacity of valves and pumps. \n\n###### Occurrence \n\nSites liable to sudden pressure drop are in principle sensitive to cavitation. \n\nCavitation can occur immediately downstream from valves and orifice plates, etc., in a liquid stream. As it passes such a constriction, the liquid flow velocity increases and, in accordance with the law of the conservation of energy, the static pressure decreases. If this pressure falls below the vapor pressure (saturation pressure) of the liquid, vapor bubbles will form only to implode after the pressure increases as the velocity decreases. Where these implosions occur at the metal surface, they will result in erosion (Fig. 3). \n\n\n\n<!-- Start of picture text -->\nflow flow flow flow<br>originally deformation of liquid prenetrates formation of<br>spherical the bubble surface into flattened high energy<br>vapour bubble at the flow site bubble microjets<br>FIGURE 2 Cavitation damage: microjets.<br><!-- End of picture text -->\n\nxliii \n\nCopyright Elsevier 2022 \n\nxliv Part II: Corrosion Topics \n\n\n\n<!-- Start of picture text -->\nCollapsing<br>bubble<br>FIGURE 3 The implosion of vapor bubbles"}, {"page": 42, "text": ".<br><!-- End of picture text -->\n\nCavitation can also cause damage to pump impellers if the pressure falls locally to below the vapor pressure in turbulent zones due to too low a supply pressure. The damage is then caused by the vapor bubbles imploding at the delivery side of the impeller. This phenomenon is also known at the rear of ship propellers and in hydraulic turbines and also in boiler blow-down lines. \n\nIn steam-heated equipment and condensate lines, the implosion of vapor bubbles in relatively colder condensate can cause cavitation erosion. \n\nFinally, cavitation can also occur as a result of vibration. \n\n###### Prevention \n\nLike corrosion itself, cavitation can best be controlled by taking measures in the design stage: \n\n- l Prevent strong turbulence and pressure variations by appropriate dimensioning. \n\n- l Use multistage valves so that the pressure drop is staged. \n\n- l Specify smooth finish. \n\n- l Use cavitation-resistant materials: cast iron, brass, and aluminum are more sensitive to cavitation than carbon steel. Stainless steels and cupronickel alloys, on the other hand, are less sensitive. Most cavitation-resistant of all are stellite alloys, while aluminum brass is also fairly cavitation resistant. Both stainless steel and stellite are used for lining cavitation-sensitive fittings. Of the nonmetals, rubber in the form of neoprene and other elastomers such as polyurethane, being fairly cavitationresistant coatings, are candidates. Nylon also has good properties in this respect. \n\nIn the service stage, the following measures may also be taken if appropriate: \n\n- l Maintain sufficient pressure in the entire system; for example, sufficient supply pressure to pumps may also be ensured by means of a bypass with overflow valve from the delivery to the suction side. \n\n- l Reduce vibration transfer. \n\n- l Prevent ingress of dispersed air. \n\n- l Inject or generate larger air or gas bubbles to buffer the implosions in order to limit cavitation damage. \n\n- l If corrosion is also involved (cavitation corrosion), cathodic protection and the dosing of corrosion inhibitors may be successful. \n\n###### 2. Erosion Corrosion \n\nErosion corrosion is a process that occurs regularly in liquids-bearing systems. Even at slight corrosiveness of the medium, the damage can develop strongly within a short period due to synergy between corrosion anddoften localdhigh liquid velocity. \n\nThe mechanism of erosion corrosion has already been considered in part I, Chapter 4. Metals which are capable of forming a relatively thick layer of protective corrosion products, such as carbon steel, are more sensitive to erosion corrosion than the conventional passive metals such as stainless steel and titanium. This is because the oxide skins of the latter metals are far thinner and possess a larger adhesion to the metal surface. In addition, soft metals such as copper and certain copper alloys are of course extra sensitive to erosion. \n\n###### Occurrence \n\nThe measure in wh"}, {"page": 43, "text": "ich erosion corrosion occurs is in fact dependent on two factors: the velocity and corrosiveness of the medium. A high velocity reinforces the turbulence of the liquid film along the wall and hence the erosion. In this context, obstructions in the flow can also cause turbulence and local erosion corrosion damage. T-pieces, bends, elbow pipes, inlet ends of heat exchanger pipes, pumps, and valves are examples of sensitive sites, as are sites following abrupt diameter transitions, root fusions, inserted pipe ends, and local deposits (Fig. 4). On the other hand, depending on the metal and medium, below a given velocity, no erosion corrosion will occur. \n\nWith regard to the corrosiveness of the medium, it may be stated that even a slight degree of corrosiveness \n\n\n\n<!-- Start of picture text -->\nvelocity 2m/s<br>debris, dirt velocity up to 100m/s<br>weld spatter, etc<br><!-- End of picture text -->\n\nFIGURE 4 Erosion corrosion downstream from deposits. From Landrum, Fundamentals of designing for corrosion control. Reproduced with permission. \n\nCopyright Elsevier 2022 \n\nPart II: Corrosion Topics xlv \n\ncombined with sufficient turbulence may give rise to damage. The risk of damage is increased by the presence of solid particles (e.g., sand) or gas bubbles in the liquid. Droplets in a gas stream (e.g., wet steam) can cause damage in the form of pits or grooves, for example, to the outer side of coils: this is known as impingement. Lastly, temperature is also a factor: the higher the temperature, the higher the corrosion rate. \n\nDepending on the type of metal, the aggressiveness of the medium and the turbulence occurring, erosion corrosion can manifest itself in widely varying forms: \n\n###### Uniform Attack \n\nUniform attack occurs at high flow velocities but also in aggressive media. The surface can be smooth or rough. \n\nThe same uniform attack is obtained if solid particles are present in the liquid: \n\nSmooth, Rough, or If particles are present in a gas or if bubbles are present in a liquid. \n\n###### Local Attack \n\nLocal attack occurs in the case of more local turbulence. That can be in the form following form: \n\nHorseshoes, Bites, Grooves, Gouging or dents after deposits, or Pits. \n\nAll these forms of attack will always be oriented in the flow direction. If the eroded surface is still free of deposits and corrosion products, the erosion corrosion is of recent occurrence. \n\nHowever, it is not always possible to conclude the basis of the appearance if whether it is a case of erosion corrosion or pure erosion. That is mostly dependent on the local circumstances such as the composition of the medium. Therefore, it is recommended in practice also to consult the case histories mentioned under erosion (see the Phenomena Index). \n\n   - l prevent abrupt changes in flow direction and ensure effective streamlining in pipework and equipment; \n\n   - l remove or reduce obstructions in the flow; \n\n   - l improve the pattern of distribution, for example, by placing baf"}, {"page": 44, "text": "fles in heat exchanger inlets; \n\n   - l apply flat aerodynamic or hydrodynamic surfaces and avoid rough surfaces. \n\n- l Apply tough alloys \n\nThe following list of materials rates in sequence of increasing resistance of erosion corrosion: copper, brass, aluminum brass, cupronickel, carbon steel, chromium steel, stainless steel, and titanium. Stellite alloys, in particular, are exceptionally resistant to erosion. \n\nl Reduce the quantity of air and solid particles in liquids This can be done, for example, by incorporating automatic deaerators and filters in the circuit. By introducing drains and steam/water separators, the number of liquid droplets in a gas stream (e.g., compressed air or steam) can be limited. \n\n- l Prevent contamination \n\nNote that low liquid velocities allow contaminants to deposit. This danger is also present during shutdown periods. Clean regularly. \n\n- l Use protective materials at critical sites \n\nUse thick-walled material at vulnerable sites or install interchangeable wearing plates. Protect coil inlets of heat exchangers with abrasion-resistant inserts or ferrules of stainless steel or ceramic material. \n\n- l Reduce the corrosiveness of the medium \n\nIf corrosion can be prevented, no erosion corrosion will occur. Although there are not many means to this end, a few measures may nevertheless be considered: l reduce or remove corrosive ions (e.g., Cl<sup>e</sup> ) or dissolved gases (e.g., O2, CO2, H2S); \n\n   - l lower the temperature; \n\n   - l improve the pH setting. \n\n- l Dose corrosion inhibitors \n\nDosing with ferrosulfate protects copper alloys, for example, against erosion corrosion in seawater, although it must be borne in mind that these measures are fairly expensive and often environmentally detrimental. \n\n- l Use abrasion-resistant coatings or linings \n\n###### Prevention \n\nBecause there are many factors that can contribute toward erosion corrosion, there are many different measures eligible for controlling this problem. Nine of these are discussed in the following: \n\nThe advantage of this measure is that it eliminates the need for high-cost alloys. \n\n- l Apply cathodic protection \n\nThis method has only limited use for the internal protection of pipes; only the first 100e150 mm can be protected. \n\n- l Reduce velocity and turbulence \n\nBecause erosion corrosion is directly correlated with velocity and turbulence, the reduction of these is the first consideration. In many cases, that means design modifications, such as: \n\nl enlarge line diameters and curvature radii of bends; \n\n###### 3. Exfoliation Corrosion \n\nExfoliation is a form of corrosion which proceeds laterally from the point of initiation, parallel to the metal surface. Expansion of the resultant voluminous insoluble corrosion \n\nCopyright Elsevier 2022 \n\nxlvi Part II: Corrosion Topics \n\n\n\nFIGURE 5 Exfoliation corrosion. \n\nproducts creates a layered swelling appearance that resembles a book which has first been soaked in water and then dried again. Corrosion prod"}, {"page": 45, "text": "ucts are alternated by uncorroded layers. \n\nUltimately, exfoliation occurs. Above all, aluminum alloys are sensitive to this form of corrosion. Exfoliation proceeds along the grain boundaries so that it is a form of intergranular corrosion (Fig. 5). \n\n###### Occurrence \n\nExfoliation occurs particularly in alloys in which an extended crystal structure has formed parallel to the surface during the fabrication process (e.g., cold forming). This corrosion is promoted by an unfavorable distribution of precipitates along the grain boundaries during the solidification process. Exfoliation corrosion occurs particularly in a slightly acid aggressive atmosphere or moist soil and where aluminum is used in combination with a more noble metal (galvanic corrosion). \n\nAlso, particularly extruded aluminum products of the 2000 series (copperemagnesium alloys), the 7000 series (zincecopperemagnesium alloys), and certain coldworked products of the 5000 series (magnesiume manganese and chromium alloys) are extremely sensitive to it. \n\nCupronickel alloys, notably 70Cu-30Ni and 80Cu-20Ni alloys, are sensitive to exfoliation. \n\nThe wide-scale use of aluminum alloys in the aircraft industry has yielded a number of cases of practical experience with exfoliation of aluminum. However, this form of corrosion also occurs in the automotive industry and aluminum storage tanks. \n\nExamples of exfoliation in other alloys are as follows. \n\n###### Prevention \n\nHeat treatment can improve exfoliation resistance in aluminum alloys because it improves the distribution of the precipitates. \n\nAnother possibility is to use more resistant materials. Aluminum alloys 1100, 3003, and 5052, for example, are more resistant. The same applies for the cupronickel alloys 90Cu-10Ni and Monel (70Ni-30Cu). Addition of 4%e5% \n\niron and manganese also renders cupronickel alloys less sensitive to exfoliation. \n\n###### 4. Fatigue and Corrosion Fatigue \n\nMetal exposed to cyclical loading tends to crack: this phenomenon is known as metal fatigue (refer to Part I, Chapter 4). This cracking, which ultimately leads to fracture, occurs after a large number of cycles at a stress below the limit of elasticity. Before fracture occurs, the material exhibits cracking. The fracture plane is characterized by a smooth and shiny part alongside a part with a rough surface, the latter resulting from the brittle fracture which occurs when the limit of elasticity is reached in the remaining material. \n\nCorrosion fatigue occurs when there is a combination of corrosion and fatigue, and it can be defined as the reduction of fatigue resistance by the effect of a corrosive medium. In this case, a shiny part of the fracture plane is absent because the plane is covered with corrosion products. However, corrosion products need not necessarily be present in the crack, while equally, they may accumulate in a pure fatigue crack. Corrosion fatigue should not be confused with stress corrosion cracking. The distinction between the two is"}, {"page": 46, "text": " based on the nature of the load on the metal. In the case of stress corrosion cracking, there is a static load. The crack resulting from corrosion fatigue in carbon steel is generally transgranular and is unbranched or sparsely branched. \n\nIn aluminum and copper alloys, however, cracking is often intergranular. In case of alternating high and low temperatures, also causing stresses, the occurrence of thermomechanical fatigue is possible. \n\n###### Influencing Factors \n\n###### Installations \n\nCorrosion fatigue only attacks installations which can be exposed to cyclical loads. These include, for example, certain components of aircraft, drilling platforms, boilers and steam turbines, above-ground telephone cables, conveyor lines, rotating machine parts, and internal valve springs. Corrosion fatigue can therefore occur industrywide. \n\n###### Stresses \n\nIt is self-evident that the growth rate of a corrosion fatigue crack increases with the level of the alternating tensile/ pressure load. Whereas the frequency of the alternating load plays no role in ordinary fatigue, it is nevertheless very important in corrosion fatigue. At low frequencies, the more prolonged contact between the crack surface and the electrolyte leads to an increased effect of the corrosion on \n\nCopyright Elsevier 2022 \n\nPart II: Corrosion Topics xlvii \n\nthe crack growth rate. The higher the frequency, the slower corrosion fatigue cracks will grow. \n\n- l Increase corrosion resistance by applying coatings and/ or cathodic protection or reduce the corrosiveness of the medium, for example, by means of corrosion inhibitors. \n\n###### Environment \n\nA corrosive medium will promote both crack initiation and crack growth rate in corrosion fatigue. Almost all fatigue cracks originate at the bottom of pits. Especially oxygen- and chloride-containing environments are conducive to this form of corrosion. Aircraft which are operated on regular transocean flights and are exposed to the saline maritime atmosphere in the process will therefore sooner experience corrosion fatigue than aircraft flying continental routes. As a general rule, as chemical activity of the medium increases, the metal’s resistance to corrosion fatigue decreases. Temperature increases will also accelerate crack growth. \n\n###### Metal Composition \n\nAlthough the addition of small amounts of Cr and Ni to steel increases both its general corrosion resistance and tensile strength, nevertheless unalloyed steel can be less sensitive to corrosion fatigue. Of course, the electrode potential of the metal in the medium concerned and, above all, its resistance to pitting corrosion play an important role. \n\nAlthough in ordinary fatigue, crack initiation is impeded by a high tensile strength, this does not apply to corrosion fatigue because in this case, it is the corrosion that initiates cracking. Moreover, once initiated in a metal, a crack will propagate faster with rising tensile strength. \n\n###### 5. Filiform Corrosion \n\nFiliform corro"}, {"page": 47, "text": "sion is an omnidirectional thread-(hair-, worm-)shaped attack to a metal underneath the coating, which cracks open locally due to the formation of corrosion products. This attack occurs underneath lacquer, varnish, and paint coatings especially on steel (e.g., coated steel cans), aluminum (e.g., in the building sector, in the past commonly in aircraft, and sometimes in aluminum packaging foil), and magnesium. Filiform corrosion can also occur underneath polyurethane, linseed oil, various alkyd resins, ureum resins, and epoxy springs. \n\nIn aircraft, this corrosion occurs particularly when many hours are flown in hot countries, in patrol aircraft flying low above the sea, aircraft making many transoceanic flights, or standing on coastal airfields. This is caused by the elevated atmospheric salt concentration levels. Besides outside atmosphere, filiform corrosion can also occur in humid indoor atmosphere. \n\nApart from causing a less than aesthetic appearance, filiform corrosion is not normally disastrous because of the limited depth of attack. An exception to this is aluminum packaging foil, which can corrode through entirely, leaving the packaged goods no longer air-tight and moisture-free. In other cases, filiform attack to coating can lead to further corrosion of the metal. \n\n###### Prevention \n\n- l Use more resistant materials: copper and copper alloys are, generally speaking, more resistant to corrosion fatigue than carbon steel and aluminum. \n\n- l Improve ductility and impact strength. \n\n- l Improve the design, so as to reduce the stress and number of stress cycles. Avoid abrupt changes in diameter and sharp angles. Use butt welds instead of fillet welds in view of the latter’s greater sensitivity to corrosion fatigue. Avoid internal stresses. Enlarge the dimensions, mass, or strength of critical components. \n\n- l Ensure a sufficiently flexible construction in order to absorb excessive stresses due to thermal expansion, vibrations, shocks, and load and pressure variations. Avoid vibrations. \n\n- l Avoid rough surface finishes and sharp edges, as these can initiate corrosion fatigue. \n\n- l Increase fatigue resistance by stress relief annealing or by shot peening, hammering, rolling, and so on in order to create pressure stresses. Corrosion fatigue resistance can also be improved by means of nitriding and carburizing. \n\n###### Mechanism \n\nAlthough researchers disagree as to the exact mechanism, there is a strong suspicion that its occurrence is fairly directed correlated with coating procedures which are incompatible with what has become accepted practice in recent years. Improper cleaning, use of contaminated rinsing agents, failure to check the conversion coating bath for proper strength, and accumulation of impurities all contribute toward operational failure both in the form of filiform corrosion and other forms of top coat exfoliation. \n\nIt is suspected that coating defects, mechanical damage of the coating, or moisture diffusing through sem"}, {"page": 48, "text": "ipermeable lacquers are the driving forces behind this corrosion. They are thought to be capable of forming oxygen concentration cells. Occurrence of this corrosion is conditional on the presence of a moist (relative humidity 60%e95%), oxygen-containing atmosphere at a temperature of 20e35<sup>-</sup> C. The “head of the worm” reacts acid (pH 1e4) and attacks the metal. Acid contaminants in the atmosphere, such as chloride, sulfate, sulfide, nitrogen oxides, and carbon dioxides, intensify the corrosion. \n\nCopyright Elsevier 2022 \n\nxlviii Part II: Corrosion Topics \n\nThe width of the “threads” can vary from 0.05 to 0.3 mm (average 0.2 mm), while the propagating rate over the surface is somewhere between 0.01 and 0.85 mm/day (average 0.2e0.4 mm/day). The depth of the attack to the metal is not severe, but it may rise to 15 mm. These figures depend of course on the metal, the coating type, the relative humidity, and the corrosiveness of the environment. \n\n###### Prevention \n\nIn order to control this corrosion, the user should observe the following points: \n\n- l Ensure optimized pretreatment of the metal surface to diminish the risk of coating defects. \n\n- l Galvanizing the metal prior to coating or treating it with zinc or chromate primers greatly increases corrosion resistance. \n\n- l Duplex coating systems make the metal less sensitive to filiform corrosion. \n\n- l Maintain the level of relative humidity below 60%. However, this applies only in the case of long-term indoor storage. \n\n- l Check whether a more resistant uncoated metal could be selected: for example, copper, stainless steel, or titanium. \n\n###### 6. Galvanic Corrosion \n\nTwo hundred years ago, Luigi Galvani and Alessandro Volta discovered the phenomenon known as galvanic corrosion, also referred to as contact corrosion or bimetallic corrosion. Where electrical contact exists between dissimilar metals which are moreover in contact with the same conductive environment (electrolyte), the less noble metal (anode) will be attacked. The other metal, the cathode, is protected by this. This is the principle of cathodic protection of metals. \n\nIn practice, when selecting materials for installations, the rules for the application of dissimilar metals are regularly ignored, so that galvanic corrosion is a common corrosion phenomenon. \n\nFor the mechanism of galvanic corrosion, refer to Part I, Chapter 4. \n\n###### Conditions for the Occurrence of Galvanic Corrosion \n\nGalvanic corrosion can occur if the following conditions are met: \n\n- l An electrolyte is in contact with both metals. This electrolyte need not always be aggressive toward each metal. It may take the form of a quantity of liquid in which both metals are submerged, but equally a condensed film or a moist solid, such as soil, salt deposits, or corrosion products, can act as an electrolyte. \n\n- l An electrical connection exists between the two metals. Generally, this does not mean direct physical contact between the metals. That is unneces"}, {"page": 49, "text": "sary as long as current can somehow pass from one metal to the other. The connection itself need not necessarily be submerged in the electrolyte. \n\n- l A sufficient potential difference exists between the two metals, so that a galvanic current of some significance will occur. \n\n- l The ability of any of the cathodic reactions listed in Part I, Chapter 3, to proceed on the more noble of the two metals. In most practical situations, this amounts to the consumption of dissolved oxygen. \n\n###### Factors That Can Affect the Rate of Galvanic Corrosion \n\nThe corrosion behavior of a bimetallic couple is determined by the corrosion potential of each metal individually in the electrolyte present. On that basis, galvanic series have been compiled in which metals and metal alloys are classified from noble to nonnoble in a given environment, generally seawater. Interpretation of these galvanic series, however, requires some caution. The extent of the potential difference in no way affects the rate at which the reactions will proceed because it also depends on a number of other factors, such as: \n\n- l polarization effect; \n\n- l composition of the electrolyte; \n\n- l aeration and flow rate; \n\n- l surface area ratio. \n\n###### The Polarization Effect \n\nBy polarization is understood any phenomenon that impedes or totally blocks the outward migration of metal ions from the anode or of electrons from the cathode. Examples are the deposition of zinc hydroxide on a zinc anode and the formation of a passivating oxide skin on stainless steel or titanium acting as a cathode. Adsorption of hydrogen causes polarization of the cathode. The commonest form of polarization is concentration polarization, which results from an elevated metal ion concentration at the anode or increased OH concentration (pH increase) on the cathode. The latter increase can lead to hardness deposition, whereby the corrosion is additionally inhibited (by the formation of a protective chalky-rust film). In cases of galvanic coupling, the polarization of the reduction reaction at the cathode is dominant. \n\n###### The Electrolyte \n\nThe composition of the electrolyte greatly affects the rate of galvanic corrosion. High conductivity tends to promote it, \n\nCopyright Elsevier 2022 \n\nPart II: Corrosion Topics xlix \n\nwhile a low pH stimulates hydrogen formation at the cathode. In pure (distilled or demineralized) water, bimetallic corrosion is seldom a problem. Also, the size of the affected zone depends on the conductivity of the solution. In the vicinity of the interface of the two metals, the effect of galvanic corrosion is generally most severe. As the distance from this point increases, the severity of the attack decreases. In solutions with low conductivity, the corrosion remains limited to a sharp groove at the interface. \n\n###### Aeration and Flow Rate \n\nIn galvanic corrosion, the cathodic reaction generally consists of the reduction of dissolved oxygen. Just like corrosion of a single metal, contact "}, {"page": 50, "text": "corrosion is therefore partly dependent on the rate at which oxygen can reach the metal surface from the bulk of the electrolyte. This diffusion (and hence the corrosion) is accelerated by an increased flow velocity, which causes an intensified supply of oxygencontaining electrolyte. In neutral electrolytes, both single metal corrosion and bimetallic corrosion can often be suppressed by means of oxygen removal. Under such anaerobic conditions, however, cathodic depolarization and therefore corrosion can occur by the action of sulfatereducing bacteria (SRB; see Chapter 9: Microbiologically Induced Corrosion). \n\nOn certain metals and alloys, flow velocity has another effect which is clearly visible especially in seawater. This effect can act in two directions: at increasing flow velocities, copper and cupronickel become less noble and corrode more, whereas materials such as stainless steels become nobler and therefore corrode less. The explanation is that the latter materials become passive in well-aerated and flowing solutions, making them more resistant to corrosion. Aluminum, stainless steel, and titanium have a stable oxide skin and tend to polarize. \n\nIn flowing aerated solutions, the oxide film becomes thicker, so that the galvanic corrosion of the coupled metal will decrease still further. In copper and noble metals such as platinum and silver, the naturally formed oxide layer is much thinner. It is rapidly reduced to metal, at which it acts as an efficient cathode without polarization and thereby promotes galvanic corrosion. \n\n###### The Surface Area Ratio \n\nOn the basis of the fact that the total anode current must always equal the total cathode current, the current density at the anode will be inversely proportional to the surface area ratio to the cathode (see Table 1). A very small anode will therefore corrode much faster than one that is much larger relative to the cathode. This surface area effect is \n\nparticularly important when the conductivity of the electrolyte ishigh.Onlyiftherateofcathodicreductionisdeterminingfor the corrosion rate, for example, due to limited oxygen supply at the cathode, this effect will not be observed. \n\nUnfavorable surface area ratios are present especially in the case of fasteners and connections, such as soldered and welded seams or rivets. For that reason, these must always have the same (or slightly higher) polarity as the plate or pipe they unite. At the same time, it is important not to exaggerate this, in spite of the favorable surface area ratio, the large potential difference between the two alloys in conjunction with the high conductivity of the seawater caused severe bimetallic corrosion within 1 year. Discontinuities (cracks or pinholes) in cathodic coatings such as magnetite (mill scale) or copper plating on steel also expose extremely small anodic surfaces. \n\nThis is also the case where the coating of a metal which is in contact with a more noble metal exhibits pores or other defects, and sev"}, {"page": 51, "text": "ere local corrosion will occur. \n\n###### Forms of Galvanic Corrosion \n\n###### Contact Corrosion \n\nThe most familiar is contact corrosion, which occurs when two dissimilar metals are directly coupled. \n\nBut contact between activated charcoal and stainless steel and other alloys can also cause galvanic contact corrosion. \n\n###### Deposition Corrosion \n\nLess familiar but no less dangerous is the galvanic corrosion caused by cathodic contamination of the anode, whereby the deposition of more noble metals or metal oxides on the anodic metal leads to local cell formation. This attack is known as deposition corrosion, not to be confused with under-deposit corrosion which is discussed in Part I, Chapter 4 and in Chapter 10 of this part. \n\nAs the result of a displacement reaction (nonnoble metal ions displace the noble metal ions from the solution), dissolved corrosion products are able to deposit on a less noble metal in the same solution. In this way, local but intensive bimetallic corrosion cells are formed on the surface. \n\nThis phenomenon is frequently observed in circulating water systems incorporating, in addition to copper, other metals such as steel, galvanized steel, or aluminum. Even if the dissimilar metals have been electrically separated by means of isolation flanges, galvanic corrosion cannot be avoided. Copper ions will deposit on galvanized steel and cause severe localized pitting or on stainless steel. The application of aluminum and steel in a single system leads to similar problems. \n\nCopyright Elsevier 2022 \n\nTABLE 1 Corrosion of galvanic couples in sea water at 40e80 F (4e278C). \n\n\n\nContinued Copyright Elsevier 2022 \n\nPart II: Corrosion Topics li \n\nTABLE 1 Corrosion of galvanic couples in sea water at 40e80 F (4e278C).dcont’d \n\n\n\nCopyright Elsevier 2022 \n\nlii Part II: Corrosion Topics \n\nOther examples of this deposition corrosion are pitting attack to copper by carbon particles (e.g., originating from lubricants or by deposition of iron rust particles originating from upstream steel linework). \n\n###### Reversal of Potential \n\nAt temperatures above 60<sup>-</sup> C, the potential of galvanized steel may reverse, so that the zinc becomes nobler than the bare steel, and the steel enters into intensified anodic solution in pores of the zinc layer. Besides temperature, occurrence of this problem also depends on the water composition. For instance, reversal of potential is promoted by oxygen, hydrogen carbonate, and nitrate but inhibited by sulfate, chloride, silicate, and calcium. \n\n###### Thermogalvanic Corrosion \n\nWhen a metal is subjected to a thermal gradient by uneven heating or dissipation of heat, this has a similar effect on the metal as galvanic corrosion. The metal is differentially polarized, and anodic and cathodic areas are formed, causing preferential attack at the hot area (see Fig. 6). \n\n###### Prevention \n\nThe prevention of galvanic corrosion is primarily a matter that must be dealt with in the design stage. Depending on "}, {"page": 52, "text": "the conditions, the following measures can be considered: \n\n- l Avoid if possible bimetallic connections between dissimilar metals, which can form a corrosion potential or select combinations of metals with potentials which are as close together as possible. \n\n- l Provide bimetallic connections with a complete dielectric isolation (isolation flanges, sleeves, and gaskets made of impermeable plastic or rubber). If this is impracticable, apply the surface area ratio rule and make sure that the anodic surface is much larger than the cathodic surface (see Table 1). \n\n- l If appropriate, use readily replaceable anodic components or make them thicker. Soldered or welded connections are to be preferred to threaded connections in the anodic part. \n\n- l Use the appropriate welding and soldering metals (no less noble than the material to be joined). \n\n\n\n<!-- Start of picture text -->\nanode cathode<br>hot cdlo<br><!-- End of picture text -->\n\nFIGURE 6 Thermogalvanic corrosion. From Pludek, Design and corrosion control. Reproduced with permission. \n\n- l Modify the relative position of various metals or modify the direction of flow in order to prevent cathodic contamination of an anodic surface (in the case of recirculating systems, this is obviously not applicable). \n\nIn the service stage, the following measures can also be taken: \n\n- l If possible, prevent aeration of the electrolyte. \n\n- l Dose corrosion inhibitors (e.g., copper inhibitors). \n\n- l Apply cathodic protection of the anodic metal using sacrificial anodes or inert anodes with impressed voltage. In the case recirculating water systems, inert anodes are preferred to sacrificial anodes in order to prevent sludge accumulation and contamination of the system. \n\n- l Apply a coating to the cathode or to both poles. Do not coat the anode alone: if the cathode is left bare, there is a greatly increased risk of severe local galvanic corrosion (pitting) through pores and defects in the coating. It is also possible to apply a metallic coating of the same metal as the anode to the cathodic surface; for example, an aluminum coating on steel which is in contact with aluminum. Coating the anode alone is only possible in combination with cathodic protection. \n\n- l Avoid local temperature differences caused by uneven heating or cooling. Avoid the formation of cold or hot spots, for example, due to discontinuities in insulation or coating. \n\n###### 7. High-Temperature Corrosion \n\nHigh-temperature corrosion refers to the reaction of metals with gases at a temperature so high that no water is present. For this reason, the term “dry corrosion” is sometimes used (refer to the definition of corrosion in Part I). Under atmospheric conditions, therefore, this temperature limit lies at 100<sup>-</sup> C. In practice, however, high-temperature corrosion will only occur at far higher temperatures (>200<sup>-</sup> C), depending inter alia on the metal concerned. \n\nHigh-temperature corrosion of metals occurs in hot dry gase"}, {"page": 53, "text": "s, such as air, sulfur dioxide, hydrogen sulfide, hydrogen, and dry steam. \n\nThe commonest corrosion phenomena of hightemperature corrosion will be treated in alphabetical sequence, as follows: \n\nCarburization, including metal dusting; Nitriding; High-temperature oxidation; Sulfidation, including hot corrosion and sulfur corrosion. \n\n###### Carburization \n\nCarburization is, of course, the reverse of decarburization, a feature of
