Repository: NDDev-Technocracy-OpenNetwork/hack-2026-nornickel-knot

> **DEPRECATED.** This repository is archived and no longer maintained.
> It is kept read-only for reference; its GDS anchor records
> `lifecycle: archived` under `portfolio:archived-projects`.

# Nornickel Scientific Knot

Живая карта знаний R&D для горно-металлургической отрасли: система превращает архив отчётов, статей, презентаций и экспериментальных материалов в типизированный граф знаний, а затем отвечает на вопросы естественным языком с источниками и страницами первоисточников.

Проект подготовлен командой **Harmonic Labs** для **Норникель AI Hack 2026**, трек **«Научный клубок»**.

File: data/parsed/Материалы конференций/Flotation_Plant_Optimisation_S25.json (part 4 of 32)
µm|10.18|12.09|1.88|4.78|0.75|\n|+7.6 µm|5.32|6.32|2.54|3.38|0.53|\n|+5.6 µm|3.77|4.48|2.24|2.11|0.33|\n|-5.6 µm|25.28|30.03|5.58|35.24|5.51|\n|Head|100.00|118.79|4.00|100.00|15.62|\n|**Pb frst cleaner**|**tailing**|||||\n|+22.2 µm|82.44|105.48|22.12|93.96|76.72|\n|+16.7 µm|6.13|7.84|8.84|2.79|2.28|\n|+11.6 µm|3.19|4.08|8.64|1.42|1.16|\n|+7.6 µm|1.17|1.50|5.10|0.31|0.25|\n|+5.6 µm|0.81|1.04|4.10|0.17|0.14|\n|-5.6 µm|6.26|8.01|4.18|1.35|1.10|\n|Head|100.00|127.95|19.41|100.00|81.65|\n|**Pb scavenger c**|**on**|||||\n|+22.2 µm|70.32|7.13|9.66|83.14|2.26|\n|+16.7 µm|10.48|1.06|8.20|10.52|0.29|\n|+11.6 µm|6.69|0.68|2.62|2.15|0.06|\n|+7.6 µm|2.15|0.22|3.20|0.84|0.02|\n|+5.6 µm|1.37|0.14|3.68|0.62|0.02|\n|-5.6µm|8.99|0.91|2.49|2.74|0.07|\n|Head|100.00|10.14|8.17|100.00|2.72|\n|**Pb rougher fee**|**d**|||||\n|+22.2µm|66.40|170.57|15.46|86.72|86.72|\n|+16.7µm|6.55|16.82|6.05|2.25|2.25|\n|+11.6µm|6.56|16.85|3.55|1.97|1.97|\n|+7.6µm|3.13|8.03|3.03|0.80|0.80|\n|+5.6µm|2.20|5.65|2.62|0.49|0.49|\n|-5.6µm|15.16|38.95|5.22|6.68|6.68|\n|Head|100.00|256.88|11.84|100.00|100.00|\n\n\n\n\n\n**31** \n\nFLOTATION PLANT OPTIMISATION  |  SPECTRUM SERIES 25 \n\n**CHRISTOPHER J GREET** \n\nThe distribution of lead by stream is shown in Table 12. In this case the recovery-by-size is calculated for lead rougher feed because the copper scavenger tailings, lead first cleaner tailings and lead scavenger concentrate combine to form the lead rougher feed. So, the recovery for each size fraction, _i_ , is given by: \n\n\n\nwhere: \n\nP are the process streams of interest \n\nA similar approach is adopted for the more traditional recovery-by-size curves in Figure 18 and Figure 20. \n\n###### _What does it mean?_ \n\nFigure 17 shows the galena distribution by size for the three process streams contributing to the lead rougher feed. The majority of galena in lead rougher feed is coarse (+20 µm) lead recycled from lead first cleaner tailings (80 per cent of the total lead in the lead rougher feed). Thus, the flotation characteristics of the lead rougher/scavenger unit are dominated by the behaviour of this material. \n\nRecovery-by-size data for lead final concentrate is shown in Figure 18. This shows that lead final concentrate is predominantly fine (-20 µm) galena, with over 90 per cent lead recovery for the size fractions between 5 µm and 20 µm. Recovery decreases for finer or coarser than this. Recovery of gangue minerals (sphalerite, iron sulfides and non-sulfide gangue) are low across all size fractions. \n\nGalena distribution by size in the lead scavenger tailing with respect to flotation feed, is shown in Figure 19. Galena losses are bimodal, with significant losses (5.6 per cent) in the fine (-5 µm) fraction and19.9 per cent in the coarse (+2"}, {"page": 41, "text": "0 µm) fraction. The losses in the coarse fractions are the biggest target. The losses are likely to be in galena-bearing/sphalerite-rich composites. \n\n\n\n<!-- Start of picture text -->\n90.0<br>80.0<br>70.0<br>60.0<br>50.0<br>40.0<br>30.0<br>20.0<br>10.0<br>0.0<br>1.0 10.0 100.0 1000.0<br>Geometric mean particle size, microns<br>Lead Zinc Copper Iron Silica<br>Recovery, %<br><!-- End of picture text -->\n\n**FIG 18** – Recovery-by-size data for the lead final concentrate, with respect to flotation feed for the Eureka Concentrator. \n\n**32** \n\nFLOTATION PLANT OPTIMISATION  |  SPECTRUM SERIES 25 \n\n**CHAPTER 1  |  THE EUREKA MINE** \n\n\n\n<!-- Start of picture text -->\n6.0<br>5.0<br>4.0<br>3.0<br>2.0<br>1.0<br>0.0<br>to flotation feed), %<br>Distribution (with respect<br>2.3 6.0<br>7.9<br>11.7<br>17.6<br>28.0<br>41.0<br>48.8<br>63.0<br>89.2<br>126.1<br>178.3<br><!-- End of picture text -->\n\n###### **Geometric mean particle size, microns** \n\n**FIG 19** – The galena distribution by size, with respect to flotation feed, in the lead scavenger tailing for the Eureka Concentrator. \n\n\n\n<!-- Start of picture text -->\n100.0<br>90.0<br>80.0<br>70.0<br>60.0<br>50.0<br>40.0<br>30.0<br>20.0<br>10.0<br>0.0<br>1.0 10.0 100.0 1000.0<br>Geometric mean particle size, microns<br>Lead Zinc Copper Iron Silica<br>Recovery, %<br><!-- End of picture text -->\n\n**FIG 20** – Recovery-by-size data for the zinc final concentrate, with respect to flotation feed for the Eureka Concentrator. \n\nFigure 20 shows recovery-by-size for the zinc final concentrate. It shows a peculiar behaviour of coarse (+20 µm) galena with recovery as high as 60 per cent. This is presumed to also be related to galena-bearing/sphalerite-rich composite particles). \n\n###### **Mineralogy (Chapter 4)** \n\nOnce the recovery-by-size data has been analysed and theories developed, select streams should be examined mineralogically. This is a relatively expensive process and should only be conducted after considering the work already discussed. In this case the recovery-by-size analysis shows a significant recycle of lead first cleaner tailings to lead rougher feed, and that most of this is in the +20 µm size fraction. It is hypothesised that this is due to galena/ sphalerite composites. Mineralogical examination will test this hypothesis. \n\n**33** \n\nFLOTATION PLANT OPTIMISATION  |  SPECTRUM SERIES 25 \n\n**CHRISTOPHER J GREET** \n\n###### _What do I have to do?_ \n\nThe company performing a mineralogical analysis needs representative, unpulverised samples of each stream. For a liberation analysis you will need to provide sized fractions from the unpulverised samples. These should be available from the recovery-by-size analysis if it has been conducted. \n\nSeveral methods are available to collect mineralogical data; from optical microscopy through to automated methods such as QEMSCAN and Mineral Liberation Analyser (MLA). Chapter 4 describes the methods available. \n\n###### _What data do I need?_ \n\nThe mineralogist will need a sco"}, {"page": 42, "text": "pe of work and assays of the samples to be examined. This will inform the mineralogist of the questions you want answered. For example, at Eureka you are interested in the locking and liberation characteristics of galena and sphalerite around the lead rougher/first cleaner circuit. Supplying the sample assays allows the mineralogist to reconcile calculated head grade based on minerals with head assays. \n\n###### _How do I analyse the data collected?_ \n\nThe mineralogical report will depend on the mineralogical technique used. The report should include, for each sample, the percentage of liberated mineral, the percentage and composition of binary particles and the percentage and composition of more complex composite particles. Table 13 is a simplified list of the liberation data for galena in lead rougher feed for the Eureka Concentrator. This shows that of the lead in the +28 µm fraction, 66 per cent occurs as liberated galena particles and 28 per cent occurs as binary composites with sphalerite. Minor amounts of galena are associated with pyrite in ternary particles. \n\n###### _What does it mean?_ \n\nMineralogical examination of streams feeding lead rougher show that about one third of the galena occurs as coarse (+20 µm) galena/sphalerite composite particles (Figure 21), and the majority of this material emanates from the lead first cleaner tailing. Two thirds of the galena in lead rougher feed is liberated, which infers that the maximum lead recovery to a highgrade final lead concentrate would be approximately 70 per cent. Therefore, galena liberation is considered to be the limiting factor for improved metallurgical performance. \n\n**TABLE 13** \n\nGalena liberation by size and mineral class for the lead rougher feed of the Eureka Concentrator. \n\n|**Size (µm)**|**Liberated**|**Libe**<br>**B**|**ration class**<br>**inary with …**|**(%)**<br>|**Ternary**|**Total (%)**|\n|---|---|---|---|---|---|---|\n|+89|26|**Sphalerite**<br>54|**Pyrite**<br>5|**Gangue**<br>4|11|100|\n|+28|66|28|3|0|2|100|\n|+10|69|25|5|1|1|100|\n|+6|93|6|0|0|0|100|\n|-6|94|5|0|0|0|100|\n|Head|66|28|3|0|2|100|\n\n\n\n**34** \n\nFLOTATION PLANT OPTIMISATION  |  SPECTRUM SERIES 25 \n\n**CHAPTER 1  |  THE EUREKA MINE** \n\n\n\n<!-- Start of picture text -->\n100<br>90<br>80<br>70<br>60<br>50<br>40<br>Liberated<br>30<br>Ga-Sp<br>20<br>Ga-Py<br>10 Liberation class<br>Ga-Gn<br>0<br>Head Ternary<br>2.3<br>6.0<br>10.1<br>28.2<br>Size, microns 89.2<br>Distribution<br><!-- End of picture text -->\n\n**FIG 21** – Size by liberation class data for the lead rougher feed. Ga – galena, Sp – sphalerite, Py – pyrite, Gn – gangue. \n\n###### **Problem definition summary** \n\nThe metallurgical survey suggested the lead circuit was potentially unstable with large circulating loads of galena and sphalerite between the lead rougher and first cleaner. Recovery-by-size and liberation analysis has indicated limited recovery of +20 µm galena in the lead circuit. Liberation analysis shows that the galena in this fraction is locked wit"}, {"page": 43, "text": "h sphalerite. Thus, the problem is: poor liberation of galena in the +20 µm size fraction. \n\n###### **SOLUTION DEVELOPMENT AND TESTING** \n\nIt is apparent that finer grinding is needed to improve liberation. The next step is to conduct a series of laboratory tests to examine the impact of regrinding lead first cleaner tailings (the main feed source to the lead rougher). \n\n###### **Laboratory investigation (Chapter 10)** \n\n###### _What do I have to do?_ \n\nAs the lead first cleaner tailing contributed the highest material flow to lead rougher feed and contains a significant amount of plus 20 µm galena/sphalerite composite particles, this is the first target for a series of laboratory flotation tests at different regrind sizes to improve lead rougher flotation. Your job is to design this program. \n\nTo conduct the tests, pulp was collected from the lead first cleaner tailing and a bulk sample of process water was collected. The pulp was filtered and ‘cut’ into 1000 g lots. The test program called for one test to be completed without regrinding, and then tests conducted with 5, 10, 15 and 20 minute regrinding. Flotation tests were conducted in a 2.5 L flotation cell. Timed concentrates were collected after 0.5, 1.5, 2.0, 2.0, 2.0, 2.0 and 2.0 minutes for a total \n\n**35** \n\nFLOTATION PLANT OPTIMISATION  |  SPECTRUM SERIES 25 \n\n**CHRISTOPHER J GREET** \n\n\n\n<!-- Start of picture text -->\n60.0<br>55.0<br>50.0<br>45.0<br>40.0<br>35.0<br>30.0<br>25.0<br>10.0 20.0 30.0 40.0 50.0 60.0 70.0 80.0 90.0 100.0<br>Pb recovery, %<br>No regrinding 5 minutes regrinding 10 minutes regrinding<br>15 minutes regrinding 20 minutes regrinding<br>Pb grade, %<br><!-- End of picture text -->\n\n**FIG 22** – Lead grade/recovery curves for lead rougher flotation tests conducted on lead first cleaner tailing, demonstrating the effect of regrinding. \n\nflotation time of 12 minutes. The seven concentrate and tailing samples from each test were prepared and submitted for assay. \n\n###### _What data do I need?_ \n\nYou need the weights and assays for each of the concentrates and tailing samples to complete a mass balance for each test. Test conditions such as pH, reagent additions and any observations should be recorded. \n\n###### _How do I analyse the data collected?_ \n\nSpreadsheet analysis of the weights and assays calculates cumulative grades and recoveries for each test. These numbers can be used to construct lead grade/recovery curves (Figure 22). The mass balanced data can also be used to determine the kinetics (ie flotation rate constant and maximum recovery) using Equation 11, and the selectivity for galena against the gangue minerals. \n\n\n\nTo assist interpretation the kinetic data and the selectivity data can be tabulated. For example, Table 14 shows lead concentrate grade and zinc and iron sulfide recoveries at 80 per cent lead recovery. Selectivity curves can also be drawn. \n\n###### _What does it mean?_ \n\nLaboratory lead rougher flotation tests suggested that regrinding significantl"}, {"page": 44, "text": "y improved the position of the lead grade/recovery curve. Figure 22 shows that the grade recovery curve continues to improve with increasingly fine regrinding. At 80 per cent lead recovery, lead grade increased from 30.8 per cent (no regrinding) to 42.2 per cent after 20 minutes regrinding. The improvement was due to better selectivity for galena against sphalerite and iron sulfides (Table 14). \n\n**36** \n\nFLOTATION PLANT OPTIMISATION  |  SPECTRUM SERIES 25 \n\n**CHAPTER 1  |  THE EUREKA MINE** \n\n###### **TABLE 14** \n\nLead grade and diluent recoveries, at 80 per cent lead recovery, for lead rougher flotation tests conducted on lead first cleaner tailing demonstrating the impact of regrinding. \n\n|**Test description**<br>No regrinding|**Pb grade (%)**<br>30.8|**Diluent re**<br>**Zn**<br>71.2|**covery (%)**<br>**IS**<br>51.6|\n|---|---|---|---|\n|5 minutes regrinding|34.3|61.9|37.2|\n|10 minutes regrinding|37.6|50.8|30.4|\n|15 minutes regrinding|42.0|42.6|24.3|\n|20 minutes regrinding|42.2|42.2|25.8|\n\n\n\nThe improved selectivity for galena against sphalerite improves lead metallurgy; it is expected that zinc metallurgy would also improve. \n\n###### **Plant trial (Chapter 11)** \n\nIt was found that more regrind power was needed to improve lead metallurgical performance. Recalling the first comment in this chapter about utilising the available resources and people, the problem was discussed with the operations team and a solution was quickly found. Capital was not readily available but an experienced flotation operator suggested swapping the lead and zinc regrinding mills since the zinc regrinding mill was larger and better suited to the higher tonnages in the lead circuit. \n\nThis was accomplished by a simple change in the pipe work. The existing pipe work was left intact to allow a plant trial to be conducted. A randomised block on/off trial was designed, following the guidelines prescribed in Chapter 11. This would use shift mass balanced data to statistically analyse metallurgical performance with and without increased lead regrinding. \n\nWhen the new lead regrind mill was turned on, the impact on lead and zinc metallurgy was immediate and dramatic. Because of the magnitude of the improvements, the on/off trial was no longer required. Changes of this magnitude are not always apparent and strong statistical analysis is often required to determine if a statistically significant change was caused by your trial. Sometimes trials must run for several months before reaching certainty. \n\nLead recovery to final concentrate from June 1998 to February 2000 is shown in Figure 23. Lead recovery has increased from an average of five per cent to 81.5 per cent due to the application of an effective regrinding stage. \n\nDespite not undertaking the randomised block trial as first thought, it was possible to complete a statistical analysis using plant data from before and after the change. Using the Student _t_ -test to analyse the data showed that the additional lead regrinding"}, {"page": 45, "text": " had the following results: \n\n- \n\n   - lead recovery improved by 16.5 ± 2.5 per cent with greater than 99 per cent confidence \n\n- lead concentrate grade improved by 4.0 ± 0.8 per cent with greater than 99 per cent confidence \n\n- zinc grade in the lead concentrate reduced by 1.8 ± 0.6 per cent with greater than 99 per cent confidence. \n\n**37** \n\nFLOTATION PLANT OPTIMISATION  |  SPECTRUM SERIES 25 \n\n**CHRISTOPHER J GREET** \n\n\n\n<!-- Start of picture text -->\n90.0<br>85.0 New Pb Feed distributor<br>80.0<br>MF4 used as<br>lead regrind mill<br>75.0<br>70.0 Complete Pb froth level control<br> + new 6\"  Pb regrind cyclones<br>65.0 + dedicated float operators<br>60.0 Initial Pb froth level control<br>Level on Pb conditioning<br>tank dropped<br>55.0<br>50.0<br>W/E<br>Average Average CL UCL LCL<br>Average % Rec.<br>7-Jan-98 28-Jan-98 18-Feb-98 11-Mar-98 1-Apr-98 22-Apr-98 13-May-98 3-Jun-98 24-Jun-98 15-Jul-98 5-Aug-98 26-Aug-98 16-Sep-98 7-Oct-98 28-Oct-98 18-Nov-98 9-Dec-98 30-Dec-98 20-Jan-99 10-Feb-99 3-Mar-99 24-Mar-99 14-Apr-99 5-May-99 26-May-99 16-Jun-99 7-Jul-99 28-Jul-99 18-Aug-99 8-Sep-99 29-Sep-99 20-Oct-99 10-Nov-99 1-Dec-99 22-Dec-99 12-Jan-00 2-Feb-00<br><!-- End of picture text -->\n\n**FIG 23** – Lead recovery versus time data from June 1998 to February 2000. Some milestones are highlighted. \n\nThese changes to the lead circuit decreased the amount of sphalerite reporting to lead concentrate and made this sphalerite available for recovery in the zinc circuit. This improved zinc metallurgy, with: \n\n- zinc recovery increased by 1.5 ± 0.4 per cent with >99 per cent confidence \n\n- the zinc concentrate grade increased by 2.1 ± 0.5 per cent with >99 per cent confidence. \n\nOther statistical methods (for example, comparison of regression lines and multiple linear regression modelling) produced similar values. \n\n###### **THE CYCLE BEGINS AGAIN** \n\nDespite introducing extra regrinding in the lead circuit, resulting in a massive improvement in metallurgical performance, there is still room for improvement. As the Senior Project Metallurgist it is now your job to identify the next set of targets and solutions. You’ve only solved part of the problem: a Senior Project Metallurgist’s work is never done! \n\nNext areas to target to improve metallurgy are: \n\n- optimisation of lead and zinc regrinding circuits to further improve grind size and liberation, and subsequently concentrate grades and recoveries \n\n- optimisation of flotation chemistry to improve selectivity of valuable minerals against gangue minerals, and consequently increase concentrate grades \n\n- continue minimising variations in the process. \n\n###### **More surveys** \n\nIt is necessary to continue monitoring the process through: \n\n- analysis of shift mass balances \n\n- analysis of monthly composite samples (by size and liberation class) \n\n- routine metallurgical and pulp chemical surveys \n\n- flotation cell characterisation (Chapter 6) \n\n- the introduction of a future ores testing program (Geometallur"}, {"page": 46, "text": "gy, Chapter 13). \n\n- After all, to measure is to know! \n\n**38** \n\nFLOTATION PLANT OPTIMISATION  |  SPECTRUM SERIES 25 \n\n**CHAPTER 1  |  THE EUREKA MINE** \n\n###### **Chemistry** \n\nWith the improvements in the lead circuit through better regrinding, it is time to study the chemistry of the system. \n\n###### _Pulp chemistry_ \n\nThe pulp chemistry indicated that the lead rougher operated in oxidising conditions with Eh values between 150 and 200 mV (SHE). Figure 15 shows the Eh-pH curve for the circuit. The curve is essentially parallel to the water-oxygen line, which suggests that changes in Eh or pH were due to maintenance of water equilibria. This indicates the system is operating in oxidising conditions. \n\n###### _Solution chemistry_ \n\nThe EDTA extractable lead increased from approximately five per cent in copper rougher tailings to 17 per cent in lead scavenger tailing. EDTA extractable zinc and iron values were an order of magnitude lower than those for lead. This suggests the galena in lead circuit feed is moderately oxidised, while galena remaining in the lead scavenger tailing is heavily oxidised. A significant quantity of galena oxidation products are present in the pulp which, under certain conditions, could cause inadvertent activation of sphalerite by lead. \n\n###### _Surface chemistry_ \n\nTo test the theory you developed from pulp chemistry observations, it is wise to complete surface analysis on selected samples. Chapter 9 provides details of types of surface analysis and how they may be used to provide more information. A practical example is provided in he appendix for Chapter 9. \n\n###### _What do I have to do?_ \n\nTo undertake the surface analysis to validate your hypothesis, you need a scope of work for the provider. You must provide the surface scientist with a focused question to define your objectives from surface analysis. In this case you are interested in understanding the surface chemistry of liberated sphalerite that reports to the lead rougher concentrate, and how this compares with free sphalerite in the lead rougher tailing. This means the surface scientist will examine liberated sphalerite in lead rougher concentrate and tailing process streams to identify differences that may explain why some liberated sphalerite is recovered to rougher concentrate. The surface scientist will suggest the surface analysis technique they consider is best for your application. Time-of-flight secondary ion mass spectroscopy (ToF-SIMS) is frequently used because of its high surface sensitivity and its ability to analyse individual particles. \n\n###### _What data do I need?_ \n\nWhen collecting the samples for surface analysis, it is important to use the right sample preparation protocols. The surface scientist will provide you with these. Generally, once the samples have been collected they need to be purged with nitrogen to remove oxygen to prevent further oxidation. The sample is then sealed in a sample vial and snap frozen in liquid nitrogen. Sa"}, {"page": 47, "text": "mple pairs are sent to the surface analysis facility frozen in a cryogenic container. \n\nIdeally, when you collect samples for surface analysis, you should complete a block survey of that part of the circuit. In this case, a block survey of the lead rougher circuit is appropriate. The survey creates a reference point of metallurgical performance that can be used for comparison. It is also wise to complete a pulp chemical and EDTA extractable metal \n\n**39** \n\nFLOTATION PLANT OPTIMISATION  |  SPECTRUM SERIES 25 \n\n**CHRISTOPHER J GREET** \n\nion analysis on the process streams where the surface analysis samples were collected. This information should be supplied to the surface scientist to help them understand the system chemistry and explain their observations. \n\n###### _How do I analyse the data collected?_ \n\nThe surface scientist will provide you with an analysis of the findings. You are not expected to know everything; however, you should read the surface analysis report and ask questions when you don’t understand. You want to understand how the surface scientist reached their conclusions, and you should understand these techniques and the value they can add to an investigation. It is important to link the surface chemical observations to the pulp chemistry and metallurgical performance of the plant. After all, the data generated will be used to test your theories of what is happening (in this case identifying the activating species on liberated sphalerite). You will use this to propose solutions for testing in the laboratory. \n\n###### _What does it mean?_ \n\nSurface analysis was conducted on samples of lead rougher concentrate and tailings using ToF-SIMS to determine the dominant species on the surfaces of liberated sphalerite particles. The investigation indicated that liberated sphalerite particles in lead rougher concentrate had statistically more collector, copper, silver and lead species on their surfaces than those in the tailing (Figures 24 and 25). \n\nThe conclusions reached from the chemical analysis were: \n\n- The flotation pulp in the lead rougher was in oxidising conditions. \n\n- The level of EDTA extractable lead in the lead circuit was high, indicating the presence of a large quantity of galena oxidation species capable of activating sphalerite. \n\n\n\n<!-- Start of picture text -->\n(+) SIMS sphalerite<br>A<br>0.3<br>0.25 Pb cleaner con<br>0.2 Pb cleaner tail<br>0.15<br>0.1<br>0.05<br>0<br>(+) Fragment<br>(-) SIMS sphalerite<br>B<br>0.5<br>Pb cleaner con<br>0.4<br>Pb cleaner tail<br>0.3<br>0.2<br>0.1<br>0<br>C CH O OH S SO3 SO4 IEX<br>(-) Fragment<br>Mg Ag Si Ca Fe Cu ZnFeOH PbPbOH<br>Normalised Intensity<br>Normalised Intensity<br><!-- End of picture text -->\n\n**FIG 24** – Positive and negative mass spectra for sphalerite particles in the lead cleaner concentrate and tailing process streams – confidence intervals calculated for 95 per cent. \n\n**40** \n\nFLOTATION PLANT OPTIMISATION  |  SPECTRUM SERIES 25 \n\n**CHAPTER 1  |  THE EUREKA MINE** \n"}, {"page": 48, "text": "\n###### **A** \n\n###### **B** \n\n\n\n\n\n**FIG 25** – ToF-SIMS images of sphalerite particles within the lead rougher concentrate: (A) the zinc ion image; and (B) the lead ion image. \n\n- The surface analysis confirmed the suspicion that the liberated sphalerite was activated by lead ions. Copper and silver were also observed on the surfaces of sphalerite particles, but in lower concentrations. \n\nThis suggests that some of the sphalerite is being recovered to lead concentrate because it is activated by lead ions. You should propose that laboratory test work be completed examining the effect of various reagents to depress activated sphalerite. Should these tests prove positive, and the solution is economically sound, then it should be tested in the plant using statistically rigorous trial methodology. \n\n###### **COMMUNICATION** \n\nThe technical aspects of concentrator performance are very important in achieving optimum metallurgy. However, the best technical expertise is of little consequence if people and maintenance issues are not adequately addressed. \n\nProcess variations are probably the hardest to monitor and control and can result in operations personnel treating symptoms rather than causes (ie ‘firefighting’). In most instances, process variations such as ore hardness, mineralogical changes and head grade variation are very difficult to measure online but can be partly managed with an effective ore characterisation program (geometallurgy) and good communication between the mine and the mill. \n\n**41** \n\nFLOTATION PLANT OPTIMISATION  |  SPECTRUM SERIES 25 \n\n**CHRISTOPHER J GREET** \n\nBehavioural variations are often easily identified but difficult to correct because of the human factor. One way to minimise behavioural variations in a concentrator is to document and standardise each task so that each operator performs the same task the same way. Unfortunately, this is easier said than done. \n\nAn important strategy to maximise metallurgical performance is to develop a proactive, hands-on metallurgical team to establish and maintain metallurgical targets and procedures. The metallurgist should be regarded as a member of the team with specialist knowledge to call on when problems arise. \n\n###### **CONCLUSIONS** \n\nAt the Eureka Concentrator, the use of classical metallurgical techniques (recovery- and liberation-by-size analysis) has proved highly effective at determining the source of the metallurgical problem. Initially, galena/sphalerite liberation was identified as a significant impediment to better lead and zinc metallurgy. With the successful application of more regrinding capacity, the focus shifted from liberation to chemistry. The use of pulp and solution chemistry indicated that inadvertent activation of sphalerite by lead, copper and silver ions was probably the reason for high recovery of liberated sphalerite into the final lead concentrate. The judicious application of appropriate surface chemical techniques provided confirmatory evidence. The"}, {"page": 49, "text": " Eureka metallurgists have now identified the reasons for the losses of sphalerite from the circuit and can now develop solutions to this problem for testing in the laboratory before plant trials. \n\n###### **REFERENCES** \n\n**Johnson, N W, 1988.** Application of electrochemical concepts to four sulphide flotation separations, in _Proceedings Electrochemistry in Mineral and Metal Processing II_ , pp 131–149. \n\n**Natarajan, K A and Iwasaki, I, 1973.** Practical implications of Eh measurements in sulphide flotation circuits, in _AIME Transactions_ , 256:323–328. \n\n**Rumball, J A and Richmond, G D, 1996.** Measurement of oxidation in a base metal flotation circuit by selective leaching with EDTA, _International Journal of Mineral Processing_ , 48:1–20. \n\n**Warman International Limited, 1991.** _Cyclosizer Instruction Manual – Particle Size Analysis in the Sub-Sieve Range_ , Bulleting WCS/2 (Warman International Limited: Sydney). \n\n**42** \n\nFLOTATION PLANT OPTIMISATION  |  SPECTRUM SERIES 25 \n\n**CHAPTER 1  |  THE EUREKA MINE** \n\n#### **Appendix 1 – The down-the-bank survey** \n\n###### **INTRODUCTION** \n\nOften it is of value to complete metallurgical surveys where samples are collected down a bank of flotation cells. This type of survey is referred to as a down-the-bank survey, and differs from a block survey, as it provides more detailed information about the flotation behaviour of the various species contained within the feed down-the-bank of flotation cells. In conducting a block survey, you collect samples of the feed, concentrate and tailing from the section of the circuit in which you are interested. This information provides you with data about the overall performance of that block of cells. The down-the-bank survey provides detail of the internal workings of that block of flotation cells. \n\n###### **HOW DO I DO A DOWN-THE-BANK SURVEY?** \n\nChapter 2 provides a detailed description of the two common methods employed. An example using one of those methods is given below. The first step in completing a down-thebank survey is to identify the samples that you wish to collect. Figure A1 is a schematic of the bank of 12 flotation cells you want to survey. You have decided to divide the flotation cells into groups such that you will collect five concentrate samples, in addition to the combined concentrate sample that the bank produces. The sample list is given in Table A1. \n\n|**_1. T bank feed_**<br>**_3. Con 1_**<br>**_Cell 1_**|**_4. Con 2_**<br>**_Cell 2 to 4_**|**_5. Con 3_**<br>**_Cell 5 to 7_**|**_6. Con 4_**<br>**_Cell 8 to 10_**|**_Cell 11 and 12_**<br>**_7. Con 5_**|**_8. T bank tailing_**|\n|---|---|---|---|---|---|\n\n\n\n**_2. T bank combined concentrate_** \n\n**FIG A1** – A bank of 12 flotation cells, and the cell grouping for a down-the-bank survey. \n\n###### **TABLE A1** \n\nThe sample list for a down-the-bank survey conducted on the  bank of 12 flotation cells pictured in Figure A1. \n\n|**Sample nu**<br>1|**mber**<br>**Sample name**<br>T bank feed|*"}, {"page": 50, "text": "*Sample type**<br>Dip sample|\n|---|---|---|\n|2|T bank combined concentrate|Lip or OSA sample|\n|3|Con 1 – T bank cell 1|Timed lip sample|\n|4|Con 2 – T bank cells 2 to 4|Timed lip sample|\n|5|Con 3 – T bank cells 5 to 7|Timed lip sample|\n|6|Con 4 – T bank cells 8 to 10|Timed lip sample|\n|7|Con 5 – T bank cells 11 and 12|Timed lip sample|\n|8|T bank tailingA|Dip sample|\n|9|T bank tailingB|Dip sample|\n\n\n\n**43** \n\nFLOTATION PLANT OPTIMISATION  |  SPECTRUM SERIES 25 \n\n**CHRISTOPHER J GREET** \n\nWith the sampling points identified, you need to communicate your intentions to various people involved and prepare your equipment. The same actions discussed above in the section _‘The Metallurgical Survey, What do I have to do?’_ apply to conducting a down-the-bank survey. Communication and organisation are the keys to success. \n\nIn terms of sampling equipment, you will need: \n\n- dip and lip samplers that are clean and in good working order \n\n- sufficient clean buckets, with lids, that have been tared \n\n- a stop watch for timing the lip sample collection \n\n- a notebook to record the times and any other observations that may be of use later. \n\nConducting a down-the-bank survey is usually a job for two people. One person collects the sample, and the other measures and records the time taken to collect each of the timed lip samples. Prior to conducting the survey, it is wise to inspect the flotation bank to be sampled, clean the cell lips to ensure that the froth flows freely, make the work area safe and free of tripping hazards and establish how the lip sampling is going to occur. Next, perform a dry run to practise how the timed samples will be collected. One method of sampling that works effectively is for the sampler to yell ‘GO’ and ‘STOP’ as he/she starts and finishes the sample collection. On these commands the time keeper starts and stops the stop watch. It is imperative that the two people collecting the timed lip samples agree on the methodology, and work in concert. So, with all the preparations complete and the plant operating correctly, it is time to conduct the survey. \n\nAs with other surveys, you would have decided beforehand how many ‘cuts’ from each process stream will be taken over a specified sampling time. The two people detailed to conduct the down-the-bank survey will then collect the nine samples over the prescribed sampling period. Once the sampling is finished, the samples are gathered together and taken to the laboratory. \n\n###### **What data do I need?** \n\nIn the laboratory the samples are weighed (for wet weight), filtered, dried, weighed (for dry weight), prepped and submitted for assay. A summary of this data is given in Table A2. The wet and dry weights are used to determine the per cent solids of each sample, and calculate a water balance. In terms of assays, the suite chosen should contain all the elements that have a significant bearing on metallurgical performance. In this example, Eureka’s standard assay suite is:  silver, copper,"}, {"page": 51, "text": " lead, zinc, iron and silica. \n\nYou will also need the times recorded for the timed lip samples, the lip lengths of the flotation cells and the lip sample cutter length. With these data it will be possible to calculate the flow rate of concentrate from each of the groups of flotation cells. The data are supplied in Table A3. \n\nOther data that can be useful when analysing the plant survey mass balance are: \n\n- the throughput at the time of the survey \n\n- reagent additions and other plant operating parameters (ie airflow rates and pulp levels) \n\n- OSA readings \n\n- information about the ore being treated. \n\nIn the context of a one-off survey some of these pieces of information may not be of great value; however, when the analysis is extended to include other surveys on other ore blends, circuit configurations and reagent suites, these data provide a vital link in the comparison. \n\n**44** \n\nFLOTATION PLANT OPTIMISATION  |  SPECTRUM SERIES 25 \n\n**CHAPTER 1  |  THE EUREKA MINE** \n\n###### **TABLE A2** \n\nSummary of the down-the-bank survey data collected. \n\n|**No**<br>1|**Sample name**<br>T bank feed|**Gross**<br>1585.3|**W**<br>**Ta**<br>**Bucket**<br>350.0|**eights (g**<br>**re**<br>**Lip**|**)**<br>**Wet**<br>1235.3|**Dry**<br>471.9|**% solids**<br>38.2|\n|---|---|---|---|---|---|---|---|\n|2|T bank combined con|1891.1|350.0|245.0|1296.1|331.8|25.6|\n|3|Con 1 – Cell 1|1789.7|350.0|245.0|1194.7|630.8|52.8|\n|4|Con 2 – Cells 2 to 4|2217.0|350.0|245.0|1622.0|361.7|22.3|\n|5|Con 3 – Cells 5 to 7|2049.4|350.0|245.0|1454.4|315.6|21.7|\n|6|Con 4 – Cells 8 to 10|2142.3|350.0|245.0|1547.3|379.1|24.5|\n|7|Con 5 – Cells 11 and 12|1795.6|350.0|245.0|1200.6|187.3|15.6|\n|8|T bank tailingA|1428.8|350.0||1078.8|372.2|34.5|\n|9|T bank tailingB|1610.0|350.0||1260.0|459.9|36.5|\n\n\n\n###### **TABLE A3** \n\nLip sample details. \n\n|**No**|**Sample name**<br>**S**|**ample time (**|**s)**<br>**Length**|**(mm)**|\n|---|---|---|---|---|\n|3|Con 1 – Cell 1|31.6|**Cell lip**<br>1250 Ч  2|**Cutter lip**<br>105|\n|4|Con 2 – Cells 2 to 4|28.9|1250 Ч  6|105|\n|5|Con 3 – Cells 5 to 7|28.4|1250 Ч  6|105|\n|6|Con 4 – Cells 8 to 10|30.8|1250 Ч  6|105|\n|7|Con 5 – Cells 11 and 12|39.7|1250 Ч  4|105|\n\n\n\n###### **How do I analyse the data collected?** \n\nThe assays will be returned to you in a form similar to that shown in Table A4. Before proceeding with mass balancing the survey it is necessary to check these numbers are in good order. In this example, the tailing assays are in good agreement, and the silver, copper and lead assays all trend in the right way (ie from higher assays in Con 1 to progressively lower numbers by Con 5). Further, the combined concentrate assay falls within the extremes of Con 1 and Con 5 assays. \n\nMass balancing this survey involves several steps. The first step is to calculate the mass flow rate from the timed lip samples. The mass flow rate is given by: \n\n\n\nThus, by substituting the dry weights for each of the timed concentrate samples from Table A2, and the sample times, numbe"}, {"page": 52, "text": "r of cell lips, cell lip length and cutter lip length from Table A3 in Equation A1, you can calculate the tonnes per hour recovered into each concentrate. For example, for Con 1 – cell 1, Equation A1 becomes: \n\n**45** \n\nFLOTATION PLANT OPTIMISATION  |  SPECTRUM SERIES 25 \n\n**CHRISTOPHER J GREET** \n\n###### **TABLE A4** \n\nElemental assays for the down-the-bank survey. \n\n|**No**<br>|**Sample name**<br>|**Ag (ppm)**<br>|**Cu**<br>|**Assay (**<br>**Pb**<br>|**%)**<br>**Zn**<br>|**Fe**<br>|**SiO2**<br>|\n|---|---|---|---|---|---|---|---|\n|1|T bank feed|98|0.05|2.84|10.7|15.5|21.9|\n|2|T bank combined con|444|0.24|14.20|11.1|23.0|9.2|\n|3|Con 1 – Cell 1|644|0.47|21.40|10.7|21.2|7.6|\n|4|Con 2 – Cells 2 to 4|490|0.28|15.70|11.3|22.9|8.5|\n|5|Con 3 – Cells 5 to 7|406|0.21|12.60|11.3|23.8|9.1|\n|6|Con 4 – Cells 8 to 10|346|0.18|10.60|11.6|24.2|10.0|\n|7|Con 5 – Cells 11 and 12|306|0.18|9.15|11.7|24.3|10.9|\n|8|T bank tailingA|70|0.02|2.04|10.5|14.8|22.6|\n|9|T bank tailingB|72|0.02|2.13|10.6|14.9|22.6|\n||_tph_<br>_Con1_<br>_=_|31.6<br>630.8<br>_, s_<br>_, g_<br>_#_|10<br>3600<br>6<br><br>_#_|2<br>10<br>12<br><br>_#_|5<br>50<br>_, mm_<br>_, mm_|||\n||_tph_<br>_Con1_<br>_=_|1.71<br>_tph_||||||\n\n\n\nSo, from the timed lip sample collected from Cell 1, the tonnes per hour recovered are 1.71. The same calculation was completed for each of the other concentrates. The values obtained are given in Table A5. The tonnage distribution over the five concentrate samples was calculated and also appears in Table A5. \n\nThe next step is to mass balance the ‘outer’ circuit. The process streams are: \n\n1. T bank feed \n\n2. T bank combined concentrate \n\n3. T bank tailing. \n\nThere is only one node in this mass balance: \n\nT bank feed = T bank combined concentrate + T bank tailing (1 = 2 + 8). \n\n###### **TABLE A5** \n\nThe tonnes per hour and distribution of tonnes for the five concentrates collected in the down-the-bank survey. \n\n|**No**<br>3|**Sample name**<br>**T**<br>Con 1 – Cell 1|**Tonnag**<br>**onnes per hour**<br>1.71|**e data**<br>**Distribution**<br>14.55|\n|---|---|---|---|\n|4|Con 2 – Cells 2 to 4|3.22|27.36|\n|5|Con 3 – Cells 5 to 7|2.86|24.30|\n|6|Con 4 – Cells 8 to 10|3.17|26.91|\n|7|Con 5 – Cells 11 and 12|0.81|6.88|\n||Total|11.76|100.00|\n\n\n\n**46** \n\nFLOTATION PLANT OPTIMISATION  |  SPECTRUM SERIES 25 \n\n**CHAPTER 1  |  THE EUREKA MINE** \n\nIn completing this mass balance, it was assumed that the feed tonnage was 100 per cent. The mass balanced data are provided in Table A6. The mass balance has calculated that the tonnes of concentrate produced is 6.96 t/h, compared to 11.76 determined from the timed lip tonnages. The difference is reconciled by applying the tonnage distribution from Table A5 to the mass balanced tonnage given in Table A6. Thus, using the ‘outer’ circuit mass balanced tonnage new values are calculated for each of the concentrates. These new values are presented in Table A7 and are used in the second mass balance incorporating the down-thebank concentrates. \n\nThe down-"}, {"page": 53, "text": "the-bank mass balance has eight process streams: \n\n1. T bank feed \n\n2. T bank combined concentrate \n\n3. Con 1 – Cell 1 \n\n4. Con 2 – Cells 2 to 4 \n\n5. Con 3 – Cells 5 to 7 \n\n6. Con 4 – Cells 8 to 10 \n\n7. Con 5 – Cells 11 and 12 \n\n8. T bank tailing. \n\n- There are two nodes: \n\n1. T bank feed = Con 1 + Con 2 + Con 3 + Con 4 + Con 5 + T bank tailing
