Repository: NDDev-Technocracy-OpenNetwork/hack-2026-nornickel-knot

> **DEPRECATED.** This repository is archived and no longer maintained.
> It is kept read-only for reference; its GDS anchor records
> `lifecycle: archived` under `portfolio:archived-projects`.

# Nornickel Scientific Knot

Живая карта знаний R&D для горно-металлургической отрасли: система превращает архив отчётов, статей, презентаций и экспериментальных материалов в типизированный граф знаний, а затем отвечает на вопросы естественным языком с источниками и страницами первоисточников.

Проект подготовлен командой **Harmonic Labs** для **Норникель AI Hack 2026**, трек **«Научный клубок»**.

File: data/parsed/Материалы конференций/Handbook of Flotation Reagents_ Chemistry, Theory and Practice.json (part 4 of 26)
{"page": 40, "text": "CH3<br>H H O O H H H H<br>H3C C C C C C C CH3<br>RO H H O H H OR<br><!-- End of picture text -->\n\nOnly limited information is available on the chemistry and the properties of these frothers, although they are extensively used for flotation of base metals and oxidic mineral ores.  Their frothing properties are much different from those of aliphatic and cyclic alcohols with respect to froth stability and sensitivity to the presence of clay minerals. However, they are selective and in many cases gave improved rates of flotation of copper and zinc minerals.  They are highly effective during the flotation of oxide copper minerals using the sulfidization method. \n\n##### **3.6.4 Polyglycol ethers** \n\nTueter of Dow Chemicals and Booth of Cyanamid first developed the polyglycol ether frother series in the early 1950s.  These frothers are manufactured from synthetic brake \n\n50 \n\n3. Frothers \n\nfluid and they are methoxy polypropylene glycols or polypropylene glycol methyl ethers with the formula \n\n\n\nThere are several variations of polyglycol ethers produced by different manufacturers. Some of the more important frother structures are listed below: \n\n\n\nSome polyglycol ethers are also produced by condensation with butanol or ethylene oxide (structure (c)) or result as a reaction product of butanol and caustic soda. \n\nThe molecular weight and carbon length of polyglycol ether frothers determines its power and performance.  A higher molecular-weight frother gave more persistent froth and less selective than a lower molecular-weight frother. \n\nUnfortunately, the polyglycol ethers from different manufacturers behave differently. For example, Hoechst (Germany) polyglycol ether frothers (i.e. D13, D14 and D16) gave more selective froth than those produced by Dow (same general structure). \n\nPolyglycol ethers produced from butanol and ethylene oxide are more selective and have a better carrying power than similar frothers produced from butanol and caustic soda. \n\n##### **3.6.5 Polypropylene glycol ethers** \n\nThese frothers are partially soluble in water, and are a mixture of monomethyl ethers of polypropylene glycols with the following formula: \n\n\n\nThese frothers are normally used in base-metal flotation.  They produce persistent froth and have relatively high carrying power. \n\n##### **3.6.6 Polyglycol glycerol ethers** \n\nOriginally, these frothers were developed in the former Soviet Union under the trademark Frother E1, and in 1985 Dow Chemicals, under the trade names XK35004, XK35004.O1L \n\n51 \n\nReferences \n\nand XK35004.02L, produced similar frothers.  The general formula of these frothers is as follows: \n\n\n\nThese frothers produced relatively strong froth with a fine texture. \n\n##### **REFERENCES** \n\n1. Klassen, V.I., and Mokrousov, V.A., _An Introduction to the Theory of Flotation_ , Butterworth, London (English Translation), 1963. \n\n2. Riggs, F.W., Frothers-An Operator’s Guide, In (D. Malhorta and W.F. Riggs eds) _Chemical Reagents in the Mineral Processing Indust"}, {"page": 41, "text": "ry_ , SME, 1986. \n\n3. Harris, P.J., _Frothing Phenomena and Frother Principles of Flotation_ , South African IMM, 1982. \n\n4. Bansol, V.K., and Biswas, A.K., Collector-Frother Interactions in the Interfaces of a Flotation System, _Transactions of the Institution of Mining and Metallurgy Section C_ , Vol. 84, p. 131, 1975. \n\n5. Booth, R.B., and Freyberger, W.L., Froth and Frothing agents, In (D.W. Fuerstenau ed.) _Froth Flotation_ , AIME, New York, p. 258, 1962. \n\n6. Dudenkov, S.V., and Bakinov, K.G., Effect of the Structure of Frothing Agent Molecules on the Coalescence of Air Bubbles, _Tsvetnie Metaly_ , 39, 1966. \n\n7. Lekki, J., and Laskowski, J., A New Concept of Frothing in Flotation Systems and General Classification of Frother, _Transactions of the Institution of Mining and Metallurgy Section C_ , Vol. 80, p. 174, 1975. \n\n8. Livshitz, A.K., and Dudenkov, S.V., _Some Factors in Flotation Froth Stability_ , Obogaschenie Rud, No. 3, 1963. \n\n9. Klimpel, R.R., and Hansen, R.D., _Frothers Mineral Industry Reagents_ , Marcel Dekker Inc., New York, Chapter 5, 1986. \n\n10. Dudenkov, S.V., and Galikov, A.A., _Theory and Practice of Application of Flotation Reagents_ , Nedra, Russia, 1969. \n\n11. Bulatovic, S.M., Beryllium Flotation Process, US Patent 4,735,710, April 1988. \n\n12. Sibbald, C.V., Chemistry of Cresols, _United States Bureau of Mines Bulletin_ , No. 1136, 1969. \n\n# **– 4 –** \n\n### **Modifying Reagents** \n\n##### **4.1 CLASSIFICATION OF MODIFYING REAGENTS** \n\nModifying reagents, commonly known as regulators, can be regarded as the most important chemicals in mineral processing, which control the interaction of collectors between individual minerals. With the use of modifying reagents, selective adsorption of collectors on specific minerals can be increased or can be decreased to achieve the separation of individual minerals. Because of the use of modifying reagents, it is possible to isolate individual mineral sulfides of lead, zinc and copper from complex sulfide ores. Similarly, it is possible to selectively separate calcium-containing minerals, such as fluorite, scheelite, and calcite from each other. \n\nRegulating reagents, under different conditions, can show either activating or depressing action in flotation. Therefore, it is not possible to strictly classify regulating reagents into specific groups. A general classification of the modifying reagents is shown in Figure 4.1. The principal classes include inorganic modifying reagents and  organic modifying reagents. \n\nAcids, alkalis and metal salts represent inorganic modifying reagents.  Organic modifiers are chemicals that contain polar groups, such as -OH, -COOH, -CO, -NH2, -NH and SO3H. On the basis of the character of the polar group, which influences the action of the polymer, organic polymers can be divided into the following four subgroups: \n\n1. Non-ionic polymers are chemicals that contain hydrolyzing polar groups: -OH, -CO, -COOH, but carry no electrical charge. \n\n2. Anionic poly"}, {"page": 42, "text": "mers contain polar groups: -COOH, -SO3H, OSO3H. \n\n3. Cationic polymers contain polar groups: -NH2, -NH. \n\n4. Amphoteric polymers contain both cationic and anionic groups. \n\nReagents from the second, third and fourth group can also contain hydrating nonionic polar groups. Because there are a large number of modifying reagents with single or multiple functions, for the purpose of understanding, only the important groups are discussed. \n\n<mark>53</mark> \n\n54 \n\n4. Modifying Reagents \n\n\n\n<!-- Start of picture text -->\nReagents Modifiers<br>Inorganic Organic Acids Organic Polymers<br>Acids Salts Amphoteric<br>Alkalines Non-ionic Cationic Polymers<br>Polymers Polymers<br>Anionic Polymers<br>Polymers containing Polymers containing<br>carboxyl group sulfo group<br><!-- End of picture text -->\n\n**Figure 4.1** Classification of modifying reagents. \n\n##### **4.2 FUNCTIONS OF THE MODIFYING REAGENTS** \n\nModifying reagents used in practice are numerous. Depending on its functional character, the modifying reagent reacts with mineral surfaces as well as with collectors and ions contained in the pulp. To provide selective collector adsorption, a modifying reagent must itself be selective. Let us examine a typical case for the use of modifying reagents: sodium cyanide and other water-soluble cyanides are used as modifying reagents for selective flotation of ores containing galena, sphalerite and gangue minerals. Xanthate interacts with all sulfides, including galena, sphalerite and pyrite and would not be a selective collector for specific sulfide minerals. Using only xanthate as a collector, it is possible to separate the bulk of sulfides from silica and other non-sulfide gangue minerals. In the presence of cyanide, conditions are created that allow the selective removal of galena with xanthate as the sole collector. Therefore, cyanide functions as a regulating agent during selective flotation of galena from sphalerite and pyrite. \n\nModifying reagents influence flotation in different ways, some of which include: \n\n1. Modifying reagents can react with mineral surfaces resulting in a change of the chemical composition of particular mineral surfaces. This can increase the adsorption of the collector on the mineral surface or can prevent collector adsorption entirely. For example, copper sulfate reacts with the surface of sphalerite resulting in increased collector adsorption and consequently, improved floatability. In contrast, sodium cyanide would dissolve copper from the sphalerite surface and prevent collector adsorption on sphalerite. \n\n2. Modifying reagents can also remove collector coatings from the mineral surface, causing depression of the mineral. For example, above a certain threshold concentration, sodium sulfide displaces the collector from galena, sphalerite and other sulfides resulting in depression of these minerals. \n\n3. Modifying reagents are capable of changing the floatability of particular minerals, regardless of their ability to react with colle"}, {"page": 43, "text": "ctors. Adsorption of modifying reagents \n\n55 \n\n4.3 Inorganic Modifiers \n\n   - on mineral surfaces would create a hydrophilic mineral surface that cannot react with collectors. \n\n4. Modifying reagents can change the pH of the pulp. Since adsorption of collectors on the mineral surface in the majority of cases is pH related, these modifying reagents in fact control the adsorption of the collector on a mineral surface. For example, pyrite does not float in a highly alkaline pH environment, but reacts with xanthate and floats readily in a near neutral or acid pH range. \n\nChanges in floatability of a mineral can also be achieved by interaction of modifying reagents with ions present in the flotation pulp. For example, heavy metal ions present in the pulp react with quartz and other silicates, thus enabling these minerals to adsorb the collector and become floatable. Prevention of the adsorption of heavy minerals on mineral surfaces is achieved with modifying reagents, for example, using lime or sodium sulfide: \n\n\n\nHeavy metals react with the collector in the pulp resulting in precipitation of an insoluble metal xanthate: \n\n\n\n##### **4.3 INORGANIC MODIFIERS** \n\n##### **4.3.1 Acids and alkalis** \n\nAcids and alkalis are modifiers that can have multiple functions. Mostly they are used as pH modifiers, but they can, at the same time, act as depressants and/or dispersants. In addition, certain reagents from this group [1] can induce flocculation particularly to fine particles. For example, alkalinity-control chemicals that contain a monovalent cation, such as Na<sup>-</sup> from caustic soda or K<sup>-</sup> from KOH, to act as dispersants. Divalent cations such as Ca<sup>2-</sup> or Mg<sup>2-</sup> can exhibit some flocculating behavior. A list of the most important acids and alkalis used in flotation practice are given in Table 4.1. \n\n- _Sulfuric acid (H2SO4)_ is the most widely used acid for pH control in mineral flotation. Sulfuric acid can be manufactured by several processes including the burning of pure sulfur, roasting of pyrite and from the recovery of SO2 stack gas from a smelter operation. Sulfuric acid is a colorless to amber, slightly cloudy and oily liquid with a specific gravity of 1.84 at 95% strength. \n\n   - In mineral flotation, sulfuric acid is used in almost all applications involving acid pH control. It is also used as a pulp pretreatment chemical during flotation of oxidic and industrial minerals. Pulp pretreatment with sulfuric acid improves flotation of ilmenite, perovskite, phenacite, beryl and other minerals [2]. \n\n56 \n\n4. Modifying Reagents \n\n**Table 4.1** \n\nAcids and alkaline used in mineral flotation \n\n|Chemical name|Chemical<br>formula|Specific<br>gravity|Freezing<br>point at 1 atm (°C)|\n|---|---|---|---|\n|Sulfuric acid|H2SO4|1.84 (95% solution)|-40|\n|Hydrochloric acid|HCl|1.17 (33% solution)|-40|\n|Hydrofluoric acid|HF|1.01 (25% solution)|-30|\n|Hydrofluorosilic acid|H2SiF6|1.02 (25% solution)|-30|\n|Sulfurous acid|H2SO3|-|-20|\n|"}, {"page": 44, "text": "Sodium carbonate|Na2CO3|2.5|-|\n|Lime|CaO|2.13|-|\n|Sodium hydroxide|NaOH|2.13|-|\n|Ammonia|NH4OH|0.68<sup>_a_</sup>|-78|\n\n\n\n> _a_ At boiling point. \n\n- _Hydrochloric acid (HCl)_ is a highly corrosive liquid, emitting a pungent odor and fumes in moist air. Concentrated hydrochloric acid is one of the strongest acids and thus any desired pH from 0 to 7 can be easily achieved with the required dosage. Hydrochloric acid is seldom used in mineral flotation. The largest use is in hydrometallurgical processes and the pickling of hot rolled steel. In some cases, hydrochloric acid is used for decoating iron-stained mineral surfaces before flotation. \n\n- _Hydrofluoric acid (HF)_ is a colorless liquid with a characteristic odor. It releases fumes when in contact with moist air. Hydrofluoric acid is manufactured from fluorite containing 96–97% CaF2 by reacting it with concentrated sulfuric acid: CaF2 - H2SO4 = 2HF - CaSO4 \n\n- The acid is sold as a 40% solution. The hydrofluoric acid is used as an activator and depressant, mostly during flotation of industrial minerals (i.e. columbite, tantalite, silica, feldspars). \n\n- Hydrofluorosilicic acid _(H2SiF6)_ is a colorless to light brown liquid. It is also manufactured from calcium fluoride or other fluoride-containing products. Hydrofluorosilic acid is a strong depressant for many silicates during flotation of a number of oxidic minerals. It is used for gangue depression during flotation of tin, columbite and tantalite. \n\n- _Sulfurous acid (H2SO3)_ is usually marketed as liquid SO2. The bulk of SO2 is produced from off-smelter gases. Although handling of SO2 liquid requires special equipment, it is frequently used as a pH regulator and depressant, primarily during the treatment of complex sulfide ores. SO2 is largely used in North American operations as a pyrite depressant and for the depression of galena during copper/lead separation. \n\n- _Lime (CaO) and magnesium hydroxide (Mg(OH)2)_ . Lime is the most widely used reagent in the mineral industry for flotation of sulfides and, in some cases, non-sulfide minerals. The word “lime” is a general term used to describe any kind of calcareous material or finely divided form of limestone and dolomite. In more strict chemical terms, lime is calcinated limestone known as calcium oxide (CaO), quicklime or unslaked lime. \n\n57 \n\nInorganic Modifiers \n\n4.3 \n\nThe slaked or hydrated lime Ca(OH)2 is the form of lime primarily used in mineral flotation. Production of high-calcium lime is based on calcination of limestone at a temperature of 1100–1300 °C in kilns. \n\n\n\nFor high-magnesium (dolomitic) limestone, the calcination reaction (at 1000–1200 °C) is \n\nCaCO3·MgCO3 (limestone) - heat - CaOMgO (quicklime - 2CO2) \n\nThe high-calcium lime contains less than 5% MgO. In mineral processing practice, hydrated or slaked lime is usually used. The Ca(OH)2 is obtained by adding water to the quicklime and then slaking it into a dry fine white powder. \n\n\n\nThere are two types of lime used in mi"}, {"page": 45, "text": "neral processing (see Table 4.2): \n\n1. High-grade calcium quicklime (93–98% CaO). \n\n2. Dolomitic quicklime (55–58% CaO and 37–41% MgO). \n\nDolomitic lime is more effective in total acid neutralization than the high-calcium lime. One of the unique characteristics of Mg(OH)2 is its high pH buffering action with a pH of 10.5 being a practical upper limit that can be achieved. \n\n- _Soda ash_ is the name of various grades of sodium carbonate (Na2CO3). A large portion of soda ash is manufactured via the Solvay process, based on the following reaction: \n\n\n\n\n\n\n\nSoda ash is an off-white to white anhydrous powder or granular material. The quality of soda ash is usually characterized by the percent of sodium oxide (Na2O) content. \n\n**Table 4.2** \n\nProperties of commercial lime products \n\n|Description|Quic|klime|Hyd|rates|\n|---|---|---|---|---|\n||High<br>calcium|Dolomitic|High<br>calcium|Dolomitic|\n|Primary constituents|CaO|CaO, MgO|Ca(OH)2|Ca(OH)2, Mg(OH)2|\n|Specific gravity|3.2-3.4|3.2-3.4|2.2-2.4|2.6-2.8|\n|Bulk density (g/L)|885-950|885-950|410-550|510-550|\n|Specific heat at 38 °C (cal/g/°C)|0.19|0.21|0.29|0.29|\n|Heat of hydrate (cal/g)|-|-|270|210|\n\n\n\n58 \n\n4. Modifying Reagents \n\nThe properties of soda ash used in the mineral processing industry are as follows (from soda ash manufacturers Product Manual (i.e. Nymoc 1986)): \n\nSodium carbonate anhydrous 99% Sodium oxide equivalent 58% Bulk density 560–1280 g/L \n\nThe most prominent characteristic of soda ash in solution is the high buffered pH response. For example, changing the sodium carbonate dosage from 0.03% to 30% only causes the solution pH to change from 10.5 to 11.7. Because of this, in mineral processing application, soda ash is used for pH control to a maximum value of 10.5. \n\n- _Caustic soda (NaOH)_ is regarded as the strongest alkaline pH regulator. Caustic soda is a very active substance and is highly corrosive. The bulk of caustic soda is manufactured by electrolysis of saturated brines (NaCl). Caustic soda has a very strong pHregulating capability (i.e. from pH 7 to pH 14) at a relatively low dosage compared to other alkaline substances. Commercially, caustic soda is available in anhydrous form, but in most mining applications the caustic soda is supplied as a 50% solution. The properties of commercial caustic soda are as follows: \n\n|Sodium hydroxide|-98%|\n|---|---|\n|Sodium oxide equivalent|-76%|\n|Specific gravity (beads)|2.13|\n|Melting point|318 °C|\n|Solubility at 20 °C|109 g/100 g water|\n\n\n\nIn the mineral processing industry, sodium hydroxide is mostly used for alkalinity control during the processing of non-metallic minerals. In base metal flotation, the use of sodium hydroxide is rare. \n\n- _Ammonia (NH3)_ is an alkaline gas with a sharp, penetrating odor. Reacting nitrogen and hydrogen under pressure, in the presence of a catalyst, produces ammonia. Gaseous ammonia is flammable in air at concentrations of 15–28% by volume. Anhydrous liquid ammonia is a colorless liquid with a strong odor."}, {"page": 46, "text": " Ammonia, because of its unique chemical properties to metal ions, is primarily used in hydrometallurgical processing. In the mineral processing industry, ammonia is rarely used as a pH regulator. There was only one operating plant in the world [3] that used ammonia as a pH regulator in treatment of a copper/zinc ore. \n\n##### **4.3.2 Salts** \n\nThis section includes a fairly large group of modifiers used in the mineral industry. They are used as depressants, activators and dispersants. The most commonly used salts are discussed in this section. \n\n- _Copper sulfate (CuSO4·5H2O)_ is widely used as an activator for sphalerite, pyrite, pyrrhotite and other sulfides during processing of base metal ores. During flotation of some silicate minerals, copper sulfate is used as depressant [4], e.g. zirconium. \n\n59 \n\n4.3 Inorganic Modifiers \n\nIn manufacturing copper sulfate, sulfuric acid and scrap copper metal are used. The process is based on the oxidation of metal and dissolution with H2SO4 according to the following reaction: \n\n\n\n\n\n\n\nUsually, in mineral processing applications, copper sulfate is delivered in crystal form. \n\n- _Zinc sulfate (ZnSO4·7H2O)_ is a white powder, very soluble in water (i.e. 37% at 20 °C). Zinc sulfate is primarily used in base-metal flotation as a depressant for sphalerite. Zinc sulfate has been used to depress talc in by-product molybdenum circuit [5]. \n\nZnSO4 is manufactured by reacting zinc metal or zinc oxide with sulfuric acid. The dissolution reaction is carried out at 80–100 °C as follows: \n\n\n\n\n\nIn mineral processing, ZnSO4·7H2O is delivered in powder form and used as solution at 10–25%. \n\n- _Ferro sulfate (FeSO4·7H2O)_ is a crystalline substance greenish in color, with a specific gravity of 1.899. Ferro sulfate is obtained from various solutions using a vacuum crystallization method. Ferro sulfate has been used as a depressant and co-depressant in the following applications: (a) depression of sphalerite together with cyanide [6], (b) depression of fine molybdenite also with cyanide, and (c) in copper/lead separation using a method, based on copper depression by cyanide. \n\n- _Ferric chloride (FeCl3)_ is obtained by an iron chlorination method at a temperature of 600–700 °C. Very limited data are available on the use of ferric chloride in the mineral processing industry. Ferric chloride has a depressing effect on barite and can be used in barite–celestite separation. It was also evaluated as a depressant during niobium– zirconium separation. In general, ferric and ferrous compounds are not selective depressants and in many cases are detrimental for flotation of oxidic and industrial minerals as in the case of anionic flotation, fatty acid, iron complexes or oleate iron complexes. \n\n- _Zincates, Na[Zn(OH)3] and Na2[Zn(OH)4]_ are used as sphalerite depressants during copper–zinc and lead–zinc flotation. This reagent can be prepared by reacting ZnSO4 with excess NaOH as per the following reactions: \n\n\n\n\n\nIt has been reported ["}, {"page": 47, "text": "7] that zinc hydroxides are effective zinc depressants during flotation of copper–zinc ores. \n\n60 \n\n4. Modifying Reagents \n\n- _Aluminum Sulfate (Al2(SO4)3·12H2O)_ is a white powder, highly soluble in water. Reacting kaolin or nepheline with sulfuric acid can obtain aluminum sulfate. Aluminum sulfate is primarily used in non-metallic flotation and in by-product molybdenum circuits. In molybdenum circuits, alum is used for depression of talc at pH 7. Also it can be used for talc depression during the treatment of talcous nickel ores together with carboxyl methyl cellulose. Aluminum salts have a depressing effect on calcite, dolomite and barite. It is used as co-depressant during fluoride flotation from the ores containing barite. \n\n- _Aluminum chloride (AlCl3)_ can be obtained by reacting carbon dioxide and chlorine with kaolin at high temperatures. It is highly hygroscopic with a specific gravity of 2.3. It is highly soluble in water and in organic solvents. Similar to aluminum sulfate, aluminum chloride is used as a co-depressant for calcite, fluorite and dolomite. \n\n- _Ammonium sulfate (NH4)2SO4_ is a white, crystalline salt obtained by reacting ammonia and sulfuric acid. This compound is used as a depressant for sphalerite during flotation of complex copper–lead–zinc ores. In plant practice, it is used in a number of concentrators in Mexico, specifically the San Martin operation, treating Cu–Pb–Zn ores containing pyrrhotite [8]. Ammonium sulfate also improves floatability of copper and lead using xanthate collector at pH 7.5–9.0. \n\n- _Ammonium sulfide (NH4)2S_ is a liquid with an obnoxious odor and because of this, it is not normally used in mineral processing. However, this is the most effective depressant for bornite and covellite. Essentially, (NH4)2S dissolves excess sulfur from the mineral surface, that allows other depressants to adsorb onto the mineral surface. In copper–lead separation, from a bulk concentrate containing covellite and bornite, (NH4)2S can effectively be used together with cyanide. \n\n- _Barium chloride (BaCl2·2H2O)_ is a colorless, white powder highly soluble in water (25% at 10 °C). It is quite a toxic reagent. Barium chloride is used during borite flotation as an activator. Barium chloride also has a depressing effect on fluorite and cassiterite. \n\n- _Sodium sulfide (Na2S·9H2O)_ is a hygroscopic substance with a specific gravity of 1.864 and a melting temperature of 1180 °C. The reagent is soluble in water. The aqueous solution of sodium sulfide has a highly alkaline reaction resulting from its hydrolysis: \n\nNa2S - H2O - NaOH - NaHS \n\nThe 0.1 normal solution of Na2S at 25 °C temperature has a degree of dissociation of 86.69%. In the presence of oxygen, sodium sulfide slowly oxidizes to form thiosulfate as per this reaction: \n\n2Na2SO - 2O2 - Na2S2O3 - 2NaOH \n\nAs a reagent, sodium sulfide is widely used in both sulfide and non-metallic mineral flotation. Some of the roles of sodium sulfide include: \n\n1. A sulfidizing rea"}, {"page": 48, "text": "gent for metallic copper, oxide copper, lead and zinc minerals. \n\n2. A depressant during selective flotation of copper–lead–zinc and copper–zinc ores. Na2S is a selective depressant when used in conjunction with other sulfur-containing depressants [9] (i.e. Na2SO3, Na2S2O5). \n\n61 \n\n4.3 Inorganic Modifiers \n\n3. For desorption of collectors during copper–lead and copper–molybdenum separation. 4. As a dispersant during flotation of ores containing ultra-fine slimes (i.e. -5 -m). \n\nIn non-metallic flotation, sodium sulfide is also used as a depressant and for collector desorption, in particular, fatty acids from monazite, pyrochlore, zircon and microcline. As a depressant for quartz, sodium sulfide is an excellent depressant for iron-activated quartz as well as non-activated quartz [10]. \n\n- _Sodium hydrosulfide (NaHS)_ is stable only in solution. When in contact with oxygen (air), it slowly oxidizes. If a solution of NaHS is heated, it is converted into Na2S and H2S. \n\n\n\nThe solubility of NaHS in water at 20°C is 42%. Commercial quantities of NaHS are obtained by reaction of sodium sulfide with caustic soda or with H2S gas. \n\n\n\n\n\nSodium hydrosulfide can be used as a replacement for Na2S·9H2O during sulfidization of oxide minerals. Sodium hydrosulfide in solution has a much lower alkalinity than Na2S. \n\nAlthough the performance of NaHS is not the same as for Na2S, it is used because of its cost-effectiveness. \n\n##### _Sulfur–oxygen compounds_ \n\nIn most of the important S–O compounds, sulfur appears as either S<sup>4-</sup> or S<sup>6-</sup> , as in SO2 or SO3. In the thiosulfuric acid, the two sulfur atoms have different valences, II and VI (Table 4.3). \n\n###### **Sodium sulfite (Na2SO3), thiosulfate (Na2S2O3)** \n\nThese represent an important group of flotation reagents. They are present naturally in almost all massive sulfide ores after grinding, as a result of partial oxidation. \n\nSulfites and thiosulfates have the capabilities of forming stable complexes with many metals and are strong reductants. \n\n###### **Sulfite ion (SO32** - **)** \n\nThis forms complexes with Mn, Fe, Co, Ni, Pd, Cu, Ag, Au, Zn and Hg. The complexes can be bonded in different ways [11] through oxygen and sulfur as shown in Figure 4.2. \n\n###### **Thiosulfate ion (S2O32** - **)** \n\nThis ion forms strong complexes with monovalent ions Cu<sup>-</sup> , Ag<sup>-</sup> and Au<sup>-</sup> ; divalent Cu<sup>2-</sup> is reduced to Cu<sup>-</sup> complex. Alkaline thiosulfate solution dissolves many insoluble salts of \n\n62 \n\n4. Modifying Reagents \n\n**Table 4.3** \n\nOxides and acids of sulfur \n\n|Valency|Oxide|Formula|Acid|Formula|\n|---|---|---|---|---|\n|II|SO|H2SO2|Sulfuryl|S<br>OH<br>OH|\n|II,VI|S2O3|H2S2O3|Thiosulfuric|O<br>O<br>S<br>OH<br>SH<br>|\n|IV|SO2|H2SO3|Sulfurous|O<br>OH<br>OH<br>S|\n|VI|SO3|H2SO4|Sulfuric|O<br>S<br>O<br>OH<br>OH|\n\n\n\n\n\n<!-- Start of picture text -->\nO O<br>O<br>Me S O Me O S<br>S<br>O O O O<br>Me Me<br>O O O O<br>Me S O Me O S<br>O S O<br>O<br><!-- End of picture t"}, {"page": 49, "text": "ext -->\n\n**Figure 4.2** Different modes of Me (metal) bonding through O (oxygen) or S (sulfur) in complexes with sulfite ions [10]. \n\nPb<sup>2-</sup> , Hg<sup>2-</sup> , Cu<sup>-</sup> and Ag<sup>-</sup> . The monovalent complexes are mostly S-bonded, while the divalent ones may be S<sup>-</sup> or O<sup>-</sup> bonded. In mineral processing, sodium sulfite (Na2SO3) and metabisulfite (Na2S2O5) are the most widely used compounds. Na2SO3 is used in conjunction with either lime or Na2S for depression of pyrite during flotation of copper–zinc ores. The depressing effect of Na2SO3 is pH-related [12]. Na2S2O5 is a depressant for pyrite and galena during selective flotation of Cu–Pb–Zn ores. It is used in many operating plants. \n\n###### **Lead nitrate (Pb(NO3)2)** \n\nThis is a white to colorless fine crystalline compound, extremely soluble in water (34% at 20 °C). Commercial production is based on dissolution of lead metal or lead compounds in nitric acid (36–40% solution). Lead nitrate is considered to be an activator in mineral processing. Although lead may activate sphalerite, similar to CuSO4, the use of Pb(NO3)2 is limited to the activation of stibnite during beneficiation of antimony ores. Lead nitrate is the most widely used chemical in cyanidation of precious metals as an accelerator. \n\n63 \n\n4.3 Inorganic Modifiers \n\n###### **Potassium permanganate (KMnO4)** \n\nThis is a crystalline substance with a deep purple color, extremely soluble in water (60 g/L). At a temperature above 200 °C, KMnO4 decomposes according to the following reaction: \n\n\n\nReduction of KMnO4 is rapid and is related to pH: \n\n- (a) In acid medium, \n\n\n\n(b) At neutral pH, \n\n\n\n(c) In alkaline medium, \n\n\n\nPotassium permanganate has a depressing effect on most sulfide minerals including sphalerite, pyrrhotite and chalcopyrite. It has been used to depress pyrrhotite and arsenopyrite in a pyrite flotation alkaline circuit. Studies were carried out on the depression of copper in copper–molybdenite separation with promising results. There is very little known about the depressing action of KMnO4 in relation to pH. \n\n###### **Dichromate (K2Cr2O7, Na2Cr2O7)** \n\nThis is an orange, crystalline substance with a specific gravity of 2.68. Solubility in water is 11.7% at 20 °C. Both potassium and sodium dichromate are used in mineral processing. Dichromate solutions have an acid reaction because Cr2O72- ion reacts with water as follows: \n\n\n\nSalts of chromic acid in acid medium are oxidants (Cr<sup>4-</sup> changes to Cr<sup>3-</sup> ). In principle, dichromates are used in selective separation of copper–lead bulk concentrates, usually in acid pH. A mixture of sodium dichromate and sodium silicate has shown to be an excellent lead depressant during copper flotation from a bulk copper–lead concentrate containing secondary copper minerals [13]. \n\n###### **Cyanide compounds** \n\nCyanides are compounds that contain a monovalent CN group as an active ion. In the mineral processing practice, NaCN, KCN and"}, {"page": 50, "text": " ferro cyanides are used. Most of the simple cyanide compounds have good solubility in water and give highly alkaline reaction. \n\n64 \n\n4. Modifying Reagents \n\nCommercially, sodium cyanide is produced from calcium cyanamide, carbon and sodium chloride as per the following reactions: \n\n\n\n_Ferro cyanide_ and _ferri cyanide_ also belong to a group of cyanide compounds with limited application in mineral processing. These reagents are strong copper and iron sulfide depressants in the pH range 6.5–8.5. They are preferably used in separating copper from copper–lead concentrates when secondary copper minerals are present and for depression of iron sulfides during nickel–cobalt separation. \n\n_Sodium zinc cyanide complex [Na2Zn(CN)4]_ is produced by mixing ZnO with excess sodium cyanide.  Cyanide (NaCN and KCN) is widely used in flotation of polymetallic sulfide ores as a depressant for sphalerite during copper–zinc, lead–zinc and copper–lead–zinc, and as depressant for copper during copper–lead separation. Cyanide is also used to depress pyrite and nickel during copper/nickel separation. \n\nSodium zinc cyanide complex is used for depression of copper in a copper–molybdenum separation. When chalcocite or covellite is present, the sodium zinc cyanide complex is used as a replacement for sodium cyanide. Secondary copper minerals are strong cyanide consumers but react slowly with Na2Zn(CN)4. \n\n###### **Sodium fluoride (NaF)** \n\nSodium fluoride is a white to yellowish powder, poorly soluble in water. The NaF solubility in water is 3.85% at 15 °C and 4.21% at 25 °C. Commercially, NaF is obtained by reacting hydrofluoric acid with sodium hydroxide. This reaction is a by-product during the production of superphosphates from fluoro-apatite. Sodium fluoride is an important depressant used exclusively during beneficiation of non-sulfide minerals, as well as the rare-earth minerals as a depressant alone or in combination with other depressants. It is used together with starch as co-depressant for rutile and ilmenite during zirconium– titanium separation or during reverse silicate flotation from rutile and ilmenite with cationic collectors. Although it is believed that Na2F is a silicate depressant, studies have shown that it does not depress silicate minerals [14]. In fact, it improves depression of oxides and silicates when used with other depressants. \n\nSodium and potassium fluorosilicate (Na2SiF6, K2SiF6) \n\nPotassium fluorosilicate is a white to yellowish powder, poorly soluble in water (0.68% at 20 °C). Because of its poor solubility, it is not commonly used as a modifying reagent. Na2SiF6 is a white, isomorphous powder. Solubility in water is similar to that of NaF. In acid pH, solubility improves. \n\nCommercially, Na2SiF6 is produced by treatment of fluorosilic acid with sodium chloride, as shown in the following reaction: \n\n\n\nDried Na2SiF6 contains 93–98% Na2SiF6. The Na2SiF6 is a depressant for silicates, specifically topaz, tourmaline and some aluminosilicates"}, {"page": 51, "text": ". It is used in the separation of \n\n65 \n\nInorganic Modifiers \n\n4.3 \n\nrutile from zircon, pyrochlore from zircon, cassiterite and tantalite and during flotation of cassiterite for depression of topaz, tourmaline and aegirine. In aqua solution, Na2SiF6 hydrolyzes as follows: \n\n\n\n###### **Sodium silicate** \n\nSodium silicate (liquid silicate, metso or sodium silicate beads) has the general formula Na2SiO3. The liquid silicates (“O” and “N” brand) are clear, thick liquids, while silicate powder is a granular, white substance. Sodium silicate is a mixture of sodium or potassium salts. Sodium silicates are primarily used in mineral flotation practice. Sodium silicate generally consists of metasilicate (Na2SiO3), dimetasilicate (Na2Si2O5) and orthosilicate (Na4SiO4). The chemical composition of sodium silicate can be expressed by the general formula _m_ Na2O _n_ SiO2. The ratio _n_ / _m_ is referred to as the modulus of sodium silicate and is very characteristic. Silicates whose modulus varies from 2.2 to 3.0 are frequently used in mineral flotation. Sodium silicates with lower modulus form a strongly alkaline pulp and have weak depressing effect, whereas the modulus of water-insoluble sodium silicates exceeds 3.0. Sodium orthosilicate, 2Na2O·SiO2, contains the maximum amount of Na2O, while the amount of Na2O decreases from metasilicate, Na2O·SiO2, to sodium disilicate, NaHSiO2 or Na2SiO5. \n\nThe dissolution process of sodium silicate is very complex. The dissolution process starts with the dissolution of Na2O where only a small amount of silicate is dissolved and, subsequently, the residual swelled silica gel is dissolved with only a small amount of the remaining alkali. Therefore, the dissolution of silicate is actually comprised of hydration of sodium silicate with the formation of NaOH, followed by dissolution of sodium silicate and dissociation. At the end, the residual silicate is peptized by the strongly alkaline solution. \n\nSodium orthosilicate hydrolyzes in aqueous solution according to the formula: \n\n\n\nSodium disilicate is less water-soluble than monosilicate and therefore hydrolyzes less. The hydrolytic dissociation is quite strong with sodium metasilicate: \n\n\n\nThe concentration of OH<sup>-</sup> ions increases considerably with dilution of sodium silicate. For this reason, the procedure for the preparation of sodium silicate for use in flotation should be standardized Usually, concentrations in the range 2–5% are recommended because at these concentrations, the sodium silicate solution is most stable. \n\nThe bulk of the silica in the aqueous solution of mono and disilicate exists in colloidal form. However, solutions of tri- and tetrasilicates contain complexes of mono and disilicates with an excess of SiO2 or hydrated silica. \n\n66 \n\n4. Modifying Reagents \n\nSodium silicate is widely used in mineral flotation as depressant, dispersant and as controlling agent of some soluble ions For example, sodium silicate interacts with calcium ions in soluti"}, {"page": 52, "text": "on forming nearly insoluble calcium silicate [15]. For industrial and sulfatetype minerals (barite), sodium silicate is usually part of the reagent scheme. Sodium silicate is extensively used in base-metal flotation. \n\n###### **Salts of phosphoric and polyphosphorus acids** \n\nDifferent salts of phosphoric and polyphosphoric acids are used in flotation. From this fairly large family of reagents, sodium phosphate is the preferred species. Mono- and disodium phosphates are rarely used. \n\n- (a) Trisodium phosphate, Na3PO4·12H2O, is a white, crystalline substance highly soluble in water. Neutralizing phosphoric acid with soda ash produces trisodium phosphate. The resulting disodium phosphate is treated with sodium hydroxide to produce trisodium phosphate as per the following reaction: \n\n\n\nDuring dehydration of sodium orthophosphate, metaphosphate and polyphosphate are produced. Metaphosphate has the general formula Me _n_ (PO3) _n_ , where _n_ = 3 or 4 (tri- and tetrametaphosphate). Metaphosphate has the characteristic branched structure as shown below: \n\n\n\n<!-- Start of picture text -->\nO O<br>P<br>O O O<br>O O O O<br>O P P O P P<br>O O O O<br>O O<br>O P P O O O<br>P P<br>O O O<br>O O O O<br>P<br>O O<br>Tetrametaphosphate Hexametaphosphate<br>P4O12-4 P6O18 -6<br><!-- End of picture text -->\n\nThese two phosphates are the most important regulators. In solution, metaphosphates have a neutral reaction and they are relatively stable at room temperature. At an elevated temperature, around 60 °C, they hydrolyze to orthophosphate. In an alkaline solution, they decompose to polyphosphates. \n\n(b) Sodium trimetaphosphate, Na3[P3O9], is the most stable compound of this group of reagents. The hydrated form of sodium trimetaphosphate contains 6 or 10 molecules of water of crystallization. Commercial production is obtained by heating NaPO3 at 525 °C. Sodium hexametaphosphate (SHMP) or water glass Na6P6O18 is basically \n\n67 \n\n4.4 Organic Modifiers \n\nthe salt of metaphosphoric acid. SHMP is difficult to dissolve. By mixing SHMP for 1–3 h, a solution of 8–10% can be obtained. The pH of this solution is about 5. Because of a weak acid reaction, the SHMP reacts with cations of bivalent metals forming Na2MeP6O18 or Na4MeP6O18. In the presence of oxygen, SHMP slowly decomposes into pyrophosphate and orthophosphate. \n\n###### **Polyphosphates** \n\nThese reagents have a general formula Me _n_ - 2P _n_ O3 _n_ - 1 or Me _n_ P _n_ O3 _n_ - 1, where _n_ can be between 1 and 10<sup>6</sup> . The major characteristics of the reagents from this group are the negatively charged (PO43-) ion and the connection with an oxygen bridge. For example, sodium tripolyphosphate Na5[P3O10] has the following configuration: \n\n\n\n<!-- Start of picture text -->\nO O O<br>NaO P O P O P ONa<br>ONa ONa ONa<br><!-- End of picture text -->\n\nRepresentatives of the polyphosphate group are: \n\n- (a) Sodium pyrophosphate Na4P2O7, obtained by degradation of disodium phosphate at a temperature of 350–400 °C. \n\n- "}, {"page": 53, "text": "(b) Acid sodium pyrophosphate Na2H2P2O7, obtained by degradation of monosodium phosphate at a
