Repository: NDDev-Technocracy-OpenNetwork/hack-2026-nornickel-knot

> **DEPRECATED.** This repository is archived and no longer maintained.
> It is kept read-only for reference; its GDS anchor records
> `lifecycle: archived` under `portfolio:archived-projects`.

# Nornickel Scientific Knot

Живая карта знаний R&D для горно-металлургической отрасли: система превращает архив отчётов, статей, презентаций и экспериментальных материалов в типизированный граф знаний, а затем отвечает на вопросы естественным языком с источниками и страницами первоисточников.

Проект подготовлен командой **Harmonic Labs** для **Норникель AI Hack 2026**, трек **«Научный клубок»**.

File: data/parsed/Материалы конференций/XX Международная Черняевская конференция по химии, аналитике и технологии платиновых металлов.json (part 4 of 19)
структурные изменения при изменении состава ДКС. \n\nИз коммерческого реактива хлорида иридия(IV) получены различные предшественники для синтеза ДКС. Для промежуточных веществ расшифрована кристаллическая структура. Изучен термолиз двойных комплексных солей в различных атмосферах, предложен его механизм. Методом \n\n###### **Список литературы** \n\n1. Nozawa N. et al. Giant negative uniaxial magnetocrystalline anisotropy of Cofilms with perfect hexagonal-close-packed and com-80Ir20 sputtered position-modulated atomic layer stacking // Applied Physics Letters. – 2013. – Vol. 102, № 1. – P. 012407. \n\n2. Okamoto H. “Co-Ir (Cobalt-Iridium)” // Binary Alloy Phase Diagrams, 2nd Ed.: Ed. T.B. Massalski. – 1990. – 2. – P.1198–1200. \n\n_Работа выполнена при финансовой поддержке гранта РФФИ № 11-03-00168-а, гранта Президента РФ № МК-1934.2013.3 и Междисциплинарного интеграционного проекта №64 фундаментальных исследований СО РАН._ \n\n45 \n\nXX Международная Черняевская конференция по химии, аналитике и технологии платиновых металлов \n\n###### **гидратация  комПлексов и  окислительно-восстановительные Процессы в  системах  трибутилФосФат-hocl-мПг** \n\n###### **_В.И. Кузьмин, Т.И. Жидкова, Д.В. Кузьмин_** \n\nИнститут химии и химической технологии 660036, г. Красноярск, Академгородок, 50, стр. 24 chem@icct.ru \n\nПеречень активных окислителей с высоким потенциалом окисления, пригодных для решения технологических задач, достаточно ограничен. Нами найден новый гетерогенный окислитель – система «трибутилфосфат-HOCl». Он может быть использован для проведения различных окислительновосстановительных реакций в гидрометаллургических процессах, в том числе связанных с извлечением и очисткой металлов платиновой группы. \n\nИзменение потенциала для этих систем приведены на рис. 1. Зависимости соответствуют уравнению Нернста и электродный потенциал в системе возрастает с ростом кислотности раствора и снижения концентрации восстановительной формы (молекулярного хлора), достигая 1,52 В (относительно водородного электрода). Данный реагент является очень эффективным окислителем и использован нами для удаления хлорид-иона из комплексов МПГ, получения гидратных форм и перевода низших форм платиновых металлов в более высокую степень окисления. \n\nСама хлорноватистая кислота является очень активным окислителем. Процесс окисления с ее участием может протекать по различным реакциям. Наибольший практический интерес представляет реакция. \n\nУстановлено, что за время контакта раствора хлорида родия с органическим раствором ТБФ-HOCl от 10 "}, {"page": 41, "text": "до 80 мин. происходят изменения в составе хлорокомплексов родия по схеме [RhCl6]<sup>3–</sup> → [Rh(H2O)2Cl4]<sup>–</sup> →[Rh(H2O)3Cl3] (рис. 2). Получены аналогичные комплексы рутения и палладия. Использование окислителя ТБФ-HOCl позволило повысить долю однозарядного анионного комплекса Ir(IV) в солянокислом растворе. \n\n\n\nВ этом процессе реализуется наиболее высокий окислительный потенциал системы и раствор не загрязняется хлорид-ионом, что является весьма важным для многих гидрометаллургических производств. \n\n\n\n<!-- Start of picture text -->\nпроизводств.<br><!-- End of picture text -->\n\n\n\nРис. 1. Зависимость электродного потенциала системы «водный раствор ТБФ-HOCl» относительно водородного электрода от pH раствора 1 – C(Cl2) = 0,1 М, C(HClO) = 0,5 М 2 – C(Cl2) = 0,2 М, C(HClO) = 0,5 М 3 – C(Cl2) = 0,3 М, C(HClO) = 0,5 М \n\nРис. 2. ЭСП водных растворов родия, полученных после контакта с органическим раствором ТБФ-HOCl; время контакта фаз, мин.: 0(1); 10(2); 20(3); 60(4); 70(5); 80(6) \n\n46 \n\nСекция 1. Химия соединений платиновых металлов и золота \n\n###### **образование  и  свойства  субмикронных ПромеЖуточных  структур  При  восстановлении pt(iv) и au(iii) сульФидом  натрия  в  хлоридных  растворах** \n\n**_1М.Н. Лихацкий, 1А.А. Карачаров, 2Т.Ю. Подлипская, 1Ю.Л. Михлин_** \n\n1Федеральное государственное бюджетное учреждение науки Институт химии и химической технологии СО РАН 660036, Красноярск, Академгородок, 50, стр. 24 \n\n2Федеральное государственное бюджетное учреждение науки Институт неорганической химии им. А.В. Николаева СО РАН 630090, Новосбирск, пр. Акад. Лаврентьева, 3 lixmax@icct.ru, niic@niic.nsc.ru \n\nВ настоящее время известен широкий арсенал методов получения наночастиц благородных металлов, которые являются модельными объектами нанонауки и находят широкое применение в катализе, сенсорных, биомедицинских и др. приложениях. Гораздо менее изучены механизмы процессов зарождения и роста новых фаз в растворе. Системы Au-S и Pt-S изучались в основном с точки зрения стабильности гидросульфидных комплексов применительно к геохимическим приложениям, хотя замедленная нуклеация  в процессах восстановления хлоридных комплексов Au(III) и Pt(IV) сульфидом натрия при комнатной температуре делает удобным изучение кристаллизации. Целью настоящей работы было изучение образования и превращений in situ промежуточных структур – предшественников наночастиц, образующихся при восстановлении HAuCl4 и H2PtCl6 сульфидом натрия в водных растворах. \n\nПроцессы, протекающие при восстановлении HAuCl4 и H2PtCl6 сульфидом натрия, были изучены при молярном отношении [S]/[металл] 3:1 комплексом  физических методов. При выбранном молярном отношении реагентов в оптических спектрах поглощения растворов плазмонные максимумы отсутствовали, а в первой координационной сфере Au обнаружены лишь атомы серы (NAu-S = 1.1, RAu-S = = 2,32 ± 0,02 Е по данным EXAFS); низкая термодинамическая стабильность гидросульфидных комплексов Au(I) и Pt(II) не могла обеспечить растворимость металлов"}, {"page": 42, "text": ". Данные ПЭМ показали существование промежуточных продуктов, организованных на подложке в виде сетки с толщиной «перемычек» порядка нескольких нанометров, вещество которых, по данным электронной дифракции и EXAFS в случае с системой HAuCl4-Na2S-HCl-H2O, представ- \n\nлено, видимо, мелкими кластерами Au2mSm ∙ H2O. Полуконтактная АСМ демонстрирует образование _in situ_ плотных квазижидких глобул и капель размерами от 40–50 до 100 нм, легко деформируемых иглой кантилевера. Данные SAXS указывают на формирование в ходе восстановления Au(III) квазижидких кластеров, растущих до 12 нм в течение первых 30 мин. после смешивания реагентов, причем наклон кривых рассеяния, построенных в координатах Порода, в диапазоне 0,8 < _q_ < 2,0 нм<sup>–1</sup> составляет –2,7 ± 0,4, что обусловлено, на наш взгляд, отсутствием резкой межфазной границы квазижидкий кластер – растворитель. Наибольший вклад (>90 %) в интенсивность DLS вносили, по крайней мере, по истечении 20 мин. после смешивания реагентов, крупные, растущие в течение нескольких часов от 40 нм до ≈200 нм квазижидкие глобулы (объемная доля < 15 %); средний гидродинамический диаметр фракции мелких частиц («квазижидких капель») увеличивался до 12 нм в течение первых 30 мин., а затем оставался почти постоянным и равным ≈20 нм. \n\nМы полагаем, что образованию наночастиц в изученных системах предшествует концентрирование растворенных кластеров Au2mSm∙ _n_ H2O внутри квазижидких капель, которые находятся в равновесии с более крупными глобулами. Существование субмикронных квазиждиких интермедиатов согласуется с двухстадийной моделью кристаллизации, предложенной ранее для белков [1]. \n\n###### **Список литературы** \n\n1. Vekilov Peter G. // J. Phys. Condens. Matter. – 2012. – 24. – 193101. \n\n47 \n\nXX Международная Черняевская конференция по химии, аналитике и технологии платиновых металлов \n\n###### **ПревраЩения  галоидуглеводородов и  аминов  в  координационной  сФере трехосмиевого  кластерного  металлат-аниона** \n\n###### **_1,2В.А. Максаков, 1Б.Ю. Савков, 1М.Ю. Афонин, 1Е.В. Пересыпкина, 2А.В. Головин_** \n\n1Институт неорганической химии им. А.В. Николаева СО РАН, Россия, Новосибирск 2Новосибирский государственный университет, Россия, Новосибирск maksakov@niic.nsc.ru \n\nИзучены превращения галоидуглеводородов и аминов в координационной сфере металлат-анионов карбонильных кластеров осмия. Установлено, что в реакциях с металлат-анионом [( µ -H)Os3(CO)10]<sup>–</sup> , образующимся при отрыве основаниями протона от кластера [( µ -H)2Os3(CO)10], галоидуглеводороды (хлоруглеводороды, фторуглеводороды) и амины одновременно претерпевают сложные превращения в координационной сфере кластера, в результате которых при комнатной температуре происходит образование или разрыв связей C–C, C–N, C–H, N–H, C–Cl. В результате образуются лиганды карбенового типа, способ координации которых зависит от используемого амина. В случае циклических аминов (пиперидин, морфолин, тиоморфолин) в основном образуются кластеры с терминальными насыщенными "}, {"page": 43, "text": "карбеновыми лигандами, а в случае использования аминов с ациклическими углеводородными радикалами образуются ненасыщенные карбены винилиденового типа, координированные на двух или трех атомах металлоцикла. Во всех случаях к образующимся в таких реакциях углеводородным карбеновым лигандам присоединен амин. Типы координации карбеновых лигандов металлоциклом представлены ниже. \n\nПредложена общая схема исследованных реакций. Особенность таких реакций состоит в том, что соседние атомы металла играют совершенно разные роли – один атом выступает в качестве основания Льюиса, а другой – кислоты Льюиса. Показано, что это очень сложные процессы, протекание которых определяется нуклеофильностью кластерного комплекса, химическими свойствами используемых галоидуглеводородов (электрофильностью, энергией связи С–Г и др.), стереохимическими свойствами реагентов и рядом других факторов. Например, при замене трихлорэтилена на трифторхлорэтилен в реакции с [( µ -H)Os3(CO)10]<sup>–</sup> и морфолином часть атомов водорода метильной группы комплекса I замещаются на атомы фтора или хлора.   В ряде случаев в аналогичных реакциях полезно использовать два разных по основности амина – более основный – для отрыва водорода от кластера, менее основный, но более реакционноспособный (в основном по стерическим причинам), – для аминирования органического лиганда. Все вновь синтезированые соединения идентифицированы с использованием  данных ИК-, ЯМРспектроскопии, РСА, элементного анализа. \n\n\n\n\n\n\n\n\n\n\n\n\n\n\n\n\n\n\n\n\n\n\n\n\n\n\n\n\n\n\n\n\n\n\n\n\n\n\n\n\n\n\n\n\n\n\n\n48 \n\nСекция 1. Химия соединений платиновых металлов и золота \n\n###### **термическое  разлоЖение  [ru(Nh3)5cl][cu(c2o4)2h2o] в  различных  атмосФерах** \n\n###### **_1С.А. Мартынова, 1,2Е.Ю. Филатов, 1,2С.В. Коренев, 1,2Ю.В. Шубин_** \n\n1Институт неорганической химии им. А.В. Николаева СО РАН \n\n2Новосибирский государственный университет 630090, Новосибирск, пр. Акад. Лаврентьева, 3 smartynova@niic.nsc.ru \n\nДвойные комплексные соли (ДКС) в качестве предшественников биметаллических систем интересны возможностью получения практически любых сочетаний _d_ -элементов и их соотношений. Накопленные знания о ДКС и их свойствах позволяют прогнозировать свойства образующихся биметаллических частиц. Имеется задел, позволяющий использовать ДКС в качестве предшественников получения метастабильных твердых растворов. \n\nЦелью данной работы было исследование принципиальной возможности получения металлических твердых растворов в системе Ru-Cu, демонстрирующей, согласно фазовой диаграмме, полную несмешиваемость в субсолидусной области. В качестве предшественника использовалась ДКС состава [Ru(NH3)5Cl][Cu(C2O4)2H2O], синтезированная впервые. Соединение охарактеризовано методами РСА, РФА, ИК-спектроскопии, элементного, CHN и термического анализа. Комплекс кристаллизуется в пространственной группе _P_ 21/ _n_ , _Z_ = 4 ( _a_ = 7.628(5), _b_ = 13.105(8), _c_ = 14.964(7) Е, β = 97.85(2)°). \n\n\n\n<!-- Start of picture text -->\n100<br>90 He<br>80  H2<br>70  O2<br>60<br>50 RuO2+CuO<"}, {"page": 44, "text": "br>Ru+CuCl<br>40 RuxCu1-x+ Cu<br>30<br>Ru+ 60% CuCl<br>20<br>100 200 300 400 500<br>Temperature, 0C<br>mass, %<br><!-- End of picture text -->\n\nВ атмосфере гелия соединение разлагается в три стадии. Были выделены и изучены промежуточные продукты разложения при 210, 280, 340, 550<sup>o</sup> C соответственно, которые были охарактеризованы методами МCАВГ, РФА, ИК, CHN-анализа. Установлено, что до 340<sup>o</sup> C происходит удаление всех газообразных продуктов, восстановление рутения до металлического состояния и образование CuCl(I). До 550<sup>o</sup> C происходит возгонка образовавшегося CuCl(I), что отмечено дальнейшим падением массы на кривой TG. При выдерживании в течение 30 мин. при 550<sup>o</sup> C весь CuCl(I) улетучивается и по данным РФА в качестве продукта остается смесь металлических Ru и Cu. \n\nВ атмосфере водорода картина повторяется, за исключением последней стадии. Разложение соединения заканчивается при 340<sup>o</sup> C, в качестве продуктов, по данным РФА, мы имеем  метастабильный ГПУ твердый раствор Ru0.86Cu0.14 ( _a_ = 2.686, _c_ = 4.267 Е, _V/Z_ = 13.33 Е<sup>3</sup> ) и металлическую медь. Медь можно перевести в растворимую комплексную форму при обработке раствором аммиака, в то время как фаза метастабильного твердого раствора Ru Cu остается неизменной. 0.86 0.14 \n\nВ атмосфере кислорода разложение протекает в четыре плохо разделенные стадии. Предположительно, происходит последовательное разложение анионной части и окисление центрального атома и затем по этой же схеме разлагается и окисляется катионная часть. Конечным продуктом разложения является смесь оксидных фаз RuO2 и CuO. \n\nТаким образом, детальное изучение механизма термолиза соединения-предшественника позволяет целенаправленно варьировать условия термолиза с целью получения необходимого продукта. В данном случае нам удалось получить пересыщенный металлический твердый раствор в системе абсолютно несмешивающихся металлов. \n\n_Работа выполнена при финансовой поддержке гранта РФФИ № 11-03-00668-а._ \n\n49 \n\nXX Международная Черняевская конференция по химии, аналитике и технологии платиновых металлов \n\n###### **синтез  и  ПревраЩения нитрозоамминокомПлексов  рутения в  сернокислых  и  ФосФорнокислых  растворах** \n\n**_1,2А.Н. Махиня, 1,2М.А. Ильин, 1И.А. Байдина, 1С.В. Ткачёв, 1,2П.Е. Плюснин_** \n\n1ФГБУН Институт неорганической химии им. А.В. Николаева СО РАН 630090, Новосибирск, пр. Акад. Лаврентьева, 3 \n\n2ФГБОУ ВПО Новосибирский национальный исследовательский государственный университет 630090, Новосибирск, ул. Пирогова, 2 sas.fen@mail.ru \n\nПерспективным направлением в химии нитрозорутения является электроосаждение рутения в среде серной или фосфорной кислот с целью получения химически- и износоустойчивых покрытий, однако информация о сульфато- и фосфатокомплексах нитрозорутения в литературе практически отсутствует. Цель нашей работы – синтез, структурная характеризация и исследование свойств сульфато- и фосфатоамминокомплексов нитрозорутения. \n\nНагревание _транс-_ [Ru(NO)(N"}, {"page": 45, "text": "H3)4(OH)]Cl2 с концентрированной H2SO4 или H3PO4 при ~100 ° C приводит к образованию с выходом ~95 % ранее неизвестных _транс_ -сульфато- или _транс_ -дигидрофос фатотетраамминокомплексов нитрозорутения. Для комплекса _транс-_ [Ru(NO)(NH3)4(H2PO4)]<sup>2+</sup> методами ЯМР<sup>31</sup> P и потенциометрического титрования была проведена оценка значений р **K** а ( HPO24к<sup>−</sup> **о** орд. )<sup>Используя эти значения pK</sup> р **K** а ( H2PO4<sup>−</sup> a **к**<sup>, были</sup> оорд. )<sup>и</sup> подобраны условия получения с высокими выходами ряда фосфатокомплексов: [Ru(NO)(NH3)4(H2PO4)] (NO3)2, [Ru(NO)(NH3)4(HPO4)]NO3 ⋅ H2O и [Ru(NO) (NH3)4(PO4)] ⋅ 2H2O. Полученные соединения охарактеризованы методом РСА. \n\nПри нагревании _транс-_ [Ru(NO)(NH3)4(OH)] Cl2 с H2SO4 конц. или H3PO4 конц. при более высоких температурах (160–180 ° C) происходит разрушение тетраамминокомплекса. В результате обработки реакционной смеси соляной кислотой удается выделить диамминокомплексы различного состава и (NH4)2[Ru(NO)Cl5]. \n\nВзаимодействие _транс-_ [Ru(NO)(NH3)4(OH)]<sup>2+</sup> с разбавленным раствором H3PO4 (1,5 M) при нагревании по данным ЯМР<sup>31</sup> P происходит по двум направлениям: последовательное замещение аммиака в квадрате октаэдра гидроксокомплекса и замещение молекулы воды в _транс_ -положении к нитрозогруппе. Образующийся в последнем случае комплекс _транс-_ [Ru(NO)(NH3)4(H2PO4)]<sup>2+</sup> в растворе H3PO4 (1,5 М) не подвергается дальнейшим превращениям. \n\nПри исследовании термического разложения _транс-_ [Ru(NO)(NH3)4(H2O)](HSO4)(SO4) были выделены и структурно охарактеризованы продукты последовательного замещения координированных молекул воды и аммиака на сульфат-ионы. Конечным продуктом разложения является смесь Ru и RuO2. При термолизе фосфатокомплексов до 700 ° C образуется RuPO4, который при более высоких температурах частично разлагается с образованием металлического Ru. \n\n\n\n\n\n\n\n\n\n\n\n_Исследования выполнены при частичной поддержке Государственного контракта 14.B37.21.0141 Федеральной целевой программы «Научные и научно-педагогические кадры инновационной России» на 2009_ – _2013 годы. Авторы признательны за оказанную финансовую поддержку._ \n\n50 \n\nСекция 1. Химия соединений платиновых металлов и золота \n\n###### **интенсиФикация  растворения  черней Платиновых  металлов  в  растворах  неокисляюЩих  кислот При  Физической  активации** \n\n**_1,2А.Н. Михеев, 2В.А. Шипачев, 2Л.М. Левченко_** \n\n1Новосибирский государственный университет Россия, 630090, Новосибирск, ул. Пирогова, 2 2Институт неорганической химии им. А.В. Николаева СО РАН Россия, 630090, Новосибирск, пр. Акад. Лаврентьева, 3 \n\nКак известно, устойчивость платиновых металлов к растворению в кислотах – результат высокой прочности их кристаллических решеток, которая определяется низкой концентрацией свободных электронов для образования валентных связей, образованием многоатомных оксидных пленок при их термической обработке, которые пассивируют процесс. Это приводит к необходимост"}, {"page": 46, "text": "и применять агрессивные, экологически опасные реагенты, обладающие высоким окислительным потенциалом с необходимостью их последующего улавливания и нейтрализации. Отмечается, что реакционная способность платиноидов во многом определяется степенью их дисперсности, образованием интерметаллидов, присутствием  других примесей, оказывающих каталитическое действие в реакции растворения. И хорошо известно, что все электролизные шламы, полученные при работе с многочисленной номенклатурой платиновых металлов, золота и серебра являются рентгеноаморфными металлическими чернями, покрытыми пленкой оксидов неопределенного состава. \n\nНами изучена возможность растворения черней ряда платиновых металлов: (Pd, Pt, Rh и Ir) в растворах разведенной соляной кислоты при использовании методов физической активации. Исследуемые черни (с размером частиц от 0,1 до \n\n20 мкм) были получены путем химического восстановления соответствующих ацидо-комплексов растворами гидрата гидразина, который не вносит загрязнений в получаемые продукты. Была использована двухстадийная схема физической активации растворения черней платиновых металлов: на первой стадии – получение устойчивых дисперсий черней исследуемых металлов и их активация, на второй стадии – интенсификация процесса растворения соответствующих дисперсий. Проанализировано влияние уровней мощности, температуры и времени физической активации на исследуемые процессы. Обсуждается предполагаемый механизм интенсификации процессов растворения при используемых способах активации. Количество перешедших в раствор платиновых металлов от условий их активации анализировалось атомноабсорбционным методом на спектрофотометре ICE-3000 (Solar) с относительным стандартным отклонением определения – 3 %. \n\nПолученные результаты могут являться основой создания новых, экологически чистых технологических способов интенсификации растворения  черней платиновых металлов в растворах неокисляющих кислот и основой разработки новых аппаратных решений в технологии платиновых металлов. \n\n51 \n\nXX Международная Черняевская конференция по химии, аналитике и технологии платиновых металлов \n\n###### **образование  соединений  Палладия  и  Платины из  азотнокислых  растворов** \n\n###### **_Р.Ф. Мулагалеев, А.К. Старков_** \n\nФедеральное государственное бюджетное учреждение науки Институт химии и химической технологии ИХХТ СО РАН 660036, Красноярск, Академгородок, 50, стр. 24 rufm@icct.ru \n\nВ связи с расширением номенклатуры выпускаемых продуктов на основе палладия и платины вызывает практический интерес изучение образования «неаффинажных» соединений. Использование таких соединений, в основном, связано с катализом и получением различных материалов. Так как эти соединения не могут быть получены в рамках применяемой промышленной схемы аффинажа, поскольку в ней используются хлоридные соединения, то актуальным является исследование «неаффинажных» способов получения комплексов палладия и платины [1; 2]. \n\nОтносительно простой в получении и эффективной системой для синтеза"}, {"page": 47, "text": " соединений палладия и платины является их азотнокислый раствор [1–3]. Слабая координационная способность нитратной группы, с одной стороны, и способность к разложению и удалению нитратогруппы в виде оксидов азота(II–IV) – с другой, способствуют реализации химических процессов. Исследования взаимодействий в азотнокислых растворах по пути замещения нитратной группы показало, что доступным будет ряд карбоксилатных соединений Pd(II) и Pt(II–IV) и дизамещённых динитратных и дикарбоксилатных комплексов Pd(II) и Pt(II–IV). Исследования образования целевых соединений разложением нитратных соединений показали, что определяющим в направлении синтеза и на изменение координационной сферы палладия и платины является взаимодействие с кислородными соединениями азота(II–III). Выделение промежуточных продуктов из исследуемых систем и определение их строения позволило выбрать оптимальные условия ведения процессов синтеза. Возникающие нитритные и нитрозильные группиров- \n\nки, обладающие преимущественной координацией к палладию и платине, определяют конфигурацию промежуточного соединения. В зависимости от стабильности совместной координации нитрозильного и вводимого лиганда в промежуточной группировке создаются предпосылки дальнейшего пути процесса. Целевые и промежуточные соединения были выделены в кристаллическом состоянии и исследованы с привлечением рентгеноструктурного анализа порошков, рентгеноструктурного анализа монокристаллов, химического анализа, дифференциального термического анализа, ИКспектроскопии и фотоэлектронной спектроскопии. \n\nТаким образом, были разработаны промышленные способы и лабораторные методики получения соединений состава [M(RCOO)2], _транс_ ( _цис_ )- [M(NO3)2L2] и [ML4](NO3)2, _транс_ ( _цис_ )-[M(NO2)2L2], [ML2C2O4]; соединений, содержащих комплексные ионы [M(C2O4)2]<sup>2-</sup> , [M(CH3COO)4]<sup>2-</sup> (где M – Pd или Pt, L – различные электрон-донорные лиганды, R – H, CH3, C2H5, CF3, CCl3, CH2Cl). \n\n###### **Список литературы** \n\n1. Венедиктов А.Б., Коренев С.В., Храненко С.П. и др. // Журнал прикладной химии. – 2007. – Т. 80, №5. – С.716–725. \n\n2. Мулагалеев Р.Ф., Соловьёв Л.А., Кирик С.Д. и др. // Химия в интересах устойчивого развития. – 2010. – № 3. – С. 347–354. \n\n3. Венедиктов А.Б., Коренев С.В., Васильченко Д.Б. и др. // Журнал прикладной химии. – 2012. – Т.85, №7. – С. 1025–1035. \n\n52 \n\nСекция 1. Химия соединений платиновых металлов и золота \n\n###### **Получение  метастабильных  твердых  растворов Платиновых  металлов  и  золота  При  термическом разлоЖении  двойных  комПлексных  солей** \n\n###### **_П.Е. Плюснин, Ю.В. Шубин, Е.В. Макотченко, С.В. Коренев_** \n\nФедеральное государственное бюджетное учреждение науки Институт неорганической химии им. А.В. Николаева СО РАН 630090, Новосибирск, пр. Акад. Лаврентьева, 3 plus@niic.nsc.ru \n\nПерспективным подходом для получения наноразмерных биметаллических систем является термическое разложение двойных комплексных солей (ДКС). Преимущества данного метода состоят в том, что состав"}, {"page": 48, "text": " биметаллической системы может быть строго задан уже на стадии синтеза ДКС. Термолиз таких соединений протекает при невысоких температурах и позволяет получить мелкодисперсные биметаллические порошки твердых растворов, в том числе и метастабильные. \n\nНастоящая работа посвящена синтезу и исследованию физико-химических свойств новых двойных комплексных солей состава \n\n###### [AuEn2][M(NO2)6] ∙ _n_ H2O, \n\nгде M = Ir, Rh. \n\nВ качестве исходных соединений для синтеза использовали комплексные соли [AuEn2]X3 (X = Cl, NO3, ClO4) и Na3[M(NO2)6]. ДКС получе- \n\nны осаждением из водных растворов с выходом 90–95 %. Синтезированные соединения охарактеризованы методами РФА, ИКС, ЭА, ТА. Кристаллическое строение ДКС установлено методом РСА (рис.). \n\nНа основании результатов термического анализа, РФА и электронной микроскопии выявлены основные закономерности образования металлических систем и промежуточных продуктов термических превращений в различных газовых атмосферах (гелий, воздух, водород). \n\nУстановлено, что при термическом разложении ДКС типа [AuEn2][M(NO2)6] ∙ _x_ H2O, где M = Ir, Rh возможно получение метастабильных фаз в системах Ir–Au и Rh–Au, лежащих в области несмешиваемости фазовых диаграмм. Получение таких материалов другими методами, включая и быструю закалку расплава смеси исходных компонентов, в силу характера фазовой диаграммы системы не представляется возможным. \n\nРисунок. Строение комплексных частиц в [AuEn2][Rh(NO2)6]· _n_ H2O \n\n53 \n\nXX Международная Черняевская конференция по химии, аналитике и технологии платиновых металлов \n\n###### **синтез  и  исследование** **_гран-_ триамминокомПлексов рутения  Na[ru(No2)3(Nh3)3]·3h2o  и  [ruNo(Nh3)3cl2]cl** \n\n###### **_О.А. Плюснина, В.А. Емельянов, И.А. Байдина, В.А. Воробьев_** \n\nФГБУН Институт неорганической химии им. А.В. Николаева СО РАН 630090, Новосибирск, пр. Акад. Лаврентьева, 3 plusnina@niic.nsc.ru \n\nВозрождение интереса к нитрозокомплексам рутения связано с открывшимися в последние годы широкими перспективами получения и применения медицинских препаратов на их основе, а также с использованием этих комплексов в качестве прекурсоров полифункциональных фотомагнитных материалов и нанопорошков металлических сплавов. Фотохромные свойства нитрозокомплексов рутения обусловлены существованием долгоживущих метастабильных состояний, связанных с различной координацией NO-группы. Одной из наиболее важных характеристик этих состояний является температура их дезактивации или распада. К соединениям, имеющим высокую температуру распада, относятся амминокомплексы нитрозорутения с координатой NO – Ru – NH3. В литературе описано только два таких комплекса: [RuNO(NH3)5]Cl3 и _цис-_ [RuNO(NH3)4NO2]Br. Общий подход к синтезу этих соединений – нитрозирование гекса-, пента- и _цис_ -тетраамминокомплексов рутения, \n\nимеющих заранее расставленные в нужных позициях молекулы аммиака. \n\nЦелью настоящей работы являлось получение и исследование свойств триамминокомплекса нитрозорутения, содержащего в составе координату NO"}, {"page": 49, "text": " – Ru – NH3. \n\nДля синтеза этого соединения нами была использована несколько иная методология. Обработкой гексанитрокомплекса рутения Na4[Ru(NO2)6] концентрированным раствором аммиака при комнатной температуре мы получили граневой изомер тринитротриамминокомплекса Na[Ru(NO2)3(NH3)3]∙3H2O (выход ~ 80–90 %). Последующее взаимодействие Na[Ru(NO2)3(NH3)3]∙3H2O с 8M HCl при нагревании привело к образованию целевого продукта хлорида дихлоротриамминнитрозорутения _гран_ - [RuNO(NH3)3Cl2]Cl с выходом ~ 90 %. \n\nСинтезированные соединения охарактеризованы методами РФА, ИКС, ЭА, ТГА. Их строение установлено методом РСА (рис.1, 2). \n\nРис. 1. Строение комплексной частицы в Na[Ru(NO2)3(NH3)3]·3H2O Пр. гр P21/ _n_ ; _a_ = 6.082, _b_ = 19.403, _c_ = 9.979 Е, β = 94.655°, _R_ = 0.0167 \n\nРис. 2. Строение комплексных частиц в _гран‑_ [RuNO(NH3)3Cl2]Cl Пр. гр P21/ _n_ ; _a_ = 6.544, _b_ = 22.336, _c_ = 11.571 Е, β = 99.265°, _R_ = 0.0186 \n\n54 \n\nСекция 1. Химия соединений платиновых металлов и золота \n\n###### **взаимодействия  растворов хлоридных  комПлексов  Платины  и  Палладия с  Поверхностью  Пирита  и  Пирротина** \n\n###### **_А.С. Романченко, Ю.Л. Михлин_** \n\nФедеральное государственное бюджетное учреждение науки Институт химии и химической технологии СО РАН 660036, Красноярск, Академгородок, 50, стр. 24 \n\nСорбция или осаждение комплексов металлов платиновой группы на поверхности сульфидных минералов может иметь место в техногенных средах, в частности при обогащении, гидрометаллургической переработке сульфидных концентратов меди и никеля или промпродуктов пиро- и гидрометаллургических технологий их переработки, при выветривании в хвостохранилищах. Целью данной работы было изучение химических форм продуктов платины и палладия, образующихся при взаимодействии их хлоридных комплексов с поверхностью пирротина и пирита, а также их поведение при окислении и восстановлении. \n\nДля осаждения Pt или Pd шлифованные минералы помещали в растворы H2PtCl6 (концентрация 10<sup>–3</sup> М) и H2PdCl4 (обычно 3,3∙10<sup>–4</sup> М) при pH=2 на различные интервалы времени. Полученные образцы изучали методами рентгеновской фотоэлектронной спектроскопии (РФЭС) на спектрофотометре SPECS при вакууме не ниже 10<sup>–9</sup> мБар, сканирующей зондовой микроскопии и спектроскопии (СЗМ/СТС), растровой электронной микроскопии (РЭМ) и электрохимии. Методом РФЭС показно, что на пирротине палладий образует преимущественно дисульфид палладия – PdS2, а на пирите сульфид палладия – PdS, на долю палладия, связанного с хлором, приходится менее 20 %. В первые часы реакции в качестве промежуточного продукта на пирите образуется оксид палладия – PdO, его доля достигает 30 %, PdO с течением времени переходит в PdS. Платина образует преимущественно сульфид платины – PtS, \n\nвосстанавливаясь до Pt(II) как на пирите, так и на пирротине. На долю платины, связанной с хлором, приходится порядка 10 %, металлическая платина образуется лишь на пирите в незначительном количестве. \n\nПри осаждении палладия на предв"}, {"page": 50, "text": "арительно окисленный пирит происходит его частичное восстановление до металлического состояния, также происходит изменение в количественном соотношении между продуктами осаждения палладия. На пирротине восстановления палладия до металла не наблюдается, лишь предварительное травление в растворе 1 M HCl при –50 мВ приводит к тому, что образуется заметное (порядка 15 %) количество оксида палладия. Предварительное умеренное окисление пирита и пирротина приводит к увеличению скорости осаждения палладия. В случае осаждения платины предварительное окисление пирротина приводит к увеличению скорости процесса, а предварительное окисление пирита резко замедляет процесс, причем тем сильнее, чем более окислен был минерал. \n\nВосстановление осажденных продуктов платины и палладия как на пирите, так и на пирротине не приводит к их восстановлению до металла, но происходит образование оксида палладия, порядка 10–20 % от общего содержания. При окислении продуктов платины и палладия, осажденных на сульфидах, наблюдается их постепенное растворение через образование поверхностных хлоридных комплексов, причем платина удаляется гораздо медленнее палладия и при более высоких потенциалах. \n\n_Работа выполнена при поддержке гранта Президента РФ МК-5193.2011.5._ \n\n55 \n\nXX Международная Черняевская конференция по химии, аналитике и технологии платиновых металлов \n\n###### **груППовое  отделение  pt, pd от rh, ir из  их  комПлексных  хлораммонийных  солей** \n\n###### **_А.И. Рюмин, Н.В. Миронкина, В.С. Чехмарев_** \n\nФГАОУ ВПО «Сибирский федеральный университет» Красноярск, пр. Красноярский рабочий , 95 mironkinanv@mail.ru \n\nВ технологии аффинажа родия при очистке его хлоридного раствора от примесных металлов платиновой группы (МПГ) образуются осадки хлораммонийных солей, содержащие по 2–4 % Pt и Pd, до 5–15 % Ir и до 5–10 % Rh. Платина, палладий, иридий преимущественно находятся в форме труднорастворимых солей типа (NH4)2[МеCl6], а родий высаливается из раствора в виде (NH4)3[RhCl6]. При этом соли платины, палладия, иридия присутствуют в осадке не в виде индивидуальных соединений, а в форме изморфно замещенных комплексов на основе (NH4)2[IrCl6]. \n\nДля эффективного разделения металлов наиболее перспективным на первом этапе было групповое отделение Pt, Pd от Rh, Ir. В поисковых экспериментах показано, что наиболее эффективным методом группового разделения является восстановительная обработка осадка солей в водной пульпе с переводом Pt и Pd в металлическую форму, а Ir и Rh в раствор. Затем окислительной обработкой раствора возможно перевести иридий в труднорастворимую соль(NH4)2[IrCl6], а родий остаётся в растворе. \n\nНаиболее сложной задачей оказалось групповое отделение Pt и Pd от Rh и Ir. Проверено действие как мягких восстановителей (Ag), так и сильных (HCOONa) при достижении оптимального значения окислительно-восстановительного потенциала (ОВП), обеспечивающего отделение Rh и Ir от Pt и Pd с переходом последних в металлическую форму. В случае применения порошка \n\nметаллического"}, {"page": 51, "text": " серебра в твердую фазу платина и палладий переходят в форме твердого раствора с Ag, а вторым компонентом осадка является AgCl. \n\nНаиболее эффективный солевой реагент – формиат натрия. При достижении значений ОВП 450–500 мВ (относительно хлорсеребряного электрода сравнения) происходит полное растворение продукта за счёт восстановления труднорастворимых солей Pt, Pd, Ir в степени окисления (IV) (NH4)2[МеCl6] до хорошо растворимых комплексов (NH4)2[МеCl4], где Ме – Pt, Pd и (NH4)3[IrCl6]. \n\nВ водной пульпе при реализации процесса в области значений рН 2–5 хлоридные комплексы родия и иридия в значительной степени акватированы. \n\nЗаметное восстановление палладия до металла фиксируется при значении ОВП около 300 мВ. Близкое к 99 % извлечение Pt и Pd в металл обеспечивается в достаточно узком интервале ОВП на уровне 260–280 мВ. В полученном осадке суммарное содержание Pt и Pd составляет порядка 75– 80 % при содержании Σ Rh, Ir не более 2–3 %. \n\nОбнаружен факт неконтролируемого скачкообразного снижения значения ОВП с оптимального уровня до значений 120–150 мВ без введения реагента, что приводит к частичному (до 10 %) восстановлению родия до металла. Наиболее вероятной причиной является накопление восстановителя и инертность аквакомплексов родия в процессе восстановления. \n\n56 \n\nСекция 1. Химия соединений платиновых металлов и золота \n\n###### **взаимодействие  хлоридных  комПлексных  солей Платины  и  Палладия  с  гидразином** \n\n###### **_А.И. Рюмин, Н.В. Миронкина, Г.А. Соркинова_** \n\nФГАОУ ВПО «Сибирский федеральный университет» Красноярск, пр. Красноярский рабочий, 95 mironkinanv@mail.ru \n\nВ практике получения металлов из финишных для аффинажа солей платины ((NH4)2[PtCl6]) и палладия ([Pd(NH3)2Cl2]) в России преимущественно используют термолиз, т. е. термическое разложение солей до металлов при высоких (500– 1000 °С) температурах. \n\nОсновными недостатками термического разложения солей МПГ с целью получения металлов являются: \n\n- пылеунос металла и соли; \n\n- выделение в пыль большого количества \n\n- хлорида аммония; \n\n- высокие энергетические затраты; \n\n• необходимость использования контейнеров из металлов платиновой группы (МПГ) для прокаливания и ограниченный срок их службы. Практика аффинажа на зарубежных предприятиях и ряде небольших отечественных заводов предусматривает использование для этой цели гидрометаллургических методов. В качестве реагентов используют сильные восстановители, например гидразин и его соли, муравьиную кислоту и её соли, водород. Преимуществами гидрометаллургических методов являются: \n\n- утилизация получаемых растворов хлорида \n\n- аммония; \n\n- низкие энергетические затраты; \n\n- существенное снижение потерь; \n\n- исключение или сокращение незавершен- \n\n- ного производства в виде посуды из МПГ. \n\nПрименение такого реагента, как гидрат гидразина, обеспечивает полноту восстановления и не вносит загрязнений в получаемые металлы. Реакция восстановления соли палладия может быть написана в виде: \n\n\n\nВ лабораторных экспериментах показано"}, {"page": 52, "text": ", что параметром окончания процесса является достижение оптимального значения окислительновосстановительного потенциала (ОВП). Остаточная концентрация палладия в растворе не превышает 1 мг/л. Продуктом восстановления служит порошок палладия в твёрдой фазе и раствор NH Cl. 4 \n\nБолее сложно реализуется восстановление платины до металла из её соли (NH4)2[PtCl6]. На первом этапе Pt<sup>+4</sup> восстанавливается до Pt<sup>+2</sup> с переходом труднорастворимого соединения в хорошо растворимую соль (NH4)2[PtCl4], а далее Pt<sup>+2</sup> восстанавливается до металла. Суммарная реакция восстановления имеет вид: \n\n\n\nЕсли не нейтрализовать выделяющийся HCl, то процесс заканчивается на первой стадии. При добавках водного раствора аммиака конечным твердым продуктом взаимодействия является порошок платины. \n\nПрактическая полнота восстановления обеспечивается при расходе восстановителя в 2,5– 3 раза большем, чем стехиометрический, что обусловлено кинетической устойчивостью хлоридных комплексов Pt<sup>+2</sup> и существенно большим вкладом реакции каталитического разложения гидразина на платиновой черни. \n\n57 \n\nXX Международная Черняевская конференция по химии, аналитике и технологии платиновых металлов \n\n###### **изучение  реакций  кластерных  карбонилат-анионов с  галоидуглеводородами  и  аминами** \n\n###### **_Б.Ю. Савков, В.А. Максаков_** \n\nИнститут неорганической химии им. А.В. Николаева СО РАН, Россия, Новосибирск Britvozavr@gmail.com \n\nВ основе идеи использования кластерных комплексов в качестве так называемых «растворимых гетерогенных» катализаторов лежит возможность одновременного участия нескольких атомов металла в каталитическом процессе. Одновременная координация субстрата и реагента на соседних металлоцентрах может привести к их взаимодействию в очень мягких условиях. Однако реальных примеров, демонстрирующих такой механизм активации, известно мало. В основном это реакции с участием карбонильных кластеров, в которых одним из реагентов является CO-лиганд. \n\nВ данной работе рассматриваются реакции, в которых генерируемый _in situ_ кластерный карбонилат-анион одновременно координирует амин и галоидуглеводород, которые, располагаясь на соседних металлоцентрах, взаимодействуют при комнатной температуре. В общем виде такие реакции можно записать в виде следующей схемы: \n\nВажной особенностью реакции является то, что один металлоцентр выступает как кислота Льюиса, координируя амин, а другой – как основание (взаимодействие с галоидуглеводородом). В таких реакциях использовались гетероциклические амины (морфолин, тиоморфолин, пиперидин, 1,4-диазабициклооктан), первичные и вторичные амины, эфиры аминокислот, а в качестве электрофилов – галоидуглеводороды (насыщенные и ненасыщенные, хлор- и фторсодержащие). В результате при комнатной температуре происходит образование или разрыв связей C–C, C–N, C–H, N–H, C–Cl, C–Os, Os–Cl и появление лигандов енаминового, а также инаминового ряда, координированных на двух или трёх металлоцентрах. \n\nВновь синтезированые соедин"}, {"page": 53, "text": "ения охарактеризованы на основании данных ИК-, ЯМРспектроскопии, РСА, элементного анализа. \n\n\n\n<!-- Start of picture text -->\n(CO)Os 4 NR3 H (CO)Os 4 (CO)Os 4<br>H +CH2Cl2,+NR3 H H<br>(OC)3Os H Os(CO)3 (CO)204 o C (OC)3Os Os(CO)NR3 3 -NHR3+ (OC)3Os Os(CO)NR3 3<br>Os<br>CH2Cl2<br>H<br>(OC)3Os Os(CO)3<br>HC<br>(CO)4<br>CHCl (CO)4 Os<br>Os<br>H<br>(CO)Os 4 NR3 (OC)3Os H Os(CO)3 -HCl Os(CO)3 Os(CO)3<br>~ CHCl NR3<br>(OC)3Os HCH Os(CO)3 ClHC CHCl NR3 CH2Cl2<br>CH<br>NR2<br>-Cl-<br>-RCl<br><!-- End of picture text -->\n\n58 \n\nСекция 1. Химия соединений платиновых металлов и золота \n\n###### **кинетические  закономерности  синтеза  наночастиц серебра  и  золота  в  обратных  мицеллах** \n\n###### **_А.П. Сергиевская,
