Repository: NDDev-Technocracy-OpenNetwork/hack-2026-nornickel-knot

> **DEPRECATED.** This repository is archived and no longer maintained.
> It is kept read-only for reference; its GDS anchor records
> `lifecycle: archived` under `portfolio:archived-projects`.

# Nornickel Scientific Knot

Живая карта знаний R&D для горно-металлургической отрасли: система превращает архив отчётов, статей, презентаций и экспериментальных материалов в типизированный граф знаний, а затем отвечает на вопросы естественным языком с источниками и страницами первоисточников.

Проект подготовлен командой **Harmonic Labs** для **Норникель AI Hack 2026**, трек **«Научный клубок»**.

File: data/parsed/Материалы конференций/corrosion-atlas.json (part 4 of 26)
molten salt corrosion, the mechanisms of deterioration are more varied than in aqueous corrosion, but there are many similarities. Liquid–metal corrosion differs fundamentally from aqueous and molten salt corrosion in that the medium is in a nonionized state. \n\n###### **2. THE CONSEQUENCES OF CORROSION Technical Consequences** \n\nCorrosion shortens"}, {"page": 40, "text": " the lifetime of production assets and transport systems by causing their premature failure, which is sometimes accompanied by accidents. Particularly in the case of a phenomenon such as stress corrosion cracking, this can occur very unexpectedly because here only a \n\nvery slight material loss leads to severe weakening of the structure. \n\nAnother technical consequence of corrosion is disturbance of the proper performance of machinery and equipment, for example, by solid corrosion products becoming lodged between moving parts and blocking them. This can lead to unexpected malfunctions particularly in noncontinuously moving components (e.g., valves). \n\nAnother important aspect is the occurrence of leakage, for example, resulting from perforation of a material by pitting corrosion, which as its name indicates is very local and is capable of causing severe consequences even with slight material loss. Besides the loss of product, in certain cases, unacceptable environmental pollution may be caused. \n\nThe final items to be mentioned in this brief synopsis of technical consequences are contamination of, for example, process media or foods by dissolved or solid corrosion products. \n\n###### **Economic Consequences** \n\nCorrosion is of great importance in economic terms because virtually all measures taken to combat corrosion itself or its consequences entail additional costs. In many cases, normal unalloyed steel could be used on the basis of fabrication or strength considerations alone, were it not that the rapid attack to the steel made its application impossible under the given conditions. However, almost all other materials are more expensive than unalloyed steel. Also, other forms of corrosion control, such as dosing inhibitors, coating the metal with paint, plastics, or other coatings, and cathodic protection, involve increased costs by comparison with a situation in which no corrosion would occur. \n\nIn assessing the costs of corrosion, a distinction should be drawn between the direct and indirect costs. Direct costs relate to the costs of inspection and maintenance, the application of protection methods, the premature replacement of structures, and the application of more expensive materials of construction. Indirect costs refer in the first place to loss of production caused by shutting down installations during repair or maintenance. Then there is the loss of product by leakages and the loss of useful effect, for example, by reduced heat transfer due to pipes coated with corrosion products or blockages caused by corrosion products. Contamination of products, leading to their becoming unserviceable or losing value, may also be a major source of economic losses. The indirect costs caused by corrosion may also be regarded as those of overdesign: unfamiliarity with rates of corrosion occurring in practice, insufficient confidence in control measures, or the application of unnecessarily large safety margins often leads to the selection of much thicker "}, {"page": 41, "text": "or more expensive material than is strictly necessary for constructional reasons. The loss of interest caused by higher investments in corrosion control is also counted as an indirect cost. \n\nxlvii \n\nTo summarize, the costs of corrosion consist of the following: \n\n###### **Oxidation and Reduction** \n\n- Direct corrosion costs \n\n   - Capital: replacement of buildings, installations, and machinery; \n\n   - Design and control: materials selection, corrosion allowances, special treatments, control agents, maintenance, repair; \n\n- Indirect corrosion costs \n\n   - Depreciation and interest losses; \n\n   - Product and production loss, technical support; \n\n   - Additional reserves, insurance. \n\nBritish and American surveys have shown that the overall—direct plus indirect—costs caused by corrosion amount to approximately 4.5% of Gross National Product. That represents about $500 per annum per capita of the population of the industrialized countries. Roughly 15%–35% of this cost, depending on the line of industry, can be saved by better corrosion prevention and corrosion control. \n\nThe commonest form of corrosion (in terms of tons of metal subject to it) is electrochemical corrosion, which can occur, for example, in aqueous solutions, in the atmosphere, and in the soil. Here, the actual corrosion reaction is invariably the anodic or oxidation reaction, whereby a metal dissolves while releasing electrons as ions, for example: \n\n###### Fe → Fe<sup>2 +</sup> + 2e \n\nor is converted into a solid compound, such as \n\n###### 2A1 + 3H2O→ A12O3 + 6H<sup>+</sup> + 6e \n\nSuch a reaction, however, can only proceed continuously if the electrons formed are removed by a cathodic or reduction reaction, such as the formation of hydrogen: \n\n###### 2H<sup>+</sup> + 2e→ H2 \n\nwhich proceeds in acid solutions; or oxygen reduction: \n\n###### O2 + 2H2O+ 4e→ 4OH<sup>−</sup> \n\n###### **Social Consequences** \n\nThere is also a social aspect to corrosion. In recent years, there has been an increasingly growing realization that the world’s reserves of energy and raw materials are not infinite. Corrosion results in the loss of large volumes of material every year. Thus, it is estimated that about 10% of the world’s steel output, that is approximately 5 Ч 10<sup>7</sup> tons per annum, is made for the purpose of replacing corroded steel. In considering this figure, we should remember that, once corroded away, the metal has been completed lost and is no longer available as scrap. Because the use of scrap greatly reduces the amount of energy consumed in manufacturing steel, it will be clear that corrosion leads to additional consumption of energy. Corrosion control is therefore one of the routes toward energy and raw materials conservation. Finally, these consequences include much graver losses—incalculable in economic terms—of health and even life caused by the failure of equipment (explosions) or means of transport (aircraft) due to structural degradation caused by corrosion. Effective corrosio"}, {"page": 42, "text": "n prevention may therefore contribute toward the limitation of economic, social, and personal loss. \n\n###### **3. THE THEORY OF ELECTROCHEMICAL CORROSION** \n\nAs is generally known, most metals occur naturally in ores. In their relevant natural conditions, these metal oxides and sulfides exist in a thermodynamically fairly stable state. \n\nBy adding large quantities of energy, the metal manufacturing industry ultimately converts them into useful materials of construction. \n\nCorrosion amounts in effect to nothing else than the reversion of these metals to their lowest energy state, namely ores (rust), in accordance with the laws of thermodynamics. \n\nwhich occurs above all in neutral solutions. \n\nThe site where the metal is oxidized is called the anode, and the site where a component of the medium is reduced is called the cathode (see Fig. 1). Negative charge (electrons) is taken up at the cathode, which therefore becomes negative, while electrons are discharged at the anode, which therefore reacts positively. \n\nIn the case of corrosion in a neutral medium, as soon as the solubility product of the iron and hydroxyl ions is exceeded, a deposit forms, and the various rust-forming reactions proceed depending on the corrosive environment. \n\nIn the case of electrochemical corrosion, therefore, both the oxidation reactions and reduction reactions are essential. It will be clear that both reactions keep one another in equilibrium. In other words, if we are able to curb either reaction we automatically reduce the corrosion can be removed from a neutral aqueous system, no corrosion will occur. However, if the water contains an additional quantity of oxidant, the corrosion will increase. \n\n\n\n<!-- Start of picture text -->\n\nFigure 1 Schematic representation of the electrochemical reactions of steel corrosion. \n\nxlviii \n\nIn the case of acid corrosion, hydrogen formation occurs as reduction reaction, as indicated previously. Generally, no rust-forming reactions will follow because the resultant products are fairly well soluble in acid. Acid corrosion, however, can be considerably intensified by the presence of oxidants (e.g., oxygen). This effect is schematically represented in Fig. 2. \n\n\n\n<!-- Start of picture text -->\n\nFigure 2 Schematic representation of the rate of steel corrosion as a function of pH and dissolved oxygen. \n\nOxygen reduction and hydrogen formation are the two most common reduction reactions. However, reduction of oxidizing metal ions, such as Fe3<sup>+ and reduction of oxidizing</sup> anions, such as NO3<sup>−, can also cause a considerable increase</sup> in corrosion. \n\n###### **Polarization and Depolarization** \n\nIf the reaction of one of the electrodes is blocked by accumulation of reaction products, a state of polarization exists, and the corrosion process will stop. The corrosion will only resume upon depolarization of the anode or cathode. Besides this concentration polarization, there are also other forms of polarization. Examples of co"}, {"page": 43, "text": "ncentration polarization are as follows: \n\n- The previously mentioned deposition of corrosion products on the anode, for example, ferrous oxide. This layer may be entrained or dissolved by strong flow or reduced pH: depolarization. \n\n- Hydrogen gas formation at the cathode in an acid environment, also mentioned previously. Supply of oxygen removes the hydrogen film by reaction to water. Here too, flow can entrain the hydrogen bubbles: depolarization. \n\n###### **The Corrosion Potential** \n\nThe corrosion potential or cell potential is formed by the coupling of two half-cells, as illustrated in Fig. 3. \n\nThe left-hand half-cell contains a copper plate in a solution with 1 mol/L Cu<sup>2+</sup> at 25°C (standard conditions). The same applies in the half-cell with the zinc plate. If the plates are not coupled, a half-cell potential is formed (= electrode potential: plate potential relative to a reference electrode). \n\nThe following equilibria are set: \n\n\n\n\n\nTable 1 lists the standard potentials (at 25°C) of a number of important electrochemical reactions: \n\nWhen the two metals of Fig. 3 are coupled, a current will flow, and the corrosion potential will be set. For this system, the following applies: \n\n\n\nThe corrosion potential (cell potential) is therefore the sum of the two electrode potentials (=half-cell potentials). \n\nTable 1    Standard Oxidation/Reduction (Redox) Potentials at 25°C, Measured Relative to NHE \n\n|Au|→ Au<sup>3+</sup>+ 3e|+1.498|\n|---|---|---|\n|O2+ 4H<sup>+</sup>+ 4e|→2H2O|+1.229|\n|Pt|→Pt<sup>2+</sup>+ 2e|+1.2|\n|Pd|→Pd<sup>2+</sup>+ 2e|+0.987|\n|Ag|→Ag<sup>+</sup>= e|+0.799|\n|Hg|→Hg<sup>2+</sup>+ 2e|+0.788|\n|Fe<sup>3+</sup>+ e|→Fe<sup>2+</sup>+ 0.771||\n|O2+2H2O+4e|→4OH<sup>–</sup>|+0.401|\n|Cu|→Cu<sup>2+</sup>+ 2e|+0.337|\n|Sn<sup>4+</sup>+ 2e|→Sn<sup>2+</sup>+ 0.15||\n|2H<sup>+</sup>+ 2e|→H2|0.000|\n|Pb|→Pb<sup>2+</sup>+ 2e|–0.126|\n|Sn|→Sn<sup>2+</sup>+ 2e|–0.136|\n|Ni|→Ni<sup>2+</sup>+ 2e|–0.250|\n|Co|→Co<sup>2+</sup>+ 2e|–0.277|\n|Cd|→Cd<sup>2+</sup>+ 2e|–0.403|\n|Fe|→Fe<sup>2+</sup>+ 2e|–0.440|\n|Cr|→Cr<sup>3+</sup>+ 3e|–0.744|\n|Zn|→Zn<sup>2+</sup>+ 2e|–0.763|\n|Al|→Al<sup>3+</sup>+ 3e|–1.662|\n|Mg|→Mg<sup>2+</sup>+ 2e|–2.363|\n|Na|→Na<sup>+</sup>+ e|–2.714|\n|K|→K<sup>+</sup>+ e|–2.925|\n\n\n\n_NHE_ , normal hydrogen electrode. \n\n\n\n<!-- Start of picture text -->\n1,1V<br>V<br>Cu Zn<br>Cu 2+ Zn 2+<br>membrane<br><!-- End of picture text -->\n\nFigure 3 Coupling of two half-cells. \n\nxlix \n\nDetermination of the current direction shows that when zinc is coupled to copper the zinc dissolves and the copper is deposited: \n\n\n\nThis yields an important rule in corrosion theory: In any electrochemical reaction, the half-cell with the lower potential is oxidized, and the half-cell with the higher potential is reduced. \n\nThis rule makes it possible to predict what will happen if different metals are coupled together or metals are placed in a solution. The previously mentioned iron in hydrochloric acid dissolves on account of the half-cell potential of Fe/Fe<sup"}, {"page": 44, "text": ">2+</sup> being lower than that of H/H<sup>+</sup> . \n\nTherefore, whether a metal will corrode depends primarily on the driving force of the overall reaction, as: Fe + 2H<sup>+</sup> → Fe<sup>2 +</sup> + H2 \n\nThis can be expressed as electrical voltages or potentials of the subreactions which together give the overall reaction. Such a reaction is therefore possible when the equilibrium potential of the anodic reaction is lower than that of the cathodic reaction. These equilibrium potentials can be determined with reference to the standard potentials and Nernst’s formula. \n\nIn situations which deviate from “normal conditions,” Nernst’s formula can be used to calculate the electrode potential for any reaction, as follows: \n\n\n\nwhere \n\nE : electrode potential E° : standard electrode potential R : gas constant T : temperature in °K F : Faraday number n : number of reacting electrons per atom <u>[Ox]</u> : concentration (activity) of oxidants and reductants. [Red] \n\nIt has been discussed previously how two reactions occur in an electrolyte during corrosion to one and the same material (see Fig. 1). The corrodent material is therefore a multiple electrode. The electric potential difference resulting from the two reactions determines the absolute corrosion potential. This cannot be measured as such. \n\nA relative corrosion potential (Ecorr) can be measured in practice in relation to a reference electrode (stable electrode potential) by means of a voltmeter with a high input impedance. Such a reference electrode is the hydrogen electrode having a defined potential of 0 V. \n\nThe corrosion potential is strongly affected by the oxidizing/reducing character of the electrolyte. More oxidizing conditions will result in a higher corrosion potential. However, the corrosion rate cannot be directly derived from this. In most cases, it is possible to state whether the corrosion rate will increase or diminish. \n\n###### **The E/pH Diagram (Pourbaix Diagram)** \n\nIt appears from the previously mentioned that both the pH and the oxidizing/reducing character of the corrosive medium are important factors determining whether or not metals corrode and also the value of the corrosion potential. M. Pourbaix was the first to represent both variables in an E/ pH diagram. Fig. 4 is the simplified E/pH diagram for the iron–water system at 25°C. \n\nFrom this diagram, it can be seen that below a pH of approximately 9, iron will spontaneously tend to dissolve according to the reaction equation: \n\n\n\nbecause the equilibrium potential of the reaction Fe → Fe<sup>2+</sup> + 2e (line 1) is below that of the reaction 2H<sup>+</sup> + 2e → H2 (line b). These diagrams enable us to predict \n\n- the spontaneous direction of a reaction; \n\n- the composition of the corrosion products; \n\n- the effect of changes in the medium on the corrosion sensitivity. \n\nThe uninterrupted lines indicate the stability ranges for Fe and its corrosion products (Fe<sup>2+</sup> , Fe<sup>3+</sup> , Fe(OH)2, and Fe(OH)3)"}, {"page": 45, "text": ". At the same time, this indicates the immunity, corrosion, and passivity ranges. \n\nIn the case of a neutral solution (e.g., pH = 7), depending on the corrosion potential, all these three ranges may be involved. Under normal conditions, the corrosion potential will lie in the corrosion range, and the iron will corrode. Strictly speaking, on the basis of this situation, there are three possibilities for reducing the corrosion (see the arrows in Fig. 4). \n\n- The corrosion potential can be reduced into the immunity range (iron stable). This can be done, for example, by impressing a negative voltage (cathodic protection); \n\n\n\n<!-- Start of picture text -->\n\nFigure 4 Simplified E/pH diagram of iron in aqueous solution. \n\nl \n\n- The corrosion potential can be raised into the passivity range. This can be done by impressing a positive voltage or dosing an oxidizing component to the medium which will combine with steel to form a passivating layer; \n\n- Finally, the pH can be increased, so that a passivating iron oxide film (Fe3O4) will be formed. \n\nThe effectiveness of the previously mentioned methods can vary considerably. Especially in the last two methods, the effectiveness is mainly determined by the protective nature of the passive layers formed. The Pourbaix diagrams are unable to allow for this. \n\nToday, E/pH diagrams are available for many metals and corrosive media at various temperatures. However, these diagrams have only limited validity in combination with the corrosion potential. They only indicate which components are thermodynamically stable in which ranges and whether or not a driving force exists for the electrochemical reactions. They do not refer to the rate at which these reactions proceed. \n\nused for corrosion potential measurement is then enlarged into a three-electrode system. The third electrode is needed to allow the current to pass through the corroding electrode. In this way, a potential/current correlation can be found; this is also known as the polarization curve or I/E curve. \n\nIf a positive potential is established in relation to Ecorr, the oxidation current will exceed the reduction current (Iox > Ired). Conversely, if a negative potential is established, the reduction current will prevail (Ired > Iox). The principle of the polarization curve is shown in Fig. 5. \n\nThe algebraic sum of Iox and Ired is measured. At sufficiently high polarization (more than ±50 mV), only an oxidation current or reduction current is measured. The current/voltage correlation is linear in the vicinity of the corrosion potential, and further away it is logarithmic. If, at the same time, the reduction current and oxidation current are placed at the same side of the potential axis, the I/E curve appears as shown in Fig. 6. This is a typical polarization curve as measured in _active_ corrosion; for example, iron in hydrochloric acid. The corrosion current at the corrosion potential can be determined \n\n###### **Corrosion Rate and Polarization Diagrams**"}, {"page": 46, "text": " \n\nA second determining factor for the occurrence of corrosion is the rate of the corrosion reaction. Even if the reaction is possible according to the previously -mentioned thermodynamic criterion, as a rule, problems will only occur if the rate of that reaction is sufficiently high. In electrochemical corrosion, the rate is generally expressed, by means of Faraday’s law, as a current density Icorr t. \n\n\n\nwhere Icorr is expressed in amps, t is the time in seconds for which the current has flowed, nF is the number of coulombs (C) required to convert 1 mole of metal to corrosion product, where n is the number of electrons involved in the metal dissociation reaction, and F is the Faraday constant (96,480 C/ mol; M is the molecular weight of the metal in grams; and w is the mass of corroded metal in grams). \n\nThe rate of a corrosion reaction depends on various factors, such as the nature of the reactions proceeding, the concentration and supply of the reagents, and the form of the corrosion products. Corrosion rates are often represented in polarization diagrams, in which the current densities of the reactions occurring are plotted against the potential. \n\n\n\nwhere Ecorr is the corrosion potential, Iox is the oxidation current, Ired is the reduction current, Icorr is the corrosion current. \n\nBecause the net current flow is zero, the corrosion current cannot be measured directly. \n\nIf the corroding electrode, however, is taken out of this equilibrium state, a net current will begin to flow. Using a potentiostat, an electrode can be raised to any desired potential, and the associated current measured. The two-electrode system \n\n\n\n<!-- Start of picture text -->\ncurrent<br>oxidation<br>Iox<br>− −∆E +∆E +<br>Ired potential<br>:Ecorr<br>reduction<br><!-- End of picture text -->\n\nFigure 5 Schematic representation of the polarization curve. \n\n\n\n<!-- Start of picture text -->\nlog<br>current<br>reduction oxidation<br>reaction reaction<br>e.g.<br>hydrogen<br>formation<br>log<br>Icorr (corrosion current)<br>− +<br>Ecorr potential<br><!-- End of picture text -->\n\nFigure 6 Polarization curve for corrosion in an acid environment. \n\nli \n\nby extrapolating the logarithmic parts (Tafel slopes). So a method is now available for subsequently deriving the _corrosion rate._ For corrosion in acid, as illustrated in Fig. 6, the transfer of charged particles at the metal/acid interface is the step which determines that rate. \n\nCorrosion in a neutral environment is often determined by the reduction of oxygen, the reacting oxygen being transported to the interface by diffusion. Here, it is the transport of the reagents (oxidants) to the interface which is the step determining the corrosion rate. This results in a polarization curve as illustrated in Fig. 7. \n\nThis means that the quantity of dissolved oxygen is more important for the level of the corrosion current than the type of metal. In general, the effect of oxidants on the corrosion rate has already been indicated (see Fig"}, {"page": 47, "text": ". 2). Fig. 8 illustrates how this affects the polarization curve for corrosion in an acid environment in the presence of, for example, Fe<sup>3+</sup> . \n\n\n\n<!-- Start of picture text -->\nlog<br>current<br>oxidation<br>reaction<br>reduction reaction<br>e.g.<br>oxygen<br>reaction log<br>Icorr<br>− +<br>Ecorr potential<br><!-- End of picture text -->\n\nFigure 7 Polarization curve for corrosion in a neutral environment. \n\nA cathodic polarization curve on a higher level (the sum of both reduction reactions) raises the corrosion rate and also raises the corrosion potential. \n\nWhere the corrosion products form a dense and adhesive layer (such as on zinc, aluminum, and stainless steel), after initial formation of the layer, the corrosion process will come to a virtual standstill. \n\nThe metal is then said to be passive. A Pourbaix diagram will also show whether this is possible in principle. \n\nWe see, for example, from Fig. 4 that iron can be passive in a range between lines 2 and 3, that is to say at sufficiently high potential and not excessively low pH. \n\n###### **Closing Remarks** \n\nElectrochemical reactions are primarily responsible for the process of corrosion. It is a fundamental requirement that both reduction reactions and oxidation reactions take place. \n\nBesides the effect of oxidants as discussed here, other factors such as temperature, rate of movement of the electrolyte, and electrolyte conductivity also play an important role. The influence of these variables can be studied by recording polarization curves. In addition, Pourbaix diagrams often yield highly valuable information. Corrosion is therefore not a mystery but a process that is generally observable and therefore controllable. \n\n###### **4. FORMS OF ELECTROCHEMICAL CORROSION** \n\nThe classification of electrochemical corrosion into various forms is somewhat arbitrary. The commonest classification is that, according to Fontana and Green, into eight forms of corrosion: \n\n1.  Uniform or general corrosion \n\n\n\n<!-- Start of picture text -->\nlog<br>current<br>sum of hydrogen<br>formation and<br>Fe 3+  reduction<br>oxidation<br>reaction<br>hydrogen<br>formation<br>− +<br>Ecorr potential<br><!-- End of picture text -->\n\nFigure 8 Effect of a second oxidant on the polarization curve. \n\n2.  Galvanic or bimetallic corrosion \n\n3.  Crevice corrosion \n\n4.  Pitting corrosion \n\n5.  Intergranular corrosion \n\n6.  Selective leaching or dealloying \n\n7.  Impact corrosion (erosion corrosion, impingement corrosion, cavitation corrosion, and fretting corrosion) \n\n8.  Stress corrosion cracking (including corrosion fatigue) \n\nBesides the forms in which they occur, this section will also deal briefly with the mechanisms of the various corrosion phenomena. For more details and preventive measures, reference is made to Part II, Corrosion Topics, and Part III, Corrosion in Water-Bearing Systems. \n\n###### **Uniform Corrosion** \n\nUniform corrosion, also known as general corrosion, takes place evenly over the entire s"}, {"page": 48, "text": "urface of the metal. This is because the anodic and cathodic reactions are uniformly divided over the surface (Fig. 9). \n\nlii \n\n###### _Galvanic Corrosion_ \n\nThe coupling of two metals with different potentials in a conductive electrolyte solution results in accelerated attack to the anodic metal and reduced attack (so protection) to the cathodic metal. This form of galvanic corrosion is also known as contact or bimetallic corrosion (Fig. 11). \n\nFigure 9 Uniform corrosion. \n\nUniform corrosion is the commonest—and in terms of weight most important—form of corrosion. \n\nAs a result of its regular character and usually well definable rate, lifetime predictions can be made to within reasonable limits of accuracy. Accordingly, general corrosion does not present any particular technical problems, and application of a “corrosion allowance” is possible. \n\n###### **Localized Corrosion** \n\nIn all other cases, the attack is more localized as a result of the presence of heterogeneous situations. The essence of localized corrosion is that fixed anodic sites on the surface can be indicated where the oxidation reaction dominates, surrounded by a cathodic zone where the reduction reaction takes place. \n\nLocalized corrosion is far more treacherous in nature and far less readily predictable and controllable, and it is moreover capable of leading to unexpected damage with disastrous consequences. \n\nFig. 10 illustrates the difference between uniform (A) and localized (B) corrosion. In the first case, the anodic and cathodic partial currents are homogeneously dispersed over the surface. In the second case, the oxidation reaction is localized. In both cases, the charge of the oxidation process is equal to the charge of the reduction process, calculated over the entire surface. \n\n\n\n<!-- Start of picture text -->\n+ +<br>+ +<br>+ +<br>+<br>+<br>+<br>+ + +<br>+<br>+<br>(A)<br>+<br>+<br>+<br>+<br><!-- End of picture text -->\n\n(B) \n\nIn galvanic corrosion, the entire metal surface becomes anodic due to contact with another more noble metal. At the anode (the non-noble metal), the following reaction takes place to the bivalent metal M: \n\n\n\nAt the (noble) cathode, in aerated, neutral, or alkaline media, oxygen reduction will take place according to the following reaction: \n\n\n\nIn certain cases, especially in acid media or in the absence of oxygen, the cathodic reaction can continue, releasing hydrogen: \n\n2H3O<sup>+</sup> + 2e→ 2H2O+ H2 \n\nor, in a neutral medium: \n\n\n\nGalvanic corrosion is a very common phenomenon, often in unexpected places. An initial indication of whether galvanic corrosion may occur can be obtained by making use of the previously mentioned half-cell potentials. In practice, however, this entails considerable risks because the standard half-cell potentials are generally determined under quite different conditions to those prevailing in practice. \n\nThe combination of the two metals will assume a potential which lies somewhere between the individual corrosion pot"}, {"page": 49, "text": "entials. For the noble metal—with the more negative corrosion potential—this means an increase in potential, leading to a higher corrosion rate of the metal. The reverse applies to the active (less noble) metal. Depending on factors such as geometry and electrical conductivity of the solution, the extra attack will occur near the contact surface or it will be more widespread over the surface. Besides depending on the electrochemical characteristic of the metals, the intensity of the extra attack depends particularly on the area ratio between the more noble to the more active metal. Above all, a small active surface area has an adverse effect first, because of the relatively large potential increase caused by the (large) noble \n\n\n\n<!-- Start of picture text -->\nnobel metal base metal<br><!-- End of picture text -->\n\nFigure 10 Difference between uniform (A) and localized (B) corrosion. \n\nFigure 11 Galvanic or bimetallic corrosion. \n\nliii \n\nsurface area, and second, because the extra corrosion current now has to be supplied by a small surface area. This therefore means a high current density of the anodic reaction, and hence a high corrosion rate. \n\nAnother form of galvanic corrosion is the pitting galvanic corrosion caused by the deposition of noble metals or metal oxides on less noble metal, which is also known as deposition corrosion (corrosion due to cathodic contamination of the anode). \n\n###### _Crevice Corrosion_ \n\nCrevice corrosion is a common form of corrosion to which active–passive metals are particularly sensitive. Crevice corrosion is generally observed where small amounts of standing electrolyte solution occur, for example, between flanges, bolts, nuts, and so on (Fig. 12). \n\nCrevice corrosion can also occur underneath corrosion products and other deposits and is then known as under-deposit corrosion. The presence of chloride ions is highly conducive to crevice corrosion. The crevice must be wide enough to admit moisture and narrow enough to ensure a standing medium. \n\nThe mechanism is represented as follows: \n\nTake, for example, two metal plates (M), which are riveted together and are located in aerated seawater (pH = 7). \n\nThe overall reaction consists of the dissolving of metal M and the reduction of oxygen to hydroxide ions: \n\n###### oxidation M → M<sup>+</sup> + e \n\n###### reduction O2 + 2H2O+ 4e→ 4OH<sup>−</sup> \n\nInitially, these reactions occur over the entire surface area, also inside the crevice (Fig. 13). After some time, the oxygen inside the crevice will have been consumed due to the absence of flow. The dissolution process of metal M, however, continues inside the crevice (Fig. 14). \n\nThis results in a positively charged solution through which chloride ions migrate into the crevice. The metal chloride concentration inside the crevice is increased as a result. These metal chlorides hydrolyze in water, forming an insoluble hydroxide and an acid: \n\n###### M<sup>+</sup> CL<sup>−</sup> + H2O→ MOH↓+ H<sup>+</sup> Cl<sup>−</sup>"}, {"page": 50, "text": " \n\nCrevice corrosion is therefore an autocatalytic process. For reasons unknown, chloride and hydrogen ions accelerate the dissolving rate of most metals and alloys. \n\n\n\nIn view of the role played by the difference in aeration in this form of corrosion, whereby the crevice (or the sludge-covered part) becomes anodic relative to the aerated part outside the crevice (or deposit), it is also referred to as differential aeration cell corrosion (also known as corrosion by oxygen concentration cells). \n\n###### _Pitting Corrosion_ \n\nPitting corrosion is a dangerous form of localized corrosion, capable of causing holes to occur in the metal. Pitting corrosion is often difficult to observe because of the small diameters of the pits and because they are often covered with corrosion products (Fig. 15). \n\n\n\n<!-- Start of picture text -->\n-- -- −<br>- -<br>-- −<br>--<br>-- - +<br>-- +<br>-- − -- + - + -- −<br>-- -- -- -- +<br>- + - + - +<br>-- − -- − -- −<br>- - -<br><!-- End of picture text -->\n\nFigure 13 The initial phase of crevice corrosion. \n\n\n\n<!-- Start of picture text -->\nNa +<br>O2 OH − e<br>Cl − O2 OH − e<br>O2<br>O2<br>Na + M + M +<br>Cl − M + M +<br>Cl − Cl − M + H + Cl −<br>Cl − H + M + Cl − M +<br>O2 O2 O2 Cl −<br>Cl − H +<br>Cl − M + Cl −<br>H +<br>OH − OH − OH − M + M +<br>M +<br>M +<br>e<br><!-- End of picture text -->\n\nFigure 14 A later stage of crevice corrosion. \n\nFigure 12 Crevice corrosion. \n\nliv \n\n\n\nFigure 15 Pitting corrosion. \n\nPitting corrosion is often difficult to simulate in laboratory tests because of the long incubation times it involves. In practice, perforations in the metal often occur totally unexpectedly. Two types of pitting corrosion can be distinguished, namely: \n\n- pitting caused by halides (generally chloride pitting of stainless steel) and \n\n- pitting of carbon steel caused by oxygen attack \n\nChloride pitting is also an autocatalytic process in which conditions arise which have a stimulating effect on the process. This process is schematically represented in Fig. 16. \n\nInside the pit, the metal M dissolves allowing chloride ions to migrate to the positive charge in the pit. The resultant metal chloride hydrolyzes, forming an insoluble hydroxide and hydrochloric acid. \n\nOutside the pit, oxygen reacts to hydroxide. These reactions are the same as those discussed for crevice corrosion. In effect, crevice corrosion is a special form of pitting. \n\nAs the mechanism indicates, chloride-containing media have a highly pitting effect. A familiar example is brackish water and seawater, which is often used as coolant and causes much damage. Other halide ions also display pitting tendency. Increasing the flow rate reduces the level of attack by pitting corrosion. Especially, stainless steels and other passivating metals such as nickel, titanium, and aluminum are sensitive to pitting corrosion due to halide ions. These ions penetrate into the protective oxide skin, and they also impede the recovery of damaged sites in that skin. Th"}, {"page": 51, "text": "e passive layer is susceptible to damage by a variety of causes (chemical or mechanical) so that the metal becomes locally active. This results in the formation of a galvanic cell with a large passive cathodic surface and a small \n\n\n\n<!-- Start of picture text -->\n\nactive anodic surface. The presence of chloride ions can prevent repassivation of the damaged sites, allowing pitting to occur. \n\nThe mechanism of oxygen attack to carbon steel is shown in Fig. 17. Local small differences in structure at the steel surface due to minor differences in carbon content, heat treatment, or mechanical deformation allow small anodic and cathodic sites and hence uniform corrosion to occur. \n\nIn a neutral to slightly alkaline oxygen-rich medium, the following reactions occur: At the anode, \n\n- oxidation: Fe → Fe<sup>2 +</sup> + At the cathode, \n\n\n\n\n\n\n\n\n\nThis can further react through FeOOH to Fe2O3. Ultimately, a layer of rust forms on the steel (Fig. 18), consisting of a whitish-green/black layer of hydrated ferrous oxide (FeO·nH2O = Fe(OH)2) and a reddish-brown layer of hydrated ferric oxide (Fe2O3·nH2O = Fe(OH)3) at the waterside. In between, a transitional area may form consisting of a black magnetic layer of hydrated ferroferrite (Fe3O4·nH2O), magnetite. \n\nThe rust layer, formed of poorly soluble Fe compounds, reduces the diffusion of O2 to the Fe surface and hence the corrosion rate. \n\nUltimately, regions will form underneath the rust layer where oxygen is no longer present. This represents the beginning of a new form of corrosion by the development of oxygen concentration cells. This is accompanied by the formation of rust nodules, also known as tubercles, below \n\n\n\n<!-- Start of picture text -->\nFe(OH)3 O2 Fe 2+ H + OH − O2 Fe(OH)3<br>Fe 2+<br>H H H H<br>e<br>anode iron cathode<br>Figure 17 The mechanism of oxygen attack.<br><!-- End of picture text -->\n\n\n\n<!-- Start of picture text -->\n\nFigure 16 Autocatalytic process in chloride pitting. \n\nFigure 18 Build-up of the rust layer on steel in oxygen-rich water. \n\nlv \n\n\n\n<!-- Start of picture text -->\n\nFigure 19 Reaction mechanisms in the development of a corrosion nodule (tubercle). \n\nwhich there is pitting corrosion to the steel (see Fig. 19). Besides OH<sup>–</sup> ions, CO<sup>2</sup> 3<sup>−, Cl–, andSO2</sup> 3<sup>− ions also migrate</sup> through the tubercle to the positive anode surface, further intensifying the corrosion. These rust nodules tend to form especially in aerated water systems, such as in cooling water circuits, but also in heating systems and steam condensate systems in the case of insufficient oxygen scavenging or deaeration. Although this in effect represents a new corrosion phenomenon (“tuberculation”), this form of pitting is generally regarded as oxygen pitting. The corrosion nodules are not formed in the case of high flow rates or low pH values (pH < 4 in strong acids, and pH 5–6 in weak acids, e.g., carbonic acid in condensate lines). In those cases, the corrosion products are "}, {"page": 52, "text": "either entrained or dissolved. \n\nThe tubercle consists of the following: \n\n1.  A friable outer crust, consisting of ferric hydroxide (hematite), carbonates, silicates, other deposits, settled particles, and dirt. \n\n2.  A brittle black inner skin of ferrous ferrite (magnetite) which reacts as cathode. \n\n3.  The friable tubercle core, mainly consisting of ferrous hydroxide and iron carbonate in addition to chlorides, sulfates, and phosphates. \n\n4.  A liquid-filled cavity underneath the detached core, caused by the prevailing acid conditions and preventing deposition of oxides and hydroxides. \n\n5.  The corroded anodic surface where the iron enters into solution. \n\n###### _Intergranular Corrosion_ \n\nAll metals are built up of small crystals or grains, the surface of one grain being adjacent to that of another grain and thereby forming grain boundaries. Under certain conditions, small areas near the grain boundaries can become much more reactive (because they are more anodic) than the bulk of the grains. The corrosion is able to penetrate metal via the grain boundaries, and it is therefore known as intergranular (also intercrystalline) corrosion (Fig. 20). \n\nIntergranular corrosion can lead to reduction of the strength of constructions by the formation of a structure in which grains have disappeared. \n\nIntergranular corrosion may result from various causes. A well-known example is the occurrence of weld decay in \n\n\n\nFigure 20 Intergranular corrosion. \n\nstainless steel in which the attack occurs in a zone at about 5 mm along the weld (refer Part II, Chapter 13). \n\n###### _Selective Leaching (Dealloying)_ \n\nSelective leaching is the selective removal of a particular element from an alloy due to the occurrence of corrosion. In many cases, this corrosion is not visible to the naked eye although perforation or fracture may nevertheless occur due to the reduced strength. In this process, the most active component of an alloy will selectively enter into solution, while the rest remains as a porous and mechanically highly weakened mass (Fig. 21). \n\nThe best-known example is dezincification of brass, which occurs especially under deposits of dirt. There are two forms of dezincification: \n\n- uniform (layer-type dezincification); \n\n- localized (plug-type dezincification). \n\nThe latter form is the most severe. It gives rise to conical pits filled with porous pure copper. Besides the previously mentioned mechanism, another mechanism is reported, namely that the entire alloy enters into solution after which \n\n\n\nFigure 21 Selective leaching or dealloying. \n\nlvi \n\nthe CU<sup>2+</sup> ions are expelled from the solution by zinc from the alloy. The Cu<sup>2+</sup> ions then deposit as porous copper. \n\nGraphitization (also known as
