Repository: NDDev-Technocracy-OpenNetwork/hack-2026-nornickel-knot

> **DEPRECATED.** This repository is archived and no longer maintained.
> It is kept read-only for reference; its GDS anchor records
> `lifecycle: archived` under `portfolio:archived-projects`.

# Nornickel Scientific Knot

Живая карта знаний R&D для горно-металлургической отрасли: система превращает архив отчётов, статей, презентаций и экспериментальных материалов в типизированный граф знаний, а затем отвечает на вопросы естественным языком с источниками и страницами первоисточников.

Проект подготовлен командой **Harmonic Labs** для **Норникель AI Hack 2026**, трек **«Научный клубок»**.

File: data/parsed/Материалы конференций/1schlesinger_m_e_extractive_metallurgy_of_copper.json (part 5 of 27)
forming long polyions such as those shown in Fig. 5.2. These polyions give acidic slags high viscosities, making them difficult to handle, and increasing the amount of entrained copper or matte. Acidic slags also have low solubilities for other acidic oxides. This can cause difficulty in coppermaking because impurities, which form acidic oxides (e.g., As2O3, Bi2O3, Sb2O3) are not readily removed in acidic"}, {"page": 53, "text": " slag. Instead, they will remain in matte or copper. \n\nAdding basic oxides such as calcia and magnesia to acidic slags breaks the polyions into smaller structural units. As a result, basic slags have low viscosities and high solubilities for acidic oxides. Up to a certain limit, adding basic oxides also lowers the melting point of a slag. Coppermaking slags generally contain small amounts of basic oxides. \n\nNeutral oxides such as FeO and Cu2O react less strongly with polyions in a molten slag. Nevertheless, they have much the same effect. FeO and Cu2O have low melting points, so they tend to lower a slag’s melting point and viscosity. \n\nChapter | 5 Matte Smelting Fundamentals \n\n75 \n\nTABLE 5.1 Compositions of Immiscible Liquids in the SiO2-Saturated FeeOeS System, 1200<sup>-</sup> C (Yazawa & Kameda, 1953). Points A (slag) and B (matte) correspond to A and B in Fig. 5.1 \n\n|. <br>System, 1200 <sup>-</sup>C (Yazaw<br>A and B in Fig. 5.1<br>|<br>a & Kameda<br>|<br>, 1953). P<br>|<br>oints A (<br>C<br>|2<br>slag) and<br>ompositio<br>|B (matt<br>n (mass<br>|<br>e) corresp<br>%)<br>|ond to<br>|\n|---|---|---|---|---|---|---|---|\n|System|Phase|FeO|FeS|SiO2|CaO|Al2O3|Cu2S|\n|FeSeFeOeSiO2|“A” Slag|54.82|17.90|27.28||||\n||“B” Matte|27.42|72.42|0.16||||\n|FeSeFeOeSiO2юCaO|Slag|46.72|8.84|37.80|6.64|||\n||Matte|28.46|69.39|2.15||||\n|FeSeFeOeSiO2юAl2O3|Slag|50.05|7.66|36.35||5.94||\n||Matte|27.54|72.15|0.31||||\n|Cu2SeFeSeFeOeSiO2|Slag|57.73|7.59|33.83|||0.85|\n||Matte|14.92|54.69|0.25|||30.14|\n\n\n\n\n\nFIGURE 5.2 Impact of basic oxides on the structure of silica polyions in molten slags. Adding basic oxides like CaO and MgO breaks up the polyions, lowering the melting point, and viscosity of the slag. C ¼ Si; B ¼ O; ¼ Ca<sup>юю</sup> or Mg<sup>юю</sup> . \n\nThe slags produced in industrial matte smelting consist primarily of FeO, Fe2O3, and SiO2, with small amounts of Al2O3, CaO, and MgO (Table 5.2). They are often referred to as fayalite slags; fayalite (Fe2SiO4) often precipitates from these slags on cooling. Figure 5.3 shows the composition limits for the liquid region in the FeOeFe2O3eSiO2 system at 1200<sup>-</sup> C and 1250<sup>-</sup> C. Along the top line, the slag is saturated with solid silica. \n\nTABLE 5.2 Compositions of Industrial Concentrates, Fluxes, Mattes, Slags, and Dusts for Various Matte-Smelting Processes (Ramachandran et al., 2003) \n\n|. <br>(Ramachandran <br>|et al., <br>|<br>2003)<br><br>|<br>Concentr<br>|ate<br>|,  <br>|,<br>|, <br>Flux<br>|, <br>|<br>|<br>Matte<br>|<br><br>||<br>S<br>|lag<br>||\n|---|---|---|---|---|---|---|---|---|---|---|---|---|---|---|---|\n|Smelter/process|Cu|Fe|S|SiO2|H2O|SiO2|CaO|Fe|Cu|Fe|S|Cu|SiO2|Total Fe|CaO|\n|La Caridad<br>Outokumpu fash|26|26|35|6|8|90|0.1|0.4|65|10|21|2e3|31|43||\n|Caraiba<br>Outokumpu fash|32|25|33|7|8|97|2|0|62|12|22|2.3|31|42||\n|Huelva<br>Outokumpu fash|31|23|31|7|7e8|94e97|0.2|0.9|62|13|20|1.5|28|42|2|\n|Hayden<br>Inco fash|28|25|31|6|10|92|0.4|1.3|59|14|23|1.2|34|36|2|\n|Potrerillos<br>Teniente|30|25"}, {"page": 54, "text": "|32|4|8|86|0.2|0.5|71|5|21|8|25|38||\n|Horne<br>Noranda|22|30|30|7|5e10|75|2|2|70|3|20|6.0|30|36|1|\n\n\n\n|Mount Isa<br>Isasmelt|25e27|24e26|27e29|11e13|7|87|0.3|1|60|15|23|2.6|33|41|1.5|\n|---|---|---|---|---|---|---|---|---|---|---|---|---|---|---|---|\n|Zhongttiaoshan<br>Ausmelt|23e26|26e29|29e32|5e13|7e12||||60|15|23|0.7|32|36|5|\n|Glogow 2<br>OK fash<br>direct-to-copper|28|3.3|11|17||92e95||1e2|>95||0.5|14.3|31|6.4|14|\n|Gresik<br>Mitsubishi|30|24|29|10||90|0|<2|68|8|21|0.7|34|36|5|\n|Naoshima<br>Mitsubishi|34|21|24|17|12|85|||68|8|21|0.7|36|40|5|\n|SUMZ<br>Vanyukov|15e20|35|33|5|8e10|90|1.5|2.0|45|30|25|0.7|32|30|3|\n|Pasar<br>Electric|25e32|22e30|25e33|6e10|10|>95|<1.5|<2|55|24|23|<0.7|36|38|2|\n|Palabora<br>Reverberatory|30e35|20e30|20e30|3e5|6e7|60e80|0e15|0e15|40e50|25e30|20e27|0.5e0.8|30e40|30e40|0e10|\n\n\n\nExtractive Metallurgy of Copper \n\n78 \n\nFIGURE 5.3 Liquidus surface in the FeOeFe2O3eSiO2 system at 1200<sup>-</sup> C and 1250<sup>-</sup> C (Muan, 1955). Copper smelting processes typically operate near magnetite saturation (line CD). \n\n\n\n<!-- Start of picture text -->\n50<br>40 Silica<br>1250    saturation<br>A 1200<br>D<br>30 10 -10<br>Mass% SiO2 10 -9<br>L iquid region Magnetite<br>B saturation<br>20 Solid  C<br>FeO Satu ration<br>10<br>10 20 30  40  50<br>Mass% Fe2O3<br><!-- End of picture text -->\n\nAlong the bottom boundary line, the slag is saturated with solid FeO. The boundary at right marks the compositions at which dissolved FeO and Fe2O3 react to form solid magnetite: \n\n\n\nExtensive oxidation and lower smelting temperatures encourage the formation of Fe2O3 in the slag. Avoiding these conditions minimizes magnetite precipitation. \n\nAlong the left-hand boundary, the slag is saturated either with metallic iron or solid fayalite (Fe2SiO4). Under the oxidizing conditions of industrial copper smelting, this never occurs. Table 5.2 lists the compositions of some smelter slags, including their Cu content. Controlling the amount of Cu dissolved in smelting slag is an important part of smelter strategy (Chapter 12). \n\nMany measurements have been made of the viscosities of molten slags (Vada´sz et al., 2001; Vartiainen, 1998). These have been used to develop a model, which calculates viscosities as a function of temperature and composition (Utigard & Warczok, 1995). The model relies on calculation of a viscosity ratio (VR). VR is the ratio of A (an equivalent mass% in the slag of acidic oxides) to B (an equivalent mass% of basic oxides): \n\n\n\n\n\n\n\nUtigard and Warczok related VR to viscosity by regression analysis against their existing database, obtaining: \n\n\n\nChapter | 5 Matte Smelting Fundamentals \n\n79 \n\n\n\n<!-- Start of picture text -->\n40 60<br>1300°C<br>1200°C<br>60 40<br>mass% Cu2O liquid liquid + 2CaO·Fe2O3 mass% CaO<br>+CaO<br>80 20<br>melt<br>liquid + FeOn solid solution<br>Cu2O 20 40 60 80 FeOn<br>mass% FeOn<br><!-- End of picture text -->\n\nFIGURE 5.4 Liquidus lines at 1200<sup>-</sup> C and 1300<sup>-</sup> C for calcium ferrite (CaOeCu2Oe"}, {"page": 55, "text": "FeOn) slags in air, 1 atmosphere pressure (Goto & Hayashi, 1998). The triangle represents Mitsubishi converting furnace slag if all its Cu exists as Cu2O. Slag compositions inside the solid line are fully liquid at 1300<sup>-</sup> C. Slag compositions inside the dashed lines are fully liquid at 1200<sup>-</sup> C. \n\nFigure 5.4 shows the effect of temperature and composition on the viscosity of FeOeFe2O3eSiO2. Numerous other models have been developed for viscosity prediction e in slags (Kondratiev, Jak, & Hayes, 2002); however, Eqs. 5.7 5.10 appear to be easier to use in practice. \n\nThe specific gravity of smelting slags ranges between 3.3 and 4.1. It increases with increasing iron content and increases slightly with increasing temperature (Utigard, 1994; Vada´sz, Toma´-sek, & Havlik, 2001). \n\nSlag electrical conductivity is strongly temperature-dependent, ranging at smelting and converting temperatures between 5 and 20 ohm<sup>-1</sup> cm<sup>-1</sup> (Hejja, Eric, & Howat, 1994; Zio´lek & Bogacz, 1987). It increases with Cu and iron oxide content and with basicity. \n\nThe surface tension of smelting slags is 0.35e0.45 N/m (Vada´sz et al., 2001). It increases with basicity, but is not strongly influenced by temperature. \n\n###### 5.2.2. Calcium Ferrite and Olivine Slags \n\nThe ferrous silicate melts discussed in the previous section have been the basis for the slags used in most primary copper smelting and converting technologies. However, ferrous silicate slags have limitations. The most important is the need to control magnetite formation (Eq. 5.6). In bath smelting or converting, this is a particular problem because the magnetite crust that forms during the initial reaction can act as a process barrier. The second is the relatively small window of compositions where the slag is molten at smelting temperatures (Fig. 5.3). Ferrous silicate slags are relatively acidic, which makes it more difficult to use them to remove impurities such as As, Bi, and Sb that form acidic oxides. \n\nThe development of the Mitsubishi converter (Chapter 9) was accompanied by the adoption of CaO-based (rather than SiO2-based) slag, better known as calcium ferrite (Jahanshahi & Sun, 2003). Early in the development of the process, it was found that blowing O2-rich blast onto the surface of fayalite slag produced a crust of solid magnetite. This made further converting impossible. CaO, on the other hand, reacts with magnetite, \n\nExtractive Metallurgy of Copper \n\n80 \n\n\n\n<!-- Start of picture text -->\nSiO2<br>1573K<br>P O2 = 1.8 10-6 atm<br>20 80<br>40 60<br>CaO.SiO2<br>3CaO.SiO2<br>60 40<br>2CaO.SiO2<br>3CaO.SiO2<br>80 20<br>20 40 60 80<br>CaO 2CaO Fe2O3 Fe2O3 ,        FeO<br><!-- End of picture text -->\n\nFIGURE 5.5 Liquidus line for the CaOeSiO2e(FeOx) system at 1300<sup>-</sup> C (Tsukihashi & Kimura, 2000). The minimal solubility of silica in calcium ferrite slags is apparent, as is the wider solubility range of olivine (ferrous calcium silicate) slags. \n\nmolten Cu, and "}, {"page": 56, "text": "O2 to form a molten Cu2OeCaOeFe3O4 slag (Fig. 5.4). The slag typically contains 14e16% Cu, 40e55% Fe (mostly Fe<sup>3ю</sup> ), and 15e20% CaO. \n\nCalcium ferrite slag has a low viscosity (0.025e0.04 kg/m s), and specific gravities are 3.1e3.8, less than that of comparable fayalite slags (Vada´sz et al., 2001). Surface tensions are 0.58e0.60 N/m. This improves settling rates after smelting. The CaO in the slag lowers the activity of Fe2O3, and this prevents magnetite formation. The activity coefficient of Cu2O is also higher in calcium ferrite slags. This means that the solubility of Cu2O is reduced, which means lower copper losses. Calcium ferrite slags are more basic than fayalite slags, which lower the activity coefficient of impurity oxides such as As2O3 and Sb2O3. The result enhances the removal of these impurities. Calcium ferrite slags are also less likely to engage in foaming. \n\nThe advantages of calcium ferrite slag have led to its adoption for bath converting furnaces (Chapter 9). However, there are drawbacks to the use of this slag, especially in smelting. Figure 5.5 shows the CaOeFeOxeSiO2 phase diagram at 1300<sup>-</sup> C (Tsukihashi & Kimura, 2000). As it shows, the solubility of silica in CaOeFeOx melts is low. This makes smelting of concentrates with significant levels of silica difficult (Vartiainen, Kojo, & Acun˜a, 2003). The other significant difficulty with the use of calcium ferrite slags is their aggressive behavior toward the ‘magechrome’ (MgOeCr2O3) refractories used in copper smelting and converting furnaces (Fahey, Swinbourne, Yan, & Osborne, \n\nChapter | 5 Matte Smelting Fundamentals \n\n81 \n\n\n\n<!-- Start of picture text -->\n10 -6 atm 30 60<br>10 -8 atm<br>10 -10 atm 40 50<br>Pseudo- 10 -6<br>wollastonite<br>50 40<br>10 -8<br>Spinel<br>Rankinite<br>60 30<br>a’ dicalcium silicate<br>Wustite 10 -10<br>20 30 40 50 60 70<br>FeO [wt %]<br>Tridymite<br>CaO [wt %]<br>SiO<br>2<br> [wt %]<br><!-- End of picture text -->\n\nFIGURE 5.6 Liquidus isotherms in the CaOeFeOxeSiO2 system at 1250<sup>-</sup> C and varying oxygen potential (Jak et al., 2000). \n\n2004). The frequent lining repair and replacement that occurs as a result increases downtime and expense. As a result, extensive research has been conducted over the past decade on a more suitable type of slag. Figure 5.6 shows the liquid region at 1250<sup>-</sup> C for slags in the CaOeFeOxeSiO2 system at different oxygen potentials (Jak, Zhao, & Hayes, 2000). Slags in this region have been called ferrous calcium silicate (FCS) or olivine ((Fe,Ca)2SiO4) slags. Their properties represent a compromise between those of calcium ferrite and fayalite slags. As a result, they are a possible alternative to fayalite slags for copper smelting. They have also been chosen for the Ausmelt C3 converting process (Wood, Matusewicz, & Reuter, 2009). \n\n###### 5.2.3. Matte (Sundstro¨m, Eksteen, & Georgalli, 2008) \n\nAs Fig. 5.1 shows, immiscibility between matte and fayalite slag increases with increasi"}, {"page": 57, "text": "ng silica content (Yazawa, 1956). A high sulfur/iron ratio also increases the completeness of separation, as do the presence of calcia and alumina in the slag (Table 5.1). \n\nThere is some silica and oxygen solubility in matte, but Li and Rankin (1994) demonstrated that increasing Cu2S in matte decreases these solubilities “dramatically”. As a result, the typical industrial matte contains only about one percent oxygen (Table 5.2). \n\nThe structure of molten mattes is uncertain. Shimpo, Goto, Ogawa, and Asakura (1986) treat them as molten salts, but Zhang (1997) modeled their electrical conductance by treating them as an intermetallic alloy. Their specific gravity is higher than that of slags, so they form the bottom layer in smelting furnaces. As Fig. 5.5 shows, their melting points are lower than the 1200<sup>-</sup> C of most slags. \n\nThe viscosities of mattes are much lower than those of slags. Data obtained in the 1960s showed that the values of dynamic viscosity of melts in the FeSeCu2S system ranged between 0.002e0.004 N-s/m<sup>2</sup> , with a minimum at about 65 wt.-% FeS (Sundstro¨m et al., 2008). Temperature has little impact on these values. As a result, the choice of operating temperature in smelting furnaces is driven primarily by the characteristics of the molten slag. \n\nExtractive Metallurgy of Copper \n\n82 \n\nThe surface tension of molten Cu2SeFeS mattes ranges from 0.35 to 0.40 N/m, increasing slightly with Cu2S content. Temperature has little effect (Kucharski, Ip, & Toguri, 1994; Sundstro¨m et al., 2008). The effect of temperature on matte density is also small; values range from 3.97 g/cm<sup>2</sup> for pure Cu2S to 5.27 for pure FeS, with a roughly linear relationship to mole fraction. \n\nMeasurements of interfacial tension between molten mattes and slags were reviewed by Nakamura and Toguri (1991). Interfacial tension increases from near zero in low-Cu mattes to about 0.20 N/m for high-Cu mattes (~70 mass% Cu2S). The interfacial tension is lowered by small additions of CaF2, and is also reduced in mattes with higher Fe/SiO2 ratios (Li, Huang, & Chen, 1989). Higher interfacial tension is a driving force for improved separation of matte and slag after smelting, and thus favors production of higher-grade mattes. However, higher-grade mattes are also associated with higher dissolved-copper losses in slag. \n\nThe electrical conductance of molten matte depends on concentration (Sundstro¨m et al., 2008). For pure Cu2S, the conductance at coppermaking temperatures is less than 100 ohm<sup>-1</sup> cm<sup>-1</sup> . The conductance of pure molten FeS in the same temperature range is 1500e1600 ohm<sup>-1</sup> cm<sup>-1</sup> . Excess sulfur levels above those needed for strict stoichiometry also cause substantial increases in conductance. For typical smelter mattes, conductances are in the 350e450 ohm<sup>-1</sup> cm<sup>-1</sup> range. \n\n###### 5.3. REACTIONS DURING MATTE SMELTING \n\nThe primary purpose of matte smelting is to turn the s"}, {"page": 58, "text": "ulfide minerals in solid copper concentrate into three products: molten matte, molten slag, and offgas. This is done by reacting them with O2. The oxygen is almost always fed as oxygen-enriched air. The initial reaction takes the form: \n\n\n\nThe stoichiometry varies, depending on the levels of chalcopyrite and other CueFe sulfide minerals in the concentrate and on the degree of oxidation of the Fe. \n\nAs will be seen, smelting strategy involves a series of trade-offs. The most significant is that between matte grade (mass% Cu) and recovery. Inputting a large amount of O2 will oxidize more of the Fe in the concentrate, so less Fe sulfide ends up in the matte. This generates a higher matte grade. On the other hand, using too much oxygen encourages oxidation of Cu, as shown previously: \n\n\n\nThe Cu oxide generated by this reaction dissolves in the slag, which is undesirable. As a result, adding the correct amount of O2 needed to produce an acceptable matte grade without generating a slag too high in Cu is a key part of smelter strategy. \n\nA second set of reactions important in smelter operation involves the FeO content of the slag. If the activity of FeO in the slag is too high, it will react with Cu2S in the matte: \n\n\n\nThis reaction is not thermodynamically favored (Keq ~ 10<sup>-4</sup> at 1200<sup>-</sup> C). However, a high activity of FeO in the slag and a low activity of FeS in the matte generate higher activities of Cu2O in the slag. (This occurs if too much of the iron in the concentrate is \n\nChapter | 5 Matte Smelting Fundamentals \n\n83 \n\noxidized.) This again gives too much Cu in the slag. In addition, FeO reacts with O2 to form solid magnetite if the FeO activity is too high: \n\n\n\nAs a result, lowering the activity of FeO in the slag is important. It is done by adding silica as a flux: \n\n\n\nHowever, again there is a trade-off. Flux costs money and the energy required to heat and melt, and it also costs more as more silica flux is used. In addition, as Fig. 5.4 shows, the viscosities of smelting slags increase as the silica concentration increases. This makes slag handling more difficult, and also reduces the rate at which matte particles settle through the slag layer. If the matte particles settle too slowly, they will remain entrained in the slag when it is tapped. This increases Cu losses. As a result, the correct levels of FeO and SiO2 in the slag require another balancing act. \n\n###### 5.4. THE SMELTING PROCESS: GENERAL CONSIDERATIONS \n\nWhile industrial matte smelting equipment and procedures vary, all smelting processes have a common sequence of events. The sequence includes: \n\n- (a) Contacting particles of concentrate and flux with an O2-containing gas in a hot furnace. This causes the sulfide minerals in the particles to rapidly oxidize (Eq. 4.11). The reactions are exothermic, and the energy they generate heats and melts the products. \n\nIn flash smelting, the contact time between concentrate particles and the gas is less than a second, so"}, {"page": 59, "text": " ensuring good reaction kinetics is essential (Jorgensen & Koh, 2001). This is difficult, as the percentage of volatiles in copper concentrate is much smaller than in coal, which makes stable combustion of the concentrate more unlikely (Caffery, Shook, Grace, Samarasekara, & Meadowcroft, 2000; Gonza´lez, Richards, & Rivera, 2006). As a result, good mixing is essential. Nearly all smelters mix concentrate with the gas prior to injecting it into the smelting furnace. Decreasing the particle size of the concentrate increases flame speeds, but this requires a finer grind, which increases both processing cost and dust losses. The use of oxygen-enriched air instead of air also improves reaction kinetics, and is increasingly popular (Chapter 6). Nevertheless, about 5% of the concentrate fed to a flash furnace winds up in the dust collector (Asaki, Taniguchi, & Hayashi, 2001). The use of computational fluid dynamics (CFD) has become an increasingly important tool in the modeling of flash furnace processing (Li, Mei, & Xiao, 2002; Li, Peng, Han, Mei, & Xiao, 2004). \n\nUse of oxygen-enriched air or oxygen also makes the process more autothermal. Because less nitrogen is fed to the furnace, less heat is removed in the offgas. This means that more of the heat generated by the reactions goes into the matte and slag. As a result, less (or no) hydrocarbon fuel combustion is required to ensure the proper final slag and matte temperature (~1250<sup>-</sup> C). This is especially important in the melting of high-grade concentrates, which have less FeS to oxidize and thus generate less heat (Caffery et al., 2000). \n\nAnother method for contacting concentrate and O2 is used in submerged tuyere bath smelting furnaces (Chapter 7 and 9). In these furnaces, concentrate is blown into a mixture of molten matte and slag, and the oxidation process takes place \n\nExtractive Metallurgy of Copper \n\n84 \n\nindirectly. The limiting factor in bath-smelting kinetics appears to be the rate at which silica flux dissolves in the matte, where it reacts with dissolved FeS and oxygen to generate slag (Asaki et al., 2001). Because of this, the particle size of the concentrate is of less importance, and the finer grind used by some flash smelters is not needed. The rapid dissolution of concentrate particles in the bath also means that less dust is generated. \n\n- (b) Letting the matte settle through the slag layer into the matte layer below the slag. Most smelting furnaces provide a quiet settling region for this purpose. During settling, FeS in the matte reacts with dissolved Cu2O in the slag by the reverse of Reaction (5.12): \n\n\n\nThis further reduces the amount of Cu in the slag. The importance of low slag viscosity in encouraging settling has already been mentioned. Keeping the slag layer still also helps. Here too a trade-off is at work. Higher matte and slag temperatures encourage reaction (5.15) to go to completion and decrease viscosity, but they cost more in terms of energy and refracto"}, {"page": 60, "text": "ry wear. \n\n- (c) Periodically tapping the matte and slag through separate tap holes. Feeding of smelting furnaces and withdrawing of offgas is continuous. Removal of matte and slag is, however, done intermittently, when the layers of the two liquids have grown deep enough. The location of tap holes is designed to minimize tapping matte with slag. \n\n###### 5.5. SMELTING PRODUCTS: MATTE, SLAG AND OFFGAS \n\n###### 5.5.1. Matte \n\nIn addition to slag compositions, Table 5.2 shows the composition of mattes tapped from various smelters. The most important characteristic of a matte is its grade (mass% Cu), which typically ranges between 45 and 75% Cu (56e94% Cu2S equivalent). At higher levels, the activity of Cu2S in the matte rises rapidly, pushing Reaction (5.12) to the right. Figure 5.7 shows what happens as a result. \n\nThe rapidly increasing concentration of Cu in slag when the matte grade rises above 65% is a feature of many smelter operators prefer to avoid (Henao, Yamaguchi, & Ueda, 2006). However, producing higher-grade mattes increases heat generation, reducing fuel costs. It also decreases the amount of sulfur and iron to be removed during subsequent converting (decreasing converting requirements), and increases SO2 concentration in the offgas (decreasing gas-treatment costs). In addition, almost all copper producers now recover Cu from smelting and converting slags (Chapter 12). As a result, production of higher-grade mattes has become more popular. \n\nMost of the rest of the matte consists of iron sulfide (FeS). Table 5.3 shows the distribution of other elements in copper concentrates between matte, slag, and offgas. Precious metals report almost entirely to the matte (Henao et al., 2006), as do most Ni, Se, and Te. \n\n###### 5.5.2. Slag \n\nAs Table 5.2 shows, the slag tapped from the furnace consists mostly of FeO and SiO2, with a small amount of ferric oxide. Small amounts of Al2O3, CaO, and MgO are also \n\nChapter | 5 Matte Smelting Fundamentals \n\n85 \n\n\n\n<!-- Start of picture text -->\n20<br>PSO2/kPa<br>10 10.1<br>50.7<br>101.3<br>1<br>0.1<br>0 20 40 60 80<br>%Cu in matte<br>%Cu in slag<br><!-- End of picture text -->\n\nFIGURE 5.7 Solubility of copper in fayalite slags at 1300<sup>-</sup> C in equilibrium with mattes of increasing grade (Roghani et al., 2000). \n\nTABLE 5.3 Estimated Distribution of Impurities During Flash Furnace Production of 55% Cu Matte (Steinhauser et al., 1984) \n\n|.    <br>Production of 55% Cu Matte (Steinhauser et al|<br>., 1984)<br>Matte|<br>Slag|Volatilized<sup>a</sup>|\n|---|---|---|---|\n|Copper|99|1|0|\n|Alkali/alkaline-earth elements, aluminum, titanium|0|100|0|\n|Ag, Au, Pt-group elements|99|1|0|\n|Antimony|30|30|40|\n|Arsenic|10|10|80|\n|Bismuth|15|5|80|\n|Cobalt|40|55|5|\n|Lead|20|10|70|\n|Nickel|50|45|5|\n|Selenium|75|5|20|\n|Zinc|15|45|40|\n\n\n\n> aNot including solid dust from the furnace. \n\nExtractive Metallurgy of Copper \n\n86 \n\npresent, as is a small percentage of dissolved sulfur (typically <1%). Cu contents range from less "}, {"page": 61, "text": "than 1 to as high as 7%. Higher Cu levels are acceptable if facilities are available for recovering Cu from smelter slag. SiO2/Fe mass ratios are usually 0.7e0.8. \n\n###### 5.5.3. Offgas \n\nThe offgas from smelting contains SO2 generated by the smelting reactions, N2 from the air used for oxidizing the concentrate, and small amounts of CO2, H2O, and volatilized impurity compounds. The strength of the offgas is usually 10e60 vol.-% SO2. The strength depends on the type of O2-containing gas used for smelting, the amount of air allowed to leak into the furnace and the grade of matte produced. Vol.-% SO2 in smelter offgases has risen in recent years. This is due to increased use of oxygen in smelting, which reduces the amounts of nitrogen and hydrocarbon combustion gases passing through the furnace. \n\nSmelter offgases may also contain substantial levels of dust (up to 0.3 kg/Nm<sup>3</sup> ). This dust comes from (a) small particles of unreacted concentrate or flux, (b) droplets of matte/ slag that did not settle into the slag layer in the furnace, and (c) volatilized elements in the concentrate such as arsenic, antimony, bismuth, and lead, which have either solidified as the gas cools or reacted to form non-volatile compounds. The dust generally contains 20e40 mass% Cu, making it potentially valuable. It is nearly always recycled to the smelting furnace, but it may be treated hydrometallurgically to recover Cu and remove deleterious impurities from the smelting circuit (Chapter 21). \n\n###### 5.6. SUMMARY \n\nMatte smelting is the most common way of smelting CueFeeS concentrates. It entails heating, oxidizing (almost always with oxygen-enriched air), and fluxing the concentrate at high temperatures, 1250<sup>-</sup> C. The products are: \n\n- (a) Molten CueFeeS matte, 45e75% Cu, which is sent to oxidation converting to molten metallic copper \n\n- (b) Molten Fe silicate slag, which is treated to recover Cu and then sold or stockpiled; and \n\n- (c) SO2-bearing offgas, which is cooled, cleaned, and sent to sulfuric acidmaking. \n\nMatte smelting oxidizes most, but not all, of the Fe and S in its input concentrates. Total oxidation of Fe and S would produce molten Cu, but would also result in large Cu2O losses in slag. The expense of reducing this Cu2O and settling the resulting copper almost always overwhelms the advantage of direct-to-copper smelting. \n\nThe next four chapters describe industrial techniques for matte smelting and converting. \n\n###### REFERENCES \n\n> Asaki, Z., Taniguchi, T., & Hayashi, M. (2001). Kinetics of the reactions in the smelting process of the Mitsubishi Process. JOM, 53(5), 25e27. \n\n> Caffery, G. A., Shook, A. A., Grace, J. R., Samarasekara, I. V., & Meadowcroft, T. R. (2000). Comparisons between sulfide flash smelting and coal combustion e with implications for the flash smelting of highgrade concentrate. Metallurgical and Materials Transactions B, 31B, 1005e1012. \n\n> Fahey, N. P., Swinbourne, D. R., Yan, S., & Osborne, J. M. (2004). Th"}, {"page": 62, "text": "e solubility of Cr2O3 in calcium ferrite slags at 1573K. Metallurgical and Materials Transactions B, 35B, 197e202. \n\nChapter | 5 Matte Smelting Fundamentals \n\n87 \n\n- Gonza´lez, O., Richards, J. F., & Rivera, J.de D. R. (2006). Measurement of flame speed in copper concentrate clouds. Journal of the Chilean Chemical Society, 51, 869e874. \n\n- Goto, M., & Hayashi, M. (1998). The Mitsubishi Continuous Process d A description and detailed comparison between commercial practice and metallurgical theory. Tokyo: Mitsubishi Materials Corporation. \n\n- Hejja, A. A., Eric, R. H., & Howat, D. D. (1994). Electrical conductivity, viscosity and liquidus temperature of slags in electric smelting of copperenickel concentrates. In G. W. Warren (Ed.), EPD congress 1994 (pp. 621e640). Warrendale, PA: TMS. \n\n- Henao, H. M., Yamaguchi, K., & Ueda, S. (2006). Distribution of precious metals (Au, Pt, Pd, Rh and Ru) between copper matte and iron-silicate slag at 1573K. In F. Kongoli & R. G. Reddy (Eds.), Sohn international symposium, Vol. 1: Thermo and physicochemical principles (pp. 723e729). Warrendale, PA: TMS. \n\n- Jahanshahi, S., & Sun, S. (2003). Some aspects of calcium ferrite slags. In F. Kongoli, K. Itagaki, C. Yamauchi & H. Y. Sohn (Eds.), Yazawa international symposium, Vol. 1: Materials processing fundamentals and new technologies (pp. 227e244). Warrendale, PA: TMS. \n\n- Jak, E., Zhao, B., & Hayes, P. (2000). Phase equilibria in the system FeOeFe2O3eAl2O3eCaOeSiO2, with applications to non-ferrous smelting slags. In S. Seetharaman & D. Sichen (Eds.), 6th int. conf. slags, fluxes, molten salts. Stockholm: KTH. Paper 20. \n\n- Jorgensen, F. R. A., & Koh, P. T. L. (2001). Combustion in flash smelting furnaces. JOM, 53(5), 16e20. \n\n- Kondratiev, A., Jak, E., & Hayes, P. C. (2002). Predicting slag viscosities in metallurgical systems. Journal of Metals, 54(11), 41e45. \n\n- Kucharski, M., Ip, S. W., & Toguri, J. M. (1994). The surface tension and density of Cu2S, FeS, Ni3S2 and their mixtures. Canadian Metallurgical Quarterly, 33, 197e203. \n\n- Li, H., & Rankin, J. W. (1994). Thermodynamics and phase relations of the FeeOeSeSiO2 (sat) system at 1200<sup>-</sup> C and the effect of copper. Metallurgical and Materials Transactions B, 25B, 79e89. \n\n- Li, J., Huang, K., & Chen, X. (1989). Interfacial tension between slag and copper matte. Acta Metallurgica Sinica (English Edition) Series B, 2, 386e391. \n\n- Li, X., Mei, C., & Xiao, T. (2002). Numerical simulation analysis of Guixi copper flash smelting furnace. Rare Metals, 21, 260e265. \n\n- Li, X., Peng, S., Han, X., Mei, C., & Xiao, T. (2004). Influence of operation parameters on flash smelting furnace based on CFD. Journal of University of Science and Technology Beijing, 11, 115e119. \n\n- Muan, A. (1955). Phase equilibria in the system FeOeFe2O3eSiO2. Transactions of AIME, 205, 965e976. \n\n- Nakamura, T., & Toguri, J. M. (1991). Interfacial phenomena in copper smelting processes. In C. Dı´az, C. Landolt, A. A. Luraschi & C. J. "}, {"page": 63, "text": "Newman (Eds.) Copper 91eCobre 91, Vol. IV: Pyrometallurgy of copper (pp. 537e551). New York, NY: Pergamon Press. \n\n- Ramachandran, V., Dı´az, C., Eltringham, T., Jiang, C. Y., Lehner, T., Mackey, P. J., Newman, C. J., & Tarasov, A. (2003). Primary copper production e a survey of operating world copper smelters. In C. Dı´az, J. Kapusta & C. Newman (Eds.) Copper 2003eCobre´ 2003, Vol. IV, Book 1: Pyrometallurgy of copper, The Hermann Schwarze symposium on copper pyrometallurgy (pp. 3e106). Montreal: CIM. \n\n- Roghani, G., Takeda, Y., & Itagaki, K. (2000). Phase equilibrium and minor element distribution between FeOx-SiO2-MgOebased slag and Cu2S-FeS matte at 1573 K under high partial pressure of SO2. Metallurgical and Materials Transactions B, 31B, 705e712. \n\n- Shimpo, R., Goto, S., Ogawa, O., & Asakura, I. (1986). A study on the equilibrium between copper matte and slag. Canadian Metallurgical Quarterly, 25, 113e121. \n\n- Steinhauser, J., Vartiainen, A., & Wuth, W. (1984). Volatilization and distribution of impurities in modern pyrometallurgical copper processing from complex concentrates. Journal of Metals, 36(1), 54e61. \n\n- Sundstro¨m, A. W., Eksteen, J. J., & Georgalli, G. A. (2008). A review of the physical properties of base metal mattes. Journal of the South African Institute of Mining and Metallurgy, 108, 431e448. \n\n- Tsukihashi, F., & Kimura, H. (2000). Phase diagram for the CaOeSiO2eFeOx system at low oxygen partial pressure. In S. Seetharaman & D. Sichen (Eds.), 6th int. conf. slags, fluxes, molten salts. KTH. Paper 22. \n\n- Utigard, T. A. (1994). Density of copper/nickel sulfide smelting and converting slags. Scandinavian Journal of Metallurgy, 23, 37e41. \n\nExtractive Metallurgy of Copper \n\n88 \n\nUtigard, T. A., & Warczok, A. (1995). Density and viscosity of copper/nickel sulfide smelting and converting slags. In W. J. Chen, C. Dı´az, A. Luraschi & P. J. Mackey (Eds.) Copper 95eCobre 95, Vol. IV: Pyrometallurgy of copper (pp. 423e437). Montreal: CIM. \n\nVada´sz, P., Toma´-sek, K., & Havlik, M. (2001). Physical properties of FeOeFe2O3eSiO2eCaO melt systems. Archives of Metallurgy, 46, 279e291. \n\nVartiainen, A. (1998). Viscosity of ironesilicate slags at copper smelting conditions. In J. A. Asteljoki & R. L. Stephens (Eds.), Sulfide smelting ’98 (pp. 363e371). Warrendale, PA: TMS. \n\nVartiainen, A., Kojo, I. V., & Acun˜a, R. C. (2003). Ferrous calcium slags in direct-to-blister flash smelting. In F. Kongoli, C. Yamauchi & H. Y. Sohn (Eds.), Yazawa international symposium, Vol. 1: Materials processing fundamentals and new technologies (pp. 277e290). Warrendale, PA: TMS. \n\nWood, J., Matusewicz, R., & Reuter, M. A. (2009). Recent developments at Ausmelt: C3 continuous converting. In High temperature processing seminar: Final program and abstract book. Swinburne University of Technology. http://www.swinburne.edu.au/engineering/htp/seminars/2009/Abstract%20Book.pdf. \n\nYazawa, A. (1956). Copper smelting. V. Mutual solution between matte and slag produ"}, {"page": 64, "text": "ced in the Cu2SeFeSeFeOeSiO2 system. Journal of the Mining Institute of Japan, 72, 305e311. \n\nYazawa, A., & Kameda, A. (1953). Copper smelting. I. Partial liquidus diagram for FeSeFeOeSiO2 system. Technology Reports of the Tohoku University, 16, 40e58. \n\nZhang, J. (1997). Calculating models of mass action concentrations for mattes (Cu2SeFeSeSnS) involving \n\neutectic. Acta Metallurgica Sinica (English Letters), 10, 392e397. \n\nZio´lek, B., & Bogacz, A. (1987). Electrical conductivity of liquid slags from the flash-smelting of copper concentrates. Archives of Metallurgy, 32, 631e643. \n\n###### SUGGESTED READING \n\nMackey, P. J. (1982). The physical chemistry of copper smelting slags e a review. Canadian Metallurgical Quarterly, 21, 221e260. \n\nNakamura, T., & Toguri, J. M. (1991). Interfacial phenomena in copper smelting processes. In C. Dı´az, C. Landolt, A. A. Luraschi & C. J. Newman (Eds.), Copper 91eCobre 91, Vol. IV: Pyrometallurgy of copper (pp. 537e551). New York: Pergamon Press. \n\nSundstro¨m, A. W., Eksteen, J. J., & Georgalli, G. A. (2008). A review of the physical properties of base metal mattes. Journal of the South African Institute of Mining and Metallurgy, 108, 431e448. \n\nUtigard, T. A., & Warczok, A. (1995). Density and viscosity of copper/nickel sulfide smelting and converting slags. In W. J. Chen, C. Dı´az, A. Luraschi & P. J. Mackey (Eds.), Copper 95eCobre 95 proceedings of the third international conference, Vol. IV Pyrometallurgy of copper (pp. 423e437). Montreal: CIM. \n\n~~Chapter 6~~ \n\n## Flash Smelting \n\nFlash smelting accounts for around half of all Cu matte smelting. It entails blowing oxygen, air, dried CueFeeS concentrate, silica flux, and recycle materials into a 1250<sup>-</sup> C hearth furnace. Once in the hot furnace, the sulfide mineral particles of the concentrate react rapidly with the O2 of the blast. This results in controlled oxidation of the concentrate’s Fe and S, a large evolution of heat and melting of the solids. \n\nThe process is continuous. When extensive oxygen enrichment of the blast is practiced, it is nearly autothermal. It is perfectly matched to smelting fine particulate concentrates (w100 mm) produced by froth flotation. \n\nThe products of flash smelting are: \n\n- (a) Molten CueFeeS matte, w65% Cu, considerably richer in Cu than the input concentrate \n\n- (b) Molten iron-silicate slag containing 1e2% Cu \n\n- (c) Hot dust-laden offgas containing 30e70 vol.-% SO2. \n\nThree flash furnaces produce molten copper directly from concentrate (Chapter 10). Two other Outotec flash furnaces produce molten copper from solidified/ground matte. This is flash converting (Chapter 8). \n\nThe goals of flash smelting are to produce: \n\n- (a) Molten matte at constant composition and temperature for feeding to converters \n\n- (b) Slag which, when treated for Cu recovery, contains only a tiny fraction of the Cu input to the flash furnace \n\n- (c) Offgas strong enough in SO2 for its efficient capture as sulfuric acid. \n\nThere are two t"}, {"page": 65, "text": "ypes of flash smelting: the Outotec process (w30 furnaces in operation) and the Inco process (four furnaces in operation). The Outotec process was formerly known as the Outokumpu process. \n\n###### 6.1. OUTOTEC FLASH FURNACE \n\nFigure 6.1 shows a typical 2010-design Outotec flash furnace. It is 26 m long, 8 m wide, and 2 m high (all dimensions inside the refractories). It has a 7 m diameter, 8 m high reaction shaft and a 5 m diameter, 10 m high offgas uptake. It has one concentrate burner and is designed to smelt up to 4500 tonnes of concentrate per day. It has four matte tapholes and four slag tapholes. \n\nExtractive Metallurgy of Copper. DOI: 10.1016/B978-0-08-096789-9.10006-X Copyright - 2011 Elsevier Ltd. All rights reserved. \n\n89 \n\nExtractive Metallurgy of Copper \n\n90 \n\n\n\n<!-- Start of picture text -->\n5 m<br>UPTAKE 3 m<br>SHAFT<br>7 m<br>7 m<br>REACTION<br>8 m<br>SHAFT<br>SETTLER<br>2 m<br>26 m<br>8 m<br><!-- End of picture text -->\n\nFIGURE 6.1 Schematic of a year 2010 Outotec flash furnace. This furnace is designed to smelt up to 4500 tonnes of concentrate per day. A concentrate burner is shown in Fig. 6.2. It sits atop the reaction shaft. \n\nOutotec flash furnaces vary considerably in size and shape (Table 6.1). However, they all have five main features: \n\n- (a) Concentrate burners (usually one, but a few have four), which combine dry particulate feed with O2-bearing blast and blow them downward into the furnace \n\n- (b) A reaction shaft where most of the reaction between O2 and CueFeeS feed particles takes place \n\n- (c) A settler where molten matte and slag droplets collect and form separate layers \n\n- (d) Water-cooled copper block tapholes for removing molten matte and slag \n\n- (e) An uptake for removing hot SO2-bearing offgas. \n\n###### 6.1.1. Construction Details (Fagerlund, Lindgren, & Ja˚fs, 2010) \n\nThe interior of an Outotec flash furnace consists of high-purity direct-bonded magnesiaechrome bricks. The bricks are backed by water-cooled copper cooling jackets on the walls and by sheet steel elsewhere. Reaction shaft and uptake refractory is backed by water-cooled copper cooling jackets or by sheet steel, cooled with water on the outside. \n\nThe furnace rests on a 2-cm thick steel plate on steel-reinforced concrete pillars. The bottom of the furnace is air cooled by forced convection (Janney, GeorgeKennedy, & Burton, 2007). Slag line bricks may have eroded, but the furnace can usually continue to operate without them. This is because magnetite-rich slag freezes on cool regions of the furnace walls. \n\nChapter | 6 Flash Smelting \n\n91 \n\n|TABLE 6.1a Dimensions a|nd Production Details|of Three Outotec|Flash Furnaces<br>Pan Pacifc|\n|---|---|---|---|\n|Smelter|PASAR Leyte,<br>Philippines|Arubis<br>Hamburg,<br>Germany|Copper<br>Saganoseki,<br>
