Repository: NDDev-Technocracy-OpenNetwork/hack-2026-nornickel-knot

> **DEPRECATED.** This repository is archived and no longer maintained.
> It is kept read-only for reference; its GDS anchor records
> `lifecycle: archived` under `portfolio:archived-projects`.

# Nornickel Scientific Knot

Живая карта знаний R&D для горно-металлургической отрасли: система превращает архив отчётов, статей, презентаций и экспериментальных материалов в типизированный граф знаний, а затем отвечает на вопросы естественным языком с источниками и страницами первоисточников.

Проект подготовлен командой **Harmonic Labs** для **Норникель AI Hack 2026**, трек **«Научный клубок»**.

File: data/parsed/Материалы конференций/4th International Symposium on High-Temperature Metallurgical Processing.json (part 5 of 36)
and Nie A. Barcza, \"Recent Development In Pyrometallurgical Plasma Technology,\" _Conference: Innovation In Processing Ores and Scraps_ (1983) \n\n10. X. Zhu, et al., \"Plasma steam reforming of E85 for hydrogen rich gas production,\" /. _Phys. D: Appl. Phys._ 44 (2011) \n\n11. H. Pauser, J. Laimer, , and H. Stori, \"Steam Plasma Arc Cutting.\" _IEEE International Conference on Plasma Science,_ (1999), 319. \n\n12. L. C. Farrar, et al., \"Rapid Decontamination of Large Surface Areas,\" _IEEE Transactions on Plasma Science,_ 28 (1) (2000). \n\n**65** \n\n**4th** International Symposium on High-Temperature Metallurgical Processing _Edited by: Tao Jiang, Jiann-YangHwang, Phillip J. Mackey, Onuralp Yucel, and Guifeng Zhou TMS (The Minerals, Metals & Materials Society), 2013_ \n\n###### RESEARCH ON REMOVAL OF POTASSIUM AND SODIUM BY PRE-REDUCTION SINTERING \n\nQian Li, Zhao Jing, Yong-bin Yang, Tao Jiang, Guang-hui Li,Xu-ling Chen \n\n(School of Minerals Processing and Bioengineering, Central South University, Changsha, Hunan, P R China, 410083,csuliqian@126.com) \n\nKeywords: Alkali metals; Pre-reduction; Sintering; The removal of alkali elements. \n\n###### **Abstract** \n\nIt is generally known that alkali metals are harmful to blast furnace production resulting in aggravating RDI of sinters, abnormal expansion of pellets, deteriorating blast furnace lining, etc. Sinters regarded as dominating burden of blast furnace are determined as the main source of alkali metals. In this study, the removal behavior of potassium and sodium oxides by pre-reduction sintering during the sintering process was studied. The removal ratio of K2O andNa2Ы was greatly influenced by coke powder content, carbon species, coke powder adding ways, additive and so on. Under the conditions of carbon rate 12% and 5% dosage of CO supplied in the sintering process, the corresponding removal ratio of K2O, Na2Ы was 69.00% and 32.79%, and metallization ratio could reach 4.65%. This technology provided a novel process for reducing the content of alkali metals in sinters and dramatically improving the quality of blast furnace burden. \n\n###### **Introduction** \n\nSinter is the main iron-bearing charge of blast furnace for iron-making in China, making up about 80% of the total burden; therefore, its quality has a significant influence on the quality of pig iron and blast furnace operation. Research and practice of numerous years prove that potassium and sodium coming from ores are brought into blast furnace and upgraded, which is one of the essential reasons that lead to blast furna"}, {"page": 54, "text": "ce nodulation and influences its strength. Currently, effective flow sheet to remove potassium and sodium is weak magnetic separation-intensive magnetic separation-flotation [1], while iron ore concentrate is still of high levels ofpotassium and sodium. As sintering process is also not effective to remove potassium and sodium, blast furnace in China is of high alkali burden, e.g. it reaches 5.6-6.2kg/tFe in Baotou iron making plant, which is greater than international tolerated level of 2.55kg/tFe [1]. \n\nAn initiative sintering process, named pre-reduction sintering, was developed in Japan to reduce energy consumption and CO2 emissions. This process involved iron ore fines being made into ore blocks as well as direct reduction of the blocks with a reducing agent on the sintering machine [2]. \n\n67 \n\nIn this study, the removal behavior of potassium and sodium oxides by pre-reduction sintering during the sintering process was studied. This technology provided a novel process for reducing the content of alkali metals in sinters and dramatically improving the quality of blast furnace burden. \n\n###### **Experiment** \n\n###### Materials \n\nChemical composition of raw materials is given in table I and the size distribution of fuel is indicated in table II. \n\n||Table|I . Chemi|cal comp|osition o|f raw ma|terials /|%|||\n|---|---|---|---|---|---|---|---|---|---|\n|Ore types|TFe|Si02|CaO|MgO|A1203|K20|Na20|F|LOI|\n|Iron ore|65.5|3.22|1.59|0.8|0.69|0.091|0.16|0.34|1.24|\n|Limestone|0.71|1.34|52.02|2.06|0.29|0.055|0.015||42.94|\n|Quicklime|0.85|1.92|78.01|4.03|0.46|0.067|0.02||42.92|\n|Coke breeze|1.65|6.02|0.35|0.08|4.55|0.064|0.14||86.47|\n|Anthracite|1.21|8.57|0.61|6.12|3.65|0.22|0.11||84.16|\n\n\n\n|||Table II.|Size distributi|on of fuel /%|||\n|---|---|---|---|---|---|---|\n|Ore types|>8|5-8|3-5|1-3|0.5-1|<0.5|\n|Anthracite|0.8|5.2|5.8|40.4|18.4|29.5|\n|Coke breeze|0.3|1.4|17.8|18.0|14.5|45.5|\n\n\n\nAccording to Table I , Baiyunebo iron ore concentrate had high levels of potassium , sodium, and iron(65.5%), but lower content of SiC>2(3.22%). Besides, the iron ore concentrate was fluorine-bearing, which made it a special refractory iron ore. Also, it was fine-grained, with -0.074mm accounting for 96.2%. As is shown in table II, coke breeze were finer-grained, with -0.5mm constituting 45.5%, whilst anthracite were coarser-grained. Strikingly, both the fuels were of contents of potassium and sodium. \n\n###### Methods \n\nA sintering pot with a dimension of <D100mmx500mm is utilized to simulate sintering process. The granulating time of mixture was 4min, the ignition temperature and time were 1050°C and lmin.The sintering negative pressure was 10000 Pa. The yield, tumbler strength, the content of K2O and Na2Ы of sinter was tested after cooling without negative pressure. \n\n**68** \n\n###### Results and Discussion \n\n###### Effects of moisture contents on sinter quality \n\nEffects of moisture contents on sinter quality were studied when basicity was 1.7, quicklime was 3% and return fine"}, {"page": 55, "text": " was 30%. Results are given in Figure 1. \n\n\n\nFigure 1. Effects of moisture contents on sintering indexes \n\nAs can be seen from Figure 1, when moisture content varied from 8.7% to 9.3%, tumbler index increased from 62.47% to 63.53%, while finished product ratio fell from 83.58% to 83.13%. Increasing the moisture content further to 9.6%, tumbler index decreased to only 59.73%, whereas finished product ratio got an increase to 83.95%. Unlikely, productivity showed an upward trend. Taking tumbler index and productivity into consideration, recommended optimum moisture content was 9.3%. \n\n###### Effects of coke dosage on sinter quality and removal ratio of K?Q and Na?Q \n\nWhen applying optimum moisture of 9.3% and keeping other parameters constant, the effects of coke dosage on sinter quality and removal ratio of K2O and Na2Ы were studied. Results are described in Figure 2. \n\nOptimum removal ratio of K2O and Na2Ы and metallization ratio could be achieved when the proportion of coke breeze was 12%, and the removal ratio for K2O and Na2Ы was 54.00% and 30.23%, respectively. Evidently, the removal ratio of K2O was higher than that of Na20, and metallization ratio could reach 0.42%. The main reason was that the reducing temperature for potassium compound was lower than that of sodium compound. \n\nK 20 + CO(g) - 2K(g) + C02(g) (>815°C) \n\n**69** \n\nNa 20 + CO(g) - 2Na(g) + C02(g) 0 + CO(g) - 2Na(g) + C02(g) 2(g) (g) K 2Si0Si0 3 + C - 2K(g) + Si0 + C - 2K(g) + Si0 2+ CO(g) + CO(g) \n\nNa 20 + CO(g) - 2Na(g) + C02(g) 0 + CO(g) - 2Na(g) + C02(g) 2(g) (g) (> 1000 °C ) K 2Si0Si0 3 + C - 2K(g) + Si0 + C - 2K(g) + Si0 2+ CO(g) + CO(g) (>1550\"C) 2Na2Si03 + 6C - 4Na(g) + 2 Si + 6CO(g) (> 1700 °C ) \n\nMeanwhile, the vaporization temperature for potassium (776 °C) was lower than that of sodium(890°C). Consequently, potassium was removed more easily than sodium under the same temperature. \n\n\n\n<!-- Start of picture text -->\n—•-Velocity  - Removal ratio of K^O<br>- * - Y i e l d Productivity  - Removal ratio of N a , 0<br>Tumbler  strengt!  -Metallization ratio<br>O<br>* 5 0<br>Coke powder p r o p o r t i o n s  Coke powder proportions<br><!-- End of picture text -->\n\nFigure 2. Effects of coke dosage on sinter quality and removal ratio of K 20 and Na 20 \n\nEffects of bed depths on sinter quality and removal ratio of K2Q and Na?0 \n\nOn the basis of basic experiment, research upon the behaviors of removal ratio of K 20 and Na 20 during sintering process, and upon the effects of bed depths on sinter quality and metallization ratio was conducted. Results were given in Figure 3. \n\n\n\n<!-- Start of picture text -->\n—■- Removal rati  ofKjO<br>—•-— A - Metallization ratio Removal rati  of Na20<br>n h l l  A -<br>v 01  - A<br>0<br>O 45<br>£<br>>40<br>0<br>E<br><D<br>35<br>^~~~-A<br>250  300  350  400  450  500<br>Beddepths.mm<br><!-- End of picture text -->\n\nFigure 3. Effects of bed depths on removal ratio of K 20 and Na 20 \n\n**70** \n\nAccording to Figure 3, with the increase of bed depths,"}, {"page": 56, "text": " finished product ratio, tumbler index, removal ratio of K2O and Na2Ы all witnessed an upward trend, while metallization ratio tended to decrease. During sintering process, K2O and Na2Ы could be reduced into metallic evaporation by carbon in combustion area, and then metallic evaporation went downwards together with flow gas, finally reaching over-wetted area. As temperature went down, fine-grained alkali carbonate, deriving from the reaction of metallic evaporation with carbon, upgraded. With the over-wetted area moving downwards, ever-increasing alkali carbonate would upgrade. As a result of thermal storage effect, the temperature in combustion area would increase with bed depths increasing, which facilitated the removal of K2O and Na2Ы. Hence, increasing bed depths properly was beneficial to the removal of K2O and Na2Ы. \n\nOn the other hand, sinter metallization ratio tended to decline when bed depths increased. The final mineral composition of pre-reducing sinter included FeO, spongy iron, Fe3Ы4 etc, which could be re-oxidized in the surface of sinter cake and pores, and it would be aggravated when time was prolonged. Therefore, greater bed depth would lead to the decrease of metalized ratio. \n\n###### Effects of the fuel adding way on sinter quality and removal ratio of K?Q and Na?Q \n\nThe fuel adding way applied in the part (defined as Way3) combined two conventional approaches, one of which was that fuel together with iron ores and fluxes was granulated after mixing(defined as Way2); the other was that fuel was added into granulating drum after granulating for 2min(defined as Wayl). The proportion of fuel used in Way2 and Wayl was changed to achieve Way3 of different conditions. The results are given in Figure 4. \n\n\n\n<!-- Start of picture text -->\n1 7 6 1 r  1  n66  S9<br>U 1ь  20  30  40  50  60  0  10  20  30  40  SO  60<br>Out-Proportioning,\" Out-Proportioning.%<br><!-- End of picture text -->\n\nAs can be seen from Figure 4, with the fuel ratio increasing, sintering speed, finished product ratio and productivity tended to rise, while tumbler index showed a downward trend. Meanwhile, the removal ratio of K2O and Na2Ы and metallization ratio increased with the \n\n**71** \n\nproportion of coke breeze used in Wayl rising, whereas the removal ratio of sodium remained steady. Different from conventional fuel adding ways that fuels were covered by ores, which would impede their combustion, fuel added by Way3 made part of the fuel distributed in the surface of granules, contributing to the complete combustion of fuel, which could increase the maximum temperature during sintering process, and reduce porosity of sinter, so as to benefit the removal of potassium and sodium as well as the generation of spongy iron. \n\nOverall, without aggravating the tumbler index, the removal ratio of potassium and sodium could achieve 58.0% and 28.6%, respectively, and metallization ratio could reach 1.29%. \n\n###### Effects of anthracite dosage on sinter quality and remo"}, {"page": 57, "text": "val ratio of K?Q and Na?Q \n\nIn order to improve the sintering temperature as well as sinter quality and removal ratio of K2O and Na20, replacing a certain proportion of coke breeze with anthracite were applied, and the results are illustrated in Figure 5. \n\n\n\nOptimum sintering indexes could be achieved when anthracite replaced coke breeze for 60%. Specifically, sintering speed, finished product ratio, tumbler index were 16.83 mm»min\" , 85.29%, and 65.73%, respectively. The removal ratio of K2O and Na2Ы were 66.37% and 28.08% respectively. Metallization ratio could reach 0.66%. The main reason was that coke breeze was finer- grained, which could combust rapidly in the sintering process, leading to lower combustion efficiency. Unlikely, coarser-grained anthracite could effectively improve bed permeability, and it could be combusted efficiently as well. In this case, sufficient heat could meet the need during liquid formation, and could afford required temperature and reducing conditions for K2O and Na2Ы removal. On the other hand, anthracite was of higher levels of K2O and Na20, which were difficult to be removed. Meanwhile, the amount of liquid would increase as the anthracite dosage increased; resulting in poor permeability in combustion area, so that sintering time would be \n\n**72** \n\nprolonged. Besides, metallization ratio would decrease since porous sinter would lead to the oxidation of spongy iron. \n\n###### Effects of CO dosage on sinter quality and removal ratio of K?Q and Na?Q \n\nOn the basis of basic experiment, the study provided pure CO of constant-rate of flow in the sintering process, thereby simulating flue gas circulation to enhance the reducing atmosphere. Effects of CO dosage on removal ratio of K2O, Na2Ы and metallization ratio are indicated in Figure 6. \n\n\n\nFigure 6. Effects of CO dosage on removal ratio of K2O and Na2Ы. \n\nAs can be seen in Figure 6, supplying a certain amount of CO in the sintering process could significantly improve K2O and Na2Ы removal ratio and metallization ratio, while sintering speed and productivity were relatively low. With the dosage of CO increasing, sintering time ,finished product ratio, productivity and tumbler index remained nearly constant, whereas K2O and Na2Ы removal ratio and metallization ratio showed an upward trend, especially when it was 5%, removal ratio of K2O and Na2Ы reached its maximum, which were 69% and 32.79%, respectively. Metallization ratio could reach 4.65%. \n\n###### **Conclusions** \n\n1 ) The new technology of pre-reduction sintering can achieve the effect of potassium sodium removal, and it can increase sinter quantity and quality, when supplied the dosage of CO 5% , the corresponding removal ratio of K2O, Na2Ы was 69.00% and 32.79%, and metallization ratio could reach 4.65%. Potassium was removed more easily than sodium. \n\n2) For the sintering of reducing atmosphere, increased carbon rate, bed depths, anthracite rate and dosage of CO could increase sinter quantity and quality, "}, {"page": 58, "text": "removal ratio of K2O and Na2Ы and metallization ratio. \n\n**73** \n\n3) During sintering process, K2O and Na2Ы could be reduced into metallic evaporation by carbon in combustion area, and then metallic evaporation went downwards together with flow gas, As a result of thermal storage effect, the temperature in combustion area would increase with bed depths increasing, which facilitated the removal of K2O and Na2Ы. \n\n###### **References** \n\n[1] Li-xiu Du, Xue-dong You, Yong-qing Yang, Xiang-guang Duan. \"The Removal Behavior of K2O and Na2Ы during the sintering process,\" _Meet of Blast Furnace and Lronmaking,_ (2011), 384-385. \n\n[2] \"Japan develop new technology - prereduced sintering,\" _Aisc Techniques,_ 2 (2008), 22. \n\n[3] Jian-cheng Song, Yi-cheng Dong. \"Thermodynamic analysis of potassium and sodium compounds,\" _Iron Steel Vanadium Titanium,_ 2 (1983), 3-6. \n\n[4] Zong-yi Yang, Jia-xing Xie, Jia-sheng Wang, Guang Xie, Jie Wang. \"Relation Between Mineral Composition and Characteristics of Pre-reduced Sinter From Hainan iron Ore,\" _Iron And Steel,_ 32(8)( 1997), 7-10. \n\n[5] Xiao-xin Xu, Xiao-li Sui. \"Application of Technology of Sinter with Coke Powder OutProportioning in 100 Percent,\" _Hebel Metallurgy,_ 3 (2009), 2-3. \n\n**74** \n\n**4th** International Symposium on High-Temperature Metallurgical Processing _Edited by: Tao Jiang, Jiann-YangHwang, Phillip J. Mackey, Onuralp Yucel, and Guifeng Zhou TMS (The Minerals, Metals & Materials Society), 2013_ \n\n### **4th International Symposium on High-Temperature Metallurgical Processing** \n\n**Fundamental Research of Metallurgical Process** Session Chairs: **Kenichi Yamaguchi Bing Xie** \n\n4th International Symposium on High-Temperature Metallurgical Processing _Edited by: Tao Jiang, Jiann-YangHwang, Phillip J. Mackey, Onuralp Yucel, and Guifeng Zhou TMS (The Minerals, Metals & Materials Society), 2013_ \n\n###### **REACTION MECHANISMS AND PRODUCT MORPHOLOGIES ON GASEOUS REDUCTION OF METAL COMPOUNDS - Extractive Metallurgy meets Materials Science** \n\nPeter C. Hayes \n\nPYROSEARCH, Pyrometallurgy Research Centre, School of Chemical Engineering, The University of Queensland, Brisbane, Queensland, 4072, Australia. Contact: p.hayes@uq.edu.au \n\n###### Gaseous Reduction: Mechanisms: Compounds: Oxides \n\n###### **Abstract** \n\nThe high temperature reduction of solids through the use of reactive gas atmospheres has application in a wide range of industrially important processes. Whilst significant advances have been made in understanding and describing these processes, some key aspects of the chemical reactions and reaction mechanisms operating in these systems, for example, the transformation from metal oxide to metal, remain poorly understood. A number of different product morphologies have been identified in these reaction systems and the reaction rates have been shown to be critically dependent on the product structure. \n\nTheoretical examination of the elementary process steps taking place in the region of the gas/metal/m"}, {"page": 59, "text": "etal oxide interface, combined with electron microscope studies of the resultant product microstructures, have enabled the key process and material variables responsible for the development of the various product morphologies to be identified. By considering i) established criteria for the stability of moving interfaces in a thermodynamic potential gradient, ii) the relative rates of chemical reactions on the oxide and metal surfaces, and iii) key process phenomena and physico-chemical properties of the solid phases, the mechanisms and conditions for the formation of various product morphologies are identified. Interestingly the analysis points to direct analogies between these phase transformations and, the phenomena and microstructures observed in metal solidification, and the potential to develop generic models of these fluid/solid reaction systems. \n\n###### **Introduction** \n\nAs metallurgical engineers and materials scientists we commonly deal with heterogeneous reactions in fluid/solid systems; Gas/Solid - reduction/oxidation of compounds, vapourisation, condensation; Liquid/Solid - crystallisation, solidification. It is well established that these complex heterogeneous transformations involve parallel mass transfer and chemical reaction processes. Importantly the relative rates of these processes are influenced by the interface geometries and boundary conditions set by the bulk properties of fluids and solids. Whilst the kinetics of gas/liquid film mass transfer and gas/liquid porous diffusion processes in fluid/solid reaction systems are relatively well understood [1, 2] the same cannot be said of the \"Chemical Reactions\" occurring at the fluid/solid interface. Even within a single chemical system a range product microstructure types can be formed [3-11], examples of these microstructures are shown in Figure 1 [10]. The challenge is to explain these phenomena and identify the key process variables that determine these outcomes. \n\n**77** \n\nFor the purpose of the present analysis of fluid/solid systems the case of gaseous reduction of metal oxides is examined although it will become apparent that the arguments presented apply to the decomposition of any solid in a reactive fluid system. Much of the argument presented here is described in more detail in related papers [12]. To enable the focus on the \"Chemical Reaction\" steps it is assumed that gas phase mass transfer processes in the bulk gas and through the product are rapid compared to other processes that are occurring at the reaction interface, i.e. that the bulk gas composition is identical to that at the gas/solid reaction interface. \n\n\n\nFigure 1. Examples of gas/solid interface structures formed during the reduction of dense NiO in H2/H2O gas mixtures, a-b) continuous porous growth, c) discontinuous layer growth, and d) dense nickel layer growth. The \"chemical\" reaction rates decrease and change dramatically in moving from a) to d) [10]. \n\n###### **Chemical Reactions on Oxide Surfaces"}, {"page": 60, "text": "** \n\n###### **Chemical Reaction Rates** \n\nIn systems involving decomposition of dense oxide the chemical reaction of the gas with oxygen takes place with the outer surface of the solid oxide. The removal of oxygen from the oxide surface by reaction with the gas phase then results in the progressive advance of this interface into the bulk of the material, i.e. perpendicular to the reaction interface at a velocity, V0. The reaction system is illustrated schematically in Figure 2 for reaction of a dense oxide, MeO, with H2/H20 gas mixtures at fixed temperature. \n\n\n\n<!-- Start of picture text -->\nI l;(S)  11,0(10<br><!-- End of picture text -->\n\nFigure 2 Schematic cross-section of the reaction interface illustrating reactions between gas and a planar dense oxide surface. Note the metal ion concentration gradient generated in the solid. \n\n**78** \n\nFor ease of representation consider the overall rate of oxygen removal from the surfaces of oxide, _31,_ through the reaction \n\n> MeOv(s) + v/2H2(g) -» Me(s) + vH20(g) (1 ) \n\n> <sup>st</sup> order rate equation of the form 52= _ft_ PH2aMeOv- _ft_<sup>_1_</sup> PH2oaMe (mol m\"<sup>2</sup> s\"<sup>1</sup> ) (2) \n\nto be described by the 1<sup>st</sup> order rate equation of the form \n\nwhere _ft __ ^\"are the apparent chemical reaction rate constants for the forward and reverse reactions (mol m\"<sup>2</sup> s\"<sup>1</sup> atm\"<sup>1</sup> ); PH2, Pmo are the partial pressures of H2 and H 20 in the reaction gas (atm); anieov and _aue_ are the activities of the MeC\\, and Me phases. It can be shown [12] that V0 = _3t0 /_ p0 = _ft_ PH2 /p„ [1 - exp(AGreactlon /RT)] (m s\"<sup>1</sup> ) (3) where V0 is the interface velocity, and p0is the oxide density (mol m\"<sup>3</sup> ) for oxide MeOv. \n\nUnderstanding the relationships between thermodynamic driving force, AG, and reaction rate is critical to the interpretation the phenomena occurring in these reaction systems. Importantly it should be appreciated that the _ft_ the apparent chemical reaction rate constants is in fact not constant but a function of the atomic roughness of the interface. It is now well established [13,14] that solid phases having low entropy of formation, e.g. metal alloys, will during transformation to liquid or gas, produce atomically rough surfaces that appear macroscopically to be smooth. In contrast, solids having high entropy of formation will form atomically smooth surfaces having faceted surfaces and interfaces. The implications of these phenomena for chemical reaction rates on oxide surfaces are significant and are illustrated further below. Examples of computer simulations of surface decomposition generated using Monte Carlo techniques to demonstrate surface roughness for a range of values of ac/a are shown in Fig 3a [15-17]. The parameters a and ac are used to characterise the surface roughness at an atomic level; the Jackson factor, a = ASt T|i/RZ, where ASt is the entropy difference between the two phases at the interface, T|i= number of n"}, {"page": 61, "text": "earest neighbours in the surface layer, Z is the total number of atom nearest neighbours in the crystal; ac, = critical a value for surface roughening transition, at which there is always a ledge/kink site present at the surface and there is no significant nucleation barrier to overcome to enable atom attachment or removal to take place. \n\n\n\nFigure 3 a) Calculated surface structures on facetted surfaces below and above the roughening transition, ac/a = 1, and b) Calculated growth kinetics on facetted surfaces for various values of <xc/a(ASAT = AG)[17]. \n\nIt is clear that the surface roughness decreases with decreasing ac/a ratio. Calculated growth rates as a function of thermodynamic driving force for various surfaces are shown in \n\n**79** \n\nFigure 3b [17]. For oxide surfaces having low values of ac/a, typically between 0.4 and 0.5 it can be seen that the observed growth rates are significantly lower than the maximum growth rate assuming all sites are active, i.e. when ac/a =1; the differences are most marked at low values of AG/RT, as the net driving force AG/RT tends to zero. The surface roughness and the resultant growth rates only approach the \"ideal\" surface ac/a = 1 at high thermodynamic driving forces. The relationship between AG and V0 for ac/a less than unity for PH2 + PH2O = constant using ac/a values from Figure 3b, is shown schematically in Figure 4. It is clear from this evidence that the effects of surface roughness at the atomic level at moving interfaces and the apparent rate constant must be taken into account in determining interface velocity. \n\n\n\n<!-- Start of picture text -->\nGus  Oxide<br>a/a = 0.40<br>a/a = 0.54 \\<br>a,/a= 1.00 \\<br>MI<br>interface vet/jciiy. y<br><!-- End of picture text -->\n\nFigure 4 Schematic of the theoretical interface velocities, V0 (driven by chemical reaction) as a function of thermodynamic driving force for pn2 + Pmo = 1 atm and for selected values of ac/a. Figure 5 Schematic diagram of the gas/oxide interface illustrating the moving boundary problem for the decomposition of solid oxides. \n\n###### **Reactions at Moving Oxide Interfaces** \n\nThe overall decomposition of the oxides described by equation 1 indicates that on completion of the reaction solid metal product is formed. To view the process only this way is to overlook the structural changes taking place in the oxide both before and during the production of the metal phase. To better understand the sequence of the structural changes and their implications for product microstructure development reactions involving only the gas with oxide surface are considered first; the analysis and findings are then applied to the more complex systems in which both oxide and metal coexist. \n\n###### **Conditions for Instability of Moving Interfaces** \n\nReaction of the gas with the metal oxide surface (see Figure 1) creates an excess of metal cations at the surface of the oxide, Outface, relative to the bulk, Cbuiki this concentration difference provides a net "}, {"page": 62, "text": "driving force for cation diffusion into the bulk oxide in the direction, z. At the same time, as indicated through equation 2, the interface moves into the oxide in direction z at velocity, V0. A plot of cation concentration as a function of distance from the reaction interface is illustrated in Figure 5. This planar interface moving boundary problem is analogous to the solute build up that occurs in metal alloy solidification [18] and diffusional solid/solid phase transformations [19]. It has been observed that in these situations the interface can either remain planar during decomposition, or become unstable such that perturbations in the surface profile can grow and the interface becomes increasingly uneven. The conditions for instability formation at a moving interface, assuming there is no solubility of the solute in the new phase formed has been examined in detail and can be described by the equation [20-25] \n\n(dC/dz) z = o < (Coriace - Cwk). V/D , (4) \n\n, where (dC/dz)z = o is the limiting concentration gradient in the oxide at the reaction interface, Зc, at z = 0; Cjmerfece and Cbuik are the solute concentrations at the reaction interface and the bulk phase respectively, V is the interface velocity, D is the solute diffusivity in the original phase. The compositional gradient at the interface, (dC/dz)z = 0 can be shown [18], to be equivalent to AG/dz, the thermodynamic potential gradient, thus the condition for instability formation is \n\nAG/dz < (Coriace - C Mt).V/D, or AG/dz < _(ACJB).V_ (5) \n\nwhere AC0J[ is the difference in solute concentration in the oxide between the gas/oxide interface and bulk oxide. The formation of instabilities in these transformations is favoured under conditions of high interface velocity, V, low diffusivity D in the bulk phase, high differences in composition between the bulk and interface, (Qmerface _-_ Cbuik) and low thermodynamic driving force, AG. \n\nIn alloy solidification systems the progressive transition from planar growth, to cellular/columnar growth to dendritic structures has been shown [18] to occur for a given thermal gradient with increasing interface velocity, V. _The important point to emerge from this initial analysis is that during decomposition of oxides the surface can remain as a stable planar surface, or it can become unstable and decompose into complex networks of tunnel-like pores depending on the material properties of the oxide and the process conditions._ \n\n###### **Oxide Surface Morphologies in Reactive Gas Atmospheres** \n\nUsing the condition for interface stability given in equation 5, and the expression for maximum interface velocity, V0 given in equation 3 it is now possible to demonstrate the range of conditions under which planar and unstable interfaces will be formed as a result of reaction with the gas phase. Both equations 3 and 5 contain the term AG, the thermodynamic driving force for the reaction. Although AG and AG/dz are not the same numerically, the use of AG makes it "}, {"page": 63, "text": "possible to demonstrate schematically the trends in behaviour with increasing thermodynamic driving forces and interface velocities. \n\nIn systems exhibiting high entropy of formation the variation in effective chemical reaction rate constant with undersaturation with respect to the gas phase has to be taken into account; this has significant implications for the conditions for interface stability in reactive gas systems. As pointed out previously the tendency to form atomically smooth facetted surfaces at low net driving forces AG/RT results in a significant change in the AG vs V interface velocity relation (see Figure 3), the interface velocities being significantly lower than for atomically rough surfaces. From the above considerations it is predicted that a range of interface microstructures will be formed during the decomposition of oxides in reactive gas systems. \n\nFor reaction systems having high entropy of formation (low ac/a), low values of AC0x/D and _ft_ PH2, it can be seen from Figure 6a that the interface velocity will always increase more slowly than the critical condition for interface instability. This means that the decomposing interface will always be planar and tend to form facetted surfaces. This is an important difference from atomically rough surfaces forming under the same conditions. At high values of AG the interface velocity, V, tends towards its limiting value _ft_ P^/Po For reaction systems having high entropy of formation (low ac/a), high values of AC0X/D for intermediate values of _ft_ PH2 a range of behaviours will be observed (Figure 6b). At low thermodynamic driving forces for reduction the interface will be planar; with increasing driving force the chemical rates of reactions on the surfaces will exceed the critical limits for instability formation and will result in the formation of isolated pores in the bulk oxide. As the thermodynamic driving force is progressively increased the isolated pores transform to increasingly dendrite-like structures. \n\n**81** \n\n\n\n<!-- Start of picture text -->\nQxiti?  pi,,»«,  ,  Omit<br>»rnrfuce '■,, x<br>interface  T.\\.<br>Slope -M'/D  , S/w/ie =  \\C/r><br>J<br>1<br>' ^ x ^ \"  Unstable<br>interface  interface  1<br>liilerfiiL? velui'ily. Y\\,  Itrterftue  iWwrrfv, K,<br><!-- End of picture text -->\n\nFigure 6 Schematic illustration of the conditions for planar, unstable growth morphologies in reactive gas systems (ac/a < 1, pn2 + PH2O<sup>=</sup> constant, <p = constant (low), a) ACQ/D = low, and AC0/D = high[12]. \n\nIn this section the general qualitative relationship between the chemical reaction with the gas phase and the conditions for stability of the oxide surface has been established. This makes it possible to now identify and understand the key process variables that determine the conditions for pore growth during decomposition of oxides in reactive gas mixtures. \n\n###### **Metal Product Growth** \n\nThe analysis is now extended to consider systems in which the metal phase is fo"}, {"page": 64, "text": "rmed as a result of exposure to reactive gas mixtures. Following initial reaction of oxide with the gas metal phase nucleation occurs at the gas/oxide interface. It is the simultaneous decomposition of the oxide and the growth of the metal phase that then determines the product morphologies, and the rate limiting reaction mechanisms and rates. \n\n###### **Metal/Product Growth Morphologies** \n\nThe decomposition of the original oxide into planar interface, or into tunnels or pores in the oxide can take place before metal formation on the oxide surface has occurred, and after the metal/second oxide phase is present on the surface. It is at this point that some of the differences in the characteristics between liquid/solid and solid/solid transformations, and as a result of the gas/solid reactions start to become more apparent. \n\nFor clarity of the discussion the focus will be on scenarios in which the metal/product phase is present on the oxide surface and the relative movement of the gas/oxide and metal/oxide interfaces will be examined. The rate of advance of the oxide surface interface into the bulk materials is defined as V0. Vm is the velocity of growth of the metal across the surface of the oxide. Based on this simple model, the conditions for the formation of different metal product morphologies can be examined. All reaction systems involving oxide decomposition to metal in reactive gases can be divided to a first approximation into three classes depending on the ratio of the rates of the chemical reactions on the oxide and metal surfaces. \n\n1. If V0 > Vm i.e. the rate of removal of oxygen from the surface of the oxide is greater than on the metal surface, then the oxide surface will always remain exposed to the reactive gas phase, i.e. the oxide is predominant. \n\n2. If V0<Vm , i.e. the rate of removal of oxygen from the surface of the oxide is less than on the metal surface, the oxide surface will become covered with a metal layer, i.e. the metal is predominant. \n\n**82** \n\n3. If V0 = Vm, then both oxide and metal remain exposed to the gas throughout the reaction; this corresponds to the special case of coupled or cooperative growth of metal and pores. \n\nIf V 0> Vm the movement of the interface into the bulk oxide will stay ahead of the metal. If V 0> >Vm the resultant product morphology development can be treated as separate sequential reaction steps. In all of these scenarios chemical reactions are occurring on the oxide surface, and mass transfer is simultaneously occurring on the surface and into the bulk oxide. If the interface is planar the steady state interface velocity is determined through solution of the moving boundary problem outlined above. For dendritic growth the tip velocity is determined by the diffusion of solute away from the moving interface [20]. \n\nUnder conditions where V0<Vm, the oxide surface will become covered with a metal layer. Importantly the formation of a solid product layer on the oxide surface has the immediat"}, {"page": 65, "text": "e effect of cutting off direct contact between the reactive gas and the underlying oxide phase, resulting in a step change in rate limiting reaction mechanism. \n\nIf the dense metal product completely covers the oxide surface and remains as a solid layer covering the surface, then any subsequent removal of oxygen from the oxide can only occur by dissolution of oxygen in the metal phase transfer by diffusion through this dense metal layer, and reaction at the gas/metal surface. Since the chemical reaction rates at the gas/metal surface are high relative to oxygen permeability in most metals the rates will be limited by oxygen diffusion in the solid state. \n\nThe next important point is that the metal product covering the oxide surface can periodically breakdown. It has been shown [3] that the breakdown of metal depends principally on thermodynamic driving force for reaction; at low thermodynamic driving forces a dense layer of metal product forms on the oxide surface; at high thermodynamic driving forces the breakdown of the metal layer occurs. The critical thermodynamic driving force for breakdown, AG, depends on the chemical system and the reaction temperature. \n\nThe conditions for V0 = Vm, at which the velocities of the oxide and metal surface are equal and a planar reaction interface, this represents a special case. The cooperative or coupled growth of pores and metal in metal oxide reduction systems is equivalent eutectic and eutectoid reactions encountered in solidification and solid state transformations in which a single phase decomposes into two or more phases [18]. The coupled growth of pores and metal is of particular practical significance since in this situation both the original oxide and metal surfaces remain exposed to the gas throughout the reaction. \n\nFrom the above discussion it is clear that a range of reaction product morphologies that result from decomposition of the oxide and the growth of the metal phase can be formed as the reaction with the gas phase goes to completion. The rate limiting reactions for the formation of each of these product morphologies will be different, as will be the response of the overall rates of transformation to changes in key process variables. It is therefore quite conceivable that a range of reaction mechanisms and product morphologies can appear with changing process conditions, and that step changes to reaction rates may occur as changes in product morphology occur. \n\n###### **Product Morphology Maps** \n\nIt is convenient to summarise all of the conditions for the formation of the various interface structures discussed above in graphical form in \"morphology maps\", which can be constructed for each set of initial solids and process conditions. These morphology maps can be plotted using the thermodynamic driving force, AG, the interface velocity, V, and reaction temperature as variables for a given reaction system, i.e. (pF^ + PH2O) is fixed. \n\n**83** \n\nFigure 7a illustrates a AG/V map for conditio"}, {"page": 66, "text": "ns in which ^'PH2 and AC0x/D are low. Starting at the equilibrium gas composition, the thermodynamic driving force, AG = 0, and the interface velocity V = 0, following the curve representing the nominal chemical reaction rate on the oxide surface Oij, it can be seen that a planar oxide surface is stable under all conditions. For the thermodynamic driving forces between 0 and i a planar dense metal layer morphology is formed, since V0<Vm and the metal phase is dominant on the planar oxide surface under these conditions. As indicated in the previous discussion the overall reduction rate when a dense metal product layer is formed will be determined by oxygen permeability through the metal layer. Between i andj the
