Repository: NDDev-Technocracy-OpenNetwork/hack-2026-nornickel-knot

> **DEPRECATED.** This repository is archived and no longer maintained.
> It is kept read-only for reference; its GDS anchor records
> `lifecycle: archived` under `portfolio:archived-projects`.

# Nornickel Scientific Knot

Живая карта знаний R&D для горно-металлургической отрасли: система превращает архив отчётов, статей, презентаций и экспериментальных материалов в типизированный граф знаний, а затем отвечает на вопросы естественным языком с источниками и страницами первоисточников.

Проект подготовлен командой **Harmonic Labs** для **Норникель AI Hack 2026**, трек **«Научный клубок»**.

File: data/parsed/Материалы конференций/9780128187616 Corrosion Atlas 2019.json (part 5 of 14)
are more reactive than the base material. Although these internal oxides increase the hardness and strength of the material, for high-temperature applications, the alloy nevertheless becomes excessively subject to embrittlement. Moreover, the formation of Cr2O3 or A12O3 precipitates below the metal surface means that these elements are no longer available for improving the quality of the external oxide layer, the precise purpose of their addition. \n\n###### \n\nIn the case of a sufficiently high partial pressure (concentration) of sulfur compounds in a gaseous environment, sulfides will be formed instead of oxides. Sulfidation, or oxidation by sulfur, is in general a considerably more severely destructive form of high-temperature corrosion than oxidation by oxygen. This is because a sulfide scale will sooner tend to crack and spall than an oxide scale. The melting points of metal sulfides are as a rule lower than those of metal oxides. Once a melt has formed, the corrosion rate will increase drastically due to the faster movement of the ions. This means that the maximum service temperature of a metal or alloy is determined by the melting point of the metal-sulfide eutectic. \n\nThe mechanism of sulfidation is similar to that of oxidation. By the same token, the same alloying elements can be used to increase resistance to sulfidation attack. Under certain conditions, however, the sulfur can penetrate through the protective A12O3 and Cr2O3 oxide scales and form sulfides in the alloy, usually at the crystal boundaries (internal sulfidation) and subsequently lead to accelerated attack. \n\nThe form in which the sulfur is present affects the rate of attack. Gaseous sulfur may be present as sulfur vapor, SO2, SO3, H2S, and as organic sulfides. If oxygen is also present, as in the case of SO2 or SO3, a mixed sulfur oxide scale will often form which offers more protection than the pure sulfide scale which is formed in the case of H2S, organic sulfur compounds and sulfur vapor. For protection against sulfidation, coatings containing aluminum or chromium are also used. Like oxidation, sulfidation can cause attack on the flue gas side in boilers and also in turbines. \n\n###### Hot Corrosion \n\nThe term hot corrosion is generally used to describe an accelerated attack to the blades of gas turbines. Two types of hot corrosion are distinguished here, namely, \n\ntype I: high-temperature hot corrosion type II: low-temperature hot corrosion \n\nSul dation is involved in both cases. \n\nType I hot corrosion occurs in the metal temperature range of 850e950<sup>-</sup> C. This form of attack is conditional on the presence of a layer of liquid sodium "}, {"page": 54, "text": "sulfate on the blade surface. Solid or gaseous sodium sulfate in itself does not cause corrosion. The temperature range in which sodium sulfate liquefies is influenced by the following: \n\n- l Pressure: the higher the pressure, the higher the boiling point. \n\nIn modern high-pressure turbines, there is therefore a greater risk of sulfidation; \n\n- l Contaminants in the sodium sulfate melt: contaminants such as common salt but also oxides of vanadium, molybdenum, and tungsten reduce the dew point; \n\n- l The concentration of common salt in the air intake: a high common salt concentration will result in both a reduced dew point and a raised boiling point. \n\nThe corrosion process proceeds as follows: \n\nBoth sulfur and oxygen are released from the layer of liquid sodium sulfate. The oxygen converts the protective chromium oxide skin into a nonprotective chromate skin. The sulfur diffuses inward rapidly and forms chromium sulfides. These are later converted into oxides by the oxygen, which diffuses at a slower rate. The sulfur is then released and diffuses further into the material, where it again forms new sulfides. \n\nType I (high-temperature hot corrosion) is characterized by the following: \n\n- l Uniform attack. \n\n- l A zone with sul des at the corrosion front. \n\n- l The sulfur is not consumed and therefore acts as a catalyst. \n\nTo control high-temperature hot corrosion, the following measures can be taken: \n\n- l Installation of filters in the air stream to trap particles, for example, sulfates and chlorides; \n\n- l Use of low-sulfur and low-sodium fuel; \n\n- l Doping the fuel with an additive to convert vanadium pentoxide into a harmless vanadate; \n\n- l Application of higher-grade, more appropriate alloys; \n\n- l Application of coatings, for example, AleCr diffusion coatings. \n\nType II (low-temperature hot corrosion) occurs in the metal temperature range from 650 to 700<sup>-</sup> C, well below the melting point of Na2SO4 (884<sup>-</sup> C). This form of corrosion is characterized by the following: \n\n- l A pitting appearance; \n\n- l The absence of a zone with sulfides at the corrosion front; \n\n- l In this case, the sulfur is consumed. \n\nCopyright Elsevier 2022 \n\nPart II: Corrosion Topics lv \n\nThe pitting is caused by the formation of low-melting mixtures of Na2SO4 and cobalt sulfate (CoSO4), a corrosion product of the reaction of the blade casing surface with SO3 in the combustion gas. The melting point of the Na2SO4eCoSO4 eutectic is 540<sup>-</sup> C. Unlike type I, in type II, the partial pressure of SO3 in the gas is critical for the reactions taking place. Cobalt-free nickel-base alloys (and coatings) are more resistant to type II hot corrosion than cobalt-base alloys. Resistance to this form of corrosion increases with rising chromium content of the alloy or coating. \n\n###### Sulfur Corrosion \n\nSulfur corrosion, also called sulfidic corrosion or hightemperature sulfur corrosion, is in fact a form of sulfidation at lower temperatures, between 260<su"}, {"page": 55, "text": "p>-</sup> C and 540<sup>-</sup> C. It occurs in carbon steel and low-alloyed steel in contact with sulfur-containing hydrocarbons. The sulfur content of crude oils varies from practically nil to levels as high as 7% by weight. The main corrosive sulfur compounds in oil processing are hydrogen sulfide and mercaptans, which may be present as such or be formed by decomposition of other sulfur compounds during distillation. \n\nThe relative corrosivity of sulfur compounds generally increases with temperature and reaches its maximum between 375 and 425<sup>-</sup> C. Depending on the process particulars, corrosion occurs in the form of uniform thinning, localized attack, or erosion corrosion. Maximum rates up to 10 mm/year have been experienced in high-velocity areas. \n\nCorrosion control depends almost entirely on the formation of protective metal sulfide scales that exhibit parabolic growth behavior. In general, nickel and nickel-rich alloys are rapidly attacked by sulfur compounds at elevated temperature, while chromium-containing steels provide excellent corrosion resistance (as does aluminum). The combination of hydrogen sulfide and hydrogen can be particularly corrosive, and as a rule, austenitic stainless steels are required for effective corrosion control. \n\n###### 8. Hydrogen Damage \n\nThe term hydrogen damage covers a number of corrosion phenomena in which hydrogen plays the key role. The main forms of hydrogen damage are discussed with reference to their mechanism, appearance, and the conditions (environment) in which the attack occurs. The following forms are discussed in the following, in alphabetical order: \n\nhigh-temperature hydrogen attack; hydride embrittlement; hydrogen blistering; hydrogen embrittlement; hydrogen stress cracking. \n\nAll these forms of hydrogen damage result from diffusion of atomic hydrogen into the metal. The atomic hydrogen may originate from corrosion processes or from hot gas mixtures. \n\n###### High-Temperature Hydrogen Attack \n\nHigh-temperature hydrogen attack is also referred to as hot hydrogen attack or decarburization. The latter term is the reverse of carburization, as discussed in the preceding chapter. It occurs in carbon and low-alloyed steels exposed for an extended period to hydrogen under high pressure and at high temperature (>220<sup>-</sup> C). Diffusion occurs of atomic hydrogen formed in corrosion processes or by dissociation of molecular hydrogen in a gas stream at the steel surface. At grain boundaries, crystal imperfections, inclusions, discontinuities, and other defects, the atomic hydrogen reacts with the dissolved carbon or with the metal carbides, forming methane: \n\n\n\nBecause of the pressure build-up of the methane in the steel, this results in the formation of intergranular cracks, fissures, and blisters, often extending to the surface of the steel (Fig. 8). \n\nOutwardly, this form of hydrogen damage sometimes indeed greatly resembles the low-temperature blistering discussed further in the foll"}, {"page": 56, "text": "owing. The decarburization occurring moreover weakens the steel. This process is also known as methane gas embrittlement. \n\nAt sufficiently high temperatures (>540<sup>-</sup> C), decarburization can also occur at the steel surface, by diffusion of the dissolved carbon to the surface, where methane is then formed with the atomic hydrogen present. In that case, the hydrogen damage causes general decarburization at the surface instead of blistering or cracking in the metal. Microscopically, the decarburization is clearly visible as tiny intergranular cracks parallel to the surface. \n\n\n\n<!-- Start of picture text -->\nelectrolyte<br>atomic hydrogen<br>blowhole filled with blister (or fissure)<br>methane or H2<br><!-- End of picture text -->\n\nFIGURE 8 Hydrogen damage by hydrogen blistering or by decarburization. From Pludek, Design and corrosion control. Reproduced with permission. \n\nCopyright Elsevier 2022 \n\nlvi Part II: Corrosion Topics \n\n###### Occurrence \n\nIn metal, decarburization occurs particularly in areas where stresses are present, for example, near welds. In boilers, decarburization can occur as a result of caustic or acid corrosion. In addition, this form of damage also occurs in refinery equipment where steel is in contact with hydrogen gas under high pressure and temperature. \n\n###### Prevention \n\nTo prevent hot hydrogen attack, the first step is to select steel containing sufficient chromium and molybdenum. By forming carbides with the carbon, these metals enhance the steel’s resistance to hydrogen. In selecting the material, use may be made of the Nelson Graphs issued by the American Petroleum Institute (API Publication 941). These graphs show the correlation between alloy composition, temperature, and partial hydrogen pressure with reference to the occurrence of this attack. At combinations of higher temperatures and partial pressures of H2, the successive materials of choice are carbon steel, 0.5 Mo steel, 1 Cre0.5 Mo steel, 2 Cre0.5 Mo e steel, and 2.25 Cr 1 Mo steel. It will be clear from the previously mentioned that stainless steels with a chromium content of 12% and above and in particular austenitic stainless steels are immune to the occurrence of methane embrittlement. However, because hydrogen diffusion nevertheless occurs in these steels, this may still result in hot hydrogen attack to carbon steel with stainless steel cladding. \n\n###### Hydride Embrittlement \n\nHydride embrittlement refers to the degradation of metals such as magnesium, tantalium, niobium, vanadium, zirconium, titanium, and their alloys in a hydrogen-containing environment. \n\nThe hydrogen may originate from welding work without adequate protection with regard to the environment, a heat treatment, corrosion processes, or a casting operation without a controlled atmosphere. The damage is caused by the formation of a brittle metal hydride (MHx), which precipitates in the metal where it attacks the mechanical properties and initiates cracking. \n\nMaterial stresse"}, {"page": 57, "text": "s accelerate the formation of hydride. As a result, hydride precipitation will continually recur in the stress field at the crack tip, and the crack will continue to penetrate further until the fracture is complete (stressinduced hydride embrittlement). \n\n###### Occurrence \n\nIn titanium, hydride formation occurs by absorption of hydrogen originating from corrosion processes or from hydrogen-containing gas. If more than 150 ppm hydrogen is absorbed, a brittle titanium hydride phase will precipitate. \n\nParticularly where the normally present protective oxide skin has been damaged by friction or chemical reduction, the hydrogen absorption by titanium will increase dramatically. Also, the presence of surface contaminants and temperatures above 70<sup>-</sup> C promote hydrogen absorption. \n\n###### Prevention \n\nHydride formation can be minimized by building a thick protective oxide film by means of anodizing or thermooxidative treatments. Pickling in a mixture of nitric acid and hydrogen, fluoride is applied to remove iron contamination. Cathodic coupling (with consequent H2 formation) with other metals must of course be avoided. \n\n###### Hydrogen Blistering \n\nThis form of hydrogen attack, also known as cold hydrogen attack, occurs particularly in low-strength steels, where atomic hydrogen (H) originating from corrosion processes diffuses into the steel at ambient temperature. This diffusion then comes to a standstill, similar to high-temperature hydrogen attack, at contaminations and defects in the steel, where the atomic hydrogen is converted into molecular hydrogen (H2). \n\nThis formation of molecular hydrogen is characteristic of hydrogen blistering. The larger hydrogen molecules prevent further diffusion so that the hydrogen gas begins to accumulate locally (Fig. 8). The rising pressure deforms the steel, causing blisters which erode the strength of the structure and lead to its ultimate failure. \n\nThe severity of hydrogen blistering depends on the severity of the corrosion as a source of hydrogen, but even at low corrosion rates, sufficient hydrogen can be formed to cause considerable damage. However, it is a slow process which can be effectively monitored by periodical nondestructive testing, permitting measures to be taken in good time to prevent disastrous failures. \n\nCertain substances, such as sulfides and phosphorous and arsenic compounds, are capable of preventing the recombination of atomic hydrogen to molecular hydrogen at the steel surface and thereby promote the diffusion process. \n\n###### Occurrence \n\nBlistering occurs particularly in steel \n\n- l exposed to acid vapors or effluents containing H2S, CO2, or cyanide, as commonly encountered in oil and gas production and in the petrochemical industry \n\n- l exposed to pickling liquids used to clean the steel surface; \n\n- l exposed to electrolysis (during electroplating); \n\n- l serving as cathode in a cathodic protection system. \n\nHydrogen blistering can also occur in aluminum. \n\nCopyright "}, {"page": 58, "text": "Elsevier 2022 \n\nPart II: Corrosion Topics lvii \n\n###### Prevention \n\nHydrogen blistering can basically be prevented by means of the following measures: \n\n- l process modifications to ensure that either the formation of the previously mentioned acid components is suppressed very largely if not entirely, or that those components are removed (e.g., washed out in a scrubber at an early stage); \n\n- l dosing of corrosion inhibitors to the medium; \n\n- l removal of the “poisons” (sulfides, arsenic compounds, cyanides, and phosphorous compounds) from the medium; \n\n- l use of “purer” steel, without inclusions capable of causing hydrogen accumulation; \n\n- l coating the steel (if feasible from the constructional and process operation points of view) or cladding it with stainless steel or Alloy 400. \n\n###### Hydrogen Embrittlement \n\nHere too, atomic hydrogen diffuses into the metal matrix. In this case, however, this leads to sudden fracture because the penetrated hydrogen embrittles the metal. The hydrogen may originate from corrosion processes, pickling liquids, electroplating, and cathodic protection. Because no reactions occur in the metal, the atomic hydrogen which has diffused into the metal can be expelled by heating the metal. The process is therefore reversible, and the toughness of the metal is totally restored. The previously mentioned forms of hydrogen damage in which reactions do occur are also known by the term hydrogen reaction embrittlement. \n\n###### Occurrence \n\nHydrogen embrittlement can occur after a very small quantity of hydrogen has been absorbed from the medium. It occurs not only in carbon steel (the hardened grade with HRC - 22 is particularly sensitive) but also in austenitic stainless steel and nickel alloys. In steel, hydrogen embrittlement occurs most severely at ambient temperature either in the form of delayed failure or as slow strain rate embrittlement. The embrittlement is caused as cracks are initiated by the combination of residual stresses (e.g., as a result of hardening the steel) and hydrogen diffusion. It may also occur due to the presence of notches, in which case the material subject to the greatest stress, immediately under the deepest point of the notch, is of course most sensitive. \n\n###### Prevention \n\nHydrogen embrittlement can be prevented by the following: \n\n- l selecting a different inhibitor (also during pickling), so that the corrosion rate decreases; \n\n- l changing the plating conditions (adjusting the choice of bath and current intensity); \n\n- l annealing the metal at 200<sup>-</sup> C, whereby the hydrogen is expelled, and the metal reverts to its original state; \n\n- l using different alloys. Metals with the highest tensile strength are most subject to hydrogen embrittlement. On the other hand, alloying elements such as Ni and Mo increase resistance to this form of corrosion; \n\n- l for welding purposes, using electrodes with a low hydrogen content and working under dry conditions. \n\n###### Hydrogen Stress"}, {"page": 59, "text": " Cracking \n\nHydrogen stress cracking may be described as brittle fracturing of a tough alloy under constant strain in a hydrogen-containing environment. For that reason, it is sometimes known as “hydrogen-assisted stress corrosion cracking” and “static fatigue.” In this kind of situation, fracture often occurs at a strain below the yield point of the metal. For many steels, there is a threshold strain below which no hydrogen stress corrosion occurs. This limit depends on the material strength and the specific hydrogencontaining environment. In general, this threshold strain decreases as the yield point (elastic limit) and tensile strength increase. \n\nThe cracking mechanism is determined by the volatility of the hydrogen, the strength of the metal, the microstructure resulting from the heat treatment, the imposed strain, and the temperature. \n\nIn contrast to the highly branched cracks which characterize normal stress corrosion cracking, this form of damage is generally recognizable from the sharply defined single cracks. \n\n###### Occurrence \n\nHydrogen stress corrosion occurs at ambient temperature and above all in highly stressed parts made of high-strength steels (such as bolts and compressor fans). However, it also occurs in carbonesteel components with hard welds. Precisely, in high-pressure processes requiring high-strength materials, the welds are much harder than the base material and cross-cracking occurs in the welds due to hydrogen stress corrosion. Stainless steels and certain other metals are also sensitive to hydrogen stress corrosion. \n\nThis phenomenon occurs in steam boilers as well as in equipment in the petrochemical industry. \n\nH2S acts as a catalyst on the corrosion rate and hydrogen absorption, but it is not directly involved in the cracking mechanism. As a rule of thumb, it is sometimes assumed that at least 50 ppm H2S must be present in the environment. In fact, so-called sulfide (assisted) stress cracking is a special form of hydrogen stress corrosion. Especially in the petroleum industry, an acid H2S- \n\nCopyright Elsevier 2022 \n\nlviii Part II: Corrosion Topics \n\ncontaining medium is a cause of sulfide stress corrosion. Here, the cracks contain sulfide corrosion products. \n\n###### Prevention \n\nEnsuring an appropriate metallurgical condition of the steel is the most effective way of preventing hydrogen stress corrosion. This means that the hardness of the welds must be limited to 200 HB (including the HAZ), corresponding with a tensile strength of 620 MPa. In addition, applying a heat treatment to the welds (up to 620<sup>-</sup> C) will reduce the risk of hydrogen stress corrosion. API Publication 942 gives guidelines for the prevention of hydrogen stress corrosion in oil refining and the petrochemical industry. \n\n###### 9. Microbiologically Induced Corrosion \n\nMicrobial corrosion is one of the commonest forms of corrosion in water-bearing systems, especially in cooling water systems. At the same time, it is also one of the m"}, {"page": 60, "text": "ost complex and least-known processes. Besides water-bearing systems, this corrosion also occurs in other places, for example, at the bottom of oil storage tanks. In the aqueous phase present there, anaerobic bacteria in particular can develop by feeding on the oil (or gasoline) as source of nutrient. Frequently, microbiological corrosion is misinterpreted and thought to be due to a different cause. In that case, inappropriate measures may be taken, so that the intended result is not achieved. \n\nMIC is caused by a large number of bacteria, end generally leads to rapid pitting attack. It can occur in carbon steel, cast iron, copper and copper alloys, stainless steel, nickel and certain nickel alloys, aluminum, and concrete. \n\n###### Corrosion Phenomena \n\nThree corrosion processes are distinguished, namely \n\n###### 1. Cathodic depolarization \n\nThe bacteria absorbs the hydrogen formed at the cathode into their metabolism, thereby activating the galvanic cell (see Part I, Chapter 3). \n\n2. Attack by products of metabolism \n\nThe bacterial metabolism produces aggressive substances, for example, sulfides, sulfuric acid, nitric acid, or organic acids, which attack metal (or concrete). \n\n3. Formation of electrochemical cells \n\nThese form underneath deposits as differences arise in aeration, salt concentration, pH, and so on. This is the largest and most widespread form of microbiological corrosion. \n\nBesides these three forms of direct corrosion of metals, two further effects should be mentioned which are capable \n\nof promoting corrosion in general as a result of bacterial growth, namely \n\n- l decomposition of corrosion inhibitors (nitrite, amines) by oxidation; \n\n- l degradation of coatings by their use as a nutrient or by the metabolism products formed. \n\nThe following factors influence the aggressiveness of corrosive bacteria: temperature, organic carbon and nitrogen concentration levels, flow velocity, oxygen and ammonia content, water treatment applied, pH, and other influences many of which are still unknown. \n\nThe bacteria are divided into two groups, anaerobic and aerobic, which are active in oxygen-deficient environments and oxygen-rich environments, respectively. \n\nOf the many forms of microbiological corrosion, the following will be discussed: \n\n- l Corrosion of carbon steel by SRB. \n\n- l Corrosion of stainless steel by iron bacteria. \n\n- l Corrosion of concrete by sulfur bacteria. \n\n###### Corrosion of Carbon Steel by SRB \n\n###### Occurrence \n\nThe best known of the SRB is Desulfovibrio. SRBs are found in most soils. Their growth is of course dependent on the presence of sulfate or sulfite. They can occur in anaerobic water but also under locally anaerobic conditions such as in corrosion products or underneath deposits. They can withstand temperatures up to approximately 80<sup>-</sup> C and e are active in the pH range of 5 9. They often cause pitting corrosion, for example, in \n\n- l “dead” (containing standing water) lines in tap water systems"}, {"page": 61, "text": " \n\n- l “wet” sprinkler lines \n\n- l conveyor lines for unaerated well water \n\n- l cooling water systems underneath deposits \n\n- l underground pipes or tanks \n\n- l fuel tanks; \n\n- l ships’ hulls. \n\nA bitumen coating is no guarantee to avoid this corrosion. Aluminum alloys are also sensitive to microbiological attack. Even stainless steel and nickel-base alloys are not resistant to SRBs. \n\n###### Mechanism \n\nThe mechanism is schematically shown in Fig. 9. \n\nThe corrosion begins with a redox reaction between iron and water: \n\nAnodic reaction: \n\n\n\nCopyright Elsevier 2022 \n\nPart II: Corrosion Topics lix \n\n\n\n<!-- Start of picture text -->\n3Fe 2+ 3Fe(OH)2 6OH −<br>Fe 2+ FeS S 2−<br>SO4 2− S 2−  + 4O<br>8H + 4O 4H2O<br>8H<br>8H2O 8OH −  + 8H + 8H + 6OH − + 2OH −<br>4Fe 4Fe 2+<br>medium<br>anode + 8(e) metal 8(e) cathode<br><!-- End of picture text -->\n\nFIGURE 9 Anaerobic corrosion by sulfatereducing bacteria. \n\nDissociation of water: \n\n\n\nCathodic reaction: \n\n\n\nBacteria use the hydrogen formed in order to reduce sulfate: \n\nBacteriological activity: \n\n- l conversion of sulfate: SO<sup>2</sup> 4<sup>-/S2-ю 4O</sup> \n\n- l cathodic depolarization: 8H ю 4O / 4H2 \n\nWhereupon S<sup>2-</sup> and OH<sup>-</sup> together with Fe<sup>2ю</sup> form a deposit of corrosion products: \n\n\n\n\n\nOverall reaction: \n\n\n\nThe iron sulfide formed reacts cathodically toward iron and therefore further activates the galvanic cell. \n\nDetection: When freshly corroded surfaces are exposed to hydrochloric acid, the rotten-egg odor of hydrogen sulfide is easily detected. More sensitive spot tests using sodium azide are often successful in detecting metal sulfides at very low concentrations on surfaces. \n\nAnother well-known anaerobic bacteria is the acetifying Clostridia species. Bacterial attack in fuel tanks is also a well-known phenomenon. \n\n- l Avoid dead angles in the design, which should also provide for ease of maintenance. \n\n- l Eliminate possible sources of organic contamination. \n\n- l Use bioresistant coatings (coal tar, asphalt) or bioresistant synthetic plastics (with Cu<sup>2ю</sup> , Cr<sup>3ю</sup> , or Zn<sup>2ю</sup> ). \n\n- l Counteract the bacteria by ensuring good aeration \n\n   - (e.g., by embedding underground systems in gravel). \n\nOnce a system shows signs of MIC attack, direct control measures must be resorted to \n\n- l regular cleaning of the system; \n\n- l the controlled dosing of biocides and dispersants in cooling systems, combined with close monitoring for bacterial growth; \n\n- l modify the environment conditions (e.g., dewater oil, alter temperature or pH); \n\n- l apply ultraviolet disinfection (although its effectiveness remains unclear); \n\n- l apply cathodic protection. \n\n###### Corrosion of Stainless Steel by Iron Bacteria \n\nIron bacteria are a genus of aerobic bacteria; the bestknown species are Gallionella ferruginea and Leptothrix ochracea. They are found, for example, in steel pipes, and their presence is virtually always accompanied by the presence of flakes "}, {"page": 62, "text": "and thick deposits of iron oxides. They are capable of utilizing the energy released from the oxidation of Fe<sup>2ю</sup> to Fe<sup>3ю</sup> , which allows them to grow autotrophically. \n\n###### Prevention and Control \n\nMIC-free construction with carbon steel can be practiced in various ways: \n\n###### Appearance \n\nIf Gallionella colonies deposit on stainless steel, the corrosion displays the following appearance: \n\nCopyright Elsevier 2022 \n\nlx Part II: Corrosion Topics \n\n- l the corrosion initiates preferentially on the weld seam and those parts of the HAZ nearest the weld; \n\n- l attacked areas are covered with brown nodules which often spread perpendicularly to the weld seam in the direction of water flow; \n\n- l the attack remains limited to the round welds; that is, it appears on the assembly welds but not on the longitudinal manufacture welds; \n\n- l perforation at the surface of the attacked material is very small and not readily visible. However, very characteristic is the presence of a markedly larger cavity below the penetration. Often, a tunnel will have formed below the surface, which may lead to leakage in the HAZ; generally welding material residues can be demonstrated in it; \n\n- l in spite of the use of “L” grade stainless steel, intergranular corrosion is found at the sites of attack, in cold, nonaggressive water; \n\n- l depending on the conditions, the perforation rate is 0.5e1.5 mm/month. \n\n###### Occurrence \n\nBiocorrosion problems occur most commonly in new systems when they are first wetted. If a problem occurs in an older system, that will virtually always be a result of changes such as a new water source or a different water quality, new materials of construction (e.g., due to repair), new operating procedures (e.g., allowing water to stand during a shutdown whereas previously it was drained off), or new operating conditions (especially temperature). \n\nMicrobiological corrosion of the weld seams in stainless steel occurs in particular in stagnant water remaining in stainless steel equipment after pressure testing, but also in the case of iron-containing cooling water or tap water. \n\n###### Mechanism \n\nIn a neutral aerated system, the iron bacteria convert the bivalent iron into trivalent oxides and hydroxides as a byproduct of their metabolism, as follows: \n\n\n\nIf these ions occur in the water, they are used in the conversion processes. Otherwise, iron ions from the metal surface are consumed. \n\nIn cases of corrosion by Gallionella bacteria, the deposited corrosion products (i.e., the metabolism products of those bacteria) have been observed to contain high levels of chlorides. Preferential attack of the delta ferrite in the weld metal has also been observed. This preferential attack of the ferrite phase is characteristic of corrosion by ferric chloride (FeCl3) and dilute HCl: typically compounds produced by Gallionella. \n\nPrecisely, how the various corrosion and biological reactions are interlinked, however, remains an open ques"}, {"page": 63, "text": "tion. \n\nThe following mechanism may be imagined: \n\n- l Colonization of iron and manganese bacteria on the weld bead, so that an oxygen concentration cell forms. \n\n- l Dissolving of iron underneath the deposit. \n\n- l Attraction of chlorides from the aqueous environment. \n\n- l Oxidation by the bacteria of iron (bivalent) to iron (trivalent) and formation of a strongly aggressive and acid chloride solution, which ultimately causes pitting. \n\n###### Prevention \n\nThe following measures may be considered for the prevention of this corrosion: \n\n- l In the case of pressure testing not followed by taking the component into immediate service, it is advisable to use demineralized water or steam condensate and to dry the equipment as rapidly as possible after testing; \n\n- l if contaminated water has to be used failing any alternative, biocides should be added or the water heated to above 70<sup>-</sup> C, the contact time should be minimized, and the system should be thoroughly cleaned and dried; \n\n- l if well water is used, make sure there is an efficient deferrizing unit; \n\n- l use resistant materials, for example, plastics. \n\n###### Corrosion of Concrete by Sulfur Bacteria \n\nSulfur bacteria are also aerobic bacteria, the best known of which is Thiobacillus thiooxidans. They are capable of oxidizing elemental sulfur, in addition to sulfur compounds such as sulfide and thiosulfates, into sulfuric acid. This acid attacks steel and other materials such as concrete and cement. These bacterial activities are often preceded by the formation of H2S by SRB under anaerobic conditions. \n\nThis process occurs particularly in concrete sewer pipes and in sewage purification plants. \n\n###### Mechanism \n\nThe mechanism is schematically shown in Fig. 10. \n\n- l Below the water level, microorganisms attach to the sewer wall and form a biological skin: the slime layer. \n\n- l Oxygen from the sewage can only penetrate the slime layer to a limited depth because it is rapidly consumed by aerobic bacteria in the decomposition of organic matter. Deeper in the slime layer, SRB can oxidize organic matter (represented here as C) with sulfate instead of oxygen, as follows: \n\nCopyright Elsevier 2022 \n\nPart II: Corrosion Topics lxi \n\n\n\n<!-- Start of picture text -->\nH2S is party aborbed with O2 in het pipe wall. Oxidation by<br>bacteria, proceeding pH descending by carbonatation and arising of<br>sulphuric acid, attack of the concrete by acidic sulphate solutions<br>microbiological oxidation<br>(H2S    +  2O2 H2SO4)<br>air with ammonia, carbon dioxide, methane,<br>hydrogen sulphide, mercaptane etc.<br>H2S (gas)<br>H<br>+<br>S 2 −  +  H + HS − H +  +  S 2 −<br>no dissolved oxygen<br>deposit<br><!-- End of picture text -->\n\nFIGURE 10 Attack of concrete sewer pipe by sulfur bacteria. \n\nSO<sup>2</sup> 4<sup>-ю 2C/S2-ю 2CO2</sup> \n\n- l The sulfide formed diffuses from the slime layer to the sewage. It remains in solution as HS or H2S, unless the sewage still contains oxygen, which causes oxida"}, {"page": 64, "text": "tion to SO<sup>2</sup> 4<sup>-.</sup> \n\n- l In the case of oxygen-lean water, the H2S escapes from the sewage to the sewer atmosphere above. Especially, in the case of turbulent flow conditions, a large amount of H2S can be released. \n\n- l The inner wall of the sewer pipe above the water level is usually moist due to condensation. Released H2S gas dissolves in the condensation moisture, and under the aerobic conditions prevailing there, sulfur-oxidizing bacteria can convert it into sulfuric acid: \n\n\n\n- l The resultant strongly acid environment causes the cement steel to dissolve from the concrete: \n\n- CaCO3 ю CaрOHЮ2 ю 2H2SO4/CaSO4,2H2O ю CaSO4 ю H2CO3 \n\nUnder favorable conditions, this biogenic sulfuric acid attack can cause the wall thickness to decrease by several millimeters each year. Conducive factors are stagnant water discharge where sewers are laid at irregular heights or in the case of (temporary) overdimensioning and the rising temperature of sewage in recent decades. \n\n###### Prevention \n\nMIC in concrete can be controlled with the following measures: \n\n- l ensure sufficient free fall so that sewage does not stand in the sewer for long periods; \n\n- l ensure sufficient ventilation in the sewerage system so that H2S is removed; \n\n- l use higher-density concrete with additional cover (sacrificial layer); \n\n- l apply an acid-resistant coating, for example, an epoxybased two-component system (pay special attention to good adhesion); \n\n- l apply a combination of acid-resistant potassium silicatebase concrete and an elastic coating (also very suitable for repairs). \n\nThese sulfur bacteria are sometimes also found at the top of tubercles in steel pipes. Just as in concrete corrosion, there is a symbiotic relationship between the Thiobacillus and the SRB. Under the anaerobic conditions in the tubercle, the latter convert sulfate into sulfide, while in the aerobic environment, at the top of the tubercle, the Thiobacillus reoxidizes the sulfide to sulfate. Indirectly, this promotes the corrosion by intensifying the sulfate-reducing bacterial activity deep in the tubercle. \n\n###### of MIC \n\nIdentifying microbiological corrosion is usually not a simple matter, as this phenomenon occurs simultaneously with others, such as electrochemical corrosion, sludge deposition, and formation of biological slime. However, any form of MIC can be recognized from the following: \n\n- l the morphology of the attack; \n\n- l the composition and distribution of the corrosion products and of the deposits present; \n\n- l the microbiological analysis; \n\n- l the environment specifications. \n\nIt is emphasized that all four factors must be compatible with the diagnosis of microbiological corrosion. The presence of potentially corrosive bacteria or other organisms alone is no evidence of corrosion having been caused by these organisms. The diagnosis must not be based on overwhelming evidence, but on total consistency of all the evidence. \n\n###### 10. Pitting and Crevice Corrosio"}, {"page": 65, "text": "n of Stainless Steel \n\nAlthough its name suggests otherwise, stainless steel is frequently affected by corrosion. The cause is generally ignorance among users, who use this material regardless \n\nCopyright Elsevier 2022 \n\nlxii Part II: Corrosion Topics \n\nwherever carbon steel fails. This regularly leads to disappointment when corrosion nevertheless occurs, often to a more serious degree than in the case of normal steel. \n\nStainless steels are iron-based alloys with at least 13% chromium. Because a protective chromium oxide skin forms on the surface of these steels, they are corrosion resistant. They are then passive stainless steels. However, if this chromium oxide skin is damaged or absent, the stainless steels are nevertheless active and sensitive to corrosion, and inter alia pitting and crevice corrosion can occur. \n\nespecially under nonconductive materials such as asbestos, rubber (gaskets), glass, and Teflon. Welding without shield gas and failure to passivate after grinding or pickling are conducive to the formation of an active surface which is sensitive to chloride pitting. \n\nIn addition, the surface structure plays an important role. Inclusions of manganese sulfide can form active anode spots which may be a point of attack for chlorides and thereby cause pitting in the form of end grain attack (see Fig. 11). \n\n###### Testing \n\n###### Pitting \n\nHalogenides, such as chlorides, bromides, and fluorides, can damage stainless steel by penetrating the passive oxide layer at weak sites and moreover impede the recovery of mechanical or chemical damage. A galvanic cell forms, consisting of a small anode at the center of a large cathodic surface (see Galvanic Corrosion in Chapter 6). The presence of molybdenum as in AISI 316 increases the pitting resistance. \n\n###### Crevice Corrosion \n\nCrevice corrosion is caused by the presence of differential aeration cells, which are formed by differences in oxygen concentrations in the conducting liquid inside and outside a crevice or underneath and alongside a deposit. In the latter case, the phenomenon is known as underdeposit corrosion. As soon as any corrosion occurs, the small amount of oxygen in the crevice or under the deposit is rapidly consumed. The result is an anaerobic environment in which the stainless steel becomes locally active due to the attack to the chromium oxide skin. Just as in pitting, a galvanic cell is formed with the still passivated material outside the crevice acting as cathode and the activated material inside the crevice as anode. \n\nThe reaction mechanism of pitting and crevice corrosion is comprehensively discussed in Chapter 4 of Part I. The formation of HCl causes rapid propagation of pitting, which often initiates cracking. \n\n###### Driving Factors \n\nBoth pitting and crevice corrosion require an oxidizing environment; the presence of oxygen in the electrolyte is sufficient, but other oxidants such as free chlorine, oxidizing acids, and metal ions such as iron and copper ions pr"}, {"page": 66, "text": "omote pitting and crevice corrosion. Of course, chloride content plays an important role. These forms of corrosion are furthermore promoted by reduced pH (<8) and increased temperature. Crevice corrosion develops readily \n\nPotentiodynamic and potentiostatic testing can determine the sensitivity of a given stainless steel grade in a specific medium. In both laboratory tests, the breakdown potential is determined in a chloride solution; this is also known as the
