Repository: NDDev-Technocracy-OpenNetwork/hack-2026-nornickel-knot

> **DEPRECATED.** This repository is archived and no longer maintained.
> It is kept read-only for reference; its GDS anchor records
> `lifecycle: archived` under `portfolio:archived-projects`.

# Nornickel Scientific Knot

Живая карта знаний R&D для горно-металлургической отрасли: система превращает архив отчётов, статей, презентаций и экспериментальных материалов в типизированный граф знаний, а затем отвечает на вопросы естественным языком с источниками и страницами первоисточников.

Проект подготовлен командой **Harmonic Labs** для **Норникель AI Hack 2026**, трек **«Научный клубок»**.

File: data/parsed/Материалы конференций/Flotation_Plant_Optimisation_S25.json (part 5 of 32)
(ie 1 = 3 + 4 + 5 + 6 + 7 + 8) \n\n2. Con 1 + Con 2 + Con 3 + Con 4 + Con 5 = T bank combined concentrate (ie 3 + 4 + 5 + 6 + 7 = 2). \n\n###### **TABLE A6** \n\nThe mass balanced data for the ‘outer’ balance. \n\n|**No**<br>1|**Sample time**<br>T bank feed|**Wt**<br>**(%)**<br>100.00|**Ag (ppm)**<br>98|**Ad**<br>**Cu**<br>0.04|**justed a**<br>**Pb**<br>2.91|**ssay (%)**<br>**Zn**<br>10.67|**Fe**<br>15.48|**SiO2**<br>21.78|\n|---|---|---|---|---|---|---|---|---|\n|2|T bank combined con|6.96|444|0.24|14.20|11.10|23.00|9.23|\n|3|T bank tailing|93.04|72|0.03|2.07|10.63|14.92|22.72|\n\n\n\n###### **TABLE A7** \n\nThe ‘new’ tonnes per hour for the five concentrates collected in the down-the-bank survey calculated from the tonnage distribution and the ‘outer’ mass balanced tonnage recovered into the combined concentrate. \n\n|**No**<br>3|**Sample name**<br>**N**<br>Con 1 – Cell 1|**ew tonnesper hour**<br>1.01|\n|---|---|---|\n|4|Con 2 – Cells 2 to 4|1.90|\n|5|Con 3 – Cells 5 to 7|1.69|\n|6|Con 4 – Cells 8 to 10|1.87|\n|7|Con 5 – Cells 11 and 12|0.48|\n||Total|6.96|\n\n\n\n**47** \n\nFLOTATION PLANT OPTIMISATION  |  SPECTRUM SERIES 25 \n\n**CHRISTOPHER J GREET** \n\nThe mass balance is accomplished by fixing the tonnage values for the T bank feed, and the five down-the-bank concentrates, then using a mass balancing software fitting the data. The down-the-bank mass balance is given in Table A8. \n\nThe mass balanced down-the-bank data can now be used to construct a lead grade/recovery curve for this bank of flotation cells, as shown in Figure A2. This data can also be used to generate kinetic data, examining the flotation rate constant and maximum recovery of the various species. \n\n###### **TABLE A8** \n\nThe down-the-bank mass balance. \n\n|**No**|**Sample name**<br>|**Wt (%)**|**Ag**|**Cu**|**Weigh **<br>**Pb**|**t (%)**<br>**Zn**|**Fe**|**SiO2**|**Ag**|**Cu**|**Recove**<br>**Pb**|**ry (%)**<br>**Zn**|**Fe**|**SiO2**|\n|---|---|---|---|---|---|---|---|---|---|---|---|---|---|---|\n|1|T bank feed|100.00|98|0.04|2.9|10.6|15.5|21.8|100.0|100.0|100.0|100.0|100.0|100.0|\n|2|T bank<br>combined con|7.00|440|0.26|14.0|11.3|23.3|9.1|31.5|42.0|33.6|7.4|10.5|2.9|\n|3|Con 1 – Cell 1|1.02|644|0.47|21.4|10.7|21.2|7.6|6.7|11.2|7.5|1.0|1.4|0.4|\n|4|Con 2 – Cells 2 to 4|1.91|490|0.28|15.7|11.3|22.9|8.5|9.6|12.5|10.3|2.0|2.8|0.7|\n|5|Con 3 – Cells 5 to 7|1.70|406|0.21|12.6|11.3|23.8|9.1|7.0|8.3|7.4|1.8|2.6|0.7|\n|6|Con 4 –<br>Cells 8 to 10|1.88|346|0.18|10.6|11.6|24.2|10.0|6.6|7.9|6.9|2.0|2.9|0.9|\n|7|Con 5 –<br>Cells 11 and 12|0.49|306|0.18|9.2|11.7|24.3|10.9|1.6|2.1|1.5|0.6|0.8|0.2|\n|8|T bank tailing|93.00|72|0.03|2.1|10.6|14.9|22.7|68.5|58.0|66.4|92.6|89.5|97.1|\n\n\n\n\n\n<!-- St"}, {"page": 54, "text": "art of picture text -->\n25.0<br>20.0<br>15.0<br>10.0<br>5.0<br>0.0<br>0.0 10.0 20.0 30.0 40.0 50.0 60.0<br>Pb recovery, %<br>OUTER balance data Down-the-bank balanced data<br>Pb grade, %<br><!-- End of picture text -->\n\n**FIG A2** – The lead grade/recovery curve constructed from the mass balanced down-the-bank survey data. \n\n**48** \n\nFLOTATION PLANT OPTIMISATION  |  SPECTRUM SERIES 25 \n\n**CHAPTER 1  |  THE EUREKA MINE** \n\n#### **Appendix 2 – Estimated mineral assays from elemental data** \n\n###### **INTRODUCTION** \n\nAs iron occurs in a variety of minerals present in the Eureka orebodies, interpretation of iron deportment from elemental assay data from flotation tests and plant surveys is a complex issue. Therefore, by making a few simple assumptions regarding the composition of the dominant sulfide minerals present in the orebody, it is possible to estimate mineral assays from the elemental assay data. \n\n###### **ASSUMPTIONS** \n\nThe first set of assumptions relate to the minerals themselves. That is, the dominant sulfide minerals are: galena, sphalerite, chalcopyrite and pyrite. The lead occurs as galena, the zinc as sphalerite, the copper as chalcopyrite, and the iron occurs in sphalerite, chalcopyrite and pyrite. \n\nThe mineral conversions are based on the assumption that each mineral is ‘pure’; for example, galena is PbS, pyrite is FeS2, etc. \n\nEureka sphalerites are known to contain, in solid solution, moderate iron levels. In this exercise 3.0 per cent was chosen. This value is an estimate of the average value. \n\nA calculated assay of the non-sulfide gangue (NSG) is made by assuming that everything that is not galena, sphalerite, chalcopyrite, or pyrite is non-sulfide gangue. \n\n###### **MINERAL CONVERSIONS** \n\nEach conversion is based on the atomic mass of the elemental components of the mineral. \n\n###### **Galena** \n\nGalena contains lead (207.2 amu) and sulfur (32.06 amu); therefore, the atomic mass of galena (PbS) is: \n\n\n\n\n\nThus, ‘pure’ galena contains 86.6 per cent lead and 13.4 per cent sulfur. The conversion factor ( _fGa_ ) to convert the lead assay to galena is given by: \n\n\n\nSo, an assay of ten per cent lead is equivalent to 11.6 per cent galena. \n\n**49** \n\nFLOTATION PLANT OPTIMISATION  |  SPECTRUM SERIES 25 \n\n**CHRISTOPHER J GREET** \n\nThe sulfur in galena conversion factor ( _fSGa_ ) is given by: \n\n\n\n\n\n###### **Sphalerite** \n\n‘Pure’ sphalerite (contains no iron) is made up of zinc (65.38 amu) and sulfur (32.06 amu), therefore the atomic mass of ‘pure’ sphalerite (ZnS) is: \n\n\n\n\n\n\n\nThus, ‘pure’ sphalerite contains 67.1 per cent zinc and 32.9 per cent sulfur. Unfortunately, Eureka sphalerite contains an average of 3.0 per cent iron in solid solution. Further, it is assumed that the iron replaced zinc in the sphalerite lattice. Thus, the composition of Eureka sphalerite is 64.1 per cent zinc, 3.0 per cent iron and 32.9 per cent sulfur. Hence, the conversion factor ( _fSp_ ) to convert the zinc assay to sphalerite is given by: \n\n\n\nSo, an as"}, {"page": 55, "text": "say of ten per cent zinc is equivalent to 15.6 per cent sphalerite. To determine the amount of iron present in sphalerite, it is simply a matter of multiplying the zinc assay by the ratio of the per cent iron in the sphalerite and the per cent zinc in the sphalerite. So, the iron in the sphalerite conversion factor ( _fFeSp_ ) is given by: \n\n\n\nThus, for a sample containing ten per cent zinc, the per cent iron associated with the sphalerite is 0.47 per cent (ie 10 Ч 0.047). To check this, convert the zinc assay to per cent sphalerite (ie 10 Ч 1.560), and multiply by the amount of iron in solid solution in sphalerite (ie 3.0 per cent), and the per cent iron associated with sphalerite is 0.47 per cent. \n\n**50** \n\nFLOTATION PLANT OPTIMISATION  |  SPECTRUM SERIES 25 \n\n**CHAPTER 1  |  THE EUREKA MINE** \n\nSimilarly, the sulfur in the sphalerite conversion factor ( _fSSp_ ) is given by: \n\n\n\n\n\nThus, for a sample containing ten per cent zinc, the per cent sulfur associated with the sphalerite is 5.13 per cent (ie 10 Ч 0.513). To check this, convert the zinc assay to per cent sphalerite (ie 10 Ч 1.560), and multiply by the amount of sulfur in sphalerite (ie 32.9 per cent), and the per cent sulfur associated with sphalerite is 5.13 per cent. \n\n###### **Chalcopyrite** \n\nChalcopyrite is made up of copper (63.55 amu), iron (55.85 amu) and sulfur (32.06 amu); therefore, the atomic mass of chalcopyrite (CuFeS2) is: \n\n\n\nThus, stoichiometric chalcopyrite contains 34.63 per cent copper, 30.43 per cent iron and 34.94 per cent sulfur. Hence, the conversion factor ( _fCh_ ) to convert the copper assay to chalcopyrite is given by: \n\n\n\nSo, an assay of ten per cent copper is equivalent to 28.9 per cent chalcopyrite. To determine the amount of iron present in chalcopyrite, it is simply a matter of multiplying the copper assay by the ratio of the per cent iron in the chalcopyrite and the per cent copper in the chalcopyrite. So, the iron in chalcopyrite conversion factor ( _fFeCh_ ) is given by: \n\n\n\nThus, for a sample containing ten per cent copper, the per cent iron associated with the chalcopyrite is 8.8 per cent (ie 10 Ч 0.879). To check this, convert the copper assay to chalcopyrite \n\n**51** \n\nFLOTATION PLANT OPTIMISATION  |  SPECTRUM SERIES 25 \n\n**CHRISTOPHER J GREET** \n\n(ie 10 Ч 2.888), and multiply this by the amount of iron in solid solution in chalcopyrite (ie 30.43 per cent), and the per cent iron associated with chalcopyrite is 8.8 per cent. \n\nSimilarly, the sulfur in chalcopyrite conversion factor ( _fSCh_ ) is given by: \n\n\n\nThus, for a sample containing ten per cent copper the per cent sulfur associated with the chalcopyrite is 10.1 per cent (ie 10 Ч 1.009). To check this, convert the copper assay to chalcopyrite (ie 10 Ч 2.888), and multiply this by the amount of sulfur in solid solution in chalcopyrite (ie 34.94 per cent), and the per cent sulfur associated with chalcopyrite is 10.1 per cent. \n\n###### **Pyrite** \n\nAssuming that pyrite is the dominant iron sulf"}, {"page": 56, "text": "ide mineral present (ie no pyrrhotite), it is relatively easy to calculate the per cent pyrite in a sample. Pyrite contains iron (55.85 amu) and sulfur (32.06 amu); therefore, the atomic mass of pyrite (FeS2) is: \n\n\n\nThus, ‘pure’ pyrite contains 46.6 per cent iron and 53.4 per cent sulfur. Depending on the assay data, the pyrite content of the ore can be calculated using either the iron or the sulfur assay. Generally speaking, the estimation of the pyrite concentration is more accurate using the sulfur assay because it is assumed that the vast majority of the sulfur in the ore is associated with the sulfide minerals. Iron, on the other hand, can be present in the sulfides as well as the non-sulfide gangue; for example, as iron oxides such as hematite or magnetite, and feldspars to name but a few. Thus, the pyrite conversion factor ( _fFePy_ ) based on the iron assay is given by: \n\n\n\nSo, based on the conversion factor developed from the iron assay, an assay of ten per cent iron is equivalent to 21.5 per cent pyrite. \n\nUsing sulfur, the pyrite conversion factor ( _fSPy_ ) is given by: \n\n**52** \n\nFLOTATION PLANT OPTIMISATION  |  SPECTRUM SERIES 25 \n\n**CHAPTER 1  |  THE EUREKA MINE** \n\n\n\nSo, based on the conversion factor developed from the sulfur assay, an assay of ten per cent iron is equivalent to 18.7 per cent pyrite. \n\nUnfortunately, iron is also associated with sphalerite and chalcopyrite in the ore, so these contributions must be subtracted from the iron assay before determining the pyrite content. Thus, the pyrite conversion factor ( _fFePy_ ) based on the iron assay becomes: \n\n\n\nFrom the discussion above the conversion factor for iron in sphalerite from the zinc assay was determined to be 0.047, and a similar calculation revealed that the conversion factor for iron in chalcopyrite is 0.879. So, the per cent pyrite is given by: \n\n\n\nThus, if an ore sample contained ten per cent iron, ten per cent zinc, and 0.1 per cent copper, the per cent pyrite is 20.28 per cent. However, if the pyrite conversion factor ( _fSPy_ ) is based on the sulfur assay then: \n\n_fSPy_ = 1.871 Ч (% _S_ − (% _sulfur in galena_ + % _sulfur in sphalerite_ + % _sulfur in chalcopyrite_ )) \n\nFrom the discussion above the conversion factor for sulfur in galena from the lead assay is 0.155; sulfur in sphalerite from the zinc assay was determined to be 0.513, and a similar calculation revealed that the conversion factor for sulfur in chalcopyrite is 1.009. So, the per cent pyrite is given by: \n\n\n\nThus, if an ore sample contained ten per cent sulfur, ten per cent lead, ten per cent zinc, and 0.1 per cent copper, the per cent pyrite is 6.0 per cent. \n\n###### **Non-sulfide gangue** \n\nIf it is assumed that galena, sphalerite, chalcopyrite and pyrite are the only significant sulfide minerals present in the orebody, it is possible to estimate the percentage of non-sulfide gangue present. This is achieved by subtracting the per cent galena, sphalerite, chalcopyrite and pyrrhotite from "}, {"page": 57, "text": "100 per cent. That is: \n\n\n\nThus, if a sample assayed ten per cent lead, zinc and iron and 0.1 per cent copper, the per cent non-sulfide gangue is 57.8 per cent. \n\n**53** \n\nFLOTATION PLANT OPTIMISATION  |  SPECTRUM SERIES 25 \n\n**CHRISTOPHER J GREET** \n\n###### **FINAL COMMENT** \n\nThese element to mineral conversions have been completed based on a lead/zinc ore; however, a similar approach can be applied to other ore types provided the stoichiometry of the minerals in the system is known, and the assumptions made in the calculations are clearly explained. \n\n**54** \n\nFLOTATION PLANT OPTIMISATION  |  SPECTRUM SERIES 25 \n\n**_Return to contents_** \n\n# **C H A P T E R 2** \n\n**Existing methods for process analysis** _Bill Johnson_ \n\n###### **ABSTRACT** \n\nThis introductory chapter describes options for surveying flotation banks and calculation of their solid and water balances, including mineral recoveries. The calculation and interpretation of mineral recovery-size data and the more advanced mineral recovery-size-liberation data are then covered. The related role of surface analysis for elucidating unexplained process weaknesses in the mineral recovery-size-liberation data is described. This chapter is aimed at recognition of the location and magnitude of process weaknesses in industrial plants and identification of the mechanism involved in each, allowing technical solutions for some or all weaknesses to be proposed and evaluated. Later chapters expand on topics covered here. \n\n###### **INTRODUCTION** \n\nThe first step in analysis of the flotation process is to obtain a mass or solid balance, which may be accompanied by a water balance, from surveying of the relevant portions of the plant. The key benefit of obtaining the corresponding water balance is that water flow rates, and hence pulp flow rates, can be calculated and hence residence times can be calculated, ie kinetic data can be obtained. \n\nDecisions must be made in the design of an experiment or survey on the level of sampling detail that is appropriate for each portion of the plant. In general, the following options for sampling detail exist and different levels of detail may be selected for various parts of the plant: \n\n- block level, eg grouping of all cleaner banks or rougher banks \n\n- bank level, eg obtaining of information on feed, combined concentrate and tailing assays \n\n- down-the-bank data (where data on each concentrate or on groupings of concentrates are obtained). \n\nOf course, the whole plant may be treated as a block and this treatment is applied commonly for obtaining shift or daily composite samples from automatic inventory samplers from which shift or daily metallurgical performance is often calculated routinely. Such data can also be \n\n**55** \n\nFLOTATION PLANT OPTIMISATION  |  SPECTRUM SERIES 25 \n\n**BILL JOHNSON** \n\ncomplementary to surveys on the banks or blocks in the circuit. In normal metallurgical accounting, daily samples from inventory samplers are often used to prepare mo"}, {"page": 58, "text": "nthly composite samples for the feed to and products from a concentrator. \n\nSamples from inventory samplers on all the inputs to and products from a plant can be processed at various levels of detail, to establish causes of misplaced valuable mineral and causes of dilution of concentrates by unwanted minerals. In broad terms, these are at the recovery-size level for each of the minerals, and at the next level, which can be summarised as the recovery-size-liberation level. Analysis of such data allows definition of the weaknesses (and strengths) of the plant. \n\nWhile such data from inventory samples are valuable, the overall plant data do not provide clues to the location of the weaknesses in the plant, eg rougher section, cleaner section or retreatment section. Hence, surveys of the whole plant or of individual sections at appropriate times are needed to identify the origin of the weakness and to check progress during later corrective steps. Judgement is required in the frequency and design of such surveys. \n\nSurveys of the sections in a pilot plant circuit can be conducted by similar methods as for concentrators with some modification of the scale of sampling equipment. Such surveys can serve two purposes. One is to record the behaviour of an ore source or ore type in a new orebody for later comparison with the behaviour in a full-scale plant. The availability of detailed data within the pilot plant circuit and at a sized level for minerals (at least) will greatly improve the ability to perform troubleshooting in the later start-up of a new concentrator. A second purpose can be to perform a cycle of recognition of process weaknesses with later correction in a pilot plant scale development of a new flow sheet. \n\nAs far as possible, such process development ought to be conducted at the laboratory scale where the development costs are much lower. Nevertheless, the methodology can be applied to pilot plants along the lines discussed earlier for full-scale plants. \n\nSamples produced from open circuit laboratory flow sheets or from closed circuit laboratory cycle tests can also be subjected to analysis at the mineral recovery-size-liberation level. The samples are easier to obtain in this laboratory situation but care is required to ensure enough sample exists for the envisaged procedure. For closed circuit cycle tests, the circuit must be at equilibrium for those cycles from which the samples are taken. \n\nPaired surveys are sometimes employed to provide insights. These surveys should be conducted with the same feed to plant or pilot plant scale processes. For plants in particular, the two surveys would normally be conducted within one day. For one of the surveys, a major change in conditions would be implemented and the effect of the change would be evaluated by comparison with the ‘reference’ data under normal conditions. Such paired tests can be valuable when surface analysis is included in the design for the experiment as convenient ‘reference’ su"}, {"page": 59, "text": "rface analysis data are provided from the survey under normal conditions. \n\nIn past analysis of recovery-size data for minerals, there has been the convenient assumption that the solids were fully dispersed in the pulp. In other words, it has been assumed that any mineral reporting in a given size fraction in the recovery-size data existed in that fraction in the real pulp. While this is likely to be a sound assumption for most pulps, it is expected that there are pulps for which the lack of dispersion is sufficient to transfer minerals from one size fraction to another during the sizing procedure due to shearing apart of aggregated particles. In a plant pulp, a liberated valuable particle that adheres to other gangue minerals by some mechanism will usually be less recoverable. Further, if the liberated valuable particle \n\n**56** \n\nFLOTATION PLANT OPTIMISATION  |  SPECTRUM SERIES 25 \n\n**CHAPTER 2  |  EXISTING METHODS FOR PROCESS ANALYSIS** \n\nis recovered, the grade of the concentrate will be detrimentally affected due to the adhering gangue mineral. \n\nFor convenience, hand-held samplers will be considered in three categories: conventional hand-held or manual samplers for sampling streams at weirs or leaving launders or pipes, dip samplers for sampling the pulp in the pulp zone of a flotation cell, and lip sampling for providing a sample of the concentrate from one or more flotation machines, which usually also involves obtaining a value for the flow rate of solid by a timing procedure. Manual samplers for sampling streams at weirs, leaving launders or pipes may be used in conjunction with control samplers for online analysis systems and with well-formed sampling points in automatic inventory samplers in special circumstances. For large tank cells, suitable portable pumps or siphons may be used to obtain pulp or tailing samples. \n\nThere were major changes in the type and scale of cells employed in the last two decades of the 20th century; this trend has continued in the first two decades of the 21st century. The introduction of flotation cells with washed froth technology has changed the nature of sampling problems. Further, the installation of very large tank cells has increased sampling difficulties in many new plants due to lack of access to the large machines and decisions made during the plant layout phase of design, which tend to increase sampling difficulties (see ‘Lip Sampling’ in the Appendix). \n\n###### **SOLID BALANCE AND WATER BALANCE CALCULATION BY SURVEYING** \n\n###### **Solid balance** \n\nA solid balance is calculated after carefully planned data collection in a plant. A water balance can also be calculated from the same survey provided the relevant per cent solid data are collected. The complete procedure is relatively long and involves many steps, requiring careful planning, a plant at steady state during the survey, careful checking of the results and the execution of the necessary metallurgical calculations. The steps are summarise"}, {"page": 60, "text": "d as follows: \n\n1. establish objectives, ie type of survey, level of detail, etc \n\n2. plan survey \n\n   - determine number of people/skill levels \n\n   - prepare all sampling equipment that match tasks \n\n   - review plans with sampling staff \n\n   - check condition of sampling points \n\n   - practise at sampling points \n\n3. ensure circuit is at steady state and fixed ore source to continue \n\n   - steady inputs \n\n   - steady circulating loads \n\n   - steady assays from online systems \n\n4. execute survey (one to three hours) \n\n   - continue to monitor that the circuit is at steady state (see 3) \n\n5. filter/dry products, perform sample preparation and extract samples for analysis \n\n6. construct initial mass balance and review the quality of the survey \n\n7. move to next steps, if warranted, for more detailed data, eg sizing of samples and assaying of size fractions, obtaining liberation data on size fractions. \n\n**57** \n\nFLOTATION PLANT OPTIMISATION  |  SPECTRUM SERIES 25 \n\n**BILL JOHNSON** \n\nFrom the work involved in the listed points 1 to 7, the planning and execution of a plant survey to obtain a solid balance is a major task. In contrast, a solid balance is easily obtained from a laboratory batch testing procedure from the readily obtained weights of dry solid in the various concentrates and tailings, along with their assay values. \n\nThere are a limited number of methods for surveying a plant bank to enable the calculation of a solid balance and related metallurgical information. \n\n_To provide clarity on the key aspect of obtaining a solid balance, it is valuable to state what the generation of a solid balance does not involve. It does not involve obtaining estimates of the flow rates of solid in the relevant streams by independent and quite different means, and assembling these values from disparate sources. An example of such poor practice in a rougher would be obtaining the solid balance by use of the feed solid flow from the weightometer, from timed lip sampling for the concentrate and from instrumentation (volumetric flow and pulp density) for the tailing. In contrast, it does involve using principally or solely the assay values for the relevant streams and a known reliable tonnage (eg from a weightometer) as the scaling factor._ \n\nA survey of a total plant (many banks) or part of a plant (one bank or a limited number of banks) is obtained by matching the limited number of methods to the type of equipment in each part of the plant and the availability of sampling points, and from consideration of the purpose of the survey, ie the type of metallurgical data required from the survey. The limited number of methods will be described in following sections. The methods represent the building blocks from which surveys are designed and conducted. \n\n###### **Water balance** \n\nThe water flow rate in a stream can be calculated from the value for the solid flow rate that has been determined as part of the solid balance. The following relationship holds: \n\n\n\n"}, {"page": 61, "text": "The per cent solid value (by weight) for flotation concentrates requires some discussion for the concentrate stream. The value of interest for analysis of flotation data is the per cent solid value for the concentrate as it traverses the cell lip. The value for the per cent solid in the concentrate should not reflect the water that has been added to the cell launder, to the pump box or to the gland seal system for the concentrate pump. Taking the concentrate sample at the cell lip provides the required per cent solid value. \n\nSimilarly, in laboratory batch tests, the water in the concentrate (for process analysis purposes) should not include water that is added to wash the cell lip or the scraper during the collection of a given concentrate. This can be arranged by adding such additional water from a wash bottle for each concentrate and weighing the wash bottle before and after each concentrate is gathered. \n\n###### **Description of some basic designs for data acquisition** \n\nThree traditional designs for acquisition of metallurgical data are depicted in Box 1. These designs are presented as an introduction, noting that knowledge of these designs can assist in determining the design of a survey for acquiring metallurgical data in more complicated situations. These designs can be summarised as listed: \n\n- _two_ product (samples of feed, _one_ concentrate and single tailing) \n\n- _three_ product (samples of feed, _two_ concentrates and single tailing) \n\n- _four_ product (samples of feed, _three_ concentrates and single tailing). \n\n**58** \n\nFLOTATION PLANT OPTIMISATION  |  SPECTRUM SERIES 25 \n\n**CHAPTER 2  |  EXISTING METHODS FOR PROCESS ANALYSIS** \n\nConceptually, the five-product and ‘higher’ cases could be used but these cases are almost without exception impractical. In fact, the three- and four-product cases can only be utilised under appropriate circumstances, which are now discussed. \n\nTo apply the two-product design in Box 1, the following form of the two-product equation is used to calculate the fractional recovery of solid (ie the solid split): \n\n\n\nThe concentration of at least one mineral (eg chalcopyrite or the copper assay) in the feed needs to be significantly different from the value for the tailing, ie there must be a clear difference between feed and tailing assays in the numerator, otherwise f - t will be a very low \n\n###### **Definitions** \n\nLet f, c and t be the assays for a particular element in the feed, concentrate and tailings Let F = t/h of solid in feed \n\nLet α, β and γ = t/h of solid in concentrate(s) \n\n###### **Solid and element balances for three cases** \n\n###### **TWO PRODUCTS THREE PRODUCTS** \n\n###### **FOUR PRODUCTS** \n\n(one equation with one unknown α) (two equations with (three equations with two unknowns α and β) three unknowns α, β and γ) F F – α F F – α – β F F – α – β – γ α α β α β γ **Element 1** (Major separation occurring) fF = cα + t(F – α) fF = c1α + c2β + t(F – α – β) fF = c1α + c2β + c3γ + t (F – α – β – γ)"}, {"page": 62, "text": " **Element 2** (Major separation occurring also for the second element) Not needed to solve for α, if F is f<sup>l</sup> F = c11α + c21β + t1 f<sup>1</sup> F = c11α + c21β + c31γ + t1 known or set to 100. (F – α – β) (F – α – β – γ) **Element 3** (Major separation occurring also for the third element) Not needed to solve for α, if F is Not needed to solve for α and β, if F is f<sup>11</sup> F = c111α + c211β + c311γ + t11(F – α known or set to 100. known or set to 100. – β – γ) Solving for single unknown, α. Solve for α and β using two Solve for α, β and γ using three fF = cα + tF - tα simultaneous equations. simultaneous equations. ` _<u>a</u>_ = <u>f</u> - <u>t</u> F c - t or ` _a_ = F <u>f</u> - <u>t</u> c - t \n\n**BOX 1** – Three traditional designs for acquisition of metallurgical data, including the commonly used two-product formula. \n\n**59** \n\nFLOTATION PLANT OPTIMISATION  |  SPECTRUM SERIES 25 \n\n**BILL JOHNSON** \n\nvalue (and possibly negative), and very susceptible to considerable error from sampling and assaying. Therefore, the calculated fractional solid recovery will be prone to unacceptable errors. One contributor to the overall sampling error, the fundamental error, is very dependent on the sample mass and this issue is described in the appendix. \n\nThis separation of the mineral in question would then normally result in a significant difference for the denominator (c - t). The assay values (feed, concentrate and tailing) for the key element (eg copper) can then be used as shown in Box 1 to calculate the solid recovery (α/F) or the absolute value for α if F is known. In addition to a large separation occurring for the element used in the calculation, it is desirable that the selected element can be assayed accurately and that sampling errors are not unusually high. Low-grade samples containing some free gold can introduce large sampling errors. \n\nTo apply the three-product case, the concentration of at least one mineral in the feed would need to be significantly elevated in the first concentrate while the concentration of a second mineral would need to be significantly elevated in the second concentrate. A typical example is the separation of galena (PbS) and sphalerite (ZnS) into two separate concentrates and the _two_ equations in the _three_ -product case in Box 1 are solved by use of lead and zinc assays to obtain the solid balance. \n\nThe four-product case can be thought of as an extension of the three-product case; however, three different minerals require concentrating into their respective concentrates. An example is the concentration of chalcopyrite, galena and sphalerite into their respective concentrates and the use of copper, lead and zinc assays to solve the _three_ equations in the _four_ -product case, to obtain the solid balance. \n\nThe three- and four-product cases can usually only be applied to the feed and products of a concentrator (ie inventory sampler products and shift or daily performance calculations) of a concen"}, {"page": 63, "text": "trator with multiple single mineral concentrates, as the special conditions for their successful application exist for the products from such concentrators and do not usually exist along individual banks. Therefore, the three- and four-product cases and ‘higher’ cases can usually be expected to play no role or only a supporting role in designing a survey for the banks in a concentrator. In contrast, the two-product case has often an important role in data acquisition from individual banks within a flotation plant. \n\n###### **Description of some designs for data acquisition from individual banks** \n\nA traditional approach to data acquisition for a bank of small flotation machines is depicted in Box 2. Provision is made in Box 2 for intermixing or exchange of pulp between adjacent pulp zones. This situation existed in the layout of many commercial flotation machines that were bolted together to form banks and that were relatively small in volume, eg less than 10 to 20 m<sup>3</sup> per impeller. Often, these banks contained ten to 20 flotation machines in series in order to provide the required residence time for relatively large tonnages of solid and pulp, given the relatively small flotation machines. \n\nFor some banks in a plant, the objective of the survey may be to obtain the overall performance for the bank (and not down-the-bank data). However, because no sampling point exists for the combined concentrate from the bank, a more detailed design for data collection (obtaining down-the-bank data) may be required, making use of access to the concentrate discharge lips for example (to compensate for the absence of a sampling point for the combined bank concentrate). \n\n**60** \n\nFLOTATION PLANT OPTIMISATION  |  SPECTRUM SERIES 25 \n\n**CHAPTER 2  |  EXISTING METHODS FOR PROCESS ANALYSIS** \n\n\n\nIndividual concentrates from cells \n\nf X Feed sampling point c1, c2 … cn ● Sampling points for concentrate from each cell p1, p2 … pn ◦ Sampling points for pulp region in each cell t □ Sampling point for bank tailing after last cell \n\nNote: for the last cell in the bank, the tailing sample can be taken from the tailing stream (□) or from the pulp in the last cell (◦) (if the mixing state is known for the last cell). \n\nM = exchange of pulp due to intermixing between adjacent cells (zero if cells are isolated) in units of M t/h of solid \n\nAssays for calculating of solid balance for each cell using two product equation (ie ignoring the solid flows (M) from intermixing): \n\n||**Feed assay**|**Concentrate assay**|**Tailing assay**|\n|---|---|---|---|\n|Cell 1|f|c1|p1|\n|Cell 2|p1|c2|p2|\n|¦|¦|¦|¦|\n|Cell n|pn-1|cn|pn|\n\n\n\nFor the first cell in the bank: let C = t/h of solid in concentrate, F = t/h of solid in feed, and T = t/h of solid in tailing. Stating the two-product equation and inserting the symbols for cell 1: \n\n|Solid recover *<br>=|C<br>=|f t<br><br>-|\n|---|---|---|\n|y<br>|F<br>|c t<br><br>-|\n||C<br>|f p<br>1<br>=<br>-|\n||F<br>|c<br>p<br>1<br>1<br><br>-|\n||C<br>=|F<b"}, {"page": 64, "text": "r>c<br>p<br>f p<br>1<br>1<br>1<br>#<br><br>-<br>-|\n||T<br>=|F C<br>-|\n\n\n\n*expressed as a fraction \n\nThis calculation is reapplied for cell 2, cell 3, etc. \n\n**BOX 2** – Bank survey design involving repeated use of the two-product equation. \n\nThe approach depicted in Box 2 represents repeated application of the two-product equation to the data for each machine to obtain the solid balance. It must be recognised that the method is based on some simplifying assumptions: \n\n- the _pulp_ zone of each machine is perfectly mixed (to allow ready and reliable sampling via a dip sampler) \n\n- the effect of the intermixing flow rates (M) is disregarded in the mass balance for each machine (see Box 2). \n\nThere are some other properties of this type of sampling: \n\n- A relatively large number of samples are required (compared to some other options) as a pulp sample from each cell is required. \n\n**61** \n\nFLOTATION PLANT OPTIMISATION  |  SPECTRUM SERIES 25 \n\n**BILL JOHNSON** \n\n- Experimental error in sampling, preparation and assaying of the series of pulp samples can result in irregularities in the data, particularly towards the end of the bank where the additional recovery in each cell is low. For example, the recorded assay for the valuable element in the pulp region of cell n can exceed its assay in cell n-1. It should be noted that data smoothing techniques available since approximately 1970 may handle this issue but, for manual calculations, this property remains a difficulty. \n\nUse of the approach in Box 2 declined during the period from 1970 to approximately 1990 because a more effective method emerged in terms of the quantity of samples required and its theoretical basis. This more effective method will be discussed shortly in conjunction with Box 4. However, since approximately 1990, a change in the type and volume of flotation machines being installed (ie the use of large tank cells) has resulted in increased use of a closely related variant of the method in Box 2. This variant is illustrated in Box 3. \n\n\n\nF X Feed sampling point c1, c2 … cn ● Sampling points for concentrate from each cell t1, t2 … tn ◦ Sampling points for tailing from each cell \n\nAssays for calculating of solid balance for each cell using two product equation: \n\n||**Feed assay**|**Concentrate assay**|**Tailing assay**|\n|---|---|---|---|\n|Cell 1|f|c1|t1|\n|Cell 2<br>|t1<br>|c2<br>|t2<br>|\n|¦|¦|¦|¦|\n|Cell n|tn-1|cn|tn|\n\n\n\nFor the first cell in the bank: let C = t/h of solid in concentrate, F = t/h of solid in feed, and T = t/h of solid in tailing. Stating the two-product equation and inserting the symbols for cell 1: \n\n\n\n* expressed as a fraction. \n\nThis calculation is reapplied for cell 2, cell 3, etc. \n\n**BOX 3** – Bank survey design involving repeated use of the two-product equation for a series of tank cells. \n\n**62** \n\nFLOTATION PLANT OPTIMISATION  |  SPECTRUM SERIES 25 \n\n**CHAPTER 2  |  EXISTING METHODS FOR PROCESS ANALYSIS** \n\nThe design of the tank cells precludes the possibility o"}, {"page": 65, "text": "f any intermixing of pulp zones and removes any objections on this basis. However, for taking dip samples from the pulp zone of each cell, the degree of mixing in the pulp zone must be considered; the degree of mixing in the pulp zone is also relevant for the correct use of portable pumps or siphons for obtaining a pulp sample. However, it is also possible for valid sampling points to exist in the pipework between the cells, eliminating the use of dip samples, which is time consuming and presents difficulties if the pulp zone is not perfectly mixed. Banks of unit tank cells contain typically six to ten cells and the moderate number of cells makes the workload of the method of sampling manageable. When there is adequate access to the cell lips, a viable method to sample tank cells down the bank is the timed concentrate sampling method, which is now discussed. \n\nA competing method for sampling a bank emerged from approximately 1970 (Box 4). It required samples of the feed, tailing and the various concentrates for which some grouping was possible. For each concentrate or concentrate grouping, the flow rate of solid discharging from the various cell lips also had to be determined (Restarick, 1976). \n\nFrom Box 4, no assumptions on pulp intermixing between machines or the level of mixing within machines were required, the only possible exception being the collection of the tailing sample from the pulp zone (for which an alternative point, sampling the combined tailing stream after exiting the last cell, exists in some cases). The elimination of all or virtually all the pulp sampling reduced the quantity of work. However, a more advanced method of concentrate sampling, preferably requiring two people, was required to obtain values for the solid flow rate for each machine or grouping of machines. Details of this aspect of the sampling are provided in the appendix, where its application to large circular cells is discussed in addition to its original application to small rectangular cells. \n\nIn Box 4, the two-product equation is demonstrated to be a special case of a general equation for removal of many concentrates (designated as n). Box 4 presents the general equation and the method for initial examination of the data from the survey. Concentrate assays and flow rates by lip sampling must be obtained for each concentrate and a feed and tailing assay for the bank must also be obtained. \n\nIt is important to discuss the reliability that can be attributed to the measured values for the solid flow rate (C1, C2, C3, … Cn) in each concentrate (see Box 4) and hence the appropriate means for processing the data from this type of sampling. \n\n###### **Reliability of measured concentrate flow rates** \n\nA method of bank surveying has been described (Box 4) requiring both the assay and concentrate solid flow rate for each flotation machine or grouping of machines along the bank. In using this method, it is important to appreciate the reliability of the method, in par"}, {"page": 66, "text": "ticular the required reliability for the measured flow rates of solid in each concentrate. \n\nAs a minimum, the measured solid flow rate values for each of the concentrates along a bank must be _correct on a relative basis_ . It is therefore advisable that the same lip sampling personnel (usually two people) conduct all the tonnage measurements along a given bank. It is also advisable that the personnel receive prior training on the use of correct methods and that the
