Repository: NDDev-Technocracy-OpenNetwork/hack-2026-nornickel-knot

> **DEPRECATED.** This repository is archived and no longer maintained.
> It is kept read-only for reference; its GDS anchor records
> `lifecycle: archived` under `portfolio:archived-projects`.

# Nornickel Scientific Knot

Живая карта знаний R&D для горно-металлургической отрасли: система превращает архив отчётов, статей, презентаций и экспериментальных материалов в типизированный граф знаний, а затем отвечает на вопросы естественным языком с источниками и страницами первоисточников.

Проект подготовлен командой **Harmonic Labs** для **Норникель AI Hack 2026**, трек **«Научный клубок»**.

File: data/parsed/Материалы конференций/Handbook of Flotation Reagents_ Chemistry, Theory and Practice.json (part 5 of 26)
temperature of 225–250 °C. \n\n- (c) Mono-ammonium phosphate NH4H2PO4, a crystalline compound with specific gravity of 1.3. Commercially, NH4H2PO4 is produced by reacting phosphoric acid with ammonia followed by centrifuging and drying. \n\nPolyphosphates have a number of functions in mineral flotation practice, some of which include: \n\n- Precipitation of heavy metal ions. Polyphosphates are used in the flotation of basemetal ores where control of heavy metals is required. \n\n- Depressing of iron sulfides and alkaline earth minerals during flotation of copper–molybdenum ores. Some of the phosphate compounds are used as gangue depressants during pyrochlore flotation and also during flotation of phenacite and bertrandite. \n\n##### **4.4 ORGANIC MODIFIERS** \n\nOrganic modifiers may be classified into two main groups: _organic polymers_ and _organic acids_ . The organic polymers are a fairly large group of organic compounds with complex structures, some of which have not yet been classified. They represent an important group of modifiers used in the flotation of both sulfide and non-sulfide minerals. Only a few of organic acids are used in mineral flotation. Some of these acids (i.e. lactic acid) are capable of forming soluble inner complexes and could therefore be classified as chelating modifiers. \n\n68 \n\n4. Modifying Reagents \n\n##### **4.4.1 Organic polymers** \n\nAs mentioned earlier, organic polymers can be divided into four major groups according to the character of their polar group. The representatives of each of these four groups of polymers are listed in Table 4.4. \n\nHowever, polymers can undergo many modifications, so the above classification can only be loosely applied. For example, modified starches can assume either non-ionic or cationic characteristics and by reacting quebracho with certain amines the polymer can become amphoteric. \n\nThe use of organic polymers in mineral flotation is closely related to the composition of the polymer. Certain polymers can be used as dispersants, flocculants and depressants. In contrast, starches can be used as depressants but some starches from the same group do not show any depressing ability. \n\nA mixture of organic polymers has shown improved depressing action. A typical example Agent G4 (a mixture of quebracho, dextrin and surfactant) has been used for many years in the Mount Isa Hilton concentrator to perform as a modifier. Chemical composition and structure are very important properties. \n\n**Table 4.4** \n\n|List of<br>Group|**Table 4.4**<br>organic polymer representatives of the fou<br>Polymer|r major groups<br>Active polar group|\n|---|---|---|\n|Non-ionic|Starches,<br>dextrins,<br>gum arabic,<br>tannin derivatives,<br>oxycellulose,<br>polyvinyl alcohol|-OH, =CO|\n|Cationic polymers|Polyvinyl amine,<br>polyamine substituted<br>dithiocarbamate.<br>Amino acids:<br>--amino butyric acid,<br>--alamine,<br>ethylene diamine,"}, {"page": 54, "text": "<br>diethylene triamine,<br>2-(2-hydroxyethyl) piperazin|-NH2, =NH|\n|Anionic polymers|Carboxymethyl cellulose,<br>alginic acids,<br>cellulose gums,<br>guar gums,<br>polyacrylates,<br>modified lignin sulfonates|-COOH<br>-SO3H<br>-OSO3H|\n|Amphoteric|Animal glue,<br>amine-treated quebracho|Anionic-cationic groups|\n\n\n\n69 \n\n4.4 Organic Modifiers \n\n##### _Chemistry of the more important organic polymers used in mineral flotation_ \n\nThe chemistry of organic polymers is the most complex of all reagents used in flotation. Certain polymers such as starches, dextrins or modifications of lignin sulfonates and Quebracho are of undefined chemical composition. For example, about 75 different types of starches and over 120 dextrins exist and many have chemical structures that are highly questionable [16]. However, in working with polymers it is important to know at least the general chemistry of the particular polymer and the way the polymer was manufactured. The general chemistry of the most important polymers is described in the following section. \n\n###### **Nonionic polymers** \n\nThe representatives of this group of polymers most widely used in flotation are starches, dextrins, tannic acid derivatives and oxycellulose.  Ordinary starch consists largely of glucopyranose units formed by --(1–4) linkages as shown in Figure 4.3 and can have a molecular weight of up to 150,000. The glucopyranose unit consists of two main fractions, the insoluble fraction, amylose, and soluble fraction, amylopectin. In general, amylopectin has a branched point structure and can differ according to the sources from which starch is obtained. In addition, the ratio of amylose and amylopectin is never constant. It is neither amylose nor amylopectin that determines whether the starch is usable in flotation but the various modifications introduced during manufacture, accidentally or intentionally. The aldehydic and alcoholic terminals in the starch structure are responsible for various modifications of starches. For example, the degree of starch oxidation [17] and type of oxidant determines the functionality of the starch. \n\n\n\n<!-- Start of picture text -->\nCH2OH H H CH2OH H H CH2OH H<br>O O O<br>H H H<br>OH H OH H OH H<br>O O O O.....n<br>H OH H OH H OH<br><!-- End of picture text -->\n\n**Figure 4.3** General structures of starch. \n\nDextrins are water-soluble polysaccharides. They are intermediate products resulting from the hydrolytic breakdown of the starch. Solubility in water depends on process parameters such as temperature, retention time and acidity. Structural changes that take place are difficult to determine but it is known that dextrins have a shorter chain length and branched molecules [18]. \n\nThe most common tannic acid derivative widely used in flotation is Quebracho. The main phenolic nuclei present in Quebracho are resorcinol/phloroglucinol and catechol/pyrogallol of the structure shown in Figure 4.4. \n\n\n\n<!-- Start of picture text -->\nOH<br>HO O<br>OH where  n  = 1 to 200"}, {"page": 55, "text": "<br>O and molecular weight<br>is 200 to 50,000<br>OH<br>OH<br>n<br><!-- End of picture text -->\n\n**Figure 4.4** Quebracho structure. \n\n4. Modifying Reagents \n\n70 \n\nQuebracho is commercially available in the following three forms: (a) standard Quebracho, a direct hot-water extract from the heart-wood with adjusted pH (Qu–O), (b) sulfited Quebracho, in which sulfonic acid groups have been introduced (Qu–S) and (c) aminated Quebracho (Qu–A), where amine groups are introduced to ordinary Quebracho, rendering the polymer amphoteric (iso-electric point at pH 7). Each of these types of Quebracho has a different depressing effect. \n\nOxycellulose is the reaction product of alkyl cellulose and ethylene oxide (Figure 4.5). \n\n\n\n**Figure 4.5** Oxycellulose structure. \n\nThe effectiveness of oxycellulose as depressant [19] depends on the degree of esterification and polymerization. \n\n###### **Anionic polymers** \n\nThe most widely used polymers in mineral flotation from this group are carboxymethyl cellulose, cellulose gum and lignin sulfonates. Polyacrylates are the newest group of polymers, which have limited application. Carboxymethyl cellulose (Figure 4.6) is obtained by reaction of monochloroacetic acid or its sodium salts with alkali cellulose. \n\n\n\n<!-- Start of picture text -->\nH OH CH2OH<br>C C C O<br>O H H<br>OH H H<br>C C C C<br>H OH H<br>H O H<br>C O C C<br>CH2OCH2COONa H OCH2COONa<br><!-- End of picture text -->\n\n**Figure 4.6** Carboxymethyl cellulose. \n\nCarboxymethyl cellulose is manufactured with molecular weights ranging from 50,000 to 800,000. Several modifications are of interest to flotation because they display good depressing properties for highly floatable magnesium-bearing minerals.  These include sodium salts of phenolphthalein ether cellulose (Figure 4.7) and ethanesulfo cellulose (Figure 4.8). \n\n\n\n<!-- Start of picture text -->\nCOONa<br>CH2-OOC<br>H O<br>H<br>O<br>H OH<br>H<br>OH H n<br><!-- End of picture text -->\n\n**Figure 4.7** Phenolphthalein ether cellulose. \n\nOrganic Modifiers \n\n4.4 \n\n71 \n\n\n\n<!-- Start of picture text -->\nCH2OCH2CH2SO3Na<br>H O<br>H<br>O<br>OH H H<br>H OH n<br><!-- End of picture text -->\n\n**Figure 4.8** Ethanesulfo cellulose structure. \n\nGuar gums are derived from corn starch in which hydroxyethyl groups have been chemically substituted for a very small number of hydroxyl groups (Figure 4.9). There is a series of these products available, all of which depend on the degree of substitution and type of starch used. \n\n\n\n\n\n<!-- Start of picture text -->\nCH2OH CH2OH<br>H O H H O H<br>H<br>O O O<br>OH H OH H<br>H OH H OCH2CH2OH<br><!-- End of picture text -->\n\n**Figure 4.9** Typical structure of guar gum. \n\nAlginic acids are another group of polymers that did not find application in sulfide mineral flotation because of poor solubility and unstable composition. There are reports, however, that alginic acid showed excellent depressing effect on hydrophobic calcium minerals. The molecule of polyalginic acid is shown in Figur"}, {"page": 56, "text": "e 4.10. \n\n\n\n<!-- Start of picture text -->\nCOONa<br>O<br>H<br>H<br>..... O ....<br>H H H<br>OH OH<br>n<br><!-- End of picture text -->\n\n**Figure 4.10** Polyalginic acid structure. \n\nAnother important anionic polymer is lignin sulfonate, which is used as dispersant, flocculant and depressant. Lignin is an amorphous polyphenolic compound derived from enzymatic polymerization of three phenylpropanoid monomers shown in Figure 4.11. \n\n4. Modifying Reagents \n\n72 \n\n\n\n<!-- Start of picture text -->\nCH-CHCH2OH CH-CHCH2OH CH-CHCH2OH<br>OCH3 CH3O OCH3<br>OH OH OH<br>a)p-coumaryl alcohol   b) conyferil alcohol  c) sinapyl alcohol<br><!-- End of picture text -->\n\n**Figure 4.11** Monomers of lignin sulfonates: (a) p-coumaryl alcohol, (b) coniferyl alcohol and (c) sinapyl alcohol. \n\n\n\n<!-- Start of picture text -->\nC<br>C<br>C<br>HC=O (or CH2OH) 16 CH2OH CH2OH<br>HC CH3O CH _ O _ HC-O-HCOH<br>O CH CH2OH<br>OH<br>1 CH<br>CH2OH 15 HCOH 12 OCH3<br>CH3O O CH CH3O CH3O 11<br>OH 14 O H O<br>HCOH HOCHHC 2 O OCH3HOH2C CH C O H2C CH<br>CH2OH HC CH<br>2 HCOH<br>H2COH HO 9 CH HC CH2<br>O CH 13 HCOH O<br>OCH3 10<br>HC O<br>8 OCH3<br>HOCH2 3 HOH2CCH3O O<br>HC<br>OCH3 HC O<br>HC O<br>HC-OH<br>4 7<br>CH3O CH2OH H2COHCH3O<br>O CH HC O<br>HCOH<br>C=O<br>5 6<br>CH3O<br>OH OH (or O-C)<br><!-- End of picture text -->\n\n**Figure 4.12** Structural model of lignin (short form). \n\nOrganic Modifiers \n\n4.4 \n\n73 \n\nThe biosynthesis process, which consists essentially of radical coupling reactions, sometimes followed by additions of water, leads to the formation of three-dimensional polymers. \n\nThe simplest structural formula of lignin sulfonate is shown in Figure 4.12. \n\nIn practice, there are about 60 different types of lignins of interest; these are lignins with a molecular weight between 15,000 and 100,000 and are sugar free. The depressing effect of a specific lignin can be significantly improved when lignin is treated with a surfactant [20]. \n\nLow-molecular-weight acrylic acids and their derivatives are the newest polymers used in sulfide mineral flotation. These are mainly sodium salts of acrylic acid with a structural formula shown in Figure 4.13. \n\n\n\n<!-- Start of picture text -->\n.... . CH2 CH CH2 CH CH2 CH .....<br>COONa COONa COONa<br><!-- End of picture text -->\n\n**Figure 4.13** Sodium acrylate structure. \n\nThe newest member of the acrylic-based polymer is synthesized by Cytec [21] with the formula shown in Figure 4.14. \n\n\n\n**Figure 4.14** Structural formula of acrylic acid polymeric depressant. \n\nThis polymer was successfully used as pyrrhotite depressant during copper–nickel bulk flotation. \n\n###### **Cationic polymers** \n\nThe most important groups of the cationic polymers that are used in mineral flotation include: \n\n(a) Ethylenediamine with the formula indicated in Figure 4.15. \n\n\n\n**Figure 4.15** Ethylenediamine. \n\n4. Modifying Reagents \n\n74 \n\n- (b) Diethylenetriamine (DETA; Figure 4.16) \n\nH2N - C2H4 - NH - C2H4 - NH2 **Figure 4.16** DETA. \n\n- (c) Polyamines substituted di"}, {"page": 57, "text": "thiocarbamate with the formula shown in Figure 4.17. \n\n\n\n**Figure 4.17** Polyamine substituted dithiocarbamate \n\n\n- (d) Amino acids such as --alamine; NH2 (CH2)3 COOH and --amino butyric acid; - - \n\n- NH2 (CH2)2 COOH. \n\nThe application of amino oxides as depressants for pyrite has also been investigated. \n\n##### - **4.4.2 Organic acids carboxylates** \n\nOrganic acids have been used as gangue depressants during flotation of ores containing oxidic minerals. The most widely used organic acids are listed below: \n\n\n\n<!-- Start of picture text -->\na) Oxalic Acid<br>c) D-TartaricAcid<br>COOH<br>HOCHCOOH<br>COOH<br>HOCHCOOH<br>b) Citric Acid<br>CH2COOH<br>HO C COOH<br>CH2COOH<br><!-- End of picture text -->\n\nThese acids have been used in the following applications: \n\n- During the flotation of niobium as a silica, dolomite depressant and as pH regulator (oxalic acid). \n\n4.5 \n\n75 \n\nChelating Compounds as Modifiers/Gangue Depressants \n\n- During niobium/zirconium separation from bulk concentrate as a zirconium depressant (oxalic, citric acid) \n\n- During flotation of rare-earth oxides (bastnaesite, monazite) as gangue depressant (citric, tartaric acid). \n\nOxalic acid has been tried as a pyrrhotite depressant. Other organic acids, which have shown good depressing action of different silicates and aluminosilicates but have not been industrially tested, are given below \n\n\n\n<!-- Start of picture text -->\n <br> <br><br> <br><br><br> <br> <br><br><!-- End of picture text -->\n\n- Organic acids that contain the OH group in the molecule (i.e. citric, tartaric and mucic acids) are good dispersants for some oxidic minerals such as cassiterite, tan- talite and columbite [22]. Organic acid with OH groups have also shown good depressing effect on iron sulfides when used alone or in combination with ammonium salts [23]. \n\n##### **4.5 CHELATING COMPOUNDS AS MODIFIERS/GANGUE DEPRESSANTS** \n\nSome chelating compounds are capable of complete bonding of the activating cations into undissociable, hydratable inner complexes. Such chelating reagents are capable of depressing some gangue minerals (i.e. silicates and aluminosilicates) [24]. \n\nIt is believed that these chelates react with ions in solution pulp (i.e. calcium, magnesium iron) and form undissociated complexes that prevent activation of minerals. Their structure must embody two classes of functional groups resulting in a chelate ring closure by reaction with an ion. \n\n76 \n\n4. Modifying Reagents \n\n||Hydrophilic<br>group or|Short carbon<br>chain, one<br>hydroxyl<br>group intact<br>SO3H<br>Short carbon<br>chain (2 C)<br>one hydroxyl<br>group intact|\n|---|---|---|\n|mplexes [24]|Reactive<br>grouping<br>feature|C<br>OH<br>O<br>C<br>OH<br>C<br>OH<br>C<br>OH<br>O<br>C<br>N<br>H2<br>C<br>OH<br>C|\n|ydrophilic inner co|Complex<br>forming<br>group|OH<br>OH<br>OH|\n|at form soluble or h|Salt-<br>forming<br>group|COOH<br>COOH<br>NH2|\n|Organic compounds th|Corresponding chelate<br>(example)|C<br>H<br>C<br>OH<br>H<br>C<br>O<br>"}, {"page": 58, "text": "Fe/3<br>O<br>H<br>C<br>OH<br>S<br>O<br>Fe/3<br>O<br>N C C<br>H2<br>OH<br>H<br>Ag<br>H2|\n||Organic compound<br>yielding soluble or<br>hydrophobic chelate|**2 Aminoethanol**<br>**Sulfuric acid**<br>**Lactic acid**<br>C<br>H<br>C<br>COOH<br>OH<br>H<br>H<br>COOH<br>OH<br>HO3S<br>N<br>H<br>H<br>C<br>H<br>C<br>H<br>H<br>OH<br>H<br>H|\n\n\n\n4.5 \n\nChelating Compounds as Modifiers/Gangue Depressants \n\n77 \n\n\n\n<!-- Start of picture text -->\nNH<br>2<br>COOH NH<br>Short carbon chain, carbonyl group intact<br>2<br>O C OH O C NH<br>C O C<br>N<br>C NOH N C NH<br>CO NH<br>2<br>NOH COOH NH<br>O C NH<br>H C NO O<br>H N Ni<br>C O<br>C O Fe<br>C NH<br>COOH N Ag<br>H C NO HN<br>2<br>NH<br>C O<br>H C NOH<br>N H<br>COOH COOH<br>C O C NH<br>N N2<br>Dilsonitroso acetate H C NOH Quinolinic acid Guanylurea H<br><!-- End of picture text -->\n\n4. Modifying Reagents \n\n78 \n\nTypical examples of organic compounds forming soluble or hydrophilic inner complexes are shown in Table 4.5. The use of these reagents as depressants is not new. They have been examined in a number of studies [25,26] with positive results. For example, lactic acid showed good depressing effect on hornblende, pyroxene and biotite during flotation of hematite and ilmenite minerals. The use of quinolinic acid during flotation of hematite results in the adsorption of quinoline on hematite, allowing amine to selectively adsorb onto the hematite surface. \n\n##### **REFERENCES** \n\n1. Laskowski, J.S., and Pugh, R.J., Dispersion Stability and Dispersing Agents, _Colloid Chemistry in Mineral Processing_ , Vol. 12, 1992. \n\n2. Bulatovic, S.M., and Wyslouzil, D.M., _Process Development for Treatment of Complex Perovskite, Ilmenite and Rutile Ore_ , Elsevier, 1998. \n\n3. Polkin, C.A., _Beneficiation of Ores Containing Rare, Oxidic and Gold Containing Minerals_ , 2nd edn., Nevada, 1987. \n\n4. Shirley, J.F., Inorganic dispersant, In (D. Malhotra and W.F. Riggs eds) _Inorganic Depressants Chemical Reagents in Mineral Processing Industry_ , SME 1986. \n\n5. Draskic, D., Cyanide Depression of Naturally Floating Sphalerite in the Presence of Ferrous Ions, In (M.J. Jones ed) _Complex Sulphide Ores_ , IMM, October 1980. \n\n6. Konev, B.A., Separation of Copper-Zinc Sulphides, _Gornii Journal_ , No. 11, pp. 66–73, 1973. \n\n7. Bulatovic, S.M., _Plant Improvement Studies at San Martin Concentrator, Mexico_ , Report of Investigation LR-4670, April 1996. \n\n8. Shchekalva, R.N., and Podnek, A.K., Cyanide-Free Flotation of Copper-Zinc Ores from the Rarabash Deposit, _Tsvetnie Metaly_ , No. 6, pp. 31–39, 1975. \n\n9. Polkin, C.I., _Processing Practices of Non-metallic and Rare Earth Ores_ , 2nd edn, Nedra, Moscow, 1987. \n\n10. Leja, J., _Surface Chemistry of Froth Flotation_ , Plenum Press, New York, 1982. \n\n11. Veishinin, E.A., Cyanide-Free Flotation of Copper-Zinc Ore from the Uchalinsk Deposit, _Tsvetnie Metaly_ , Vol. 10, pp. 120–125, 1969. \n\n12. Bulatovic, S.M., New Copper-Lead Separation Process, US Patent 4,246,096, January 1981. \n\n13. Eigeles, M"}, {"page": 59, "text": ".A., _Regulating Reagents in Mineral Processing_ , Nedra, Moscow, 1977. \n\n14. Basmanov, Y.A., Use of Sodium Silicate in Mineral Flotation, Concentration of Mineral Ores (Papers), _Goskhimizdat_ , September 1950. \n\n15. Radley, J.A., _Starches and Their Derivatives_ ’, 4th edn, Chapman & Hall, pp. 282–354, 1968. \n\n16. Bulatovic, S.M., An Investigation of Different Starches as Iron Depressants During Amine Silica Flotation, Report of Investigation, 256pp., 1977. \n\n17. A.E. Stately Manufacturing Company, Starches and Their Derivatives, Bullit. 217/423-44-11. \n\n18. Gorlovskii, C.I., High Molecular Weight Organic Compounds as Flotation Depressants, _Obogashenie Rud_ , No. 6, pp. 26–33, 1956. \n\n19. Roberts, D., US Patent 3,844,412, October 1974. \n\n20. Bulatovic, S.M., Wyslouzil, D.M., and Rawling, K.R., Laboratory and Plant Evaluation of New Organic Depressant DS20 for Treatment of Nanisivic Massive Lead-Zinc Sulphide Ore, Conference of Metallurgist, Ottawa, Canada, 1986. \n\n21. Rothenberg, A.S., and Lip, D.W., Polymeric Sulphide Mineral Depressants, US Patent 4,744,893, pp. 346–366, May 1988. \n\nReferences \n\n79 \n\n22. Parsonage, P., and Marsden, A., The Influence of Structure of Reagents and Their Effectiveness as Dispersants for Cassiterite Suspension, _International Journal of Mineral Processing_ , Vol. 20, pp. 161–192, 1987. \n\n23. Bulatovic, S.M., and Salter, R.S., _Process Development for Treatment of Refractory Massive Sulphide Copper Ores_ , Copper ’91, Ottawa, Canada, August 18–21 1991. \n\n24. Gutzeit, G., Chelate-Forming Organic Compounds as Flotation Reagents, _AIME_ , February 1946. \n\n25. Dho. H., and Iwasaki, I., Chelating Modifiers in the Cationic Silica Flotation of Magnetic Taconite Concentrate, _Minerals and Metallurgical Processing_ , p. 65, May 1996. \n\n26. Iwaski, I., Bridging Theory and Practice in Iron Ore Flotation, In (R.R. Klimpel and L.G. Chanders eds) _Advances in Coal and Mineral Processing Using Flotation_ , pp. 177–190, 1985. \n\n# **– 5 –** \n\n### **Flocculants** \n\n##### **5.1 INTRODUCTION** \n\nPolymers of different chemical composition are used in the mineral processing industry as flocculants, coagulants and dispersants. The number of these polymers continues to grow and applications have expanded to include selective flocculation, anti-scaling agents and binders for dust control. All these chemicals are either organic polymers or inorganic substances. Because polymeric compounds can vary in electrical charge, molecular weight, three-dimensional structure and hydrophobicity, the range of compositions of functional polymers is virtually limitless. \n\nThe polymers used in the above applications can be broadly defined as large molecules made up of repeating units. In the case of long-chain synthetic polymers, a reactive monomer unit is polymerized with the same or other monomer units in a sequential fashion resulting in molecular strands. The number of linked units may vary anywhere from a few to as many as hundreds of thousands. This"}, {"page": 60, "text": " number reflects the molecular weight of the polymer. \n\nThe polymers used in flocculation, coagulation and dispersion, are either synthetic polymers (produced from polyacrylates) or natural polymers (starches, guar gums, etc.). \n\n##### **5.2 CLASSIFICATION OF FLOCCULANTS, COAGULANTS AND DISPERSANTS** \n\nThe chemicals used for flocculation, coagulation and dispersion can be classified into two broad groups: inorganic and organic reagents. A different classification [1] is based on the action of the flocculant and is divided into the following categories: \n\n- Polymers with flocculating action \n\n- Polymers with dispersing actions \n\n- Polymers with coagulating actions. \n\n<mark>81</mark> \n\n5. Flocculants \n\n82 \n\n##### **5.2.1 Inorganic flocculants** \n\nInorganic flocculants are used in applications where the source of cationic charge is required. Typical inorganic flocculants include: \n\n- Calcium salts; typically lime \n\n- Aluminum salts; such as sulfates or soda alum \n\n- Iron salts such as ferrous sulfate and ferric chloride. \n\nAluminum salts have been widely used in water treatment applications as well as in those in which coagulation is required. Ferro salts are used in applications where low pH is used, namely, in hydrometallurgical processes. \n\n##### **5.2.2 Organic flocculants** \n\nOrganic flocculants can be divided into two main groups [2]: natural and synthetic flocculants. \n\nNatural flocculants are derived from natural sources and have the general formula \n\n\n\n<!-- Start of picture text -->\nCH2<br>C O<br>H H<br>H<br>C C<br>H H<br>O O<br>C C<br>H H n<br><!-- End of picture text -->\n\nThese flocculants can be derived from guar gums, hydrolyzed starch, modified polysaccharides and others. The use of these flocculants is less common for dewatering, but they are widely used for selective flocculation during the treatment of iron ores and other oxides. \n\nSynthetic flocculants are commonly used in dewatering circuits. The number and varieties of these flocculants is very large. In principle, these flocculants can be divided into three distinct classes depending on the charge of the functional group. \n\n##### _Non-ionic polymers_ \n\nThese polymers are exclusively derived from acrylamides by polymerization. The molecular weight of these polymers ranges from 1 to 15 million.  A typical structure of a nonionic polyacrylamide is \n\n\n\n<!-- Start of picture text -->\nCH2 CH CH C CH<br>n C O C O<br>NH2 NH2 n<br><!-- End of picture text -->\n\n5.2 Classification of Flocculants, Coagulants and Dispersants \n\n83 \n\nOther non-ionic polymers include \n\n\n\n<!-- Start of picture text -->\nCH2 CH OCH2 CH2<br>CN n n<br>Polyacrylonitriles and polyethylene oxide:<br><!-- End of picture text -->\n\n##### _Polyelectrolytes_ \n\nPolyelectrolytes, depending on their charge (i.e. positive or negative) can be anionic or cationic. The representatives of the anionic flocculant group are: Co-polymers of acrylates–acrylamides: \n\n\n\n<!-- Start of picture text -->\nCH2 CH CH2 CH<br>C O C O<br>NH2 O Na<b"}, {"page": 61, "text": "r>x y<br>n<br><!-- End of picture text -->\n\nThe y-component can vary between 10% and 30%. \n\nExamples are the separan-type flocculant: \n\nSeparan NP10 _Y_ = 10% Separan NP20 _Y_ = 20% Separan NP30 _Y_ = 30% \n\n\n\n<!-- Start of picture text -->\nCH2 CH CH3<br>C O CH2 C<br>O Na C O<br>n<br>O Na<br>n<br>Polyacrylates Polymethacrylates<br><!-- End of picture text -->\n\nAerofloc 548 and 552 flocculants belong to this group. \n\n\n\n<!-- Start of picture text -->\nH2C CH<br>CH2 CH<br>SO3H SO3H<br>n n<br>Polystyrene - sulfonic acid Polyvinyl - sulfonic acid<br><!-- End of picture text -->\n\nExamples of flocculants from this group are natural polymers produced from carboxymethylcellulose, Tylose CBR400 and methylcellulose Tylose MH200, manufactured by Clariant Chemicals (formerly Hoechst Chemicals). \n\n5. Flocculants \n\n84 \n\nCationic polyelectrolytes are represented by polyethylene amines, polyvinyl amines and polyvinyl pyridines: \n\n\n\n<!-- Start of picture text -->\nH<br>CH2 CH2 N CH2 CH<br>HCl<br>n NH3Cl n<br>Polyethylene amines Polyvinyl amines<br><!-- End of picture text -->\n\n\n\nThe reaction products of the polyacrylamide and primary amines are: \n\n##### _Co-polymers_ \n\nCo-polymers are a reaction product of maleic acid and other compounds described by Wadsworth _et al_ . [3], and include the following: Co-polymer of styrene and maleic acid: \n\n\n\nCo-polymer of acrylic acid and maleic acid \n\nCo-polymer of vinylmethyl ether and maleic acid \n\n\n\n5.3 \n\n85 \n\nGeneral Application \n\n##### **5.3 GENERAL APPLICATION** \n\nApplication of the reagents described under flocculants can be broadly categorized into three major groups. These include flocculants, coagulants and dispersants. Table 5.1 lists some of the most important polymers that belong to each category. \n\nPolymeric and inorganic flocculants are employed in the mineral processing industry during the treatment of sulfides, oxides and silicates. Nowadays, they are used more and more in water treatment plants and also in waste treatment. \n\nCoagulants are chemicals that reduce the repellent charge on solids, allowing them to collide and agglomerate. In the treatment of very fine particles, such as clay, hydrometallurgical leach residue, etc., coagulants are used together with flocculants to improve settling characteristics. \n\nDispersants in mineral processing have found a wide range of applications. In flotation of clay-containing ores, dispersants have been found to improve metallurgical results and \n\n**Table 5.1** \n\n|Category|**Table 5.1**<br>List of the most important polymers presented in three cate<br>Chemical/polymer|gories<br>Class|\n|---|---|---|\n|Flocculants|1. Polyacrylamides<br>2. Acrylamide/sodium acrylate co-polymers<br>3. Sodium or ammonium polyacrylates<br>4. Acrylamide DMAEM<sup>_a_ </sup>or DMEA<sup>_a_ </sup>quat co-polymers<br>5. Acrylamide DADMAC co-polymers<br>6. Polyethylene oxide<br>7. Guar gum<br>8. Hydrolyzed starch<br>9. Acrylamide/sodium 2-amps co-polymers (sulfonate)<br>10. Modified polysaccharides<br>"}, {"page": 62, "text": "11. Ferro salts|Non-ionic<br>Anionic<br>Anionic<br>Cationic<br>Cationic<br>Non-ionic<br>-<br>-<br>Anionic<br>-<br>-|\n|Coagulants|1. Poly DADMAC<br>2. DADMAC/acrylamide co-polymers<br>3. Epichlorohydrin/dimethylamine condensation polymers <br>4. Poly aluminum chloride<br>5. Amine/formaldehyde condensation reagents|-<br>-<br> -<br>-<br>-|\n|Dispersants<br>_a_Homopolymer|1. Polyacrylic acid sodium or ammonium salts<br>2. Methylacrylates/acrylic co-polymers<br>3. Acrylate/2-amps co-polymers<br>4. Polymaleic acid and sodium salts<br>5. Methacrylate/acrylic co-polymers and salts<br>s of diallyl dimethyl ammonium chloride with the general formula:<br>CH2<br>CH2<br>N<br>H3C<br>CH3<br>_n_<br>Cl|Low molecular weight<br>Low molecular weight<br>Low molecular weight<br>Low molecular weight<br>Low molecular weight|\n\n\n\n5. Flocculants \n\n86 \n\nreduce reagent consumptions. Dispersants are extensively used in selective flocculation. In maintaining the stability of slurry and controlling slurry viscosity, dispersants play an important role. Many regulating reagents described in Chapter 3 also have a dispersing effect. \n\n##### **REFERENCES** \n\n1. Mahoney, R.P., and Roe, J.W., Polymer Usage in Mineral Beneficiation, In (P.S. Mulukutta ed) _Reagents for Better Metallurgy_ , SMME, 1994. \n\n2. Blazy, P., Flocculation and Flocculants, _Industrie Minerale-Metallurgie,_ Paris, France, 1973. \n\n3. Wadsworth, H.E., and Cutler, I.B., Flocculation of Mineral Suspensions with Coprecipitated Polyelectrolytes, _Mining Engineering_ , Vol.6, pp. 134–142, April 1956. \n\n# **– 6 –** \n\n### **Summary of the Theoretical Aspects of Flotation** \n\n##### **6.1 INTRODUCTION** \n\nIn mineral processing, flotation can be defined as a technique used for concentration and/or purification of mineral value, which is governed by interfacial properties of the solid–liquid–gas system and changes in these properties by additions of various reagents to the system. Flotation is not in any way a chemical, physiochemical or physical process; it is a combination of chemical, physiochemical and physical phenomenas that govern the three-phase flotation system. In spite of dramatic progress in the past 90 years of mineral science on understanding the flotation process, the flotation phenomena is still unpredictable. For example, in chemistry it is possible to predict a chemical reaction and the end product can be defined. In physics, for example, motion obeys the law of physics, etc. In mineral flotation, even if we tend to think that flotation is governed by the law of flotation phenomena, which is predictable, this in fact is not true. If there are laws that govern flotation phenomena, which can be predicted similar to chemical reactions or physical law, then it would be possible to create a perfect flotation system. \n\nThe progress and achievements made in mineral science over the past 80 years is undoubtedly a breakthrough which makes development of a separation process much easier, even though the mechanism invol"}, {"page": 63, "text": "ved in flotation or non-flotation with various reagents is not yet fully established. It is believed that a flotation process is primarily the result of the tendency of certain surface-active species to concentrate at the liquid–gas interface and the tendency of some other species or particles to associate with or adsorb these surface-active species [1]. The techniques based on the ability and tendency of various species to associate with the different reagents are ion flotation for the separation of ions, micro-flotation for the separation of minerals that possess primarily polar surfaces and froth flotation for the separation of minerals that posses mostly polar surfaces. \n\nIt should be noted that flotation is not concerned with altering the chemical nature of the solid phase (mineral particles), but to alter or modify their surfaces [2]. In theory, freshly exposed mineral particles possess some level of surface energy. In practice, this may or may not be the case, because their surface energy, known in scientific terms, does not exist due to the fact that during milling and mining, the surface energy of the particulate mineral cannot be preserved and these surfaces are altered by either oxidation or contamination. \n\n<mark>87</mark> \n\n6. Summary of the Theoretical Aspects of Flotation \n\n88 \n\nTherefore, the action of the collector on mineral surfaces or other modifiers is not the same as that of pure minerals used in scientific studies and the mode of adsorption of, say, a collector on a mineral surface is obviously different. It is, however, possible that surfaces of specific minerals can be restored by using surface modifiers, which may restore the natural surface. Therefore, modifiers and collectors play a decisive role in flotation or non-flotation of particular minerals. Unfortunately, only limited data exist on the contribution of modifiers to collector action on mineral surfaces. The exception is only a few modifiers such as pH modifiers, cyanides and sodium sulfate. \n\nThis chapter summarizes theoretical aspects of flotation. The intention is to help understand the basic principles of flotation from the practical point of view. \n\n##### **6.2 THE THREE-PHASE SYSTEM AND ITS IMPORTANCE IN FLOTATION** \n\nThe three-phase system (i.e. particles–air–water) has been the subject of numerous studies since the early days of flotation. The interfacial phenomenon is considered to play a decisive role in flotation and represents the basic foundation of the theory of flotation. In reality, the three-phase system is so complex that theoretical consideration of the laws governing the system is merely hypothetical and is based on many approximations. \n\nThe mineral–water, mineral–air and water–air interfaces are considered to posses a surface energy that plays a decisive role in most of the aspects of the flotation phenomenon. Because the atoms and ions, which are part of the mineral surface, are subjected to different transformations due to the changes in t"}, {"page": 64, "text": "he environment, the same can apply to the water and gaseous phases. It is considered that elemental particles, which may exist in the surface layer, possess a greater amount of energy than those inside the bulk phase. This excess of energy is known as surface energy. \n\nIn principle, there is evidence that solubility of minerals is related to surface energy. The surface energy is also responsible for adsorption and non-adsorption of reagents in the interfacial phases. \n\n##### **6.2.1 Mineral particle phase** \n\nIn practice, the mineral particle phase is the most complex, not only because it consists of numerous different minerals, but also as the mineral particles undergo many changes. Because of this, they may also release different ions and cations, which migrate into the liquid phase, making the liquid phase also complex. In theory, the mineral phase represents a major problem in theoretical explanations and treatment of flotation processes. Regardless, the surface character of a mineral particle plays a major role in their interaction with reagents. It is important to mention some of the features of mineral surfaces related to the interaction with reagents. \n\nThe chemical composition of the mineral surface in natural ore is never the same as determined by the chemical formula of the particular mineral. The mineral particle may not be liberated or may contain inclusions of other minerals known as composite particles. The mineral particle defects (i.e. cracks) that occur during grinding or naturally in the crystals \n\n6.2 The Three-Phase System and its Importance in Flotation \n\n89 \n\nare common. The cracks in the crystal are believed to form non-equilibrium forces of the particular mineral. \n\nThe physiochemical properties of the mineral surface of the same mineral species are considered to be variable, which means that the adsorption layer of the reagent on such a surface may also be variable. This phenomenon is referred to as the heterogeneity of a mineral surface. It is believed that heterogeneity of the mineral surface effects the interaction with different reagents. Numerous attempts have been made [3] to classify minerals according to their chemical and crystallographic properties. In such a classification, the crystals are differentiated according to the presence of strong interatomic or weak inter-molecular bonds. Gardner [4] has modified the above classification method by using criteria that include sharing of electrons by neighboring atoms or groups and the presence of a charge in atoms or groups. In 1950, Gardner [5] classified minerals, according to their flotation properties, into six major groups shown in Table 6.1. \n\nThese classifications, although intended to provide a scientific basis for understanding flotation phenomena; in reality the properties of crystals and minerals cannot be classified according to crystallographic, chemical or flotation properties. There are a number of major problems that cannot be incorporated in any of t"}, {"page": 65, "text": "he classifications, some of which include the following: \n\n- Although during size reduction crystals under impact break along crystallographic planes (i.e. “planes of cleavage”), they also undergo secondary fractures that definitely alter surface properties of the crystal, so the basic rules of crystal fractures do not exist in reality. \n\n**Table 6.1** \n\n|Group|**Table 6.1**<br>Classification of minerals b<br> Minerals|y Gardner [5]<br>Representatives|\n|---|---|---|\n|1|Sulfides of heavy and native metals|Copper, lead, zinc, bismuth, antimony<br>and mercury|\n|2|Non-polar, non-metallic minerals|Graphite, sulfur, coal and talc|\n|3|Oxidized minerals of heavy metals|Carbonates, sulfates and silicates of<br>copper, lead, zinc and other salts<br>derived from<br>oxygenated acids|\n|4|Polar salt-type minerals that contain<br>cations of calcium, magnesium, barium<br>and strontium|Scheelite, apatite, fluorite, calcite, bornite,<br>magnesite, dolomite and celestite.|\n|5|Oxides, silicates and aluminosilicates|Silica, zircon, rutile, ilmenite, hematite,<br>magnetite, feldspar, spodumene, mica,<br>sericite, kaolinite, tourmaline, etc.|\n|6|Soluble salts of alkyl and alkaline earth metals|Sylvite, langbeinite, kyanite, etc.|\n\n\n\n6. Summary of the Theoretical Aspects of Flotation \n\n90 \n\n- The surface properties of the same crystal may vary considerably with the origin of formation. For example, zircon crystals found in heavy mineral sands, sedimentary and hard rock deposits all have different surface properties and crystal structure. Zircon found in hard rock deposits does not have a distinct crystal structure as the zircon found in heavy mineral sands. Accordingly, the flotation property of these two zircon mineral species is different. There are numerous examples of such differences for many minerals including oxides, silicates and sulfides. \n\n- Classification of minerals according to flotation properties can be regarded as the most generalized form of classification, merely because, for example, the flotability of sulfides with xanthate collectors can be as good as the flotability of polar salt minerals with fatty acids. \n\nIn reality, the mineral particle phase is never one mineral phase, even in the case of the simplest ore, such as porphyry copper ore. It is a multi-mineral system, which is composed of a variety of different minerals with different crystallographic chemical and surface properties. The chemical interaction of ions from different minerals in the multi-mineral particle phase always occurs. For example, in the case of polymetallic ores containing copper and zinc, where copper minerals can be oxidized or altered, the sphalerite on its surface may contain copper cations rendering sphalerite flotable under conditions in which chalcopyrite is floated. Although it is shown that, for example, pyrochlore can be floated with fatty acid collectors and sodium oleate in real practice, this is never the case because separation of pyrochlore from the multi-mine"}, {"page": 66, "text": "ral phase using fatty acids is impossible. \n\nDuring size reduction, the complete liberation of the individual minerals and crystals may not be possible and, therefore,
