Repository: NDDev-Technocracy-OpenNetwork/hack-2026-nornickel-knot

> **DEPRECATED.** This repository is archived and no longer maintained.
> It is kept read-only for reference; its GDS anchor records
> `lifecycle: archived` under `portfolio:archived-projects`.

# Nornickel Scientific Knot

Живая карта знаний R&D для горно-металлургической отрасли: система превращает архив отчётов, статей, презентаций и экспериментальных материалов в типизированный граф знаний, а затем отвечает на вопросы естественным языком с источниками и страницами первоисточников.

Проект подготовлен командой **Harmonic Labs** для **Норникель AI Hack 2026**, трек **«Научный клубок»**.

File: data/parsed/Материалы конференций/XX Международная Черняевская конференция по химии, аналитике и технологии платиновых металлов.json (part 5 of 19)
В.В. Татарчук_** \n\nФедеральное государственное бюджетное учреждение науки Институт неорганической химии им. А.В. Николаева СО РАН Россия, 630090, Новосибирск, пр. Акад. Лаврентьева, 3 sergievskaya@niic.nsc.ru, tat@niic.nsc.ru \n\nНаночастицы (НЧ) Ag и Au востребованы при разработке инновационных материалов и устройств для электроники, катализа и биомедицины. С практической точки зрения необходимо, чтобы НЧ обладали стабильными функциональными свойствами, на которые наряду с химическим составом оказывают влияние форма, размер и дисперсность частиц. Одним из эффективных методов получения НЧ заданного размера и формы является синтез в мицеллах. \n\nНами были исследованы кинетические закономерности роста НЧ Ag и Au при восстановлении Ag<sup>+</sup> и AuX4– (X = Cl, Br) гидразином в дисперсной водной фазе (ДВФ), инкапсулированной в полярные полости обратных мицелл оксиэтилированных ПАВ (дисперсионная среда − _n_ -декан). Кинетика роста описывается в рамках автокаталитической модели. Скорость процесса лимитируется восстановлением Au<sup>III</sup> →Au<sup>0</sup> и Ag<sup>I</sup> →Ag<sup>0</sup> , которое происходит по двум маршрутам: гомогенному в ДВФ и «гетерогенному» на поверхности растущих частиц. При этом гомогенный маршрут лимитирует скорость зародышеобразования _m_ M<sup>0</sup> →(M<sup>0</sup> ) _m_ , а «гетерогенный» – скорость роста (M<sup>0</sup> ) _n_ +M<sup>0</sup> →(M<sup>0</sup> ) _n_ +1, M<sup>0</sup> = Au<sup>0</sup> , Ag<sup>0</sup> , _m_ ≥ _n_ . Стехиометрический механизм восстановления включает равновесное образование и необратимый редокс-распад промежуточных комплексов Au(N2H4)X3, Au(N2H4)X, Ag(N2H4)2NO3. \n\nФакторами, оказывающими влияние на кинетику роста НЧ, являются исходная форма Au<sup>III</sup> и Ag<sup>I</sup> , концентрация восстановителя, температура ( _T)_ , фоновый состав и ионная сила ( _I_ ) ДВФ, солюбилизационная емкость ( _V_ s/ _V_ o − отношение объема ДВФ к общему объему мицеллярного раствора). \n\nПо воздействию на скорости маршрутов данные факторы можно разделить на три группы. \n\nПервая группа приводит к увеличению скоростей обоих маршрутов роста НЧ, к ней относятся _c_ N2H4, _T_ , _I_ и _V_ s/ _V_ o. Скорость процесса возрастает с ростом _c_ N2H4, причем влияние на «гетерогенный» маршрут больше, чем на гомогенный. Чув"}, {"page": 54, "text": "ствительность маршрутов к _T_ примерно одинакова, увеличение _T_ приводит к синхронному увеличению скорости. Кинетика восприимчива к солевым эффектам среды и свойствам воды как растворителя в составе ДВФ. С увеличением концентрации фонового электролита скорость маршрутов увеличивается пропорционально _I_ . Увеличение _V_ s/ _V_ o приводит к увеличению размера исходных мицелл и их водных ядер, уменьшению доли структурированной воды и увеличению доли объемной воды в ДВФ, а также увеличению скоростей обоих маршрутов. \n\nВторая группа представлена таким параметром, как устойчивость исходной комплексной формы металла. Чем выше устойчивость прекурсора (AuBr4<sup>−</sup> > AuCl<sup>−</sup> 4 , Ag ( NH3 ) 2 + > Ag ( H 2О )+ 2 ), тем меньше скорости обоих маршрутов. \n\nК третьей группе факторов относятся параметры, оказывающие противоположное действие на скорости процессов зародышеобразования и роста. При ионной ассоциации Ag ( N 2H4 )+ 2 с анионами фоновых солей эффективная константа скорости для маршрута в ДВФ увеличивается с повышением устойчивости ионных пар, тогда как влияние ассоциации на константу «гетерогенного» автокаталитического маршрута невелико и имеет скорее негативную тенденцию. \n\n_Работа выполнена при поддержке РФФИ (грант № 12-03-00091-а)._ \n\n59 \n\nXX Международная Черняевская конференция по химии, аналитике и технологии платиновых металлов \n\n###### **Получение  комПозита  наночастиц  золота и  оксида  кремния,  модиФицированных 6-меркаПтоПурином  для  биомедицинских  целей** \n\n**_1А.П. Сергиевская, 1Н.И. Алферова, 1П.Е. Плюснин, 2В.И. Зайковский, 1Т.М. Корда, 1П.Н. Гевко, 1Е.А. Максимовский, 1В.В. Татарчук_** \n\n1Федеральное государственное бюджетное учреждение науки Институт неорганической химии им. А.В. Николаева СО РАН Россия, 630090, Новосибирск, пр. Акад. Лаврентьева, 3 \n\n2Федеральное государственное бюджетное учреждение науки Институт катализа им. А.В. Борескова СО РАН Россия, 630090, Новосибирск, пр. Акад. Лаврентьева, 5 sergievskaya@niic.nsc.ru \n\nМатериалы на основе наночастиц (НЧ) Au и SiO2 представляют интерес для биологии и медицины, в частности для адресной доставки лекарственных средств (АДЛ), фототермической терапии и визуализации клеток. Поскольку свойства НЧ зависят от их размера, то для практического применения НЧ должны обладать узким размерным распределением. Эффективным методом получения НЧ с узким размерным распределением является синтез в обратномицеллярных системах ПАВ. \n\nЦель данной работы – синтез композитов НЧ Au-SiO2 (НЧ Au, адсорбированные на сферах SiO2), их модификация 6-меркаптопурином (6-М; противоопухолевое средство из группы антиметаболитов), исследование свойств НЧ Au-SiO2@6-M и возможности их применения для АДЛ. Предполагается, что применение SiO2 в качестве носителя и стабилизатора для НЧ Au позволит снизить их токсическое действие, а контроль над размером сфер носителя − управлять селективностью АДЛ. \n\nНЧ синтезировали в мицеллах оксиэтилированных ПАВ: НЧ Au ( _d_ Au = 8,8 ± 1,5 нм) − за счет восстановле"}, {"page": 55, "text": "ния HAuCl4 гидразином, НЧ SiO2 ( _d_ SiO2 = 40 ч 180 нм) − за счет гидролиза тетраэтоксисилана (ТЭОС) в присутствии аммиака. Для получения дисперсий Au-SiO2 применяли два варианта: гидролиз ТЭОС в мицеллярном растворе, уже содержащем НЧ Au, или смешение двух растворов с заранее синтезированными НЧ Au и SiO2. Из раствора ПАВ композитные частицы Au-SiO2 выделяли в виде ультрадисперсных порошков при введении полярного растворителя (ацетон, эта- \n\nнол), либо экстрагировали в диметилсульфоксид (ДМСО) и затем осаждали в результате центрифугирования. Порошки Au-SiO2 редиспергируются в воде и полярных органических растворителях, их коллоидные растворы имеют спектр поверхностного плазмонного резонанса аналогичный НЧ Au, полученным в мицеллах. Иммобилизацию 6-М на композитные НЧ Au-SiO2 осуществляли за счет смешения растворов (в воде, этаноле или ДМСО), содержащих НЧ и лекарственный препарат. Сорбцию 6-М на НЧ Au-SiO2 подтверждают данные ЭСП и ИК-спектроскопии, элементного анализа. \n\nНа рис. представлены ПЭМ-изображения композитных НЧ Au-SiO2 и спектры поглощения их коллоидных растворов при синтезе в мицеллах ( _в_ **1** ), после экстракции в ДМСО ( _а, в_ **2** ) и в раствор 6-М в ДМСО ( _б, в_ **3** ). \n\n\n\n<!-- Start of picture text -->\nв<br><!-- End of picture text -->\n\n\n\n<!-- Start of picture text -->\nа<br><!-- End of picture text -->\n\n\n\n<!-- Start of picture text -->\nб<br><!-- End of picture text -->\n\n_Работа выполнена при поддержке РФФИ (грант № 12-03-00091-а) и ИНХ СО РАН (грант для молодых ученых № 100-22)._ \n\n60 \n\nСекция 1. Химия соединений платиновых металлов и золота \n\n###### **синтез  и  Физико-химические  исследования комПлексных  соединений  Платины(ii)  с  амминами и  алиФатическими  аминами** \n\n###### **_А.К. Старков, Г.А. Кожуховская_** \n\nФедеральное государственное бюджетное учреждение науки Институт химии и химической технологии ИХХТ СО РАН 660036, Красноярск, Академгородок, 50, стр.24 kaz@icct.ru \n\nИзвестно, что комплексные соединения платины(II) с аминами и алифатическими аминами проявляют биологическую активность и могут быть использованы при лечении злокачественных заболеваний. Поэтому к синтезу и установлению индивидуальности этих соединений необходимо подходить особо тщательно. Для того чтобы получить чистые соединения комплексов платины(II), необходимо иметь высокочистые исходные соединения. В связи с этим были разработаны новые способы получения комплексных соединений, таких как K2[PtCl4] – исходное для синтеза _цис_ -[PtL2Cl2], где L = NH3, CH3NH2, C2H5NH2, _i_ -C3H7NH2, что позволило повысить выход и чистоту основных продуктов в 1,3 раза; и K[PtNH3Cl3] [1] – исходное для синтеза _цис_ -[PtNH3LCl2], где L = CH3NH2, C2H5NH2, _i_ -C3H7NH2, что позволило повысить выход и чистоту основных продуктов в 3 раза. \n\nНаряду с комплексными соединениями платины(II) _цис_ -конфигурации были разработаны новые способы синтеза смешанолигандных комплексов _транс_ -[PtLL<sup>1</sup> Cl2], где L, L<sup>1</sup> = CH3NH2, C2H5NH2, _i_ -C3H7NH2. \n\nДля"}, {"page": 56, "text": " доказательства индивидуальности и строения комплексных соединений _цис_ -[PtL2Cl2], где L = NH3, CH3NH2, C2H5NH2, _i_ -C3H7NH2, _цис_ - [PtNH3LCl2], где L = CH3NH2, C2H5NH2, _i_ -C3H7NH2 и _транс_ -[PtLL<sup>1</sup> Cl2], где L, L<sup>1</sup> = CH3NH2, C2H5NH2, _i_ -C3H7NH2 использовали методы элементного анализа, РСтА, РФА, ИК-спектроскопии, УФспектрофотометрии и термогравиметрии. Рентгенографические исследования позволили впервые определить параметры элементарной ячейки, группу симметрии для всех синтезированных комплексных соединений платины(II). А для трех соедине- \n\nний – _цис_ -[Pt(CH3NH2)2Cl2], _цис_ -[Pt(C2H5NH2)2Cl2], цис-[Pt(NH3)( _i_ -C3H7NH2)Cl2] впервые установлены структуры [2–4]. ИК-спектроскопическое исследование позволило сделать отнесение деформационных колебаний для всех комплексных соединений, опираясь на литературные данные. УФ-спектры синтезированных комплексных соединений получены впервые. Термогравиметрическое разложение всех соединений позволило определить устойчивость этих соединений. Изучена их растворимость. \n\nДанные элементного анализа, РСтА, РФА, ИК-спектроскопии, УФ-спектрофотометрии, термогравиметрии, растворимости подтвердили состав соединений, строение и отсутствие примесей. Все полученные комплексные соединения платины(II) обладают биологической - активностью. А комплексные соединения _цис_ [Pt(NH3)2Cl2], _цис_ -[Pt(NH3)( _i_ -C3H7NH2)Cl2] и _цис_ - [Pt(NH3)(C2H5NH2)Cl2] являются препаратами при лечении злокачественных заболеваний. \n\n###### **Список литературы** \n\n1. Пат. Российская Федерация / Старков А.К., Кожуховская Г.А. – № 2409520, опубл. 20.01.2001, бюл. № 2. \n\n2. Kirik S.D., Starkov A.K., Kozhuhovskaya G.A. // Acta Cristalographica C62. – 2006, № 6. – P. 249–251. \n\n3. Kirik S.D., Starkov A.K. // Acta Cristalographica E63. – 2007. – P. 2685–2686. \n\n4. Kirik S.D., Starkov A.K., Matsulev A.N., Kondrasenko A.A. // Journal of Molecular Structure. – 2011. – 987. – P.152. \n\n61 \n\nXX Международная Черняевская конференция по химии, аналитике и технологии платиновых металлов \n\n###### **люминесцентные  свойства  комПлексов Платиновых  металлов  с  Производными 2,1,3-бензотиадиазола** \n\n**_1Т.С. Сухих, 1,2Д.А. Баширов, 2В.В. Муравьев, 1,2С.Н. Конченко, 2,3А.В. Зибарвев_** \n\n1Институт неорганической химии им. А.В. Николаева СО РАН Россия, 630090, Новосибирск, пр. Акад. Лаврентьева, 3 \n\n2Новосибирский государственный университет Россия, 630090, Новосибирск, ул. Пирогова, 2 \n\n3Институт органической химии СО РАН Россия, 630090, Новосибирск, пр. Акад. Лаврентьева, 7 tasyha@ngs.ru \n\nПроизводные 2,1,3-бензотиадиазола являются перспективными соединениями в качестве строительных блоков для дизайна молекулярных магнетиков и проводников. Кроме того, благодаря своим фотофизическим свойствам такие гетероциклы могут быть использованы в качестве компонентов органических светодиодов (OLED) как в виде индивидуальных молекул или структурных звеньев органических полимеров, так и в виде комплексов переходных металлов [1]. Целью данной "}, {"page": 57, "text": "работы является синтез и изучение фотолюминесцентных свойств комплексов платиновых металлов с производными 2,1,3-бензотиадиазола. \n\nБыли изучены реакции 2,1,3-бензотиадиазола (L<sup>1</sup> ), его 4-гидроксо- (L<sup>2</sup> ) и 4-амино- (L<sup>3</sup> ) производных с [ Ir Cp2 ∗ 2Cl4 ] (Cp* = пентаметил-циклопентадиенил) и бипиридильными комплексами рутения. Получены следующие комплексы: [ Ir Cp2 ∗ 2LCl1 4 ], [ Ir Cp2 ∗ L Cl2 ], [ Ir Cp2 ∗ 2L Cl2 3 ], [ Ir Cp2 ∗ L Cl3 2 ], [2], [Ru(bpy)2L<sup>2</sup> ](PF6) (bpy = 2,2’-бипиридил). Также исследовались фотолюминесцентные свойства полученных соединений. Показано, что комплексы проявляют люминесценцию в видимой области. Длина волны эмиссии изменяется в зависимости от типа гетероцикла. \n\n###### **Список литературы** \n\n1. Neto B.A.D., Lapis A.A.M., da Silva Jъnior E.N., Dupont J. // Eur. J. Org. Chem. _–_ 2013. – P. 228–255. \n\n2. Bashirov D.A., Sukhikh T.S., Kuratieva N.V. et al. // Polyhedron. – 2012. – 42. – P. 168–174. \n\n\n\nРисунок. Структура комплекса [Ru(bpy)2L<sup>2</sup> ](PF6). Атомы H и противоион не показаны \n\n_Работа выполнена при поддержке грантов РФФИ №. 12-03-31530, 12-03-31759, 13-01-01088 и Федеральной целевой программы «Кадры» № 8631._ \n\n62 \n\nСекция 1. Химия соединений платиновых металлов и золота \n\n###### **синтез  и  характеризация  наночастиц  золота, стабилизированных  абиетиновой  кислотой, изоникотиновой  кислотой  и  акриламидом** \n\n**_1В.В. Татарчук, 1А.П. Сергиевская, 1 И.А. Дружинина, 2В.И. Зайковский_** \n\n1Федеральное государственное бюджетное учреждение науки Институт неорганической химии им. А. В. Николаева СО РАН Россия, 630090, Новосибирск, пр. Акад. Лаврентьева, 3 \n\n2Федеральное государственное бюджетное учреждение науки Институт катализа им. Г.К. Борескова СО РАН Россия, 630090, Новосибирск, пр. Акад. Лаврентьева, 5 tat@niic.nsc.ru \n\nНаночастицы золота (НЧ Au) находят широкое применение для инновационных материалов и технологий в электронике, оптоэлектронике, катализе, аналитической сенсорике, биологии и медицине. Среди способов их получения распространение получило химическое восстановление соединений Au<sup>III</sup> в растворах, включая гомогенные, гетерогенные и коллоидные системы. Практический интерес представляют стабильные НЧ, имеющие определенные форму и средний размер, а также узкое размерное распределение. Стабилизация частиц достигается за счет создания защитных оболочек из соответствующих химических реагентов. Поскольку природа защитного реагента влияет не только на стабильность, но и на свойства НЧ, которые зачастую трудно предсказать заранее, то во всем мире продолжает оставаться актуальным синтетическое направление исследований с привлечением новых, не испытанных реагентов. \n\nВ нашей работе для стабилизации НЧ Au впервые применены абиетиновая ( **АК** ) и изоникотиновая ( **ИНК** ) кислоты, а также акриламид ( **АА** ). В ходе исследования оптимизированы условия синтеза по растворителю, концентрациям защитного регента и восстановителя NaBH4 (в случае **АА*"}, {"page": 58, "text": "* восстановителем является сам стабилизирующий реагент). Полученные препараты НЧ Au охарактеризованы методами УФ-видимой и ИКспектроскопии, просвечивающей электронной и атомно-силовой микроскопии. \n\nНЧ Au, синтезированные в ДМФА и стабилизированные **ИНК** , можно выделить в виде устойчивого фиолетового порошка, который является гидрофильным и редиспергируется в воде и полярных растворителях (этанол, изопропанол, ацетон, ДМФА, ДМСО) с образованием коллоидных растворов. Редиспергированные НЧ Au имеют тот же спектр с полосой поверхностного плазмонного резонанса при λmax = 535 нм, что и синтезированные НЧ в растворе _in situ_ . Порошок состоит из сферических частиц с диаметрами золотых ядер от 3,5 до 30 нм и вытянутых сростков с размерами до 30Ч80 нм. \n\n**АК** позволяет синтезировать НЧ Au в этаноле (λmax = 530 нм), изопропаноле (λmax = 541 нм), ДМФА (λmax = 535 нм), ДМСО (λmax = 530 нм). Центрифугированием можно выделить фиолетовый осадок НЧ, который гидрофобен и редиспергируется в приведенных растворителях, а также в ацетоне и хлороформе. НЧ Au стабильны в растворах и в виде осадка под слоем растворителя, высушивание приводит к агломерации. НЧ имеют узкое размерное распределение, средний диаметр 7,1±1,0 нм (синтез в ДМФА). \n\nВ случае **АА** стабилизация НЧ Au при синтезе в воде достигается за счет спонтанной полимеризации **АА** . НЧ характеризуются λmax = 535 нм в спектре и широким набором размеров (от 3 до 150 нм) и форм (сферы, призмы, бипирамиды и др.). Испарение воды приводит к образованию золотого зеркала на твердых поверхностях. \n\n\n\n_Работа выполнена в рамках проекта РФФФ № 12-03-00091-а._ \n\n63 \n\nXX Международная Черняевская конференция по химии, аналитике и технологии платиновых металлов \n\n###### **Экстракция  Палладия  и  серебра  тиакаликс [4]аренами и  их  ациклическим  аналогом  из  карбонатных и  аммиачно-карбонатных  растворов** \n\n**_1В.Г. Торгов, 1Г.А. Костин, 1Т.В. Ус, 1Т.М. Корда, 2А.Б. Драпайло_** \n\n1Институт неорганической химии им. А.В.Николаева СО РАН Новосибирск, пр. Акад. Лаврентьева, 3 \n\n2Институт органической химии НАН Украины Киев, ул. Мурманская, 8 torgov@niic.nsc.ru, yik@ioch.kiev.ua \n\n_п_ -Третбутилтиакаликс[4]арен ( **1** , LH4) в отличие от традиционного каликс[4]арена характеризуется наличием донорных атомов серы и более высокими кислотными свойствами ОН-группы нижнего обода. Это обуславливает возможность координационной экстракции из азотнокислых растворов протонированными формами ТКА с участием атомов серы квадратных комплексов палладия (DPd = 10<sup>2</sup> ) при низком извлечении линейных комплексов серебра (DAg  = 0,01) и их совместное извлечение из щелочных карбонатных и аммиачнокарбонатных растворов с участием мостиковых атомов серы и депротонированных молекул ТКА. В отличие от азотнокислых сред при переходе к карбонатным и аммиачно-карбонатным растворам величины коэффициентов распределения серебра (DAg) выше таковых для палладия (DPd), снижаются с ростом комплексообразующих свойств среды (Na2CO3 > NH4HCO3), "}, {"page": 59, "text": "с увеличением концентрации аниона и рН. При одинаковых концентрациях атомов серы в **1** и в его ациклическом аналоге **2** в оптимальных для каждого условиях экстрагенты существенно не различаются по своей экстракционной способности. \n\nМетодами разбавления и насыщения экстрагентов определена стехиометрия и рассчитаны константы экстракции палладия и серебра тиакалисаренами из карбонатных и аммиачно-карбонатных растворов. Межфазное распределение палладия при рH 11–12 и концентрациях CO32<sup>−</sup> < 0,5 M описывается двумя константами для моноядерных форм: [PdLH2] и [Pd(LH2)2], при CO32<sup>−</sup> = 2 M для описания также необходимы две константы для моно[PdLH2] и биядерной [Pd2L] форм. При экстракции серебра из растворов NH4HCO3 с рН 8,1–8,6 рассчитанные константы экстракции моно- [AgLH3] и биядерной [Ag2LH2] форм систематически уменьшаются (1–2 порядка) при увеличении концентрации NH4HCO3 с 0,25 до 1,0 М. Введение в расчет функции закомплексованности серебра  аммиаком приводит к постоянству констант, что косвенно указывает на катионообменную природу экстракции. Полученные результаты представляют интерес для разработки способов  совместного извлечения палладия и серебра из карбонатных растворов перспективного карбэкс-процесса и избирательного извлечения серебра из аммиачно-карбонатных реэкстрактов уникс-процесса. \n\n_Работа выполнена в рамках проекта ОХНМ РАН 5.8.2._ \n\n64 \n\nСекция 1. Химия соединений платиновых металлов и золота \n\n###### **неравновесная  Экстракция  родия каликс[4,6]арентиаЭФирами  из  азотнокислых  растворов триаквотринитрородия** \n\n###### **_В.Г. Торгов, В.В. Татарчук, И.А. Дружинина, Т.М. Корда_** \n\nФедеральное государственное бюджетное учреждение науки Институт неорганической химии им. А. В. Николаева СО РАН 630090, Россия, Новосибирск, пр. Акад. Лаврентьева, 3 tat@niic.nsc.ru \n\nХимия родия, как и прочих платиновых металлов, до недавнего времени являлась большей частью химией хлоридных соединений. В первую очередь это обусловлено спецификой традиционного аффинажа благородных металлов из природного сырья. Новые задачи по переработке вторичного и техногенного сырья стимулировали исследования химии платиноидов в иных, не хлоридных системах. Применительно к Rh, прежде всего, это касается азотнокислых растворов и нитратнонитритных систем, актуальность изучения которых связана с регенерацией Rh из катализаторов и общемировой проблемой извлечения осколочных платиноидов (Rh, Pd, Ru) из отработанного ядерного топлива АЭС в целях его глубокой переработки и повышения экологической безопасности обращения с высокоактивными отходами. Наши прежние исследования показали, что экстракция в нитратно-нитритных системах кинетически затруднена из-за многообразия и инертности моно- и полиядерных форм нитрокомплексов Rh<sup>III</sup> , а также гетерогенного характера процесса. Для интенсификации извлечения предложен подход, предусматривающий создание условий для доминирования одной исходной формы [Rh(H2O)3(NO2)3] и использование смеси двух экстраг"}, {"page": 60, "text": "ентов. Один из них – органический сульфид – обеспечивает высокую конечную (равновесную) степень извлечения за счет высокого координационного сродства к Rh, другой ускоряет образование конечного продукта экстракции за счет быстрого переноса [Rh(H2O)3(NO2)3] в органическую фазу, где реакция с сульфидом происходит в более быстром гомогенном режиме. В связи с электронейтральностью исходной формы в качестве второго экстрагента применяются органические вещества, обладающие поверхностноактивными свойствами и способностью осуществлять мицеллярный транспорт [Rh(H2O)3(NO2)3]. \n\nВ частности, количественное извлечение Rh достигается при использовании смесей органического сульфида с нитратом алкиламмония или фосфорилированными каликс[4,6]аренами. \n\n\n\nВ данной работе исследована экстракция [Rh(H2O)3(NO2)3] растворами индивидуальных каликс[ _n_ ]арентиаэфиров, _n_ = 4 и 6, молекулы которых сочетают в себе свойства и координационного, и транспортного экстрагента. На рисунке сопоставлена кинетика экстракции для ряда каликс[ _n_ ]арентиаэфиров ( _c_ S = 0,2 М) и диоктилсульфида (ДОС, _c_ S = 0,9 М) при T = 308 K, _c_ HNO3 = 3 M и соотношении объемов фаз О/В = 1/5, разбавитель – толуол. Все тиаэфиры **1** – **4** экстрагируют Rh существенно быстрее ДОС, хотя концентрация по сульфидной сере у них в 4,5 раза ниже. В ряду тиаэфиров **1** – **4** наибольшую скорость извлечения показывают **1** и **2** , которые имеют короткий радикал R’=Me, влияние _n_ и _R_ на скорость невелико. При использовании **1** ( _c_ S = 0,2 М, _c_ Rh = 0,2 г/л) степень извлечения >99 % Rh достигается за 2 часа при относительном концентрировании в пять раз. \n\n_Работа выполнена в рамках проекта ОХНМ РАН № 5.8.2._ \n\n65 \n\nXX Международная Черняевская конференция по химии, аналитике и технологии платиновых металлов \n\n###### **взаимодействие  аммиаката  Палладия(ii) с  вольФраматом  и  бихроматом  аммония в  твердой  Фазе** \n\n> **_1Е.В. Фесик, 2В.В. Гребнев, 2В.И. Заражевский, 3Л.С. Тарасова, 4_** **_<mark>Г.Д. Мальчиков</mark>_** \n\n1Самарский государственный аэрокосмический университет им. С.П. Королева 443086, Самара, Московское шоссе, 34 \n\n2ООО «РосЭко» \n\n445050, Тольятти, ул. Базовая, 28 \n\n3Красноярский НЦ СО РАН 660036, Красноярск, Академгородок, 50 4ФГАОУ ВПО «Сибирский федеральный университет» 660041, Красноярск, пр. Свободный, 79 1707-fesik@mail.ru \n\nИзвестно, что металлические системы на основе палладия являются хорошими промышленными катализаторами. Один из основных способов получения последних с заданными свойствами – низкотемпературный термолиз (ниже 500 ºС) в инертной или восстановительной атмосфере. Чаще всего для этого используют смеси солейпредшественников или двойные комплексные соли (ДКС), содержащие два заданных металла. \n\nНастоящая работа является продолжением наших исследований [1] и посвящена изучению процессов термического взаимодействия смесей аммиакатов палладия с вольфраматом и бихроматом аммония в твердой фазе. \n\nРанее [2] мы сообщали, что твердофазное взаимодействие прот"}, {"page": 61, "text": "екает подобно автоклавным процессам в щелочных растворах галогенаммиачных комплексов благородных и цветных металлов при повышенной температуре, когда аммиак «в момент выделения», может быть восстановителем металлов, образующих кислородсодержащие анионы – металлаты. \n\nИсследованы процессы твердофазного разложения изучаемых смесей в инертной атмосфере аргона. Определены конечные продукты разложения. \n\n6[Pd(NH3)4]Cl2 + (NH4)10W12O41 → 6Pd + W9O26 + +  WCl2 + 2WCl5 +3<sup>2</sup> /3N2↑ + 27<sup>1</sup> /3NH3↑ +15H2O (1) \n\n3[Pd(NH3)4]Cl2 + 2(NH4)2Cr2O7 → 3Pd + Cr2O3 + + 2CrCl2 + Cl2 +<sup>2</sup> /3N2 + 12<sup>2</sup> /3NH3 + 8H2O +<sup>3</sup> /2O2 (2) \n\nЭти результаты открывают возможности автоклавного синтеза биметаллических дисперсных материалов заданного состава и свойств. \n\n###### **Список литературы** \n\n1. Фесик Е.В., Рубайло А.И., Тарасова Л.С., Мальчиков Г.Д. Твердофазное получение моно- и биметаллических нанофаз: cб. докладов IV Междунар. конгресса // Цветные металлы – 2012. – 2012. – С. 674–680. \n\n2. Гребнев В.В., Заражевский В.И., Морозов А.Б., Фесик Е.В., Мальчиков Г.Д. Взаимодействие аммиаката платины(II) с молибдатом и хроматом аммония в автоклавных условиях и твердой фазе // XIX Международная Черняевская конференция по химии, аналитике и технологии платиновых металлов. – Новосибирск, 2010. – Ч. 1. – С. 45. \n\n66 \n\nСекция 1. Химия соединений платиновых металлов и золота \n\n###### **_IN  SITU_ синхротронное  рентгеновское  исследование Формирования  наносПлавов  co Pt 0.5 0.5 При  термолизе  соединений-Предшественников. исследование  их  сверхструктурного  уПорядочения** \n\n**_1,2Е.Ю. Филатов, 1,2Ю.В. Шубин, 3М.Р. Шарафутдинов, 1,2А.В. Задесенец, 1,2П.Е. Плюснин, 1,2С.В. Коренев_** \n\n1Институт неорганической химии им. А.В. Николаева СО РАН \n\n2Новосибирский государственный университет 3Институт химии твердого тела и механохимии СО РАН 630090, Новосибирск, пр. Акад. Лаврентьева, 3 decan@niic.nsc.ru \n\nНаноразмерные биметаллические порошки (наносплавы) проявляют уникальные свойства, связанные с большой долей поверхностных атомов и малым числом атомов в каждом кристаллите. К примеру, получены икосаэдрические наночастицы AgFe, обладающие магнитным моментом, хотя известно, что магнетизм и икосаэдрическая симметрия с осью вращения пятого порядка являются несовместимыми. Огромный объем работ посвящен исследованию системы Co – Pt из-за их высокой каталитической активности и выдающихся магнитных характеристик. \n\nВ данной работе изучены стадии термического разложения комплексных соединений предшественников [Pt(NH3)4][Co(Ox)2(H2O)2]∙2H2O и [Co(H2O)6][Pt(NO2)4]∙3,5H2O и рассмотрено влияние таких параметров термолиза, как температура, скорость нагрева, атмосфера и время отжига образцов при заданной температуре, на формирование наносплавов Co0.5Pt0.5 с различной степенью сверхструктурного упорядочения. \n\nОбщего механизма термодеструкции комплексных соединений-предшественников не существует, так как он в значительной степени определяется лигандным окружение"}, {"page": 62, "text": "м центральных атомов. Можно выделить лишь стадии, характерные для всех предшественников: дегидратация, обмен ли- \n\nгандами между координационной частицей катиона и координационной частицей аниона (в некоторых случаях этот процесс может сопровождаться окислительно-восстановительными процессами). При дальнейшем нагревании идет параллельное разложение комплексов металлов катиона и аниона. Общей закономерностью является, как правило, раздельное выделение металлов на различных стадиях термолиза с последующей перекристаллизацией и образованием твердых растворов. Следовательно, для формирования наноразмерного однофазного твердого раствора металлов необходимо подобрать параметры термодеструкции таким образом, чтобы сократить температурный интервал выделения металлов из катионной и анионной сфер. \n\nОтжиг полученного неупорядоченного наносплава Co0.5Pt0.5 приводит к сверхструктурному упорядочению, что проявляется тетрагональным искажением кристаллической решетки и возникновением сверхструктурных рефлексов на дифрактограммах образца. Подбирая условия разложения предшественников и параметры термообработки продуктов термолиза, можно задавать размер частиц и степень сверхструктурного упорядочения в конечном наносплаве. \n\n_Работа выполнена при финансовой поддержке гранта РФФИ № 11-03-00168-а, гранта Президента РФ № МК-1934.2013.3 и Междисциплинарного интеграционного проекта № 64 фундаментальных исследований СО РАН._ \n\n67 \n\nXX Международная Черняевская конференция по химии, аналитике и технологии платиновых металлов \n\n###### **комПлексообразование  Палладия(ii) и  Платины(ii)  с  Пенконазолом** \n\n###### **_Р.А. Хисамутдинов, Л.Г. Голубятникова, Г.Р. Анпилогова, Ю.И. Муринов_** \n\nФедеральное государственное бюджетное учреждение науки Институт органической химии Уфимского научного центра РАН Россия, 450054, Уфа, пр. Октября, 71 hisam@anrb.ru \n\nПроизводные 1,2,4-триазола, такие как пропиконазол (1-2-(2,4-дихлорфенил)-пропил-1,3диоксолан-2-ил-метил-1Н-1,2,4-триазол), тебуконазол (( _RS_ )-1-(4-хлорфенил)-4,4-диметил-3-(1Н1,2,4-триазол-1-ил-метил)пентан-3-ол) и пенконазол (( _RS_ )-1-[2-(2,4-дихлорфенил)пентил]-1H-1,2,4триазол), являются доступными соединениями. Они производятся в промышленных масштабах и широко применяются в сельском хозяйстве в качестве системных фунгицидов. Слабоосновные и комплексообразующие свойства данных соединений обусловлены наличием в их структуре триазольного кольца. Ранее было установлено, что пропиконазол и тебуконазол служат эффективными экстрагентами платиновых металлов и золота(III). Экстракционные свойства пенконазола не изучены. Для установления механизма экстракции платиновых металлов необходимо изучение комплексообразования пенконазола с извлекаемыми металлами. Кроме того, комплексные соединения палладия(II) и платины(II) с пенконазолом могут найти применение в качестве катализаторов в органическом синтезе и, возможно, обладают противоопухолевой активностью. \n\nреагент M : **L** = 1:1 и 1:2 синтезированы комплексы пенконазола с пал"}, {"page": 63, "text": "ладием(II) и платиной(II) с выходом 78–95 %. В качестве исходных соединений платиновых металлов использовали PdCl2, Li2PdCl4 и K2PtCl4. Синтезированные комплексы исследованы методами элементного анализа (табл.), электронной, ИК-спектроскопии и ЯМР<sup>1</sup> Н и<sup>13</sup> С спектроскопии. Определены их температуры плавления и величины молярной электропроводности ацетоновых растворов. \n\nУстановлено, что при комнатной температуре пенконазол образует комплексные соединения с палладием(II) и платиной(II) состава МCl2 **L** 2 независимо от задаваемого соотношения M : **L** . В среде ацетонитрила при нагревании и соотношения M : **L** = 1 : 1 пенконазол образует с палладием(II) биядерный хлоромостиковый комплекс состава Pd2Cl4 **L** 2. Методами ИК- и ЯМР-спектроскопии установлено, что в синтезированных комплексах пенконазол координирован к иону платинового металла через атом N(4) триазольного кольца. На основании данных ИК-спектроскопии в дальней области предположено строение координационного узла синтезированных соединений. \n\nПрямым методом и методом замещения ацидолигандов при задаваемом соотношении металл : \n\nТаблица \n\nУсловия синтеза и элементный состав комплексов \n\n|M :**L**|Условия|Формула||Вычислено|/найдено, %||Тпл., ºС|\n|---|---|---|---|---|---|---|---|\n||синтеза|соединения|C|H|Cl|M||\n|1:1|MeOH,<br>|PdCl2**L**2|41,8|4,3|28,5|14,3|138–139|\n||Li2PdCl4||40,9|3,6|27,8|14,8||\n|1:1|Ацетонитрил,<br>|Pd2Cl4**L**2|33,8|3,5|30,7|23,1|147–148|\n||PdCl2||32,3|3,4|30,8|23,1||\n|1:1<br>12|Вода-ацетон,<br>Kl60 º|PtCl2**L**2|37,4|3,9|25,5|23,4|207–208|\n|:|2PtC4,  С||38,5|3,7|24,6|23,5||\n\n\n\n_Работа выполнена при финансовой поддержке Программы ОХНМ-5 РАН Отделения химии и наук о материалах РАН._ \n\n68 \n\nСекция 1. Химия соединений платиновых металлов и золота \n\n###### **ацетатная  Платиновая  синь – новый  исходный реагент в  синтезе  координационных  соединений Платины (ii) и (iii)** \n\n**_Н.В. Черкашина, С.Е. Нефедов, А.П. Клягина, А.А. Марков, М.Н. Варгафтик, И.И. Моисеев_** \n\nИнститут общей и неорганической химии им. Н.С. Курнакова РАН Россия, 119991, Москва, ГСП-1, Ленинский пр., 31 nvcherk@igic.ras.ru \n\nАцетатная платиновая синь (брутто-состав (Pt4(CH3COO)10) предложена и изучена в качестве исходного реагента для синтеза комплексов Pt(II) и Pt(III). Этот некристаллический материал, образующийся в качестве побочного продукта синтеза ацетата платины(II), до сих пор мало изучен и не находил практического применения. При взаимодействии ацетатной платиновой сини с 1,10-фенантролином и 2,2’-бипиридином получены и структурно охарактеризованы новые ацетатные комплексы платины(II): Pt(C12H8N2)(CH3COO)2 и Pt(C10H8N2)(CH3COO)2, а также необычный сокристаллизат Pt(C12H8N2)2Ч2Pt(C12H8N2)(CH3COO)2Ч Ч2(CH3COO<sup>–</sup> ) (1). \n\nПри действии CH3SO3H и _п_ -CH3C6H4SO3H на ацетатную платиновую синь получены биядерные молекулярные комплексы \n\nплатины(III) Pt2(OOCCH3)4(CH3C6H4SO3)2 (2) и Pt2(OOCCH3)4CH3SO3)2. При реакции Pt(C12H8N2) (CH3COO)2 с трифторметансульфоновой кисло"}, {"page": 64, "text": "той в CH3CN получен анионный комплекс [Pt(C12H8N2) (CH3CN)2](CF3SO3)2. Все новые синтезированные комплексы структурно охарактеризованы методом РСА. Проведен квантово-химический DFT анализ геометрической и электронной структуры полученных комплексов. \n\n###### **Список литературы** \n\n1. Cherkashina N.V., Nefedov S.E., Klyagina A.P., Markov A.A., Vargaftik M.N., Moiseev I.I. // Inorg. Chem. Commun. – 2012. – 21. – P. 39–42. \n\n\n\n\n\n\n\n\n\n<!-- Start of picture text -->\n1  2<br><!-- End of picture text -->\n\n_Работа выполнена при поддержке гранта РФФИ 12-03-00917-а._ \n\n69 \n\nXX Международная Черняевская конференция по химии, аналитике и технологии платиновых металлов \n\n###### **твердоФазная  реакция  сузуки-мияуры в  Присутствии  соединений  Палладия** \n\n###### **_А.Ф. Шмидт, А.А. Курохтина, Е.В. Ларина_** \n\nИркутский государственный университет 664003, Иркутск, ул. К. Маркса, 1 aschmidt@chem.isu.ru \n\nКатализируемая палладием реакция сочетания арилгалогенидов с арилборными производными, называемая реакцией Сузуки-Мияуры, представляет собой интенсивно развивающуюся область органической химии. Характерной особенностью реакции Сузуки-Мияуры является постоянное протекание в ходе каталитической реакции взаимопревращений растворенной, наноразмерной и твердой форм палладия, что делает чрезвычайно сложной задачу определения роли названных форм в катализе [1]. Это привело к тому, что на сегодняшний день один из важнейших вопросов механизма каталитической реакции – о протекании ее в растворе или на поверхности твердого катализатора – остается открытым, несмотря на большое количество литературных данных, посвященных различению гомогенного и гетерогенного механизмов катализа в реакции Сузуки-Мияуры. \n\nБольшой массив полученных нами ранее экспериментальных данных позволил предположить реализацию именно гетерогенного варианта протекания этой реакции (включая катализ на поверхности находящихся в растворе наноразмерных частиц палладия). Однако, на наш взгляд, совершенно однозначным доказательством реализации гетерогенного катализа может стать реакция без участия жидких реагентов. Нами была проведена реакция Сузуки-Мияуры, где все необходимые для протекания процесса вещества (арилгалогенид, фенилборная кислота, палладиевый катализатор и основание) были твердыми, при этом реакция проводилась при комнатной температуре. ГХМС-анализ периодически отбираемых из реактора проб, растворяемых в толуоле, показывал устойчивый рост концентрации продукта реакции во вре- \n\nмени, что с большой вероятностью указывало на протекание реакции именно в твердой фазе, а не при растворении. Тем не менее для подтверждения твердофазного протекания реакции для анализа проб реакционной смеси была использована возможность прямого ввода твердого образца в камеру ионизации масс-спектрометра. Анализ полученных спектров показал, что во времени происходило увеличение количества продукта и уменьшение количеств исходных веществ. Таким образом, были получены однозначные доказательства протекания реакции Сузуки-"}, {"page": 65, "text": "Мияуры с арилбромидом именно в твердой фазе на поверхности твердого катализатора. \n\nБыла проведена серия экспериментов с использованием различных типов предшественников катализатора. Несмотря на разную скорость реакции, во всех экспериментах наблюдались одни и те же закономерности – в масс-спектре реакционной смеси был зафиксирован рост относительной интенсивности характеристических пиков продукта реакции во времени. \n\nТаким образом, возможность анализа определения состава реакционной смеси без использования растворителя позволила получить однозначные доказательства реализации механизма гетерогенного катализа в реакции Сузуки-Мияуры с арилбромидами. \n\n###### **Список литературы** \n\n1. Шмидт А.Ф., Курохтина А.А. // Кинетика и катализ. – 2012. – Т. 53, № 6. – С. 760–777. \n\n_Работа выполнена при поддержке Российского фонда фундаментальных исследований (грант № 12-03-31166) и Минобрнауки (соглашение № 14.B37.21.0795)._ \n\n70 \n\nСекция 1. Химия соединений платиновых металлов и золота \n\n###### **теоретическое  изучение  структурных  и  Электронных характеристик  биядерных  mnpt, mnpd, rept и repd μ-винилиденовых  комПлексов** \n\n**_1,2Е.А. Шор, 1А.М. Шор, 1В.А. Наслузов, 1,2А.И. Рубайло_** \n\n1Федеральное государственное бюджетное учреждение науки Институт химии и химической технологии СО РАН 660036, Красноярск, Академгородок, 50, стр. 24 2ФГАОУ ВПО «Сибирский федеральный университет» 660041, Красноярск, пр. Свободный, 79 shor-elena@rambler.ru \n\nГетерометаллические комплексы, содержащие мостиковые винилиденовые лиганды μ-C=CRR', привлекают внимание как модели различных каталитических систем и как исходные строительные блоки при синтезе новых полиметаллических материалов [1; 2]. В течение последних десятилетий было синтезировано и изучено большое число μ-винилиденовых комплексов на основе марганца [1], данные по синтезу аналогичных комплексов на основе рения немногочисленны [3]. Несмотря на широкий интерес, теоретическое исследование винилиденовых комплексов ограничивалось, в основном, моноядерными системами [4]; моделирование биядерных комплексов остается редким явлением. Недавно нами впервые было выполнено моделирование строения и реакций биядерных MnFe винилиденовых комплексов [5]. В данной работе мы обращаемся к комплексам на основе марганца и рения с атомами Pt и Pd в качестве второго металлического центра. \n\nЦелью данной работы являлось изучение структурных и электронных свойств биядерных μ-винилиденовых комплексов Cp(CO)2M1M2( µ -C=CHPh)LL (М1 = Mn, Re; М2 = Pt, Pd; LL=(PPh3)2, dppm, dppe, dppp) методом функционала плотности B3LYP. Согласно расчетам электронных характеристик представленных комплексов методом NBO атом Mn имеет отрицательный заряд –0,3 е, что свидетельствует о его акцепторных свойствах, тогда как атом Re \n\nс зарядом 0,1 e в данных системах характеризуется слабыми донорными свойствами. Рассчитанный заряд на атоме М2 положителен (~0,2 e). Анализ электронной плотности показал образование делокализованной (< 1,8 e) σ -связи М2–С=. В биядер"}, {"page": 66, "text": "ных комплексах марганца показано существование делокализованной (< 1,6 e) связи М2–С мостиковой карбонильной группы, тогда как в рениевых комплексах такой связи не существует. Этот факт объясняет наличие более высокой на 7–12 см<sup>-1</sup> частоты колебания данной СО-группы в рениевых комплексах по сравнению с марганцевыми. \n\n###### **Список литературы** \n\n1. Antonova A.B. // Coord. Chem. Rev. – 2007. – 251. – P. 1521. \n\n2. Bruce M.I. // Chem. Rev. – 1991. – 91. – P. 197. \n\n3. Antonova A.B., Verpekin V.V., Chudin O.S., Vasiliev A.D., Pavlenko N.I., Sokolenko W.A., Rubaylo A.I., Semeikin O.V. // Inorg. Chim. Acta. – 2013. – 394. – P. 328. \n\n4. Wakatsuki Y. // J. Organomet. Chem. – 2004. – 689. – P. 4092. \n\n5. Ivanova Shor E.A., Nasluzov V.A., Shor A.M., Antonova A.B., Rцsch N. // J. Organomet. Chem. – 2011. – 696. – P. 3445. \n\n_Расчеты выполнены с использование ресурсов Сибирского_ \n\n_суперкомпьютерного центра (г. Новосибирск), финансово поддержаны проектом №8.15 Программы фундаментальных
