Repository: NDDev-Technocracy-OpenNetwork/hack-2026-nornickel-knot

> **DEPRECATED.** This repository is archived and no longer maintained.
> It is kept read-only for reference; its GDS anchor records
> `lifecycle: archived` under `portfolio:archived-projects`.

# Nornickel Scientific Knot

Живая карта знаний R&D для горно-металлургической отрасли: система превращает архив отчётов, статей, презентаций и экспериментальных материалов в типизированный граф знаний, а затем отвечает на вопросы естественным языком с источниками и страницами первоисточников.

Проект подготовлен командой **Harmonic Labs** для **Норникель AI Hack 2026**, трек **«Научный клубок»**.

File: data/parsed/Материалы конференций/corrosion-atlas.json (part 5 of 26)
spongiosis) of cast iron, in which the iron dissolves and the graphite remains leaving the cast iron as soft as butter, is also a form of selective leaching. \n\n###### _Impact Corrosion_ \n\nThere are different forms of impact corrosion, namely:"}, {"page": 53, "text": " \n\n###### Erosion Corrosion \n\nErosion corrosion consists of the acceleration of or increase in attack to a metal by differences in the velocity of a corrosive fluid and the metal surface. In general, this velocity is high, and often effects of mechanical wear and abrasion are involved. Erosion corrosion results from violent turbulence at a particular site due to a disruption in the flow pattern, for example, in a pipe downstream of a constriction or an obstacle or in a bend. \n\nThe metal is removed from the surface in the form of dissolved ions or dimensionally stable corrosion products which are mechanically worn from the metal surface. Erosion corrosion can easily occur in the case of soft metals or where a protective layer on the metal surface is damaged. Erosion corrosion invariably occurs in the form of intensified general corrosion. \n\nSolid particles or air bubbles in liquids are particularly destructive in the erosion corrosion process. Erosion corrosion can generally be recognized from a distinct flow pattern in the form of smooth pits, grooves, waves, or gullies (Figs. 22–24). \n\n\n\n<!-- Start of picture text -->\nflow direction<br>+ +  + + + +  + + + +  + +<br>+ + +<br>+ + +<br><!-- End of picture text -->\n\n\n\n<!-- Start of picture text -->\nflow direction<br><!-- End of picture text -->\n\nFigure 24 Erosion corrosion, localized grooved attack. \n\n###### Impingement Corrosion \n\nThis is in effect a particular form of erosion corrosion. It can occur, for example, where wet steam is changed in direction by a bend or in a condenser (where it collides against the condenser tubes). The impact of entrained water droplets causes locally severe erosion corrosion in the form of pitting in the case of perpendicular collision or grooves in the case of collision parallel to the surface. \n\n###### Cavitation Corrosion \n\nThis is a particular form of corrosion caused by the formation and implosion of gas bubbles in a liquid close to a metal surface. It can damage a protective film, leading to surface attack (see Part II, Chapter 1). \n\n###### Fretting Corrosion \n\nFretting corrosion is the form of attack which occurs when two surfaces are in mutual contact and, while nominally at rest, are nevertheless subject to small periodical movements (Fig. 25). It manifests itself in pits surrounded by powdery corrosion products. Fretting corrosion is affected by the amplitude of slip, frequency of vibration, and loading of the two surfaces. \n\nThere are two theories on the mechanism of fretting corrosion. The first theory assumes the formation of microwelds at the contact points, which the vibrations cause to break off. According to the second theory, frictional heat causes an oxide layer to form, which subsequently decomposes. \n\nFigure 22 Localized erosion corrosion, attack in a distinct flow pattern. \n\n\n\n<!-- Start of picture text -->\nflow direction<br><!-- End of picture text -->\n\n\n\n\n\n<!-- Start of picture text -->\nload<br>vibrations<br><!-- End of picture text -->\n\nFigur"}, {"page": 54, "text": "e 25 Fretting corrosion. \n\nFigure 23 Localized erosion corrosion, attack downstream of irregularity. \n\nlvii \n\n###### _Stress Corrosion Cracking and Corrosion Fatigue_ \n\nThere are two forms of corrosion in which cracks form in the metal, penetrating inward more or less perpendicular to the surface. This involves an interaction between the metal, its environment, and a mechanical load. Stress corrosion cracking is caused by a constant tensile strain acting at the surface. This corrosion is clearly recognizable by the branched cracking pattern. Stress corrosion occurs in both intergranular and transgranular form (Fig. 26). \n\nThe best-known examples are caustic stress corrosion cracking in carbon steel, ammonia stress corrosion (season cracking) in copper alloys, and chloride stress corrosion cracking in stainless steel. \n\nThere are many possible mechanisms, chief among which are \n\n- stress adsorption \n\n- This weakens the bonds and allows further cracking of the material due to adsorption of certain substances by stressed bonds at the crack tip. \n\n- The film rupture/metal solution mechanism \n\nUnder mechanical load, a protective film in a scratch can rupture and allow a very small anodic area to form, which rapidly dissolves because the rest of the passive metal acts as cathode. \n\nSensitivity to this corrosion form depends on the repassivation rate relative to the dissolving rate. \n\nIn corrosion fatigue, the load is cyclic instead of static (Fig. 27). The fatigue resistance is reduced due to a corrosive medium. Upon fracturing, the fracture surface splits into two \n\n\n\nparts, namely one with a rough surface (the brittle end fracture) and a smooth part covered with corrosion products. In the case of pure fatigue, that is, without corrosion, the latter part is shiny. \n\nIn contrast to stress corrosion, corrosion fatigue is not accompanied by branched cracking. Cracking is unbranched and mostly transgranular. Apart from the environment, the cyclic frequency plays an important role in corrosion fatigue (low frequencies are accompanied by more intensive corrosion and therefore tend to accelerate this form of corrosion). \n\n###### **5. FAILURE ANALYSIS AND DIAGNOSIS** \n\nA certain systematic approach should be observed in hunting the causes of corrosion. For this purpose, a number of stages can be distinguished, as indicated in the following. The procedure may be simplified, depending entirely on the nature and scale of the problem. The overall result should be a report in which recommendations are made as to how the corrosion can be prevented in future. Sometimes the measures to be taken will demand a high investment, and it will not be possible to implement them at short notice. In such a case, recommendations should be made for both short-term and long-term measures. \n\n   - _Systematics for diagnosing the causes of corrosion:_ \n\n- Gather data on the corroded part (the system) \n\n   - type of construction (description, drawing, sketch) and purpose; \n\n   - comp"}, {"page": 55, "text": "osition of material (type code of metal or alloy); \n\n   - any pretreatment and/or surface treatment (coatings); \n\n   - contact with other metals. \n\n- Gather data on the corroded surface by means of inspection \n\n   - appearance (pitting, uniform, cracking, flow pattern, depth, etc.) to be recorded by visual report, photographs, drawings, and so on; \n\n   - corrosion products present on the surface (chemical analysis); \n\n   - other deposits present on the surface, originating from elsewhere or from the medium (chemical analysis); \n\n   - appearance of coating (intact, pitting, blistering, peeling off, under-rusting, etc.). \n\n- Recording the operating conditions \n\nFigure 26 Stress corrosion cracking, left transgranular, right intergranular. \n\n\n\n   - nature of environment (gas, liquid, solid, or mixture); \n\n   - composition of environment (chemical analysis, aggressiveness in relation to the present material, contaminations), constant, or variable (average, minimum/maximum); \n\n   - physical data (temperature, pressure, flow velocity); \n\n   - mechanical aspects: load (static/dynamic, magnitude, tensile/pressure, frequency of load fluctuations); \n\n   - operation (continuous, intermittent, standard/nonstandard conditions, repairs, maintenance, inspections). \n\n- Supplementary data \n\n   - age, time to failure of the corroded part; \n\n   - damage occurred before, measures taken (which checks?); \n\n   - is the corrosion specific or more general in the plant or the system? \n\n   - what checks on surface treatment (coatings)? \n\nFigure 27 Corrosion fatigue. \n\nlviii \n\n\n\n<!-- Start of picture text -->\nvisual -  fibrescopy<br>metallographic -  optical microscopy<br>fractographic -  scanning electron microscopy<br>examination -  transmission electron microscopy<br>NDT -  X-ray<br>-  magnaflux<br>-  impedance measurement<br>material composition<br>mechanical properties repair<br>corrosion resistance<br>material failure information report<br>heat treatment<br>wear resistance prevention<br>weldability<br>load mode<br>temperature<br>conditions environment<br>stress<br>vibration<br><!-- End of picture text -->\n\nFigure 28 Operating procedure in case of a failure. \n\n- Additional examination \n\n   - material, identification by chemical analysis and mechanical testing, nondestructive testing; \n\n   - corrosion appearance: simple microscopic examination, with application of replica technique; \n\n   - cause of corrosion: metallographic examination, scanning electron microscopy, X-ray diffraction, and so on; \n\n   - corrosion measurements on-site and/or long-term tests and electrochemical analysis in the laboratory; \n\n   - literature search. \n\n- Reporting \n\n   - analysis of the results and statement of the diagnosis; \n\n- conclusions and recommendations for short-term and long-term measures (to be drawn up in consultation with the user and taking into account the scale of damage). \n\n- A summary of the operating procedure in case of a failure \n\n- is given in Fig. 28. \n\n###### **6. CORRO"}, {"page": 56, "text": "SION CONTROL** \n\n###### 4. _Change of environment,_ for example, \n\n   - removal of oxygen and/or raising the pH \n\n   - dosing of inhibitors \n\n   - in combination with appropriate checks: change/control of temperature, flow velocity, stray currents. \n\n5. _Intervention in the reactions_ , in particular with electrochemical methods such as cathodic protection (with sacrificial anodes or with inert anodes with impressed current) and anodic protection (e.g., to stainless steel). \n\n6. _Changing the procedures._ Introduction or modification of procedures for start-up, shut-down, operation, and stoppage; recommendation concerning inspection, corrosion monitoring, maintenance. \n\nThe analysis and diagnosis of failures as discussed in Section 5 is required in the case of corrosion occurring in use. The corrosion problems are solved by the troubleshooting method. It is, of course, far better not to allow matters to reach that stage and initiate the corrosion control much earlier, namely at the design stage of the system. This is known as corrosion prevention. \n\nFor control of the corrosion, a selection may be made from \n\namong the following measures: \n\n1. _Choice of a different material._ Application of another more corrosion-resistant material. However, the choice of material is determined not only by the corrosion resistance but also by the mechanical properties and economic considerations. \n\n2. _Design modifications._ By adapting the design, treatment, and construction, the part of the system can be rendered less vulnerable to corrosion. \n\n3. _Application of coatings_ . In this way, material can be separated from the environment (metallic, inorganic nonmetallic, or organic coatings to be applied after appropriate pretreatment). \n\n###### **7. CORROSION PREVENTION AT THE DESIGN STAGE** \n\n###### **General** \n\nMany cases of corrosion damage are attributable to errors made in the design stage or during the construction of plants or components. \n\nThese errors are often caused by \n\n- lack of communication between those concerned; \n\n- lack of knowledge about corrosion and materials; \n\n- lack of or substandard specifications (inspection requirements). A large number of criteria play a role in the material \n\n- selection process, for example, process data, application, type of \n\nlix \n\nequipment (pump, line, vessel, heat exchanger, reactor, furnace, etc.), constructional possibilities, availability, costs, safety, environment, maintenance philosophy, service life, official code requirements and so on. \n\nIn the course of corrosion-conscious design, attention will also have to focus on: design, installation and siting of the item concerned, the prevention of stagnant conditions, crevices, disruptions in flow pattern, undesirable combinations of dissimilar metals, and the effect of joining techniques. The definitive choice of material should be optimized for the present application, in other words, the lowest cost material in terms of effectiveness and safety. It will b"}, {"page": 57, "text": "e clear that the knowledge relating to the previously mentioned criteria covers a range of different disciplines. \n\nA good design with a view to the prevention of corrosion/ material failures can only be accomplished following close consultation between the designers (process engineers, equipment engineers), constructors (manufacturers, welding experts), and the materials experts (corrosion, material, and coating specialists etc.). \n\nIf any one of these disciplines is found to be lacking or in the case of insufficient specialized knowledge on the matter, efforts will have to be made to supplement this, for example, with the services of external experts. It is important not to rely solely on the supplier’s recommendations, but independent consultants should be approached. \n\nRecommended consultation process for the design of a new installation. \n\nThe procedure to be followed is broadly as follows: \n\n- The _designers_ (process engineers) define the process parameters, such as composition, nature of the substances, temperature, and pressure. It is also very important that they should indicate what may happen during start-up and shutdown or what might happen in the event of a runaway reaction. The presence of trace elements is very important, especially their concentration and whereabouts. These parameters should not be determined on the basis of input/output, but a serious effort should be made to define the process conditions for each piece of equipment or component. \n\n- On the basis of the previously mentioned criteria, the _materials specialist_ will specify suitable materials. In doing so, it is important that he should indicate the reasons for making a given (provisional) choice (e.g., literature references, results of corrosion tests, economic considerations, etc.). It is also his task to indicate any risks that may be associated with the choice of a given material and what alternatives there are. At the same time, he should consult with corrosion control specialists to assess the possibilities of using low-cost material provided with a coating and/or cathodic protection or correlated to the dosing of corrosion inhibitor. \n\n- The _constructors_ will assess whether the above provisional choice of material could lead to constructional problems; they should also bear in mind availability and costs. All three disciplines, on the part of both the supplier and \n\n- the principal, will assess the provisional selection of materials. Their comments will then be reviewed by the materials specialist(s), who will then submit the definitive selection to \n\n\n\n<!-- Start of picture text -->\n1. Given function and<br>    desired service live<br>2. Correct interpretation<br>    of environment and<br>    conditions<br>3. Gathering and<br>    application of<br>    corrosion data<br>4a. Choice of 4c. Change of<br>      material       environment<br>4. Design<br>Economics<br>4b. Choice of 4d. Change in<br>      protective       conditions<br>      coating<br>5. Fabric"}, {"page": 58, "text": "ation<br>6. Inspection<br>    and approval<br>7. Use<br>Figure 29 Design scheme.<br><!-- End of picture text -->\n\nthe others for approval. Finally, in the service stage, it is of the utmost importance that any changes in process operation or start-up procedure are first discussed with the materials expert. \n\nIn practice, it is by no means uncommon, in spite of a sound design on the basis of the original conditions, for such changes to result in catastrophic failures. \n\nFig. 29 indicates the general aspects of corrosion control and prevention in the various stages, with the necessary feedbacks. It goes without saying that proper consultation with a corrosion specialist remains of the greatest importance. \n\nIn practice, unfortunately, we see all too often that corrosion control is only thought of when the design is already cut and dried. This means that, by then, it is virtually never possible to obtain a solution which is optimal from the corrosion angle. That can only be done by integrating corrosion control in the form of corrosion prevention as a basic part of the design process. \n\n###### **Factors Influencing Selection of Materials and Corrosion Resistance** \n\nWhen a material has to be chosen for a given application, that choice depends on a large number of factors apart from corrosion resistance. Fig. 30 illustrates in schematic form a number of the most important of those factors. \n\nHowever, the corrosion resistance itself depends in turn on a number of factors, the most important of which are schematically illustrated in Fig. 31. \n\nThe figure immediately makes it clear that corrosion resistance is not a true material property, in contrast to, for example, strength. First of all, there is the influence of the environment. \n\nlx \n\n\n\n<!-- Start of picture text -->\ncorrosion<br>resistance<br>availability costs<br>material<br>selection<br>strength appearance<br>workability<br><!-- End of picture text -->\n\nFigure 30 Factors influencing material selection. \n\n\n\n<!-- Start of picture text -->\nkinetic<br>electrochemical thermodynamic<br>corrosion<br>resistance<br>application metallurgical<br>mechanical<br><!-- End of picture text -->\n\nFigure 31 Factors which affect the corrosion resistance. \n\nA metal may be corrosion resistant in a certain environment, whereas the opposite may apply in another environment. Think, for example, of aluminum, which is highly resistant in many aqueous solutions but which will corrode rapidly in a dilute soda solution. Another example is stainless steel AISI 316 (18% Cr, 10% Ni, 2% Mo), which is often reported to be more corrosion resistant than AISI 304 (18% Cr, 8% Ni), and 316 is accordingly selected in preference to 304 for safety reasons. However, in nitric acid and in a number of other acids and oxidizing solutions, 316 is clearly less corrosion resistant than 304. \n\nFurthermore, the decision as to whether a material is suitable or unsuitable is also co-determined by the application and the service life desired. Howeve"}, {"page": 59, "text": "r, even though the service life of the \n\nequipment itself may be sufficient, its corrosion resistance may nevertheless be too low, for example, if the corrosion products lead to unacceptable contamination of the product itself or upset the process. For instance, enzymatic and microbiological reactions are sometimes upset by traces of copper ions in the solution as low as 1–5 ppm. \n\n###### **Design Rules** \n\nIn conclusion, a number of design rules are mentioned to assist the designer because here again the old adage applies that prevention is generally much better and cheaper than cure. \n\n1.  Welded connections, provided they are properly made, are generally preferable to riveted or screwed connections, which can often lead to crevice corrosion. \n\n2.  Tanks, reactor vessels, and so on should be so designed that they are easy to empty and clean. \n\n3.  The design should allow for simple, efficient, and lowcost maintenance and inspection. \n\n4.  Ensure that components (e.g., pumps, outlet pipes, etc.) expected to be liable to corrosion are simple and rapid to exchange. \n\n5.  Avoid mechanical stresses (to prevent stress corrosion). \n\n6.  Avoid sharp bends and constrictions in piping (to prevent erosion corrosion). \n\n7.  Avoid contact between dissimilar metals (to prevent contact corrosion). \n\n8.  Avoid strong local heating because corrosion generally increases rapidly with temperature, and occasionally evaporation occurs leading to increased concentrations. \n\n9.  Wherever possible attempt to avoid contact with aggressive substances. \n\n10.  The most general rule is that heterogeneity should be avoided (local stress concentrations, temperature differences, sites where moisture and dirt can accumulate, etc.). \n\nIt is of utmost importance that corrosion control should be borne in mind throughout the entire design process and not only thought of toward the end when the design itself has virtually been finalized. By then, optimized corrosion control is generally no longer possible. \n\nThe pursuit of optimized corrosion resistance must be an integrated part of the design process. \n\nlxi \n\n##### **PART II: CORROSION TOPICS** \n\nThe various forms of corrosion have already been discussed in Part I, Chapter 4. This second part of the introduction takes a look at 13 common corrosion phenomena in alphabetical order, with reference to the Case Histories as reported in the Atlas. The specific measures which can be taken to prevent these corrosion phenomena from occurring are also discussed. \n\n###### **1. CAVITATION DAMAGE** \n\nCavitation is the process whereby pressure variations in a liquid can in a short period of time cause countless small cavities to form and then implode. The cavities fill with liquid vapor and the gases present in the liquid. In effect, the liquid will begin to boil locally due to the pressure reduction to below the vapor pressure. Just as in the boiling process, the occurrence of cavitation requires the presence of nuclei in the form of contaminan"}, {"page": 60, "text": "ts or air bubbles, often entrapped in crevices or grooves in the solid surface. \n\nAs soon as the pressure rises back above the vapor pressure, the vapor bubbles will implode causing high-pressure shock waves with pressures up to 400 MPa, sufficient to damage any metal (Fig. 1). \n\nA second theory which has gained ground recently is that, as the bubbles implode, microjets occur and cause pits on colliding with the metal surface (Fig. 2). \n\n\n\n<!-- Start of picture text -->\ncollapsing<br>bubble<br>Air (vapour-filled)<br>bubble<br><!-- End of picture text -->\n\nThis form of cavitation damage is known as cavitation erosion, and sometimes it can occur within as little as a few minutes. The eroded metal particles are entrained with the liquid flow, forming a potential source of pure erosion elsewhere in the system. The attack pattern of cavitation erosion sometimes resembles that of oxygen pitting and sometimes that of acid attack. The resultant craters, however, have irregular and sharp edges and a rough internal surface. At an advanced stage, the surface assumes a sponge-like appearance (honeycomb structure). \n\nCavitation can also be limited to damage to a metal’s oxide skin, thereby accelerating the corrosion rate. This is known as cavitation corrosion. \n\nApart from damaging the metal surface, cavitation can also generate noise, varying from a rustle or the sound of stones striking metal to loud bangs exceeding 100 dB. The vibrations caused by the shock waves can lead to fatigue phenomena, detachment of anchorages, and mechanical fracture. In addition, the formation of bubbles can result in diminished capacity of valves and pumps. \n\n###### **Occurrence** \n\nSites liable to sudden pressure drop are in principle sensitive to cavitation. \n\nCavitation can occur immediately downstream from valves and orifice plates etc. in a liquid stream (01.04.33.01 and 01.06.33.01/02/04). As it passes such a constriction, the liquid flow velocity increases and, in accordance with the law of the conservation of energy, the static pressure decreases. If this pressure falls below the vapor pressure (saturation pressure) of the liquid, vapor bubbles will form only to implode after the pressure increases as the velocity decreases. Where these implosions occur at the metal surface, they will result in erosion (Fig. 3). \n\nCavitation can also cause damage to pump impellers if the pressure falls locally to below the vapor pressure in turbulent zones due to too low a supply pressure. The damage is then caused by the vapor bubbles imploding at the delivery side of the impeller (01.01.33.01, 01.02.33.03, 04.11.33.01). This phenomenon is also known at the rear of ship propellers and in hydraulic turbines and also in boiler blow-down lines (01.01.33.03). \n\nFigure 1 Cavitation damage: imploding bubbles. From Pludek, Design and corrosion control. Reproduced with permission. \n\n\n\n<!-- Start of picture text -->\nflow flow flow flow<br>originally deformation of liquid prenetrates formation of"}, {"page": 61, "text": "<br>spherical the bubble surface into flattened high energy<br>vapour bubble at the flow site bubble microjets<br><!-- End of picture text -->\n\n\n\n<!-- Start of picture text -->\nCollapsing<br>bubble<br><!-- End of picture text -->\n\nFigure 3 The implosion of vapor bubbles. \n\nFigure 2 Cavitation damage: microjets. \n\nlxii \n\nIn steam-heated equipment and condensate lines, the implosion of vapor bubbles in relatively colder condensate can cause cavitation erosion (01.02.33.01/02/04/05). \n\nFinally, cavitation can also occur as a result of vibration (01.02.33.06 and 01.06.33.05). \n\n###### **Prevention** \n\nLike corrosion itself, cavitation can best be controlled by taking measures in the design stage: \n\n- Prevent strong turbulence and pressure variations by appropriate dimensioning. \n\n- Use multistage valves so that the pressure drop is staged. \n\n- Specify smooth finish. \n\n- Use cavitation-resistant materials: cast iron, brass, and aluminum are more sensitive to cavitation than carbon steel. Stainless steels and cupronickel alloys, on the other hand, are less sensitive. Most cavitation-resistant of all are Stellite alloys, while aluminum brass is also fairly cavitation resistant. Both stainless steel and Stellite are used for lining cavitation-sensitive fittings. Of the nonmetals, rubber in the form of neoprene and other elastomers such as polyurethane, being fairly cavitation-resistant coatings, are candidates. Nylon also has good properties in this respect. \n\nIn the service stage, the following measures may also be taken if appropriate: \n\n- Maintain sufficient pressure in the entire system; for example, sufficient supply pressure to pumps may also be ensured by means of a bypass with overflow valve from the delivery to the suction side. \n\n- Reduce vibration transfer. \n\n- Prevent ingress of dispersed air. \n\n- Inject or generate larger air or gas bubbles to buffer the implosions in order to limit cavitation damage. \n\n- If corrosion is also involved (cavitation corrosion), cathodic protection and the dosing of corrosion inhibitors may be successful. \n\n###### **Occurrence** \n\nThe measure in which erosion corrosion occurs is in fact dependent on two factors: the velocity and corrosiveness of the medium. A high-velocity reinforces the turbulence of the liquid film along the wall and hence the erosion. In this context, obstructions in the flow can also cause turbulence and local erosion corrosion damage. T-pieces, bends, elbow pipes, inlet ends of heat exchanger pipes, pumps, and valves are examples of sensitive sites, as are sites following abrupt diameter transitions, root fusions, inserted pipe ends, and local deposits (Fig. 4). On the other hand, depending on the metal and medium, below a given velocity, no erosion corrosion will occur. \n\nWith regard to the corrosiveness of the medium, it may be stated that even a slight degree of corrosiveness combined with sufficient turbulence may give rise to damage. The risk of damage is increased by the presence of s"}, {"page": 62, "text": "olid particles (e.g., sand) or gas bubbles in the liquid. Droplets in a gas stream (e.g., wet steam) can cause damage in the form of pits or grooves, for example, to the outer side of coils: this is known as impingement. Lastly, temperature is also a factor: the higher the temperature, the higher the corrosion rate. \n\nDepending on the type of metal, the aggressiveness of the medium and the turbulence occurring, erosion corrosion can manifest itself in widely varying forms: \n\n###### _Uniform Attack_ \n\nUniform attack occurs at high flow velocities but also in aggressive media. The surface can be _smooth_ (01.01.34.01, 01.11.34.02/03/07, 05.11.34.02, 06.01.34.01, 06.11.34.02) or _rough_ (01.02.34.02, 01.11.34.08, 04.11.34.01, 06.02.34.02). \n\nThe same uniform attack is obtained if solid particles are present in the liquid: _smooth_ (04.11.34.03) or \n\n_rough_ (04.11.34.02/04 and 06.11.34.03), or if particles are present in a gas (01.01.34.02) or if bubbles are present in a liquid (01.06.34.01/02). \n\n###### _Local Attack_ \n\n###### **2. EROSION CORROSION** \n\nErosion corrosion is a process that occurs regularly in liquids-bearing systems. Even at slight corrosiveness of the medium, the damage can develop strongly within a short period due to synergy between corrosion and—often local— high liquid velocity. \n\nThe mechanism of erosion corrosion has already been considered in part I, Chapter 4. Metals which are capable of forming a relatively thick layer of protective corrosion products, such as carbon steel, are more sensitive to erosion corrosion than the conventional passive metals such as stainless steel and titanium. This is because the oxide skins of the latter metals are far thinner and possess a larger adhesion to the metal surface. In addition, soft metals such as copper and certain copper alloys are of course extra sensitive to erosion. \n\nLocal attack occurs in the case of more local turbulence. That can be in the form following form: _horseshoes_ (01.01.34.05/06/07, 06.05.34.01, 06.06.34.01/03 and 07.20.20.34.01), or \n\n\n\n<!-- Start of picture text -->\nvelocity 2m/s<br>debris, dirt velocity up to 100m/s<br>weld spatter, etc<br><!-- End of picture text -->\n\nFigure 4 Erosion corrosion downstream from deposits. From Landrum, Fundamentals of designing for corrosion control. Reproduced with permission. \n\nlxiii \n\n_bites_ (01.02.34.01, 01.11.34.01/06, 04.11.34.05 and 04.23.34.01), or \n\n_grooves_ (01.01.34.04, 01.11.34.04, 04.05.34.01, 04.08.12.02, 05.11.34.01, 06.02.34.01 and 06.10.34.01), or _gouging or dents after deposits_ (04.06.34.01, 06.06.34.02/04), or _pits_ (01.01.34.02/08). \n\nAll these forms of attack will always be oriented in the flow direction. If the eroded surface is still free of deposits and corrosion products, the erosion corrosion is of recent occurrence. \n\nHowever, it is not always possible to conclude the basis of the appearance if whether it is a case of erosion corrosion or pure erosion. That is mostly dependent on the local circums"}, {"page": 63, "text": "tances such as the composition of the medium. Therefore, it is recommended in practice also to consult the case histories mentioned under erosion (see the Phenomena Index). \n\n###### **Prevention** \n\nBecause there are many factors that can contribute toward erosion corrosion, there are many different measures eligible for controlling this problem. Nine of these are discussed in the following: \n\n- _Reduce velocity and turbulence_ \n\n- Because erosion corrosion is directly correlated with velocity and turbulence, the reduction of these is the first consideration. In many cases, that means design modifications, such as: \n\n   - enlarge line diameters and curvature radii of bends; \n\n   - prevent abrupt changes in flow direction and ensure effective streamlining in pipework and equipment; \n\n   - remove or reduce obstructions in the flow; \n\n   - improve the pattern of distribution, for example, by \n\n      - placing baffles in heat exchanger inlets; \n\n   - apply flat aerodynamic or hydrodynamic surfaces and avoid rough surfaces. \n\n- _Apply tough alloys_ \n\n- The following list of materials rates in sequence of increasing resistance of erosion corrosion: copper, brass, aluminum brass, cupronickel, carbon steel, chromium steel, stainless steel, and titanium. Stellite alloys, in particular, are exceptionally resistant to erosion. \n\n- _Reduce the quantity of air and solid particles in liquids_ \n\n- This can be done, for example, by incorporating automatic deaerators and filters in the circuit. By introducing drains and steam/water separators, the number of liquid droplets in a gas stream (e.g., compressed air or steam) can be limited. \n\n- _Prevent contamination_ \n\n- Note that low liquid velocities allow contaminants to deposit. This danger is also present during shutdown periods. Clean regularly. \n\n- _Use protective materials at critical sites_ \n\n- Use thick-walled material at vulnerable sites or install interchangeable wearing plates. Protect coil inlets of heat exchangers with abrasion-resistant inserts or ferrules of stainless steel or ceramic material. \n\n- _Reduce the corrosiveness of the medium_ \n\n- If corrosion can be prevented, no erosion corrosion will occur. Although there are not many means to this end, a few measures may nevertheless be considered: \n\n   - reduce or remove corrosive ions (e.g., Cl<sup>–</sup> ) or dissolved gases (e.g., O2, CO2, H2S); \n\n   - lower the temperature \n\n   - improve the pH setting. \n\n- _Dose corrosion inhibitors_ \n\n- Dosing with ferrosulfate protects copper alloys, for example, against erosion corrosion in seawater, although it must be borne in mind that these measures are fairly expensive and often environmentally detrimental. \n\n- _Use abrasion-resistant coatings or linings_ \n\n- The advantage of this measure is that it eliminates the need for high-cost alloys. \n\n- _Apply cathodic protection_ \n\n- This method has only limited use for the internal protection of pipes; only the first 100–150 mm can be protected. \n\n###### **3. "}, {"page": 64, "text": "EXFOLIATION CORROSION** \n\nExfoliation is a form of corrosion which proceeds laterally from the point of initiation, parallel to the metal surface. Expansion of the resultant voluminous insoluble corrosion products creates a layered swelling appearance that resembles a book which has first been soaked in water and then dried again. Corrosion products are alternated by uncorroded layers. \n\nUltimately, exfoliation occurs. Above all, aluminum alloys are sensitive to this form of corrosion. Exfoliation proceeds along the grain boundaries so that it is a form of intergranular corrosion (Fig. 5). \n\n\n\nFigure 5 Exfoliation corrosion. \n\n###### **Occurrence** \n\nExfoliation occurs particularly in alloys in which an extended crystal structure has formed parallel to the surface during the fabrication process (e.g., cold forming). This corrosion is promoted by an unfavorable distribution of precipitates along the grain boundaries during the solidification process. Exfoliation corrosion occurs particularly in a slightly acid aggressive atmosphere or moist soil and where aluminum is used in combination with a more noble metal (galvanic corrosion). \n\nAlso, particularly extruded aluminum products of the 2000 series (copper–magnesium alloys), the 7000 series (zinc– copper–magnesium alloys) and certain cold-worked products \n\nlxiv \n\nof the 5000 series (magnesium–manganese and chromium alloys) are extremely sensitive to it. \n\nCupronickel alloys, notably 70Cu-30Ni and 80Cu-20Ni alloys, are sensitive to exfoliation. \n\nThe wide-scale use of aluminum alloys in the aircraft industry has yielded a number of cases of practical experience with exfoliation of aluminum (07.19.19.01/02/03/04/05). However, this form of corrosion also occurs in the automotive industry (07.20.19.01/02) and aluminum storage tanks. \n\nExamples of exfoliation in other alloys are 01.16.24.02 and 06.01.16.02. \n\n###### **Prevention** \n\nHeat treatment can improve exfoliation resistance in aluminum alloys because it improves the distribution of the precipitates. \n\nAnother possibility is to use more resistant materials. Aluminum alloys 1100, 3003, and 5052, for example, are more resistant. The same applies for the cupronickel alloys 90Cu-10Ni and Monel (70Ni-30Cu). Addition of 4%–5% iron and manganese also renders cupronickel alloys less sensitive to exfoliation. \n\n###### **4. FATIGUE AND CORROSION FATIGUE** \n\nMetal exposed to _cyclical loading_ tends to crack: this phenomenon is known as _metal fatigue_ (refer to Part I, Chapter 4). This cracking, which ultimately leads to fracture, occurs after a large number of cycles at a stress below the limit of elasticity. Before fracture occurs, the material exhibits cracking (01.11.28.01, 04.01.28.01, and 07.19.28.01). The fracture plane is characterized by a smooth and shiny part alongside a part with a rough surface, the latter resulting from the brittle fracture which occurs when the limit of elasticity is reached in the remaining material (04.11.28.03). \n\n_Corros"}, {"page": 65, "text": "ion fatigue_ occurs when there is a combination of corrosion and fatigue, and it can be defined as the reduction of fatigue resistance by the effect of a corrosive medium. In this case, a shiny part of the fracture plane is absent because the plane is covered with corrosion products (01.01.28.01, 01.21.28.01, 04.11.28.02). However, corrosion products need not necessarily be present in the crack, while equally, they may accumulate in a pure fatigue crack. Corrosion fatigue should not be confused with _stress corrosion cracking._ The distinction between the two is based on the nature of the load on the metal. In the case of stress corrosion cracking, there is a _static load._ The crack resulting from corrosion fatigue in carbon steel is generally transgranular and is unbranched or sparsely branched. \n\nIn aluminum and copper alloys, however, cracking is often intergranular (06.06.28.01). In case of alternating high and low temperatures, also causing stresses, the occurrence of thermomechanical fatigue is possible (01.02.28.01, 01.04.28.01, 01.11.28.03, 04.01.28.02, and 04.11.28.01). \n\n###### **Influencing Factors** \n\n###### _Installations_ \n\nCorrosion fatigue only attacks installations which can be exposed to cyclical loads. These include, for example, certain components of aircraft, drilling platforms, boilers and steam turbines, above-ground telephone cables, conveyor lines, rotating machine parts, and internal valve springs. Corrosion fatigue can therefore occur industrywide. \n\n###### _Stresses_ \n\nIt is self-evident that the growth rate of a corrosion fatigue crack increases with the level of the alternating tensile/pressure load. Whereas the frequency of the alternating load plays no role in ordinary fatigue, it is nevertheless very important in corrosion fatigue. At low frequencies, the more prolonged contact between the crack surface and the electrolyte leads to an increased effect of the corrosion on the crack growth rate. The higher the frequency, the slower corrosion fatigue cracks will grow. \n\n###### _Environment_ \n\nA corrosive medium will promote both crack initiation and crack growth rate in corrosion fatigue. Almost all fatigue cracks originate at the bottom of pits. Especially oxygenand chloride-containing environments are conducive to this form of corrosion. Aircraft which are operated on regular _trans_ -ocean flights and are exposed to the saline maritime atmosphere in the process will therefore sooner experience corrosion fatigue than aircraft flying continental routes. As a general rule, as chemical activity of the medium increases, the metal’s resistance to corrosion fatigue decreases. Temperature increases will also accelerate crack growth. \n\n###### _Metal Composition_ \n\nAlthough the addition of small amounts of Cr and Ni to steel increases both its general corrosion resistance and tensile strength,
