Repository: NDDev-Technocracy-OpenNetwork/hack-2026-nornickel-knot

> **DEPRECATED.** This repository is archived and no longer maintained.
> It is kept read-only for reference; its GDS anchor records
> `lifecycle: archived` under `portfolio:archived-projects`.

# Nornickel Scientific Knot

Живая карта знаний R&D для горно-металлургической отрасли: система превращает архив отчётов, статей, презентаций и экспериментальных материалов в типизированный граф знаний, а затем отвечает на вопросы естественным языком с источниками и страницами первоисточников.

Проект подготовлен командой **Harmonic Labs** для **Норникель AI Hack 2026**, трек **«Научный клубок»**.

File: data/parsed/Материалы конференций/1schlesinger_m_e_extractive_metallurgy_of_copper.json (part 6 of 27)
Japan|\n|Startup date|1983|1972|1973|\n|Size, inside brick, m||||\n|Hearth: w-l -h|7.5 -20.2-2.6|6 -20-3|6.8-20.1-2.2|\n|Reaction shaft||||\n|Diameter|6.5|6|6.2|\n|Height above settler<br>roof|6.5|7.5|5.9|\n|Gas upta"}, {"page": 66, "text": "ke||||\n|Diameter|2.5|4 -8|3.1|\n|Height above roof|9.4|10|6.3|\n|Slag layer thickness|0.3e0.6|0.7|0.3|\n|Matte layer thickness|0.65e0.85|0.2e0.5|0.8|\n|Active slag tapholes|2|2|1|\n|Active matte tapholes|4|4|6|\n|Concentrate burners|1|1|1|\n|Feed details tonnes/day||||\n|New concentrate (dry)|2000 (23e29% Cu)|3100 (29% Cu)|3581 (28.4% Cu)|\n|Silica fux|100|350e450|543|\n|Oxygen|440|||\n|Recycle fash furnace<br>dust|95e120|230|215|\n|Converter dust|20e30|15|40|\n|Slag concentrate|75|No||\n|Reverts||150 (ladle sculls,<br>slimes, various<br>dusts)|107 (converter dust,<br>leach plant residue,<br>gypsum)|\n|Other|36 t/d coal|430 molten<br>converter<br>slag|70 purchased<br>scrap|\n\n\n\n(Continued) \n\nExtractive Metallurgy of Copper \n\n92 \n\n|TABLE 6.1a Dimensions<br>Furnacesdcont’d<br>Smelter|and Production Details <br>PASAR Leyte,<br>Philippines|of Three Outotec<br>Arubis<br>Hamburg,<br>Germany|Flash<br>Pan Pacifc<br>Copper<br>Saganoseki,<br>Japan|\n|---|---|---|---|\n|Blast details||||\n|Temperature, <sup>-</sup>C|200|Ambient|Ambient|\n|Vol.-% O2|45e52|50e65|70e80|\n|Flowrate, thousand<br>Nm<sup>3</sup>/h|36|45|27e35|\n|Production details||||\n|Matte, tonnes/day|1080 (54e56%Cu)|1450 (63% Cu)|1632 (64.8% Cu)|\n|Slag, tonnes/day|800e900|2000|2220|\n|Slag, mass% Cu|0.5e0.75|1.5||\n|Slag mass%<br>SiO2/mass% Fe|0.87e1|0.82|0.93|\n|Cu recovery,<br>fash slag|Electrodes and<br>coal in fash<br>furnace|Electric furnace|Electric furnace|\n|Cu recovery,<br>converter slag|Solidify/fotation|Recycle to fash<br>furnace|Solidify/fotation|\n|Offgas, thousand<br>Nm<sup>3</sup>/h|36.6|50e68|40e45|\n|Vol.-% SO2,<br>leaving furnace|28e30|30e45|50e60 (calculated)|\n|Dust production,<br>tonnes/day|48e60 fash<br>furnace 28e30<br>dryer dust|230|215|\n|Matte/slag/offgas<br>temperature, <sup>-</sup>C|1220/1240/750|1220/1230/1350|1242/1245/1250|\n|Fuel inputs, kg/h||||\n|Hydrocarbon fuel<br>burnt in reaction<br>shaft|0e0.2 m<sup>3</sup>/h bunker<br>C oil, coal added to<br>solid feed|None|70 fne coal with<br>feed|\n|Hydrocarbon fuel<br>in settler burners|None, but<br>1.2e1.5 MW<br>electric power|None|None|\n\n\n\nChapter | 6 Flash Smelting \n\n93 \n\n|TABLE 6.1b Dimensions an|d Production Details|of Three Outotec|Flash Furnaces<br>Rio Tinto|\n|---|---|---|---|\n|Smelter|Hibi Kyodo<br>Smelting Co.<br>Tamano, Japan|Sumitomo<br>Toyo, Japan|Kennecott Utah<br>Copper Magna,<br>UT, USA|\n|Startup date|1972|1971|1995|\n|Size, inside brick, m||||\n|Hearth: w-l -h|7.0 -19.8-2.5|6.7-19.9-3.3|7.7-23.9-1.9|\n|Reaction shaft||||\n|Diameter|6.2|6.1|7|\n|Height above settler roof|6.7|6.4|8.1|\n|Gas uptake||||\n|Diameter|2.5|4|5.0|\n|Height above roof|8.7|7.5|11.9|\n|Slag layer thickness|0.4|0.3e0.5|0.4|\n|Matte layer thickness|0.7|0.6e0.7|0.5|\n|Active slag tapholes|2|2|3|\n|Active matte tapholes|4|4|4|\n|Concentrate burners|1|1|1|\n|Feed details tonnes/day||||\n|New concentrate (dry)|2241 (29.2% Cu)|3830 (28.8% Cu)|4200 (25% Cu)|\n|Silica fux|220|564|528|\n|Oxygen||1036|720e1100|\n|Recycle fash furnace dust|178|262|307|\n|Converter dust|20|36|75|\n|Slag concentrat"}, {"page": 67, "text": "e|70|0|240e500|\n|Reverts|70 (gypsum,<br>tankhouse sludge)|64||\n|Other|20 purchased scrap|43||\n|Blast details||||\n|Temperature, <sup>-</sup>C|210|200|Ambient|\n|Vol.-% O2|66e69|77|82e88|\n|Flowrate, thousand Nm<sup>3</sup>/h|25e29|38|27e34|\n\n\n\n(Continued) \n\nExtractive Metallurgy of Copper \n\n94 \n\n|TABLE 6.1b Dimensions an<br>Furnacesdcont’d<br>Smelter|d Production Details<br>Hibi Kyodo<br>Smelting Co.<br>Tamano, Japan|of Three Outotec F<br>Sumitomo<br>Toyo, Japan|lash<br>Rio Tinto<br>Kennecott Utah<br>Copper Magna,<br>UT, USA|\n|---|---|---|---|\n|Production details||||\n|Matte, tonnes/day|1129 (63.5% Cu)|1895 (64% Cu)|1800<br>(66.5e74.5%<br>Cu)|\n|Slag, tonnes/day|1326|2477|2100e3100|\n|Slag, mass% Cu|0.74|1|0.5e4|\n|Slag mass% SiO2/mass% Fe|0.85|1|0.64|\n|Cu recovery, fash slag|Electric furnace|Electric furnace<br>with coal||\n|Cu recovery, converter slag|Solidify/fotation|Solidify/mill<br>plant/fash<br>furnace||\n|Offgas, thousand Nm<sup>3</sup>/h|27|57|43e60|\n|Vol.-% SO2, leaving<br>furnace|50 (calculated)|38|30e40|\n|Dust production,<br>tonnes/day|178|210||\n|Matte/slag/offgas<br>temperature, <sup>-</sup>C|1222/1254/1230|1220/1250/1300|1260/1320/1370|\n|Fuel inputs, kg/h||||\n|Hydrocarbon fuel burnt in<br>reaction shaft|1200 fne coal<br>with feed|404 oil (including<br>settler) 147<br>pulverized coal|Occasionally|\n|Hydrocarbon fuel in settler<br>burners|None|||\n\n\n\n###### 6.1.2. Cooling Jackets \n\ne Recent design cooling jackets are solid copper with Monel 400 (Ni 30% Cu) alloy tube embedded inside. The tube is bent into many turns to maximize heat transfer from the solid copper to water flowing in the Monel tube (McKenna, Voermann, Veenstra, & Newman, 2010). The hot face of the cooling jacket is cast in a waffle shape. This provides a jagged face for refractory retention and magnetite-slag deposition. Jackets are typically 0.75 m - 0.75 m - 0.1 m thick with 0.03 m diameter, 0.004 m wall Monel tube. \n\nChapter | 6 Flash Smelting \n\n95 \n\n\n\n<!-- Start of picture text -->\nAir<br>Dry Concentrate / Flux<br>Oxygen / Air  Oxygen / Air<br>A<br>i<br>r<br>1m<br>Concentrate / Flux<br>Furnace roof<br>Oxygen / Air<br>Central jet  Central jet<br>distributor air  distributor air<br>Concentrate / Flux<br><!-- End of picture text -->\n\nFIGURE 6.2 Central jet distributor Outotec concentrate burner. The main goal of the burner is to create a uniform concentrate-blast suspension 360<sup>-</sup> around the burner. This type of burner can smelt up to 200 tonnes of feed per hour. Its feed consists mainly of dry CueFeeS concentrate, ~100 mm, silica flux, ~1 mm, recycle dust and recycle crushed reverts, ~1 mm. \n\n###### 6.1.3. Concentrate Burner (Fig. 6.2) \n\nDry concentrate and O2-rich blast are combined in the furnace reaction shaft by blowing them through a concentrate burner. Dry flux, recycle dust, and crushed reverts (matte and slag inadvertently frozen during transport around the smelter) are also added through the burner. As of 2010, a concentrate burner consisted of: \n\n- (a) An ann"}, {"page": 68, "text": "ulus through which O2-rich blast is blown into the reaction shaft \n\n- (b) A central pipe through which concentrate falls into the reaction shaft \n\n- (c) A distributor cone at the burner tip, which blows air horizontally through the descending solid feed. \n\nSpecial attention is paid to uniform distribution of blast and solid feed throughout the reaction shaft. It is achieved by introducing blast and solids vertically and uniformly into quadrants around the burner and by blowing the solids outwards with central jet distributor air. \n\nAvariation of this burner design is the Sumitomo-type concentrate burner, which uses an oxygenefuel burner located at the central jet distributor to accelerate the ignition of the concentrate particles (Nagai, Kawanaka, Yamamoto, & Sasai, 2010). \n\n###### 6.1.4. Supplementary Hydrocarbon Fuel Burners \n\nAll Outotec flash furnaces are equipped with hydrocarbon fuel burners atop the reaction shaft and through the settler walls and roof. Shaft-top burners keep the process in thermal \n\nExtractive Metallurgy of Copper \n\n96 \n\nbalance. Settler burners eliminate cool zones in the furnace. They are also used to adjust slag temperature. \n\n###### 6.1.5. Matte and Slag Tapholes \n\nMolten matte and slag are tapped through single-hole water-cooled copper chill blocks embedded in the furnace walls. The holes are typically 60e80 mm diameter. They are plugged with moist fireclay, which is solidified by the heat of the furnace when the clay is pushed into the hole. They are opened by chipping out the clay and by melting it out with steel oxygen lances. Matte is tapped via copper or refractory-lined steel launders into cast steel ladles for transport to converting. Matte is also granulated to w0.5 mm granules in a water torrent where Outotec flash converting is used instead of PeirceeSmith converting (Chapter 8). Slag is tapped down water-cooled copper launders into: \n\n- (a) An electric settling furnace for Cu settling and recovery, or \n\n- (b) Ladles for truck haulage to Cu recovery by slow cooling/grinding/flotation. \n\nBoth withdrawals are only partial. Reservoirs of matte and slag (w0.5 m deep each) are maintained in the furnace. Tapping of matte is continuously rotated around its tapholes. This washes out solid buildups on the furnace floor by providing matte flow over the entire hearth. \n\n###### 6.2. PERIPHERAL EQUIPMENT \n\nThe Outotec flash furnace is surrounded by: \n\n- (a) Concentrate blending equipment \n\n- (b) Solids feed dryer \n\n- (c) Flash furnace feed bins and feed system \n\n- (d) Oxygen plant \n\n- (e) Blast preheater (optional) \n\n- (f) Heat recovery boiler (Chapter 12) \n\n- (g) Dust recovery and recycle system \n\n- (h) Gas cleaning system (Chapter 12) \n\n- (i) Sulfuric acid plant (Chapter 12) \n\n- (j) Secondary gas collection and treatment system (Chapter 12) \n\n- (k) Cu-from-slag recovery system (Chapter 11). \n\n###### 6.2.1. Concentrate Blending System \n\nMost flash furnaces smelt several concentrates plus small amounts of miscellaneous "}, {"page": 69, "text": "materials, such as precipitate copper. They also smelt recycle dusts, sludges, slag flotation concentrate, and reverts. These materials are blended to give constant composition feed to the flash furnace. Constant composition feed is the surest way to ensure smooth flash furnace operation and continuous attainment of target compositions and temperatures. \n\nTwo techniques are used: \n\n- (a) Bin-onto-belt blending by which individual feed materials are dropped from holding bins at controlled rates onto a moving conveyor belt \n\nChapter | 6 Flash Smelting \n\n97 \n\n- (b) Bedding, where layers of individual feed materials are placed on long (occasionally circular) shaped piles, then reclaimed as vertical slices of blend (FLSmidth, 2010). \n\nThe blended feed is sent to a dryer. Flux may be included in the blending or added just before the dryer. \n\n###### 6.2.2. Solids Feed Dryer \n\nConcentrate and flux are always dried prior to flash smelting to ensure even flow through the concentrate burner. Steam and rotary dryers are used (Chen & Mansikkaviita, 2006; Hoshi, Toda, Motomura, Takahashi, & Hirai, 2010; Talja et al., 2010). The water contents of moist and dry feed are typically 6e14% and 0.2% H2O. \n\nRotary dryers evaporate water by passing hot gas from natural gas or oil combustion through the moist feed. The temperature of the drying gas is kept below w500<sup>-</sup> C (by adding nitrogen, recycle combustion gas, or air) to avoid spontaneous oxidation of the concentrate. Some smelters recycle anode furnace offgas (Chapter 12) or warm air from acid plant SO3 coolers (Chapter 12) to their rotary dryers to decrease fuel consumption. In addition, steam from the flash furnace heat recovery boiler can also be used to indirectly pre-heat rotary kiln air to decrease fuel consumption (Hoshi et al., 2010). \n\nSteam drying is being widely adopted in new and existing Outotec flash smelters (Talja et al., 2010). Steam dryers rotate hot, steam-heated stainless steel coils through the moist feed. Modern designs have a drum that rotates in the same direction as the steam coils to minimize tube wear and improve water evaporation efficiency. Dryer capacities are as high as 200 t/h wet feed. \n\nSteam drying has the advantages of: \n\n- (a) Efficient use of flash furnace heat recovery boiler steam \n\n- (b) Little SO2, dust, and offgas evolution because hydrocarbon combustion is not used \n\n- (c) Low risk of concentrate ignition because steam drying is done at a lower temperature (w200<sup>-</sup> C) than combustion-gas drying (w500<sup>-</sup> C). \n\n- (d) Approximately 14% less energy consumption than a similar-capacity rotary dryer (Chen & Mansikkaviita, 2006) \n\n###### 6.2.3. Bin and Feed System \n\nDried feed is blown up from the dryer by a pneumatic lift system (Walker, Coleman, & Money, 2010). It is caught in acrylic bags and dropped into bins above the flash furnace reaction shaft. It is fed from these bins onto drag or screw conveyors and sometimes into a loss-in-weight feeder. F"}, {"page": 70, "text": "rom the loss-in-weight feeder it flows on an air slide to the concentrate burner (Jones et al., 2007; Reed, Jones, Snowdon, & Coleman, 2010; Outotec, 2010). The rate of feeding is adjusted by varying the speed of the conveyors below the bins (Contreras, Bonan˜o, Ferna´ndez-Gil, & Palacios, 2003). The use of the loss-in-weight feeder provides an accurate measurement of the mass flow of feed to the furnace. Older feed systems were based on volumetric flow. \n\nBin design is critical for controlled feeding of the flash furnace. Fine dry flash furnace feed tends to hang up on the bin walls or flood into the concentrate burner. This \n\nExtractive Metallurgy of Copper \n\n98 \n\nis avoided by mass flow bins (Dudley, 2009; Marinelli & Carson, 1992) that are steep enough and smooth enough to give even flow throughout the bin. \n\n###### 6.2.4. Oxygen Plant \n\nThe principal oxygen plant in an Outotec flash smelter is usually a cryogenic liquefaction/ distillation unit producing 200e1100 tonnes oxygen per day. It delivers 92e99.95 vol.-% O2 industrial oxygen gas (0.8e2 bar gauge) to the flash furnace (Deneys, Dray, Mahoney, & Barry, 2007). \n\nSome smelters also use molecular sieve oxygen plants (vacuum pressure swing absorption (VPSA) or pressure swing absorption (PSA)) to supplement their liquefaction/ distillation oxygen. Molecular sieve plants are small (<200 tonnes oxygen/day) units that produce oxygen with a purity of 90e93 vol.-% O2: Ar (5%) and N2 are the main impurities. They are suitable for incremental additions to the output of the main oxygen plant. \n\nOxygen-enriched blast is prepared by mixing industrial oxygen and air as they flow to the concentrate burner. The oxygen is added through a diffuser (holed pipe) protruding into the air duct. The diffuser is located about six duct diameters ahead of the concentrate burner to ensure good mixing. \n\nThe rates at which oxygen and air flow into the concentrate burner are important flash furnace control parameters. They are measured by orifice or mass flow flowmeters and are adjusted by butterfly valves. \n\n###### 6.2.5. Blast Heater (optional) \n\nA few Outotec flash furnaces use heated blast. The blast is typically heated to 100e450<sup>-</sup> C using hydrocarbon-fired shell-and-tube heat exchangers. Hot blast ensures rapid CueFeeS concentrate ignition in the flash furnace. It also provides energy for smelting. Modern, highly oxygen-enriched flash furnaces use ambient (w30<sup>-</sup> C) blast. Concentrate ignition is rapid with this blast at all temperatures. \n\n###### 6.2.6. Heat Recovery Boiler (Ko¨ster, 2010) \n\nOffgas leaves an Outotec flash furnace at about 1300<sup>-</sup> C. Its sensible heat is recovered as steam in a horizontal heat recovery boiler (Chapter 12). \n\n###### 6.2.7. Dust Recovery and Recycle System \n\nOutotec flash furnace offgases typically contain 0.1e0.2 kg of dust per Nm<sup>3</sup> of offgas. The dust consists of mainly oxides (e.g. Cu2O, Fe3O4). It becomes sulfated by SO2 and O2 in the hea"}, {"page": 71, "text": "t recovery boiler and electrostatic precipitators. This sulfated dust is collected and recycled to the flash furnace for Cu recovery. In many flash smelters, air or industrial oxygen are deliberately fed into the offgas to sulfate the dust (Davenport, Jones, King, & Partelpoeg, 2001). Controlling the oxidation and sulfation behavior of the dust minimizes accretion formation in the uptake and heat recovery boiler (Miettinen, Ahokainen, & Eklund, 2010). \n\nAbout 70% of the dust leaving the uptake drops out in the heat recovery boiler. The remainder is caught in electrostatic precipitators (Ryan, Smith, Corsi, & Whiteus, 1999) where the particles are charged in a high voltage electrical field, caught on a charged wire \n\nChapter | 6 Flash Smelting \n\n99 \n\nor plate and periodically collected as dust clumps by rapping the wires and plates. Electrostatic precipitator exit gas contains w0.1 g of dust per Nm<sup>3</sup> of gas (Conde, Taylor, & Sarma, 1999; Parker, 1997). \n\nThe collected dust contains approximately 25% Cu. It is almost always recycled to the flash furnace for Cu recovery. It is removed from the boilers and precipitators by dragand-screw conveyors, transported pneumatically to a dust bin above the flash furnace, and combined with the dried feed just before it enters the concentrate burner. \n\n###### 6.3. FLASH FURNACE OPERATION \n\nTable 6.1 indicates that Outotec furnaces: \n\n- (a) Smelt up to 4200 tonnes per day of new concentrate \n\n- (b) Typically produce w65% Cu matte (depending on the matte converting process) \n\n- (c) Use 45e88% O2 blast, sometimes slightly heated \n\n- (d) Burn hydrocarbon fuel to some extent mostly in the reaction shaft. \n\nThis section describes how the furnaces operate. \n\n###### 6.3.1. Startup and Shutdown \n\nOperation of an Outotec flash furnace is begun by heating the furnace to its operating temperature with hydrocarbon burners or hot air blowers (Severin, 1998). The heating is carried out gently and evenly over a week or two to prevent uneven expansion and spalling of the refractories. Adjustable springs attached to fixed-position I-beams keep the walls and hearth under constant pressure during the heating. During initial heatup, paper is inserted between newly laid hearth bricks to burn out and compensate for brick expansion. Concentrate feeding is begun as soon as the furnace is at its target temperature. Full production is attained in a day or so. Shutdown consists of: \n\n- (a) Overheating the furnace for 7e10 days to melt solid buildups \n\n- (b) Starting hydrocarbon burners \n\n- (c) Stopping the concentrate burner \n\n- (d) Draining the furnace with hydrocarbon burners on \n\n- (e) Turning off the hydrocarbon burners \n\n- (f) Turning off the cooling water \n\n- (g) Allowing the furnace to cool at its natural rate. \n\n###### 6.3.2. Steady-state Operation \n\nSteady-state operation of a flash furnace entails: \n\n1. Feeding solids and blast at a constant rate \n\n2. Drawing SO2-rich gas from the gas uptake at a constant rate \n\n3. Tapp"}, {"page": 72, "text": "ing matte from the furnace on a scheduled basis or as needed by the converter(s) \n\n4. Tapping slag from the furnace on a scheduled basis or when it reaches a prescribed level in the furnace. \n\nThe next section describes how steady-state operation is attained. \n\nExtractive Metallurgy of Copper \n\n100 \n\n\n\nFIGURE 6.3 Example control system for Outotec flash furnace. The three loops control slag temperature, slag composition, and matte composition. Slag temperature may also be controlled by adjusting reaction shaft hydrocarbon burner combustion rate. It is fine-tuned by adjusting settler burner combustion rates. Matte grades - 1.5% Cu and temperatures - 20<sup>-</sup> C are obtained. \n\n###### 6.4. CONTROL (FIG. 6.3) \n\nThe Outotec flash furnace operator must smelt concentrate at a steady, specified rate (Fig. 6.3) while: \n\n- (a) Producing matte of specified Cu grade \n\n- (b) Producing slag of specified SiO2 content \n\n- (c) Producing slag at specified temperature \n\n- (d) Maintaining a protective coating of magnetite-rich slag on the furnace interior. \n\n###### 6.4.1. Concentrate Throughput Rate and Matte Grade Controls \n\nBasic Outotec flash furnace strategy is to charge dried concentrate mix to the furnace at a prescribed rate and to base all other controls on this rate. Having chosen the concentrate feed rate, the flash furnace operator must next select the grade (% Cu) of \n\nChapter | 6 Flash Smelting \n\n101 \n\nthe product matte, i.e. the extent of Fe and S oxidation. It is selected as a compromise between: \n\n1. Maximizing SO2 evolution in the flash furnace (where it is captured efficiently) and: \n\n2. Keeping enough Fe and S in the matte so that subsequent converting can operate autothermally while melting the required amount of Cu scrap and smelter recycle materials. \n\nPhysically, matte grade is set by adjusting the ratio of oxygen input rate in the blast to concentrate feed rate until the target matte composition is obtained. A large ratio results in extensive Fe and S oxidation and high-grade (% Cu) matte. A small ratio gives the opposite. Physically, the ratio is controlled by adjusting the rates at which air and oxygen enter the furnace, after setting a constant concentrate feed rate. \n\n###### 6.4.2. Slag Composition Control \n\nThe iron oxide formed by concentrate oxidation is fluxed with SiO2 to form liquid slag. The amount of SiO2 is based upon the slag having a low solubility for Cu and sufficient fluidity for easy tapping and a clean matte-slag separation. An SiO2/Fe mass ratio of 0.7e1.0 is used. It is controlled by adjusting the rate at which flux is fed to the solids feed dryer. \n\n###### 6.4.3. Temperature Control \n\nMatte and slag temperatures are measured as matte and slag flow from the furnace. Disposable thermocouple probes and optical pyrometers are used. Matte and slag temperatures are controlled by adjusting (a) the rate at which N2 coolant enters the furnace (mainly in air) or (b) hydrocarbon burner combustion rates. Slag temperature is a"}, {"page": 73, "text": "djusted somewhat independently of matte temperature by adjusting settler hydrocarbon burner combustion rates. \n\nMatte and slag temperatures are typically 1220<sup>-</sup> C and 1250<sup>-</sup> C, respectively. They are chosen for rapid matte/slag separation and easy tapping. They are also high enough to keep matte and slag molten during transport to their destinations. Excessive temperatures are avoided to minimize refractory and cooling jacket wear. \n\n###### 6.4.4. Reaction Shaft and Hearth Control (Davenport et al., 2001) \n\nLong flash furnace campaign lives require that magnetite-rich slag be deposited in a controlled manner on the furnace walls and hearth. Magnetite slag deposition is encouraged by (Chapter 6): \n\n- (a) Highly oxidizing conditions in the furnace \n\n- (b) Low operating temperature \n\n- (c) Low SiO2 concentration in slag \n\nIt is discouraged by reversing these conditions and by adding coke or coal to the furnace. \n\nCampaigns up to 11 years in duration have been achieved for flash smelting furnaces (Janney et al., 2007). \n\nExtractive Metallurgy of Copper \n\n102 \n\n###### 6.5. IMPURITY BEHAVIOR \n\nFlash furnace concentrates inevitably contain impurities from their original ore. They must be separated from Cu during smelting and refining. Table 6.2 shows that this is partially accomplished during flash smelting, as portions of the impurities report to the slag and offgas while almost all the Cu reports to the matte. Important exceptions to this are gold, silver, and platinum group metals. They accompany Cu through to electrorefining where they are recovered as byproducts (Chapter 21). Most Ni also follows Cu. \n\nIndustrial impurity distribution is complicated by recycle of: \n\n- (a) Flash furnace and converter dusts \n\n- (b) Flash furnace slag concentrate \n\n- (c) Converter slag concentrate and (occasionally) molten converter slag \n\n- (d) Solid reverts from around the smelter \n\n- (e) Acid plant sludges \n\nNevertheless, Table 6.2 provides guidance as to how impurities distribute themselves during flash smelting. \n\n###### 6.5.1. Non-recycle of Impurities in Dust \n\nImpurities are also found in flash furnace dust (Table 6.2). This dust is usually recycled to the flash furnace for Cu recovery, so it is not usually an escape route for impurities. \n\nTABLE 6.2 Distribution of Elements in Outotec Flash Smelting (Davenport et al., 2001) \n\n|<br>Element|<br>% to matte|<br>% to slag|<br>% to offgas<sup>a</sup>|\n|---|---|---|---|\n|Cu|97|2|1|\n|Ag|90e95|2e5|3e8|\n|Au|95|2|3|\n|As|15e40|5e25|35e80|\n|Bi|30e75|5e30|15e65|\n|Cd|20e40|5e35|25e60|\n|Co|45e55|45e55|0e5|\n|Ni|70e80|20e25|0e5|\n|Pb|45e80|15e20|5e40|\n|Sb|60e70|5e35|5e25|\n|Se|85|5e15|0e5|\n|Te|60e80|10e30|0e10|\n|Zn<br>|30e50<br>|50e60|5e15|\n\n\n\n> aCollected as precipitated solids during gas cleaning. \n\nChapter | 6 Flash Smelting \n\n103 \n\nHowever, some flash smelters, including Chuquicamata (EcoMetales, 2010), Kennecott (Gabb, Howe, Purdie, & Woerner, 1995; Kaur, Nexhip, Wilson, & George-Kennedy, 2010), Saganose"}, {"page": 74, "text": "ki (Larouche, 2001, pp. 118e119) and Kosaka (Maeda, Inoue, Hoshikawa, & Shirasawa, 1998), recover Cu from some of their dust hydrometallurgically rather than by recycle to the flash furnace (Chapter 21). This allows the impurities to leave the smelter in leach plant residues. It is particularly effective for removing As, Bi, and Cd from the smelter. Lead is removed to a lesser extent. \n\n###### 6.5.2. Other Industrial Methods of Controlling Impurities \n\nFlash smelters that treat several concentrates blend their high- and low-impurity concentrates to ensure that impurity levels in their product anodes are low enough for efficient electrorefining. Flash smelters that are dedicated to treating high-impurity concentrates control anode impurity levels by (a) minimizing dust recycle, or (b) modifying converting and fire refining to increase impurity removal (Larouche, Harris, & Wraith, 2003). \n\n###### 6.6. OUTOTEC FLASH SMELTING RECENT DEVELOPMENTS AND FUTURE TRENDS \n\nOutotec flash furnace smelting capacity and campaign life has increased in recent years through enhancements in the design of the feed system, concentrate burner, and furnace cooling elements. Advances in process control and dust sulfation techniques have also contributed. The future development foreseen by Outotec is use of its flash furnace for direct-to-copper smelting (Chapter 10) of lower grade concentrates and further use of continuous flash converting (Chapter 8). Both have the advantages of improved SO2 capture and an SO2-free workplace because they eliminate batch PeirceeSmith converting (Ahokainen & Eklund, 2007; Kojo & Lahtinen, 2007). \n\n###### 6.7. INCO FLASH SMELTING \n\nInco flash smelting blows industrial oxygen, dried CueFeeS concentrate, SiO2 flux, and recycle materials horizontally into a hot (w1250<sup>-</sup> C) furnace. Once in the furnace, the oxygen reacts with the concentrate to generate: \n\n- (a) Molten matte, 55e60% Cu \n\n- (b) Molten slag, 1e2% Cu \n\n- (c) Offgas, 60e75 vol.-% SO2. \n\nThe matte is tapped into ladles and sent to converting. The slag is tapped into ladles and sent to stockpile, with or without Cu-from-slag removal (Chapter 11). The offgas is water-quenched, cleaned of dust, and sent to a sulfuric acid plant. The Inco flash furnace is also used to recover Cu from molten recycle converter slag. The slag is poured into the furnace via a steel chute and water-cooled door (Fig. 6.4). \n\nAt the start of 2010 there were four Inco flash furnaces in operation: at Almalyk, Uzbekistan (Ushakov et al. 1975); Hayden, Arizona (Marczeski & Aldrich, 1986), and Sudbury, Ontario (two furnaces; Carr, Humphris, & Longo, 1997; Humphris, Liu, & Javor, 1997; Molino et al., 1997; Zanini, Wong, & Cooke, 2009). \n\nExtractive Metallurgy of Copper \n\n104 \n\n\n\nFIGURE 6.4 Inco flash furnace at Sudbury, Ontario (Queneau & Marcuson, 1996). \n\nThe Almalyk and Hayden furnaces smelt CueFeeS concentrates. The Sudbury furnaces smelt NieCueCoeFeeS concentrates to produce w45% Ni ю Cu ю Co matte a"}, {"page": 75, "text": "nd w1% Ni ю Cu ю Co slag. \n\n###### 6.7.1. Furnace Details \n\nThe Inco flash furnace is made of high-quality MgO and MgOeCr2O3 brick (Fig. 6.4). Its main components are: \n\n- (a) Concentrate burners, two at each end of the furnace \n\n- (b) End- and sidewall water-cooled copper cooling jackets \n\n- (c) A central offgas uptake \n\n- (d) Sidewall tapholes for removing matte \n\n- (e) An endwall taphole for removing slag \n\n- (f) An endwall chute for charging molten converter slag \n\n###### 6.7.2. Concentrate Burner \n\nInco concentrate burners are typically w0.25 m diameter, 1 m long, 1 cm thick stainless steel pipes, water-cooled with an internal ceramic sleeve. They are fed with industrial oxygen, blown in horizontally, and dry feed, dropped in from above through an angled tube (Fig. 6.5) or flexible metal hose. \n\nThe diameter of the burner barrel gives an oxygen/feed entry velocity of w40 m/s. This velocity creates a concentrate/oxygen flame that reaches the central uptake. The burners are typically angled 7<sup>-</sup> down and 7<sup>-</sup> in so that the flame plays on the slag surface rather than on the roof and walls. \n\n###### 6.7.3. Water Cooling \n\nInco furnace side and endwalls are fitted with water-cooled copper fingers, plates, and shelves to maintain the integrity of the furnace structure (McKenna et al., 2010). As in \n\nChapter | 6 Flash Smelting \n\n105 \n\n\n\n<!-- Start of picture text -->\nFurnace<br>endwall<br>H2O<br>Ceramic liner<br>0.25 m dia.<br>H2O<br><!-- End of picture text -->\n\nFIGURE 6.5 Details of Inco furnace concentrate burner. \n\nthe Outotec furnace, water cooling causes magnetite-rich slag to deposit on the furnace walls. This protects the bricks and water-cooled copper, extending furnace life. An Inco furnace can be operated for five or six years without reconstruction. Repairs are done annually and while the smelter is stopped for non-furnace reasons, such as acid plant maintenance. The end of a furnace campaign is usually caused by excessive refractory erosion, especially at the slag line. \n\n###### 6.7.4. Matte and Slag Tapholes \n\nThe Inco furnace is equipped with four sidewall matte tapholes and an endwall slag taphole. Each consists of a single-hole refractory block fitted in a water-cooled copper plate. Tapping and plugging are similar to Outotec flash furnace tapping and plugging (Section 6.1.5). \n\nReservoirs of slag (w0.5 m deep) and matte (0.2e1.0 m deep) are always kept in the furnace. The matte level is kept well below the slag taphole. This avoids accidental tapping of matte with slag. Matte tapping is rotated continuously between the four tapholes to keep matte flowing across the entire floor. This minimizes localized magnetite buildups on the furnace floor. \n\n###### 6.7.5. Gas Uptake \n\nThe central offgas uptake is brick or castable refractory backed by copper cooling jackets or stainless steel. A small amount of oxygen is injected into the uptake. It burns the elemental sulfur that is present in Inco furnace offgas. This prev"}, {"page": 76, "text": "ents the sulfur from precipitating in downstream cooling and dust collection equipment. \n\n###### 6.7.6. Auxiliary Equipment \n\nThe auxiliary equipment required for Inco flash smelting is: \n\n- (a) Oxygen plant (Section 6.2.4) \n\n- (b) Concentrate blending system (Section 6.2.1) \n\n- (c) Solids feed dryer \n\nExtractive Metallurgy of Copper \n\n106 \n\n- (d) Four concentrate burner feed systems \n\n- (e) Offgas cooling system \n\n- (f) Dust recovery and recycle system \n\n- (g) Secondary gas collection and treatment system (Chapter 12) \n\n- (h) Sulfuric acid plant (Chapter 12). \n\n###### 6.7.7. Solids Feed Dryer (Carr et al., 1997) \n\nInco furnace solid feed (concentrate, flux, reverts, recycle sludges) is dried to give an even flow of solids through the concentrate burners. This is essential to create a uniform oxygen-concentrate suspension in the furnace. Natural gas-fired fluid bed dryers are used (Liu, Vahed, Yotingco, Macnamara, & Warner, 2007). The dryer feed is typically 10% H2O; the dried product, w0.2% H2O. The fluidization gas is combustion gas plus air at w330<sup>-</sup> C. A fixed bed of 1e10 mm gravel distributes the fluidization gas across the bed. \n\nThe fluidized dried feed particles and their surrounding gas are drawn at w90<sup>-</sup> C through acrylic or aramid fabric tubes stretched on wire frameworks. About 99.99% of the concentrate is caught on the outside of the fabric. It is removed by reverse nitrogen or air pulsation and dropped into a large storage bin. From there it is sent by conveyors or air slides to four dry charge bins above the furnace, one for each concentrate burner. \n\n###### 6.7.8. Concentrate Burner Feed System \n\nThe solid charge to the Inco flash furnace consists mainly of dried feed blend from the fluid bed dryer. It drops from its dry charge bins onto drag or screw conveyors, which then drop it into the concentrate burners. The feed system may also include separate touch-up flux, touch-up revert, and converter dust bins. Material is drawn from these bins as needed to control flash furnace product temperature and slag composition. The rate of withdrawal from each bin is controlled by adjusting the speed of the drag or screw conveyor beneath the bin. \n\n###### 6.7.9. Offgas Cooling and Dust Recovery Systems (Humphris et al., 1997; Liu, Baird, Kenny, Macnamara, & Vahed, 2006) \n\nInco offgas is cooled and cleaned of dust in (a) a water-spray evaporation cooler where the offgas is cooled from w1230<sup>-</sup> C to 80<sup>-</sup> C and where 90% of the entrained dust is removed as sludge, or (b) scrubbers and wet electrostatic precipitators. The equipment is stainless steel to minimize corrosion. The offgas (60e75 vol.-% SO2) is pulled through the equipment by fans, which push the gas onwards to a sulfuric acid plant for SO2 treatment. \n\nSolids from the cooler and dust removal equipment contain w35% Cu. The Cu is recovered by neutralizing and dewatering the sludge then recycling it through the concentrate dryer and flash furnace. \n"}, {"page": 77, "text": "\n###### 6.8. INCO FLASH FURNACE SUMMARY \n\nThe Inco flash furnace uses industrial oxygen (no air) to smelt CueFeeS and NieCueCoeFeeS concentrates. It produces high Cu and high NieCueCo mattes. It introduces dry feed and industrial oxygen through four horizontal burners and removes \n\nChapter | 6 Flash Smelting \n\n107 \n\nSO2 offgas through a central gas uptake. The offgas is water-quenched and sent to a sulfuric acid plant to capture its SO2. \n\nVery little nitrogen enters the Inco furnace, so its blast and offgas handling systems are small. Also, the strong offgas is ideal for SO2 capture. \n\nInco flash furnace slag can contain less than 1% Cu, which can be discarded without Cu-recovery treatment. This gives it a cost advantage over most other modern smelting techniques. If desired, converter slag can also be recycled through the furnace for Cu recovery. However, this procedure upsets an otherwise steady process. \n\n###### 6.9. INCO VS. OUTOTEC FLASH SMELTING \n\nThere are many more Outotec flash furnaces than Inco flash furnaces. Outotec advantages include: \n\n- (a) Higher concentrate throughput rates (double that of the Inco flash furnace) \n\n- (b) Single concentrate burner in place of four Inco burners \n\n- (c) Recovery of offgas heat in a heat recovery boiler as useful steam \n\n- (d) Dry dust recycle \n\n- (e) Engineering and operational support \n\n###### 6.10. SUMMARY \n\nOutotec flash smelting accounts for around half of all Cu matte smelting. It is also used in three locations for direct-to-copper smelting and in two locations for continuous converting. \n\nIt blows a well-dispersed mixture of oxygen, air, dried concentrate, flux, and particulate recycle materials into a hot reaction shaft. Smelting reactions are extremely fast under these conditions. Outotec flash furnaces smelt w4000 tonnes of new concentrate per day. \n\nModern Outotec flash furnaces operate with high oxygen blast and very little hydrocarbon fuel. Most of the energy for heating and melting comes from Fe and S oxidation. This operation also gives strong SO2 offgas from which SO2 can be captured efficiently as sulfuric acid. \n\nOutotec flash furnaces are operated under automatic control to give constant temperature, constant composition products at a rapid rate and with minimum energy consumption. Matte and slag compositions are controlled by adjusting the ratios of O2 input rate to concentrate feed rate, and of flux input to concentrate input. Product temperatures are controlled by adjusting the N2/O2 ratio of the input blast and the hydrocarbon fuel combustion rate. \n\nWide adoption of Outotec flash smelting is due to its efficient capture of SO2, its rapid production rate, and its small energy requirement. Its only limitation is its inability to smelt scrap. \n\n###### REFERENCES \n\nAhokainen, T., & Eklund, K. (2007). Flexibility of the Outokumpu flash smelting for low and high grade concentrates e evaluation by CFD modeling. In A. E. M. Warner, C. J. Newman, A. Vahed, D. B. George, P. J. Mackey"}, {"page": 78, "text": " & A. Warczok (Eds.), Cu2007, Vol. III, Book 1: The Carlos Dı´az symposium on pyrometallurgy (pp. 343e356). Montreal: CIM. \n\nExtractive Metallurgy of Copper \n\n108 \n\n- Carr, H., Humphris, M. J., & Longo, A. (1997). The smelting of bulk CueNi concentrates at the Inco Copper Cliff smelter. In C. Diaz, I. Holubec & C. G. Tan (Eds.), NickeleCobalt 97, Vol. III: Pyrometallurgical operations, environment, vessel integrity in high-intensity smelting and converting processes (pp. 5e16). Montreal: CIM. \n\n- Chen, S. L., & Mansikkaviita, H. (2006). The beneficial effects of feeding dry copper concentrate to smelting furnaces and development of the dryers. In R. T. Jones (Ed.), Southern African pyrometallurgy 2006 (pp. 265e272). Johannesburg: South African Institute of Mining and Metallurgy. http://www. saimm.co.za/Conferences/Pyro2006/265_Kumera.pdf. \n\n- Conde, C. C., Taylor, B., & Sarma, S. (1999). Philippines associated smelting electrostatic precipitator upgrade. In D. B. George, W. J. Chen, P. J. Mackey & A. J. Weddick (Eds.), Copper 99eCobre 99, Vol.: Smelting operations and advances (pp. 685e693). Warrendale, PA: TMS. \n\n- e \n\n- Contreras, J., Bonan˜o, J. L., Ferna´ndez Gil, R., & Palacios, M. (2003). Recent operating advances at the Huelva smelter.InC.Dı´az,J.Kapusta&C.Newman(Eds.), Copper2003eCobre2003,Vol.IV,Book1:Pyrometallurgy of copper: The Herman Schwarze symposium on copper pyrometallurgy (pp. 225e238). Montreal: CIM. \n\n- Davenport, W. G., Jones, D. M., King, M. J., & Partelpoeg, E. H. (2001). Flash smelting, analysis, control and optimization. Warrendale, PA: TMS. \n\n- Deneys, A., Dray, J., Mahoney, W., & Barry, M. (2007). Industrial gases for copper production. In A. E. M. Warner, C. J. Newman, A. Vahed, D. B. George, P. J. Mackey & A. Warczok (Eds.), Cu2007 d Vol. III, Book 2: The Carlos Dı´az symposium on pyrometallurgy (pp. 271e288). Montreal: CIM. \n\n- Dudley, L. V. (2009). Secrets of the one-dimensional convergence hopper. In J. Liu, J. Peacey, M. Barati, S. KashaniNejad & B. Davis (Eds.), Pyrometallurgy of nickel and cobalt 2009 (pp. 577e589). Montreal: CIM. \n\n- EcoMetales. (2010). http://www.EcoMetales.cl. \n\n- Fagerlund, K., Lindgren, M., & Ja˚fs, M. (2010). Modern flash smelting cooling systems. In Copper 2010, Vol. 2: Pyrometallurgy I (pp. 699e711). Clausthal-Zellerfeld, Germany: GDMB. \n\n- FLSmidth, (16 November 2010). Stacker and reclaimer systems for cement plants. http://www.flsmidth.com/ w/media/Brochures/Brochures%20for%20crushers%20and%20raw%20material%20stores/stacker%20and %20reclaimer.ashx. \n\n- Gabb, P. J., Howe, D. L., Purdie, D. J., & Woerner, H. J. (1995). The Kennecott smelter hydrometallurgical impurities process. In W. C. Cooper, D. B. Dreisinger, J. E. Dutrizac, H. Hein & G. Ugarte (Eds.), Copper 95eCobre 95, Vol. III: Electrorefining and hydrometallurgy
