Repository: NDDev-Technocracy-OpenNetwork/hack-2026-nornickel-knot

> **DEPRECATED.** This repository is archived and no longer maintained.
> It is kept read-only for reference; its GDS anchor records
> `lifecycle: archived` under `portfolio:archived-projects`.

# Nornickel Scientific Knot

Живая карта знаний R&D для горно-металлургической отрасли: система превращает архив отчётов, статей, презентаций и экспериментальных материалов в типизированный граф знаний, а затем отвечает на вопросы естественным языком с источниками и страницами первоисточников.

Проект подготовлен командой **Harmonic Labs** для **Норникель AI Hack 2026**, трек **«Научный клубок»**.

File: data/parsed/Материалы конференций/4th International Symposium on High-Temperature Metallurgical Processing.json (part 6 of 36)
initial dense metal layer that forms on the oxide surface periodically breaks down and is subsequently reformed resulting in discontinuous movement of the interface, the rate of reduction being determined primarily by the frequency of the breakdown of the metal layer. The mean interface velocity is determined by considering the time for which the interface is stationary due to the formation of the dense metal layer and the time over which the interface is actually moving forward into the bulk oxide. Above j a coupled growth morphology is formed at high thermodynamic driving forces, where V0 = Vm. This morphology results in continuous access of reactant gas to the oxide surface and the rates of reaction are determined by the chemical reaction rate between the gas and atomically rough oxide surfaces, and the gas and oxygen adsorbed on the metal surfaces. \n\n\n\n<!-- Start of picture text -->\nInter/lice velocity, t\\  interface velocity,  I',<br><!-- End of picture text -->\n\nFigure 7 Predicted oxide and metal growth morphologies for facetted oxides, a) <p low, ACQ/D low, ac/a < 1, PH2 + Pmo = constant and b) <p high, ACVD high, ac/a < 1, pn2 + Pmo = constant [12]. \n\nFigure 7b illustrates a AG/V map for conditions in which _ft_ PH2 and AC0X/D are high. Again starting at the equilibrium condition AG = 0 and following the curve Oxyz; between 0 and x a planar dense metal layer is formed. Above x the oxide surface will be unstable and will evolve into cellular or dendritic pores. Between x and y pores in the oxide will be covered by dense iron metal layer. Above y the dense metal layer on the pore walls will breakdown to form a porous metal product. At thermodynamic driving forces above z coupled growth of pores and metal product is predicted. \n\nThe relative rates of the chemical reaction and the conditions for the formation of a range of product morphologies have been described in terms of the thermodynamic driving force, AG and interface velocity, V0. All of these process characteristics, the thermodynamic and physicochemical properties of the solids and reactive gases, the ranges of solid stoichiometries, chemical reaction rates and diffusivities are thermally activated and are therefore temperature dependent quantities. For these reasons the condi"}, {"page": 67, "text": "tions for formation of the various morphologies can also be represented as a function of AG and Temperature. In effect this form of morphology map is \n\n**84** \n\nconstructed from the loci of points obtained by projection of the critical conditions for change in oxide and metal product morphology described previously (shown in Figures 7a,b) on to the AG axis for each of the temperatures for the specified gas conditions. \n\nAn example of an experimentally-determined morphology map is given in Figure 8 for the reduction of nickel oxide in H2/H20 gas mixtures [10]. It can be seen that for conditions approaching Ni/NiO equilibrium, i.e. low thermodynamic driving force for reduction, a planar interface with dense nickel product layer is formed. With increased AG of reduction the product observed is that of porous nickel; at low temperatures and low driving force the Ni/NiO interface is non-planar having a dendritic structure; at low temperatures and high driving force a cooperative growth morphology is observed. These observations are consistent with the above arguments regarding the conditions for formation of planar and unstable interfaces, and the various product morphologies. Further detailed discussion of this topic and reference to experimental studies can be found in [12]. \n\n\n\n<!-- Start of picture text -->\n500  600  700  800  900  1000<br>Temperature (°C)<br><!-- End of picture text -->\n\nFigure 8 Morphology map showing the nickel product structures formed on the reduction of NiO in H2/H20 gas mixtures (H2 + H 20 = latm.) [10]. \n\n###### **Summary** \n\nA range of different solid oxide and product morphologies can be formed as the result of the \"Chemical Reactions\" taking place on fluid/solid reactions. These \"Chemical Reactions\" in fact involve a large number of chemical reaction and mass transfer steps, and elementary reaction processes simultaneously taking place at the reaction interface. It is the relative rates of these sub-processes that determine the dominant reaction mechanism and hence the product morphology and reaction kinetics. By considering i) established criteria for the stability of moving interfaces in a thermodynamic potential gradient, ii) the relative rates of chemical reactions on the oxide and metal/product surfaces, and iii) key process phenomena and physicochemical properties of the solid phases, the conditions for the formation of various product morphologies are identified. The analysis also demonstrates the theoretical basis for the development of morphology maps that define the product morphologies as function of thermodynamic driving force for reaction and reaction temperature for a given reaction system. The methodology is shown to be general, and can be applied to the analysis of any analogous reaction system involving the decomposition of metal compounds in reactive fluids, such as, the decomposition of other solids including sulphides, hydroxides, halides, carbonates. \n\n**85** \n\n###### **Acknowledgements** \n\nThe auth"}, {"page": 68, "text": "or would like to acknowledge financial support from the Australian Research Council and BHPBilliton Yabulu towards this project. Thanks also to Evgueni Jak and Taufiq Hidayat for the stimulating discussions on this topic and suggestions in preparing this paper. \n\n###### **References** \n\n1. Szekely, J., Evans, J.W. and Sohn, H.Y., 1976. _Gas-Solid Reactions._ Academic Press, Inc., New York. \n\n2. Sohn H. Y. and Chaubal P.C., in _Transport Processes in Engineering_ 4, Ed. Sahai Y. and St.Pierre, Elsevier, 1992, pp. 1-52. \n\n3. St John D.H., Matthew S.P. and Hayes P.C., _Metall. Trans B.,_ 1984, vol.l5B, pp.701-8, 709-17. \n\n4. Geva S., Farren M., St John D.H. and Hayes P.C., _Metall. Trans B,_ 1990, vol.21B, pp.743751. \n\n5. Matthew S.P., Cho T.R. and Hayes P.C., _Metall. Trans B,_ 1990, vol.21B, pp.733-741. \n\n6. Farren M., Matthew S.P. and Hayes P.C., _Metall. Trans B.,_ 1990, vol.21B, pp. 135-140. \n\n7. Matthew S.P. and Hayes P.C., _Metall. Trans B.,_ 1990, vol.21B, pp.153-172. \n\n8. Hidayat T., Rhamdhani A., Jak E. and HAYES P.C., _Metall. Mater. Trans. B,_ 2009, vol. 40B, pp. 1-16, 462-473, 474 -489. \n\n9. P.C. Hayes, _Steel Research International,_ 2011, vol.82, pp.480-493. \n\n10. Hidayat T., M.Phil., Metallurgical Engineering, University of Queensland, Brisbane, Australia, 2009. \n\n11. Hayes P.C., _Mineral Processing and Extractive Metallurgy Reviews,_ 1992, vol.8 (1-4), pp.73-94. \n\n12. Hayes P.C., _Metall Mater. Trans B,_ 2011, vol. 41(1), pp.19-34. \n\n13. Jackson K.A., Uhlmann D.R. and Hunt J.D., _J. Cryst. Growth,_ 1967, vol.1, pp.1 -36. \n\n14. Jackson, K.A., _Kinetic Processes - Crystal Growth, Diffusion and Phase Transitions in Materials,_ Wiley-VCH, 2004. \n\n15. Leamy H.J. and Gilmer G.H., _J. Cryst. Growth, 191 A,_ vol.24/25, pp.499-502. \n\n16. Gilmer G.H., _J. Cryst. Growth,_ 1974, vol.24/25, pp.499-502. 17. Jackson K.A., _J. Cryst. Growth,_ 1977, vol.42, pp.3-10; _ibid._ 1999, vol.198, pp.1-9. \n\n18. Kurz W. and Fischer D.J., _Fundamentals of Solidification,_ 3<sup>r</sup> ed., Trans Tech., 2004, p74, p.88, p.151. \n\n19. Christian J.W., _Theory of Phase Transformations in Metals and Alloys,_ Pergamon, 1965. \n\n20. Glicksman M.E., Schaefer R.J. and Ayers J.D., _Metall. Trans A.,_ 1976, vol.7, pp. 17471759. \n\n21. Langer J.S. and Muller-Krumbhaar H. _J., Cryst. Growth,_ 1977, vol.42, pp. 11-14. \n\n22. Langer J.S. and Muller-Krumbhaar H. J., _Acta Metall,_ 1978, vol.26, pp. 1681, 1689, 1697; _ibid._ 1981, vol.29, pp.145-157. \n\n23. Mullins W.W. and Sekerka R.F., _J. Appl. Phys.,_ 1964, vol.35, pp.444-451. \n\n24. Sekerka R.F., _J. Cryst. Growth,_ 1968, vol.3/4, pp.71-81. \n\n25. Fischer D.J. and Kurz W., _Acta Metall,_ 1980, vol.28, pp.777- 794. \n\n**4th International Symposium on High-Temperature Metallurgical Processing** _Edited by: Tao Jiang, Jiann-YangHwang, Phillip J. Mackey, Onuralp Yucel, and Guifeng Zhou_ **_TMS (The Minerals, Metals & Materials Society), 2013_** \n\n###### RESEARCH ON THE SLAG PHASE TYPE OF \n\n###### VANADIUM-TITANIUM MAGNETITE IN PRE-R"}, {"page": 69, "text": "EDUCTION \n\n###### -ELECTRIC FURNACE SMELTING \n\nYufeng Guo , Minjun Tang, Tao Jiang, Linjiang Qing, Jianfeng Zhou \n\nSchool of Minerals Processing and Bioengineering, Central South University, Changsha, 410083, China \n\nKey words: Vanadium-titanium magnetite, Pre-reduction-electric furnace smelting, slag, Recovery \n\n###### **Abstract** \n\nFor the comprehensive recovery of V, TЩ Fe in vanadium-titanium magnetite in the process of pre-reduction-electric furnace smelting, it is expected that vanadium oxide is reduced into molten iron and titanium oxide is available in the slag. Thus the effect of slag basicity, the content of MgO, MnO and CaF2 of slag content on the separation of slag and molten iron and the comprehensive recovery of V, T^ Fe were investigated. The results show that increasing slag basicity, MgO, MnO and CaF2 are all beneficial to the separation of slag and molten iron. Higher slag basicity and the addition of CaF2 strengthen the reduction of vanadium oxide, and inhibite the reduction of titanium oxide, which are in favour of the recovery of V and Ti. However, the addition of MgO, MnO was not efficient for the comprehensive recovery of V, TЩ Fe. For the vanadium-titanium magnetite of Panxi in China, the recovery of Fe was over 98%, the recovery of V in molten iron was over 85% and the TiЫ2 content in slag was about 43% under the optimal conditions of slag phase type. \n\n###### **Introduction** \n\nIt is well known that there are abundant vanadium-titanium magnetite resources which are located in Panzhihua of Sichuan Province[l]. At present the vananium-titanium magnetite concentrates are smelted in the blast furnace, which just make use of iron and vanadium, but lots of titanium is discarded in the slag. At the same time, the process has a large number of disadvantages, such as low recovery of vanadium, long route, pollutions, large investment and expenditure of energy [2-3]. In recent years, in order to efficiently utilize the vanadium-titanium magnetite concentrates, several new non-blast furnace processes have been proposed, such as pre-reduction-electric furnace, pre-reduction-grinding separation and so on[4]. Especially pre-reduction-electric furnace is operating well in South Africa and New Zealand,However,Du to the high slag basicity of the slag , the grade of TiЫ2 of slag is Corresponding author:Minjun Tang . E-mail:450435123@qq.com. Tel: 13627429224. \n\n**87** \n\n###### still on the low side[5]. \n\nThe pre-reduction-electric furnace process firstly reduces the vanadium-titanium magnetite pellets then puts pre-reduction pellets into electric furnace smelting, obtains two products that is molten iron which contains vanadium and slag. At the conditions of smooth operation of electric furnace smelting, how to get vanadium oxide effectively reduced into the molten iron, meanwhile we cannot serverly impoverish the grade of TiC>2 in the slag. It is the key and difficult. \n\nIn the process of pre-reduction-electric furnace smelting, if we sme"}, {"page": 70, "text": "lt vanadium-titanium magnetite at the condition of acidity slag, there are many problems such as vanadium oxide reserved in the slag, titanium oxide reduced severely, a large number of iron droplets mixed in the slag etc[6-8] . In all, it is harmful for the comprehensive recovery of vanadium-titanium magnetite. While adding suitable alkalinity oxide can not only improve the separation of slag and molten iron but also inhibit the titanium oxide reducing severely and increase the vanadium oxide reducing into molten iron[9-10]. Therefore, it is important to add appropriate alkalinity oxide into the slag. \n\nThe effect by increasing basicity,MgO,MnO,CaF2 in the smelting process on the comprehensive recovery of vanadium-titanium magnetite were researched in this study. \n\n###### **Materials and Experimental Procedures** \n\n###### Characteristic of Materials \n\nThis study takes iron sponges as raw materials which are produced by reducing the vanadium-titanium magnetite pellets. The metallization ratio is over 90 percent. The chemical composition is given in Table I. The X-ray result is given in Figure 1. The additives are analytically pure reagent including CaO, MgO, MnO, CaF2. The reducing agent is pure graphite which contains 99.9 percent of fixed carbon. \n\nTable I. Chemical Composition of Direct Reduction Iron (mass fraction %) \n\n|Composition<br>Content|TFe<br>71.38|MFe<br>64.56|CaO<br>1.08|Si02<br>3.71|MgO<br>2.58|AI2O3<br>3.83|V2O5<br>0.82|Ti02<br>15.53|C<br>0.03<br>S<br>0.02|\n|---|---|---|---|---|---|---|---|---|---|\n\n\n\n**88** \n\n\n\n<!-- Start of picture text -->\no-Fe<br>v-MgTi2Os<br>h-Mg(AISiaOs)<br>-<br>-<br>V  V  1  h  V  Vv  v i  u  v v v  vv W  V ^<br>) I  '  1  '  1  '  1  1  '  1  1  '  1<br>10  20  30  40  50  60  70  80<br>2-Theta/degree<br><!-- End of picture text -->\n\nFigure 1. X-ray results of iron sponge Table I. shows that the basicity of slag is about 0.25, the grade of T1O2 is over 45%. The X-ray result shows that the major phase of material are iron-, magnesium titanate^ magnesium aluminate spinel. \n\n###### Experimental Procedures \n\nThe pre-reduction metalized pellets are made of vanadium-titanium magnetite pellets by direct reduction with coal in rotary kiln its diameter is 1000mmx550mm. The SG-I6O-M0S12 furnace is laboratory electric furnace device . For making sure the composition of material is stable, we take samples after crushing the metalized pellets .then we put materials which are mixed with fixed amount of metalized iron sponge ^ additives and pure graphite together into the crucible corundum. After temperature reached 1882K and stayed stable, we place the crucible smelting at the constant temperature for constant time at the protection of Ar, Then colling at the condition of neutral ,X-ray was used for detecting the compositions of the iron and slag. \n\n###### **Results and discussion** \n\n###### Effects of Basicity on Smelting \n\nThe experimental temperature is 1823K. Smelting constant time is 15 minutes. Reduction agent is 3"}, {"page": 71, "text": " percent. The results are illustrated in Figure 2 and Figure 3. X-ray of difference basicities of slag are shown in Figure 4. \n\n**89** \n\n\n\n<!-- Start of picture text -->\n3.5<br>3.0<br>2.5<br>2.0<br>1.5<br>1.0<br>0.5<br>0.0<br>-0.5<br>0.2  0.4  0.6  0.8  1.0  1.2  1.4  1.6<br>basicity<br><!-- End of picture text -->\n\nFigure 2. Effects of basicity of slag on the recovery of vanadium and iron \n\n\n\n<!-- Start of picture text -->\n100  - m<br>-■- recovery  of  iron<br>95  -■- recovery  ot  van ad  urn  1  N.  -<br>90  J Jf<br>85<br>SO  -<br>a<br>75  -<br>70<br>65<br>0.2  0.4  0.6  0.8  1 .0 1 .2  1 .4 1 .6<br>basicity<br><!-- End of picture text -->\n\nFigure 3. Effects of basicity on the grade of Ti or Si or TiC>2 of iron and slag \n\n\n\n<!-- Start of picture text -->\nc-MgSLOt<br>10  20  30  40  50  60  70  80<br>Two-thata(deg)<br><!-- End of picture text -->\n\nFigure 4. X-ray of different basicities of slag \n\n**90** \n\nFrom Figure 2 and Figure 3, it can be found that when the basicity increases to 1.39, the recovery of iron and vanadium improves to a maximum. After this, they decrease with the increase of basicity. At the same time, with the increasing of basicity, the grade of TЩ Si of iron and TiC>2 of slag tend to decrease. Meanwhile, the iron mixed in the slag decreases. \n\nThe results show that adequate basicity has a good effect on the separation of slag and molten iron and it increases the reduction of vanadium oxide. It also inhibits the reduction of titanium oxide and silicon oxide. Meanwhile Figure 4 illustrates that with the increase of basicity, some complicated compound rise the melting temperature of slag. It is harmful for the comprehensive recovery of vanadium-titanium magnetite. So the suitable basicity is about 1.2-1.39. \n\n###### Effects of MgO on Smelting \n\nThe experimental temperature is 1823K. Smelting constant time is 15 minutes. Reduction agent added is 3 percent. The results are illustrated in Figure 5 and Figure 6. \n\n\n\n<!-- Start of picture text -->\nMgO/%<br><!-- End of picture text -->\n\nFigure 5. Effects of MgO of slag on the recovery of vanadium and iron \n\n\n\n<!-- Start of picture text -->\n7  8  9  10  11  12  13  14  15  16<br>the precent of MgO of slag<br><!-- End of picture text -->\n\n**91** \n\n###### Figure 6. Effects of MgO on the grade of Ti or Si or Ti02 of iron and slag \n\nFigure 5 and Figure 6 illustrates the effects of the percent of MgO of slag on smelting process. Obviously adding the MgO can increase the recovery of iron, the weight of iron available in the slag has a decreasing tendency. At the same time, it inhibits the reduction of vanadium oxide and accelerates the reduction of titanium oxide and silicon oxide. So the study indicates that adding MgO has a bad effect on the comprehensive recovery of vanadium - titanium magnetite. \n\n###### Effects of MnO on Smelting \n\nThe experimental temperature is 1823K. Smelting constant time is 15 minutes. Reduction agent added is 3 percent. The results are illustrated in Figure 7 and"}, {"page": 72, "text": " Figure \n\n\n\n<!-- Start of picture text -->\n-the recovery of iron<br>—■—the recovery of vanadiun  65<br>- 60<br>55<br>50<br>45<br>40<br>35<br>30<br>75<br>0 1 2  3  4<br><!-- End of picture text -->\n\nFigure 7. Effects of MnO of slag on the recovery of vanadium andiron \n\n\n\n<!-- Start of picture text -->\n0.7<br>~~ ~m  ^<br>o R  —■—the grade of Ti of iron  -<br>—■—the grade of Si of iron<br>—■—the grade of Ti02of slag<br> the weight of iron mixed in iron<br>0.4<br>0.3  -<br>0.2<br>0.1  —\"\"^\"^  ^\"\"\"\"--^<br>0 1 2  3  4  ,<br><!-- End of picture text -->\n\nFigure 8. Effects of MnO on the grade of Ti or Si or TiЫ2 of iron and slag \n\nFigure 7 and Figure 8 show the relationship between MnO and smelting effects. They \n\n**92** \n\nillustrate that adding MnO has remarkable effect on the separation of slag and molten iron and the recovery of iron, but with the increasing of MnO, it is harmful for the reduction of vanadium oxide and titanium oxide and silicon oxide. Therefore, adding MnO to the slag is not a good way for the comprehensive recovery of vanadium-titanium magnetite. \n\n###### Effects of CaF? on Smelting \n\nThe experimental temperature is 1823K. Smelting constant time is 15 minutes. Reduction agent added is 3 percent. The results are illustrated in Figure 9 and Figure 10. \n\n\n\n<!-- Start of picture text -->\n-the recovery of iron<br>-the recovery of vanadium<br>0  1 2  3  4<br>CaR/%<br><!-- End of picture text -->\n\nFigure 9. Effects of CaF2 of slag on the recovery of vanadium andiron \n\n\n\n<!-- Start of picture text -->\n--—<br>-<br>— ■- -the grade  of Ti of  iron  ^Y\" \"<br>-•- — ■- - the grade -the grade  of Ti0of Si o  2  of iron iron<br>— □- -the weight  of iron  mixed n slag<br>^<br>^~~~~~•<br>E  \"<br>CaF 2 /%<br><!-- End of picture text -->\n\nFigure 10. Effects of CaF2 on the grade of Ti or Si or TiЫ2 of iron and slag \n\nIn Figure 9 and Figure 10 we can find that adding suitable CaF2 can increase the recovery of iron and vanadium. It also has remarkable effects on the separation of molten iron and slag. But when the additive exceeds 2%, it is harmful to the reduction of vanadium oxide and titanium oxide and silicon oxide. Therefore adding suitable \n\n**93** \n\namount of CaF2 can lead to the comprehensive recovery of vanadium-titanium magnetite. \n\n###### **Conclusions** \n\n(1) The results showed that higher slag basicity, MgO, MnO and CaF2 led to the separation of slag and molten iron. Higher slag basicity and adding CaF2 increased the reduction of vanadium oxide, and inhibited the reduction of titanium oxide. However, adding MgO, MnO was not efficient for the comprehensive recovery of V, TЩ Fe. (2) For vanadium-titamum magnetite of Panxi in China as , the recovery of iron was over 98%, the recovery rate of V in molten iron was over 85% and the grade of Ti02 of slag was about 43% under the conditions of slag basicity was 1.39,the content of MgO of slag was 7.5%, the dosage of MnO and CaF2 is zero. \n\n###### **References** \n\n1. DU He-gui. _The Theory of smelting "}, {"page": 73, "text": "vanadium-titanium magnetite in Blast Furnace,_ (Beijing: science press,l996). \n\n2. WANGXi-qing. _Smelting Vanadium-titanium magnetite in Blast Furnace,_ (Beijing : Metallurgical Industry Press,1994) \n\n3. GOU Yu-feng. LV Ya-lan et al, \"Effect of pre-oxidation on Panzhihua ilmente in solid state reduction process\", _jouranl of University of science and Technology Beijing_ .Apr.2010. \n\n4. Xu W X. \"Smelting-separating process discussion ofPanzhihua va-nadium titanium metallized pellet\", _Iron Steel Technology,_ 2000(4): 8 \n\n5. Shi Y H. \"Physical and chemicalproperties ofvanadium-titanomag-netite \n\npre-reduced pellets and smelting slag\", _Iron Steel Vanadium Titanium,_ 1996, 17(2): 20 \n\n6. Sun K. _Metallurgical Physical Chemistry of Titanium Extraction,_ (Beijing: Metallurgical Industry Press, 2001: 24) \n\n7. Chen M X. \"Initial analysis on vanadium-titanomagnetite rotary hearth direct reduction technology\", _Sichuan Metallurgy,_ 1992(4): 11. \n\n8. Kucukkaragoz C.S, Eric R.H. \"Solid state reduction of a natural ilmenite\", _Minerals Engineering,_ 2006, (19): 334-337 \n\n9. Kanen E Hak, Waiden It. \"The production of titanium and steel from titanomagnetites\", _International Journal of Mineral Processing,_ 1985,(15):89 \n\n10. Khairy ZM, HusseinM K, El-TawilS Z. \"Pre-oxidation of ilmen-ite ores and itsbearing on their solid-state reduction by hydrogen\", _NMITech,_ 1996, 38(2): 4. \n\n**94** \n\n4th International Symposium on High-Temperature Metallurgical Processing _Edited by: Tao Jiang, Jiann-YangHwang, Phillip J. Mackey, Onuralp Yucel, and Guifeng Zhou TMS (The Minerals, Metals & Materials Society), 2013_ \n\n###### DENSITY OF CaO-5%MgO-Al203-Si02 SLAG WITH LOW SILICA \n\nJianchao Li<sup>1- 2</sup> , Tao Zeng ', Jifang Xu<sup>3</sup> , Chang Jie ', Jieyu Zhang ' , Kuochih Chou ' \n\n- 1 Shanghai Key Laboratory of modern metallurgy and material processing, Shanghai University, Shanghai 200072, China \n\n- 2 Material Department, Vocational and Industry Institute of Hebei, Shijiazhuang 050091, Hebei China \n\n3 Shagang School of Iron and Steel, Soochow University, Suzhou 215021, Jiangsu China \n\nKey words: density, slag, low silica, the mass ratio of CaO/A^Os, model. \n\n###### **Abstract** \n\nThe densities of the selected quaternary CaO-5%MgO-Al203-Si02 slag with low silica were measured by the Archimedean method in a wide temperature range from 1723K to 1823K. Slag compositions were chosen based on five different levels of SiC>2 content between 0.00 pet and 11.40 pet. The MgO content was equaled to 5.00 pet. The mass ratio of CaO/A^Os was varied from 0.67 to 2.14. The effects of temperature, CaO/A^Os ratio and optical basicity were studied. It is shown that density decrease approximately linearly with an increase in temperature. With the same Si0 2 content, the density decreases with increasing of CaO/Al2C>3 ratio and optical basicity. Based on the experimental data as the boundary of the homogenous phase region predicated by FACTSAGE software, the mass triangle model is used t"}, {"page": 74, "text": "o calculate the density of selected limited homogenous phase region. The results showed that the mass triangle model is working well. \n\n###### **Introduction** \n\nIt is of great importance to measure density of slag melt not only to the theory research for melt, which that is directly amenable to the structure correlations of molten slags, but also to the industrial application. Many metallurgy phenomena such as inclusion formation in molten melt and its removing, slag foaming, slag-metal reaction are closely related to the density of slag. Density is also required to estimate other fundamental properties, like surface tension, viscosity, and thermal conductivity from thermal diffusivity so that a relatively complete picture in regard to the behavior of high-temperature molten oxides could be made. \n\nThe CaO-Al203-SiC>2 ternary slag system is one of fundamental metallurgical slags, refractory, ceramic materials and geological phenomena. Many researchers have been reported the density of the ternary CaO-Al203-SiC>2 slag system [1-3]. The CaO-MgO-Al203-SiC>2 ternary is also the most extensively studied silicate system and it is of considerable importance in the technology of industrial processes with several researchers carrying out density measurements at various compositions [4-5]. However, few researchers have made measurements in the low-silica region [3-4, 6-8]. Some actually have tried to find an explanation for the change in silicate structure with an increase in temperature and have succeeded to some extent. \n\nA1203 slags containing silicate are applied in a wide range in metallurgical processes. The synthetic-slag used in secondary refining processes, such as LF and ESR the slags have typically high basicity with high AI2O3, but low SiC>2. The structural role of AI2O3 in silicate is also an important subject attracting a lot of interest [9]. It is widely accepted that Al<sup>3+</sup> has a strong preference for tetrahedral coordination in silicate melts [10]. The CaO/Si02 ratio is an indication of the degree of polymerization, which is sensitive to the physical and chemical properties of slag. Under a low content of AI2O3, the CaO/SiC>2 ratio can be characterized to \n\n95 \n\ndetermine the slag metallurgical, physical and chemical properties (including viscosity, desulphurization performance, etc.). However, under a high content of AI2O3, the CaO/SiC>2 ratio was not suitable to evaluate the metallurgical and physical and chemical properties of slag. But its effect on the structure of low SiC>2 containing slags is less well known and resulting effect on the slag density has not been quantified. \n\nIn our previous work, the densities of the selected quaternary CaO-MgO-Al203-SiC>2 slag with low silica for Si0 2 content between 10.25 and 20.70 were measured [6]. Comparisons with the previous work, the compositions of slag in the present work, which are also close to the synthetic-slag used in secondary refining processes, have higher AI2O3, but low"}, {"page": 75, "text": "er SiC>2. The effects of temperature, the mass ratio of CaO/Al2C>3 and optical basicity as a structural parameter to measure the depolymerization of melts were also discussed. Since the mass triangle model approach towards the computation of density of CaO-5%MgO-Al203-Si02 slag with low silica is working well in the previous work, the density of the selected limited homogenous phase region in the present work was predicated by the mass triangle model. \n\n###### **Experiment** \n\nSample Preparation and Characterization \n\nThese samples were prepared from CP grade purity CaO (>99.0 pet), AI2O3 (>99.5 pet), MgO (>99.0 pet) and SiC>2 (>99.0 pet) powders. The powders were ground and weighed to the desired compositions and mixed in a mortar, and then mixtures were melted in a graphite crucible in air induction furnace for 30 min at 1773K. The fused slag samples were poured onto the surface of a cold steel plate. For further homogenization, these samples were crushed and ground into fine powders. These samples in corundum crucible were dried for decarburize at 1223K for 30h in a muffle furnace. These homogeneous slag powders were ready to be used. The slag in the experiments was prepared in the laboratory and the method of preparation has been reported elsewhere [11]. \n\nTable I Composit on of Selected CaO-5%MgO-Al203-Si02 Slags [mass %] \n\n|||Chemica|l composition<br>|||\n|---|---|---|---|---|---|\n||CaO|AI2O3|MgO|Si02|A|\n|1-1|53.20|41.80|5.00|0.00|0.777|\n|1-2|50.00|45.00|5.00|0.00|0.765|\n|1-3|46.00|49.00|5.00|0.00|0.750|\n|1-4|42.00|53.00|5.00|0.00|0.736|\n|1-5|38.00|57.00|5.00|0.00|0.722|\n|1-6|45.60|49.40|5.00|0.00|0.748|\n|2-1|38.95|53.20|5.00|2.85|0.720|\n|2-2|54.15|38.00|5.00|2.85|0.775|\n|2-3|46.55|45.60|5.00|2.85|0.746|\n|3-1|39.90|49.40|5.00|5.70|0.718|\n|3-2|55.10|34.20|5.00|5.70|0.773|\n|3-3|47.50|41.80|5.00|5.70|0.744|\n|4-1|40.85|45.60|5.00|8.55|0.715|\n|4-2|56.05|30.40|5.00|8.55|0.770|\n|4-3|48.45|38.00|5.00|8.55|0.742|\n|5-1|41.80|41.80|5.00|11.40|0.713|\n|5-2|54.50|29.00|5.00|11.50|0.758|\n|5-3|57.00|26.60|5.00|11.40|0.768|\n|5-4|49.10|34.20|5.00|11.40|0.739|\n\n\n\nA: optical basicity \n\n**96** \n\n###### Density Measurements \n\nThe density was measured by using a RTW-08 type testing instrument, which were described in detail in an earlier publication [6]. In this section, a brief description of the experiment was given. Figure 1 showed the experimental apparatus. The furnace has a maximum continuous temperature of 1873K, which is controlled by a controller unit. The temperature was measured by a B-type thermocouple touching the crucible bottom from outside, which accuracy was IK between 1073K and 1973K. The experimental temperature range was from 1773K to 1823K. The metal bob for density measurement was made of molybdenum, which has a melting point of 2896K. The volume of the bobs at high temperature was calculated from those measured by pure water at the range of temperature between 283K and 308K, and coefficient of thermal expansion of molybdenum [12]. Dimension "}, {"page": 76, "text": "of the bob was presented in Figure 2. The size of bob has to be carefully designed so that it is applicable in the required measurement range. The container is 80mm in deep. As the crucible was made of graphite, measurement process is carried out under reducing atmosphere. The crucible filled with 120g slag was placed in the furnace, and the furnace was programmed to heat up to 1773K with heating rate of 10K/min. The furnace was kept at the temperature at least for 30min before the first measurement. Then the furnace was heated up to 1823K with heating rate of 2K/min. The densities of slags were measured at the predetermined temperature, which were repeated several times until the measured values are stable measurement. After all determined temperature measurement was completely, drained off, the furnace was cooled down to the room temperature. \n\n###### Density at any temperature is determined as follows: \n\n_p = (m0-m)IV_ (1) \n\nWhere: _m0_ and _m_ are the weight of bobs in air and high temperature molten slag, respectively. The weight of bob was measured using an electric balance. I<sup>7</sup> is the volume of the bob at the determined temperature, which was calculated from the volume at room temperature and coefficient of thermal expansion of molybdenum. \n\n\n\nFigure 1 Schematic of experimental apparatus \n\nFigure 2 Dimension of the bob (mm) \n\n###### **Results and Discussions** \n\nThe densities of the selected quaternary CaO-5%MgO-Al203-Si02 slag with low silica were measured in a wide temperature range from 1723K to 1823K. Slag compositions were chosen based on five different levels of SiC>2 content between 0.00 pet and 11.40 pet. The MgO content was equaled to 5.00 pet. The mass ratio of CaO/Al2C>3 was varied from 0.67 to 2.14. The effects of temperature, the mass ratio of CaO/Al2C>3 and optical basicity were studied. Since the densities of liquid slags are slightly dependent upon structure. Comparison of corresponding slags reveals that although the values of the present study is higher than the \n\n**97** \n\nresults from the literature, but the trend the density changed with the temperature and composition in the present work was the same as that of the literature. It is to be noted that there are difficulties in retrieving reliable experimental density values were found. \n\n###### Effect of Temperature on the Density of the Selected Slags \n\nThe density of the selected slags was determined at various temperatures was shown in Figure 3. It is found experimentally that the density decreases approximately linearly with an increasing temperature. As shown in Table II, the parameters of this linear fit and the correlation coefficient for each composition are reported. The temperature coefficients, dp/dT, of slag were in wide range from -1.52 to -4.24(xlO\"<sup>3</sup> gcm\"<sup>3</sup> K<sup>_1</sup> ) at the determined temperature range. Explanations for the decrease in density with an increase in temperature can be traced to structural factors. So the d"}, {"page": 77, "text": "ensity also correlates to the relative affinities between the neighbor particles in the system, and the bigger the affinities, the larger the density [13]. Since types and sizes of ions changes with temperature, the activation energy changes with temperature. With the increasing of temperature, the affinities will always become weaker. As a consequence, the density of slag increases with decreasing temperature, as expect. \n\n\n\n<!-- Start of picture text -->\n1723  1773  1323<br>temperature (K)<br>—I  '  1  '  1  - 1 i  '  i  '  i<br>1723  1773  1323  1723  1773  1323<br><!-- End of picture text -->\n\nFigure 3 Temperature dependence of the selected slags density \n\n|||Table I|I Densit|y for Sel|ected Sla|gs [p =|a + bxT (|K)]|||\n|---|---|---|---|---|---|---|---|---|---|---|\n||1-1|1-2|1-3|1-4|1-5|1-6|2-1|2-2|2-3||\n|ai723K|4.18|4.38|4.30|5.14|4.95|4.21|4.60|4.45|4.75||\n|10\"<sup>3</sup>b|-2.62|-3.03|-4.24|-3.39|-3.44|-2.87|-1.86|-2.53|-3.99||\n||3-1|3-2|3-3|4-1|4-2|4-3|5-1|5-2|5-3|5-4|\n|ai723K|4.81|4.23|4.18|4.56|4.65|4.23|4.64|4.41|4.50|4.67|\n|10\"<sup>3</sup>b|-1.52|-2.57|-2.61|-2.52|-2.52|-2.60|-2.52|-2.52|-2.52|-3.74|\n\n\n\nai723K: the density of slag at 1723K; these fitted parameters suitable for the range of temperature from 1723K to 1823K \n\n**98** \n\nEffect of the Mass Ratio of CaO/Al2Q3 on the Density of the sSelected Slags \n\nThe variation of density with the mass ratio of CaO/Al203 at different SiC>2 content in the investigated samples was shown in Figure 4. It should be pointed out that the density decreases with the increasing of the mass ratio of CaO/Al203. The pure components density of CaO, MgO, A1203 and Si0 2 are 3.32, 3.50, 3.97 and 2.648 g/cm<sup>3</sup> , respectively [14]. In general, an additive method for the estimation of density in alloys and slags has been widely used for some time. Since the density of Calcium oxide is lower than the densities of Alumina, with the mass ratio of CaO/Al203 increasing, the CaO content of slag increased, and the A1203 content of slag decreased, the additive method indicated that densities of slags will decrease. The density of slag also relates to the bond energy of inter-ionic. The greater is the bond energy of inter-ionic, the smaller is the density of slag. And the bond energy of inter-ionic can be characterized by the ionic band percentage. There are against relationship between the bond energy of inter-ionic and the ionic band percentage. Therefore, the density changing with composition might be decided by the ionic bond percentage of metal-oxygen band. The ionic band percentages are 0.145, 0.157, 0.168 and 0.177 for Si-O, Al-O, Mg-O and Ca-O band, respectively [13], which is just against the order of values of Pauling electro-negativity of Si02, Al2C>3, MgO and CaO. Since the ionic band percentage of Ca-O is lower than the ionic band percentage of Al-O of slags, densities of slags will decrease with the mass ratio of CaO/Al203 increasing. \n\n\n\nFigure 4 Relationship between density and Figure 5 Relati"}, {"page": 78, "text": "onship between the CaO/Al203 ratio at 1823 K density and optical basicity at 1823K \n\nEffect of the Optical Basicity on the Density of the Selected Slags \n\nAs pointed out, the optical basicity, which represents the power of an oxide to donate a negative charge, could be a good structural parameter to measure the depolymerization of melts [15]. In order to clarify the result of structural effect, the density of the present slag were analyzed as a function of optical basicity. The optical basicity values suggested by Duffy and Ingram [16] are adopted, which can also used to measure the basicity of slag. Meanwhile, the value of the optical basicity of an individual oxide can also be calculated easily form Pauling electro-negativity. The value of the optical basicity for multi-component slag can be given as follows: \n\n\n\nWhere x, and _At_ are the mole fraction and optical basicity of pure component _i,_ respectively; n, is the number of oxygen atoms in the molecule. The optical basicity of experimental data is also listed in Table I. \n\nEffect of the optical basicity on density with different Si02 content at 1823K was shown in Figure 5. The results indicted that the optical basicity has great influence on density. The trend that density changes with the optical basicity in the slag was the same as the trend that \n\ndensity changes with the mass ratio of CaO/Al2C>3. The density also decreases with the optical basicity increasing. Slags mainly are composed by the cations and complex anions, the attraction force between ions directly affect the slag density [17]. The tendency of the density changed with composition is due to the degree of polymerization, and the optical basicity may be considered to provide an alternative measure of the degree of polymerization, which is the primary factor affecting most physical properties. In molten slag system, the gradual addition of cations, e.g. Ca<sup>2+</sup> , Mg<sup>2+</sup> , results in the progressive breaking of these oxygen bonds with the formation of non-bridging oxygen (NBO), with increasing the value of optical basicity, the complex polymers of silicate complicated structures as Si044\" and AIO4<sup>5</sup> \" tetrahedral break down into smaller units, attraction force between ions decrease, and the density of the slag decreased. \n\nThe structural role of A1203 in melt is also an important factor on the density. In general, when the mole ratio Al203/MO < 1 (MO: basic oxide, such as CaO, MgO), A1203 was treated as an acidic oxide [18]. However, the high CaO and AI2O3 contents with low silica in the present slag suggest that the predominant bonding would be between the two, which may lead to the changes of the existing conception in silicate melt. Future work is needed for a more systematic investigation. \n\n###### **Estimated Density of The Selected Limited Homogenous Phase Region** \n\nIt is necessary to have access to reliable models for estimating density of slags, because the inherent problems and difficulties"}, {"page": 79, "text": " associated with measurements at high temperature. There are many kinds of model [19] for estimating density of slag, which are physical model and semi-empirical model. Among the semi-empirical model, the geometrical model is the most attractive one, for it can estimate the properties of the high order systems with that of its sub-binary systems, without needing any information of high order systems. There are many types of geometric models available in the literature [20]. It should pointed out that the geometrical model was used only to the calculate phase diagrams and thermodynamic properties for systems when all subsystems information is known. However, it is difficult to use these models in a system with a limited homogenous phase region since its subsystem information is not available. As shown in Figure 6, the boundary of isothermal sections with a homogenous phase region does not intersect with any side
