Repository: NDDev-Technocracy-OpenNetwork/hack-2026-nornickel-knot

> **DEPRECATED.** This repository is archived and no longer maintained.
> It is kept read-only for reference; its GDS anchor records
> `lifecycle: archived` under `portfolio:archived-projects`.

# Nornickel Scientific Knot

Живая карта знаний R&D для горно-металлургической отрасли: система превращает архив отчётов, статей, презентаций и экспериментальных материалов в типизированный граф знаний, а затем отвечает на вопросы естественным языком с источниками и страницами первоисточников.

Проект подготовлен командой **Harmonic Labs** для **Норникель AI Hack 2026**, трек **«Научный клубок»**.

File: data/parsed/Материалы конференций/9780323858502 Corrosion Atlas 2021.json (part 6 of 14)
biogenic sulfuric acid attack can cause the wall thickness to decrease by several millimeters each year. Conducive factors are stagnant water discharge where sewers are laid at irregular heights or in the case of (temporary) overdimensioning and the rising temperature of sewage in recent decades. \n\n###### Prevention \n\nMIC in concrete can be controlled with the following measures: \n\n- l ensure sufficient free fall so that sewage does not stand in the sewer for long periods; \n\n- l ensure sufficient ventilation in the sewerage system so that H2S is removed; \n\n- l use higher-density concrete with additional cover (sacrificial layer); \n\n- l apply an acid-resistant coating, for example, an epoxybased two-component system (pay special attention to good adhesion); \n\n- l apply a combination of acid-resistant potassium silicatebase concrete and an elastic coating (also very suitable for repairs). \n\nThese sulfur bacteria are sometimes also found at the top of tubercles in steel pipes. Just as in concrete corrosion, there is a symbiotic relationship between the Thiobacillus and the SRB. Under the anaerobic conditions in the tubercle, the latter convert sulfate into sulfide, while in the aerobic environment, at the top of the tubercle, the Thiobacillus reoxidizes the sulfide to sulfate. Indirectly, this promotes the corrosion by intensifying the SRB activity deep in the tubercle. \n\n###### Identification of Microbiologically Induced Corrosion \n\nIdentifying microbiological corrosion is usually not a simple matter, as this phenomenon occurs simultaneously with others, such as electrochemical corrosion, sludge deposition, and formation of biological slime. However, any form of MIC can be recognized from the following: \n\n- l the morphology of the attack; \n\n- l the composition and distribution of the corrosion products and of the deposits present; \n\n- l the microbiological analysis; \n\n- l the environment specifications. \n\nIt is emphasized that all four factors must be compatible with the diagnosis of microbiological corrosion. The presence of potentially corrosive bacteria or other organisms alone is no evidence of corrosion having been caused by these organisms. The diagnosis must not be based on overwhelming evidence, but on total consistency of all the evidence. \n\n###### 10. Pitting and Crevice Corrosion of Stainless Steel \n\nAlthough its name suggests otherwise, stainless steel is frequently "}, {"page": 67, "text": "affected by corrosion. The cause is generally ignorance among users, who use this material regardless \n\nCopyright Elsevier 2022 \n\nlxii Part II: Corrosion Topics \n\nwherever carbon steel fails. This regularly leads to disappointment when corrosion nevertheless occurs, often to a more serious degree than in the case of normal steel. \n\nStainless steels are iron-based alloys with at least 13% chromium. Because a protective chromium oxide skin forms on the surface of these steels, they are corrosion resistant. They are then passive stainless steels. However, if this chromium oxide skin is damaged or absent, the stainless steels are nevertheless active and sensitive to corrosion, and inter alia pitting and crevice corrosion can occur. \n\n###### Pitting \n\nHalogenides, such as chlorides, bromides, and fluorides, can damage stainless steel by penetrating the passive oxide layer at weak sites and moreover impede the recovery of mechanical or chemical damage. A galvanic cell forms, consisting of a small anode at the center of a large cathodic surface (see Galvanic Corrosion in Chapter 6). The presence of molybdenum as in AISI 316 increases the pitting resistance. \n\n###### Crevice Corrosion \n\nCrevice corrosion is caused by the presence of differential aeration cells, which are formed by differences in oxygen concentrations in the conducting liquid inside and outside a crevice or underneath and alongside a deposit. In the latter case, the phenomenon is known as under-deposit corrosion. As soon as any corrosion occurs, the small amount of oxygen in the crevice or under the deposit is rapidly consumed. The result is an anaerobic environment in which the stainless steel becomes locally active due to the attack to the chromium oxide skin. Just as in pitting, a galvanic cell is formed with the still passivated material outside the crevice acting as cathode and the activated material inside the crevice as anode. \n\nThe reaction mechanism of pitting and crevice corrosion is comprehensively discussed in Chapter 4 of Part I. The formation of HCl causes rapid propagation of pitting, which often initiates cracking. \n\n###### Driving Factors \n\nBoth pitting and crevice corrosion require an oxidizing environment; the presence of oxygen in the electrolyte is sufficient, but other oxidants such as free chlorine, oxidizing acids, and metal ions such as iron and copper ions promote pitting and crevice corrosion. Of course, chloride content plays an important role. These forms of corrosion \n\nare furthermore promoted by reduced pH (<8) and increased temperature. Crevice corrosion develops readily especially under nonconductive materials such as asbestos, rubber (gaskets), glass, and teflon. Welding without shield gas and failure to passivate after grinding or pickling are conducive to the formation of an active surface which is sensitive to chloride pitting. \n\nIn addition, the surface structure plays an important role. Inclusions of manganese sulfide can form active anode spots whic"}, {"page": 68, "text": "h may be a point of attack for chlorides and thereby cause pitting in the form of endgrain attack (see Fig. 11). \n\n\n\n<!-- Start of picture text -->\n(Surface not affected)<br>End grain<br>Rolling direction<br>(Surface not affected)<br><!-- End of picture text -->\n\nFIGURE 11 Schematic of a stainless steel plate showing long lines of inclusion and stringers. From Landrum, Fundamentals of designing for corrosion control. Reproduced with permission. \n\n###### Testing \n\nPotentiodynamic and potentiostatic testing can determine the sensitivity of a given stainless steel grade in a specific medium. In both laboratory tests, the breakdown potential is determined in a chloride solution; this is also known as the pitting potential. By raising the temperature incrementally, the laboratory assistant can determine the breakdown temperature above which pitting occurs in a given solution at a given potential; this value is known as the critical pitting temperature. \n\nAs a rule of thumb, pitting resistance can be expressed in terms of the pitting resistance equivalent (PRE). This index can be calculated on the basis of the chromium, molybdenum, and nitrogen contents, in the following equation: \n\n\n\nA PRE index above 38 guarantees adequate pitting resistance for the commonest practical cases. \n\nCopyright Elsevier 2022 \n\nPart II: Corrosion Topics lxiii \n\n###### The Prevention of Pitting and Crevice Corrosion in Stainless Steel \n\nIn the design stage, \n\n- l avoid crevices in the structure (do not use riveted joints); \n\n- l ensure effective tank drainage and appropriate dimensioning of line work, so that no deposits remain behind; \n\n- l use pitting-resistant alloys for preference. \n\nIn the construction stage, \n\n- l close existing crevices by means of welding or applying compound; \n\n- l ensure good workmanship: even root fusion, GMA (MIG), or GTA (TIG) welding with shield gas, appropriate postweld treatment; \n\n- l make sure all gaskets are in good repair, and bolts are properly tightened. \n\nIn the service stage, \n\n- l prevent contamination of the stainless steel surface by, for example, filtering the medium or improved water conditioning; if necessary, initiate regular cleaning; \n\n- l if possible, reduce the chloride content and increase the pH; \n\n- l avoid using hydrochloric acid to clean stainless systems if any alternative is possible; \n\n- l dose corrosion inhibitors; \n\n- l apply cathodic protection, if appropriately combined with a coating. \n\n###### 11. Selective Leaching \n\nSelective leaching, also referred to as dealloying and parting, is a collective term for a number of different phenomena which are characterized in that a single element of the alloy is selectively dissolved. Dezincification, denickelification, dealuminfication, decobaltification, and decarburization are all examples of this. However, graphitic corrosion of cast iron is also a form of selective leaching. Because the element which is removed is always anodic relative to the alloy itself, dealloying "}, {"page": 69, "text": "also bears some resemblance to galvanic corrosion. The damage caused by selective leaching is very treacherous. \n\nAlthough the color of the attacked surface may change, otherwise no externally observable changes in the form of pits, cracks, or grooves occur. The shape and dimensions also remain completely intact. However, the attacked metal becomes lighter in weight and porous and loses its original mechanical properties; it becomes highly brittle and has a very low tensile strength. \n\n###### \n\nDezincification occurs above all in brass containing more than 20% zinc, known as yellow brass. Brass containing less than 15% zinc, also known as red brass, is insensitive to dezincification. \n\nThe mechanism of dezincification is discussed in Part I. In most cases, dezincification is visible to the naked eye, in the form of local reddish coloring by the remaining copper. Here, two forms of dezincification are differentiated: layered or uniform dezincification and more localized or plug dezincification (refer to the Phenomena Index). Layered dezincification occurs mainly in higher zinc alloys, and plug dezincification tends to occur in brass grades with a lower zinc content. Sometimes brass affected by plug dezincification is covered with a brownish-white, zinc-rich corrosion product. In general, plug dezincification is promoted by higher temperatures and a high pH, while layered dezincification tends to occur at ambient temperature and in a neutral to slightly acid environment. \n\n###### Driving Factors \n\nThere are a number of factors which can promote dezincification: \n\n- l if deposits are present on the brass surface or at crevices in the structure allowing differential aeration cells to form; \n\n- l certain water compositions such as mildly aggressive water with a high or low pH, and water with a high chloride content; \n\n- l if heat transfer occurs; \n\n- l high water temperature; \n\n- l stagnant flow; \n\n- l if brass acts as anode in galvanic corrosion; \n\n- l if tensile stresses are present (dezincification often precedes the occurrence of stress corrosion in brass). \n\n###### Prevention \n\nDezincification can be prevented by the following: \n\n- l Appropriate selection of material. Use brass with at least 85% copper (red brass). Yellow brass can be inhibited by alloying with 1% tin (admiralty brass) and small quantities of arsenic, antimony, or phosphorous. Inhibited aluminum brass is also eligible. In corrosive media, bronze, aluminum bronze, cupronickel, Monel, and sometimes stainless steel may possibly be used. \n\n- l Ensure a clean surface by maintaining adequate flow and cleaning the surface periodically. In addition, appropriate water treatment is required to prevent \n\nCopyright Elsevier 2022 \n\nlxiv Part II: Corrosion Topics \n\n   - corrosion products, biological contamination, or hardness sludge from depositing on the surface. \n\n- l Avoid the use of brass in the case of: \n\n   - l high water temperatures (>70<sup>-</sup> C); \n\n   - l water with a low bicar"}, {"page": 70, "text": "bonate content and a high <u>ppm</u> Cl<sup>-</sup> \n\n   - chloride content: > 1; ppm HCO<sup>-</sup> 3 \n\n   - l crevices in the structure. \n\n- l Dose corrosion inhibitors. Film-forming products (such as tolyltrazole) are particularly effective in controlling corrosion of brass. \n\n- l Apply cathodic protection. \n\n- l Remove brass fittings if the circuits of which they form part have to be cleaned with an acid or caustic solution. \n\n- l In aqueous systems with brass fittings, ensure effective conditioning (pH, chloride). \n\n###### Graphitic Corrosion \n\nIn gray cast iron, graphite is embedded in the iron matrix in the form of flakes. The problem is that under certain conditions, this embedment is not stable. For example, the iron may enter into selective solution, leaving behind a porous mass of graphite and rust. \n\nThe driving force behind this phenomenon is galvanic corrosion. It is able to occur because graphite is highly cathodic relative to iron. As a result, small galvanic couples can form in the microstructure which, when in contact with a sufficiently aggressive environment, can result in galvanic corrosion. \n\n###### Causes \n\nAs a general rule, graphitization occurs preferentially in relatively only slightly corrosive media, such as soft water, water with a slightly acid pH, and brackish water. Graphitization can occur in cooling water but also in deaerated demineralized water. However, aggressive soils can also cause graphitization. In underground cast iron pipes, external graphitization can occur due to MIC because if sulfate is present in the soil, SRBs are capable of initiating graphite corrosion. Finally, stray currents can also cause graphitization of underground pipes. Because of their highly noble character, graphitized components may give rise to galvanic corrosion of less noble material. \n\n###### External Characteristics \n\nThe problem is that graphitization is a slow corrosion process which often manifests itself only after many years. Although the mechanical properties of cast iron degrade severely, it may be some time before serious damage occurs, \n\nparticularly if sufficient structural support is present, shock loads are absent, and internal pressure remains low. Because there is no change in shape and dimensions, graphitization is moreover difficult to recognize visually, although a color change occurs from gray to black, which is readily visible at the brittle fracture surface in particular. The soft material notches easily at the affected sites. Also, graphitized cast iron feels somewhat greasy, and in the absence of a pen, it is suitabledat a stretchdto write with. Furthermore, the affected cast iron produces a dull noise when struck with a hammer, instead of a healthy clear metallic sound. \n\nOf course, under certain conditions, the graphitized metal is sensitive to erosion and cavitation, resulting in grooves or pits. In that case, special care is called for, because such an appearance can mask the occurrence of graphitizat"}, {"page": 71, "text": "ion. In such cases, metallographic examination can determine whether graphitization is present. \n\n###### Prevention \n\nGraphitization can be prevented by the following: \n\n- l The use of more resistant materialMaterial selection is of course very important in preventing the graphitization of gray cast iron. Consideration may be given to the use of nodular cast iron, which is less sensitivedbut not totally immunedto graphitization. Although this form of selective leaching is almost invariably seen in gray cast iron, cases of graphitization have also been recorded in nodular cast iron. In view of the material structure, that is not particularly strange because in this case, the graphite is embedded in the matrix material in the form of tiny spheres. White cast iron, corrosion-resistant chromium, \n\n- nickel, or silicium-containing cast iron are examples of materials which are insensitive to selective leaching. Like cast steel, austenitic cast iron is also immune. In addition, modem synthetics (plastics) are often a useful alternative. \n\n- l Modification of the environmentSometimes the aggressiveness of the environment can be reduced by increasing the pH or reducing the chloride content. Using sweet cooling water instead of brackish water is an example of this. Furthermore, cast iron should not be allowed to come into contact with sulfate-containing soil or other material. \n\n- l Use of coatings \n\n   - Coatings which insulate cast iron from its environ- \n\n   - ment are a potential remedy. Commercially, this option is often the most attractive of all. Damage to coatings while the line is being laid and during subsequent compaction of the soil must of course be avoided. If \n\nCopyright Elsevier 2022 \n\nPart II: Corrosion Topics lxv \n\nnecessary, corrosion prevention by means of coatings may be supplemented with cathodic protection. \n\n###### 12. Stress Corrosion Cracking \n\nStress corrosion cracking may be defined as a cracking process that requires the simultaneous action of a corrodent and sustained tensile stress. \n\nThe cracking may be both intergranular and transgranular, depending on the combinations of material and environment. \n\nTensile stresses can occur as a result of: \n\n- l fabrication, machining, or assembly, in which case they are residual stresses; \n\n- l service, for example, internal or external pressure, load, unequal expansion on heating, and so on, in which case they are operating stresses. \n\nStress corrosion occurs specifically in certain metals in certain solutions, as indicated in Table 2. \n\nVarious plastics are also subject to cracking when stresses occur in a corrosive environment. In that case, the attack is known as stress cracking. \n\nExamples of various stress corrosion cracking phenomena are reported in the Case Histories (third digits: 18). Of the most important of these, the following are discussed in the following: \n\n- l caustic stress corrosion cracking in carbon steel; \n\n- l chloride stress corrosion cracking in stainless steel; "}, {"page": 72, "text": "\n\n- l ammonia stress corrosion cracking in copper alloys; \n\n- l stress cracking in plastics. \n\n###### Caustic Stress Corrosion Cracking of Carbon Steel \n\nThis form of corrosion, which is still frequently called by its obsolete name “caustic embrittlement,” is a form of intergranular stress corrosion (where the cracks travel along the crystal boundaries). It occurs in steel subjected to mechanical tensile stresses in contact with hot concentrated caustic solutions. \n\n###### Occurrence \n\nThe best-known example of this corrosion is the “caustic embrittlement,” which formerly occurred in boilers provided with riveted connections. High caustic concentrations occurred in the crevices of the riveted connection due to \n\nlocal excessive evaporation, causing concentration of the alkaline boiler water (in other words, comparable with under-deposit caustic formation, see Part III, Chapter 1). In the latter case, uniform corrosion can also occur, as a precursor of hydrogen damage (see Part III and Chapter 8 of this part). This form of attack can also occur in water-tube boilers. In the case of steam contaminated with alkaline boiler water or caustic, caustic stress corrosion cracking may occur in the steam line. Caustic conveyor lines may also be sensitive to this corrosion. Incidentally, caustic stress corrosion cracking can also occur in stainless steel and nickel alloys. \n\n###### Prevention \n\nIn most cases, this amounts to: \n\n- l prevention or reduction of tensile stresses; \n\n- l prevention of caustic contamination; \n\n- l prevention of crevices in structures where high caustic concentrations can occur due to evaporation; \n\n- l prevention of process temperatures above 40<sup>-</sup> C. \n\n###### Chloride Stress Corrosion Cracking of Stainless Steel \n\nOf the stainless steels, only austenitic stainless steels are sensitive to this form of corrosion. In this case, the cracking is transgranular (straight through the crystals). \n\nThis form of corrosion occurs only if the following three conditions are met: \n\n- l the presence of tensile stresses due to residual stresses or operating stresses; \n\n- l the presence of chloride and oxygen in the medium; l a temperature of at least 60<sup>-</sup> C; below this temperature, no stress corrosion is generally found in austenitic steel (with the exception of strongly acid environments). \n\nThe level of the stress, the level of the chloride content and the temperature, and the composition of the alloy together determine the rate at which stress corrosion cracks develop; this may vary from several minutes to several years. The rate depends mainly on the incubation time, after which the material will crack fairly suddenly. The cracking rate is of the order of several millimeters per hour. It is impossible to weld a stress corrosion crack because the crack proceeds faster than the welder can weld. A stress corrosion crack can initiate from the bottom of a pit. \n\nCopyright Elsevier 2022 \n\nlxvi Part II: Corrosion Topics \n\n|TABLE 2 "}, {"page": 73, "text": "Alloy-environment systems suscep<br>Alloy|tible to stress corrosion cracking.<br>Environment|\n|---|---|\n|Carbon steel (non- and low-alloyed)|Carbonates and bicarbonates (reversion to caustic)<br>Caustic<br>Nitrate<br>Mixture of nitric and sulfuric acid<br>Mixture of magnesium chloride and sodium fuoride<br>Hydrogen (attack)<br>Cyanide<br>Anhydrous ammonia (liquid)<br>CO/CO2/H2O mixtures|\n|Austenitic stainless steel|Organic and inorganic chlorides<br>Acidic hydrogen sulfde<br>Caustic<br>Sulfurous and polythionic acids<br>Nitrates<br>Hydroxide<br>Seawater|\n|Nickel-base alloys|Caustic above 316<sup>-</sup>C (above 50%)<br>(Alloys 200,400, and 600) mercurous nitrate (alloy 400)<br>Mercury (alloy 400)<br>Hydrofuoric acid and oxygen (alloy 400) fuosilicic acid (alloy 400)|\n|Copper-base alloys|Amines (break down to ammonia)<br>Dilute ammonia (including humid ammonia atmosphere)<br>ammonium hydroxide<br>Mercury<br>Sulfur dioxide|\n|Aluminum alloys|Seawater|\n|Titanium|Organic chlorides above 290<sup>-</sup>C<br>Hydrogen embrittlement<br>Methanol<br>Seawater (sodium chloride)<br>Nitrogen tetroxide|\n|Tantalum|Hydrogen embrittlement|\n\n\n\n###### Occurrence \n\nChloride stress corrosion cracking can occur in a variety of installations where the previously mentioned conditions are met, for example: \n\n- l in the case of chloride-containing atmospheres; \n\n- l in the case of chloride-containing water; \n\n- l in the case of chloride-containing products; \n\n- l in the case of chloride-containing text marker or tape; \n\n- l in consequence of local heating. \n\nOne very common cause of stress corrosion is the socalled evaporation effects of salt water on the outside of a hotline. The water may, for example, enter between the insulation and the stainless steel by leaking from a flanged or soldered connection or in the form of rainwater through the insulation, chloride-containing, or otherwise. Local lack of insulation may result in stress corrosion cracking on the \n\ninner wall of a line. This form of stress corrosion cracking can also occur under chloride containing seals. \n\n###### Prevention \n\nChloride stress corrosion cracking of stainless steel can be prevented by: \n\n- l prevention of high mechanical stresses in machining, fabrication, and assembly; \n\n- l elimination of stresses by stress relief annealing to 850e1150<sup>-</sup> C, followed by even and above all rapid cooling in order to avoid residual stresses caused by uneven cooling and chromium carbide formation (refer to Chapter 13); \n\n- l shot-peening, a process which builds up small compressive stresses on the surface by blasting it with glass beads; \n\n- l reduction of the chloride content, use of chloride-free insulation, and a weather barrier; \n\nCopyright Elsevier 2022 \n\nPart II: Corrosion Topics lxvii \n\n- l maintain low process temperatures (less than 60<sup>-</sup> C); l providing lines with an external protection of paint, coating, or foil (not PVC) against the effects of evaporation; \n\n- l application of cathodi"}, {"page": 74, "text": "c protection in general, and in the case of lines insulated with aluminum foil beneath the insulation; \n\n- l application of an alloy with better resistance to stress corrosion (duplex steel or alloys with more than 25% nickel). \n\n###### Ammonia Stress Corrosion Cracking in Copper Alloys \n\nStress corrosion of brass is also known as “season cracking” because this form of corrosion was first observed in brass cartridge cases during the Boer War in South Africa (ca.1900), during the wet season. Ammonia gas from the marshes made the cartridges useless because they cracked. This form of corrosion only occurs when both tensile stresses (originating from applied or residual stresses) and a humid ammonia-containing atmosphere are present. \n\n###### Occurrence \n\n- l avoiding contact between ammonia and the copper alloy by coating it or encasing it in a plastic pipe; \n\n- l use of ammonia-free solders. \n\n###### Stress Cracking in Plastics \n\nBecause chemical reactions with substances from the environment do not occur in plastics, the term stress corrosion cracking is not applicable here. The damage mechanism is also not comparable with the stress corrosion which occurs in metals. In plastics, cracking of mechanically loaded materials is accelerated by the simultaneous action of chemicals. The medium can penetrate into the crack and generate a swelling pressure at the crack tip, thereby raising the notch stress. Many plastics are susceptible to the occurrence of stress cracking, for example: \n\n|l Acrylonitrile butadiene styrene by organic solvents|\n|---|\n|l Polyvinyl chloride (PVC) by softening agent|\n|l Polyvinylidene fuoride by caustic|\n|l Polypropylene by chlorine|\n|l Polysulfone by methyl isobutyl ketone|\n\n\n\nExamples of ammonia sources are: \n\n- l decay processes releasing ammonia into the atmosphere; \n\n- l use of ammonia-containing detergents; \n\n- l leaking sewer pipes; \n\n- l use of ammonia-containing fluxes in welding; \n\n- l an ammonia refrigeration system; \n\n- l ammonia-containing fertilizers; \n\n- l use of ammonia-containing or ammonia-forming chemicals to treat boiler feedwater; \n\n- l dosing of ammonia as neutralizing agent. \n\nSome copper types are also sensitive to ammonia stress corrosion cracking. This stress corrosion occurs principally in a-brass and is usually intergranular. Sensitivity to ammonia stress corrosion cracking can be tested by the stress-relief annealing test according to SIS 117101. \n\n###### Prevention \n\nStress corrosion cracking in copper alloys can be prevented by: \n\n- l stress-free construction; \n\n- l thermal stress relief (specific times and temperatures depend on alloy composition, severity of deformation, prevailing stresses, and the size of the load being heated: 30 min to 1 h, from 150 to 425<sup>-</sup> C); \n\n- l use of brass with less than 20% zinc; \n\n- l preventing the formation of ammonia; \n\n###### 13. Weld Decay and Knife-Line Attack in Stainless Steel \n\n###### Weld Decay \n\nWeld decay in stainless steel generally refers t"}, {"page": 75, "text": "o the intergranular corrosion which occurs at about 5 mm distance from the weld seam in the heat-affected zone. It is caused because, during the welding process, the HAZ traverses the temperature range from 425 to 815<sup>-</sup> C. In this process, separation of chromium carbide occurs at the grain boundaries. The chromium in stainless steel then bonds with the carbon to form chromium carbide. The result of this is that, in particular, the material of the grains in a thin surface layer is severely depleted of chromium and hence loses its corrosion resistance; the material is locally sensitized (for examples, refer to the phenomena index). \n\nThis intergranular corrosion, which occurs not only as a result of welding but also of other heat treatments, can lead to perforation of the material or to mechanical failure of the structure, although at first sight, there appears to be nothing wrong. \n\n###### Knife-Line Attack \n\nHowever, there is another, less familiar, form of weld decay, which is referred to as knife-line attack. This is also \n\nCopyright Elsevier 2022 \n\nlxviii Part II: Corrosion Topics \n\na matter of chromium depletion by the formation of chromium carbides, but in this case, specifically in titanium- or niobium-stabilized stainless steel. Initially, during the process of welding stabilized stainless steel, no chromium carbide is formed in the weld decay zone because the carbon is bonded to titanium or niobium. In the heated zone immediately adjacent to the weld, where a temperature of -1225<sup>-</sup> C is reached, however, all the carbides (i.e., also titanium and niobium carbide) enter into solution and remain dissolved during rapid cooling. The carbon in that zone is therefore no longer bonded after the welding operation. In the event of a subsequent heat treatment (e.g., multilayer welding or stress relief annealing), this zone will therefore indeed be sensitive to weld decay by chromium carbide formation. \n\n###### Prevention \n\nWeld decay can be prevented by the following: \n\n- l Making a weld in thin layers under constant cooling, so that the heat input is limited (this is not feasible for large welds). Use the appropriate weld electrodes and \n\nmaterials (either with an extra low carbon content or stabilized). \n\n- l Postannealing at between 1020 and 1150<sup>-</sup> C, whereby all the carbides redissolve and chromium and carbon are redistributed over the alloy. This must of course be followed by rapid cooling. Incidentally, this method is only used very rarely because the entire structure needs to be heated, which may be accompanied by deformations, and sufficiently rapid cooling is virtually impossible in the case of large structures. \n\n- l Use low-carbon stainless steel (<0.03%) so that carbide separation occurs less readily (e.g., AISI 304L or 316L). \n\n- l Use titanium- or niobium-stabilized stainless steel (e.g., AISI 316 Ti, 321 or 347), in which all the carbon is bonded as carbide to titanium or niobium, so that chromium carbide"}, {"page": 76, "text": "s can no longer form. \n\n- l Quench the steel after stress relief annealing. \n\nKnife-line attack can be prevented by heating the weld to 1065<sup>-</sup> C, whereby the chromium carbide dissolves, and titanium or niobium carbide is reformed. The material will then be restabilized. \n\nCopyright Elsevier 2022 \n\n## Part III: Corrosion in Water-Bearing Systems \n\n###### 1. CORROSION IN BOILER SYSTEMS \n\nSteam supply systems continue to be associated with a large number of corrosion phenomena resulting in a high cost due to unscheduled maintenance, energy loss, and unforeseen stagnation in the steam supply. Often this leads to loss of production. \n\nThis chapter considers the corrosion phenomena occurring in each part of a steam supply system, namely: \n\n- l the feedwater system; \n\n- l the boilers themselves, both on water-side and flue gas side; \n\n- l the steam system; \n\n- l the condensate system. \n\n###### Corrosion in Feedwater Systems \n\n###### Oxygen Corrosion in Line Work and Deaerator \n\nThe commonest corrosion problem in the feedwater system is oxygen corrosion caused by a malfunctioning deaerator. This can lead to pitting, both in the deaerator itself and in the feedwater line to the boiler and in feedwater preheaters if present application of a coating in the feedwater system is not always a successful remedy. It is accompanied by the following reaction, in which the pits are covered with reddish-brown nodules of iron rust or hematite (Fe2O3): \n\n###### 2Fe ю H2O ю O2/Fe2O3 ю H2[ \n\nBesides causing corrosion in the feedwater system, poorly deaerated feedwater can also lead to corrosion in the boiler and in the condensate system, and therefore the cause of the malfunction in the deaerator must be traced and remedied as soon as possible. \n\nPossible causes are: \n\n- l errors in the deaerator design; \n\n- l incorrect setting of the deaerator; \n\n- l contamination and/or corrosion of components during service or a change in the load; \n\n- l recirculation of high-pressure condensate which expands in the deaerator. \n\nIn order to avoid these disruptive situations and to enable the necessary measures to be taken at an early stage, periodical inspections of the deaerator are essential. An annual internal inspection for contamination, corrosion, atomizer operation, and so on is also very desirable. \n\n###### Cavitation Erosion, Erosion Corrosion, and Graphitization of Impellers \n\nImpellers of condensate and boiler feedwater pumps are also ready prey to corrosion. Here, three types of damage can be distinguished. If the supply pressure is too low, cavitation erosion can occur. If an aggressive feedwater composition is accompanied by a high flow velocity, the impeller material concerned may exhibit erosion corrosion. Sometimes graphitization of cast iron impellers occurs. In that case, the alkalinity of the feedwater is too low, so that the iron dissolves and the carbon remains. \n\n###### Selective Leaching \n\nBesides the previously mentioned graphitization of impellers, "}, {"page": 77, "text": "other forms of selective leaching can occur in feedwater systems, such as dezincification of feedwater pump components made of admiralty brass and denickelification of feedwater heaters made of cupronickel (06.01.16.01/02). \n\n###### Cracking in Deaerators \n\nResidual stresses from welding, together with fatigue due to vibrations and oxygen corrosion, may cause cracking in the vicinity of welds in deaerators. Especially in high-pressure deaerators (>0.4 MPa), this may lead to disastrous failure. However, low-pressure deaerators (<0.15 MPa) can also be rejected due to cracking. Stress-free annealing of the welds offers virtually complete protection against cracking. \n\nlxix \n\nCopyright Elsevier 2022 \n\nlxx Part III: Corrosion in Water-Bearing Systems \n\n###### Water-Side Corrosion in Boilers \n\n###### Oxygen Corrosion \n\nOxygen corrosion remains a frequent problem in boilers. It can be caused by insufficient deaeration of the feedwater in the operational stage or by poor preservation during periods of shutdown. The mechanism of oxygen corrosion is fairly simple. In the absence of oxygen and temperatures above 120<sup>-</sup> C, water reacts with iron, forming magnetite (according to the Schickor reaction). This black iron oxide (Fe3O4) forms a protective skin on the metal surface: \n\n\n\nThe magnetite skin prevents further corrosion. However, if regular supplies of oxygen occur at a later stage, this layer is broken down and converted into a nonprotective layer of hematite (Fe2$O3): \n\n\n\nDuring operation, the economizer is most sensitive to oxygen corrosion, but fire tubes can also be attacked. During shutdown, this form of corrosion occurs on the fire tubes of fire-tube boilers and in the water tubes and drums of water-tube boilers (01.01.01.06/08). Control of this corrosion obviously requires an efficient deaerator. Other suitable measures are additional deaeration by dosing an oxygen scavenger (see also Corrosion in Condensate Systems) and improving the preservation method. \n\n###### Caustic Corrosion \n\nCorrosion in boilers is often due to an incorrect pH setting. Both an excessively high and an excessively low pH may be the source of the problem. In boilers, caustic corrosion is above all a consequence of extreme concentration of the boiler water underneath scale deposits or in crevices. Initially, the protective magnetite skin dissolves as follows: \n\n\n\nNext, caustic and water react directly with the steel as follows: \n\n\n\n\n\nAnother consequence of highly alkaline boiler water may be caustic stress corrosion cracking, leading to cracking (and Part II, Chapter 12). \n\n###### Acid Corrosion \n\nAcid corrosion in boilers can be caused by magnesium chlorideecontaining cooling water entering the condensate system. This can take place, for example, via a seawatercooled condenser of a power plant. If such acid-forming \n\nsalts occur in high local concentrations, small quantities of hydrochloric acid are formed by hydrolysis: \n\n\n\nOther chloride-containing contaminants "}, {"page": 78, "text": "can also produce hydrochloric acid by decomposition under certain conditions. \n\nEven if the bulk of the boiler water reacts alkaline, the acid need not necessarily be neutralized immediately. This is because porous deposits, crevices, or poor boiler water circulation may prevent thorough mixing of the water. This enables local sharp decreases in pH. The hydrochloric acid then attacks the steel as follows: \n\n\n\nIn fire-tube boilers, a similar type of acid corrosion sometimes occurs if dosing of sodium bisulfite is adopted for the chemical bonding of oxygen. Particularly, when this is applied not in addition to but instead of thermal deaeration, there will usually be an extremely high sulfate concentration in the boiler water. Presumably, under such conditions, acid is formed by hydrolysis. \n\nOther sources of acid contamination of boiler water are the entrainment of regeneration acid with the makeup water or of acid or acid-forming products with the condensate. \n\nFinally, acid corrosion can also occur when chemical cleaning treatments of boilers are poorly performed or poorly inspected. \n\n###### Hydrogen Attack \n\nBoth acid attack and caustic attack of steel initially cause the formation of atomic hydrogen. Hydrogen damage may result (see Part II, Chapter 8). The atomic hydrogen diffuses into the steel and reacts with iron carbide, with formation of methane. \n\nThe pH can be controlled by means of appropriate boiler water conditioning and daily testing of the feedwater and boiler water composition, which will prevent this form of corrosion. \n\n###### Erosion Corrosion \n\nIn boilers, erosion corrosion occurs particularly in evaporator tubes if excessive steam formation leads to excessively high water velocity. In an over-dimensioned economizer, undesirable steam formation can occur in the economizer tubes. This leads to erosion corrosion particularly in the bends. Turbulence can cause erosion corrosion at other sites in the boiler. Research carried out by KEMA Nederland B.V. in Arnhem, Holland, has shown that a causal relationship exists between the contents of copper, chromium, molybdenum, and carbon, and the erosion corrosion resistance of carbon steel in wateresteam \n\nCopyright Elsevier 2022 \n\nPart III: Corrosion in Water-Bearing Systems lxxi \n\nsystems. This is specified as the GKEMA value, which can be calculated as follows: \n\nGKEMA ¼ 90 - 160. Cu - 115. Cr - 40. Mo ю 35. C \n\nErosion corrosion-resistant material for wateresteam systems should have a GKEMA value of at most 80. \n\n###### Chelant Corrosion \n\nChelant corrosion is a risk if complex binders are dosed as part of the boiler water conditioning procedure. For example, dosing with sodium ethyl diamine tetra-acetic acid can cause the steel to be attacked as follows: \n\nFe3O4 ю Fe ю 8H ю 4CH/4FeрIIЮCH ю 4H2O \n\n\n\nThis chelant corrosion produces a typically uniform corrosion picture without specific characteristics. If the flow velocity is sufficiently high, there may be a wavy surface with areas of "}, {"page": 79, "text": "damage resembling comet tails and horseshoes. Oxygen is a strong promoter of the formation of chelant corrosion. The risk is also increased by overdosing and local concentration of the complex binder. It is quite clear that these conditioners must be dosed with particular care. In order to prevent chelant corrosion, the levels of complex binder and oxygen in the feedwater must be carefully checked. Practice has shown that this form of corrosion occurs in the steam drum and downcomers but also in the feedwater line. Because places with a large heat flux are extra sensitive, hot spots in the boiler should be avoided. \n\n###### Heat-Flux Corrosion \n\nA number of different
