Repository: NDDev-Technocracy-OpenNetwork/hack-2026-nornickel-knot

> **DEPRECATED.** This repository is archived and no longer maintained.
> It is kept read-only for reference; its GDS anchor records
> `lifecycle: archived` under `portfolio:archived-projects`.

# Nornickel Scientific Knot

Живая карта знаний R&D для горно-металлургической отрасли: система превращает архив отчётов, статей, презентаций и экспериментальных материалов в типизированный граф знаний, а затем отвечает на вопросы естественным языком с источниками и страницами первоисточников.

Проект подготовлен командой **Harmonic Labs** для **Норникель AI Hack 2026**, трек **«Научный клубок»**.

File: data/parsed/Материалы конференций/Flotation_Plant_Optimisation_S25.json (part 6 of 32)
training includes a convenient small sampling exercise where the correctness of the measured flow rates on an absolute basis could also be established for the personnel. \n\nBy way of guidance, traditional sources of absolute solid tonnages, eg a weightometer on the grinding circuit feed, should always be used as the ‘scaling tonnage’ in processing of plant surveys (Box 4) and surveys should be designed to ensure that such sources of absolute solid \n\n**63** \n\nFLOTATION PLANT OPTIMISATION  |  SPECTRUM SERIES 25 \n\n**BILL JOHNSON** \n\n\n\n\n\n<!-- Start of picture text -->\nIndividual concentrates from cells<br>f X Feed sampling point<br>c1, c2 … cn ● the values are correct on a relative basis (as minimum standard) and provision of solid assay (cSampling points for concentrate from each cell allowing estimate of solid flow rate (C1, C2 … C1, cn2) where , … cn)<br>t □ Tailing sample point (after end of bank or possibly pulp region in last machine)<br>General case: let Ci = t/h of solid in the i th  concentrate, F  = t/h of solid in the feed to bank and T  = t/h of solid in the bank tailing.<br>It can be shown that:<br><!-- End of picture text -->\n\n\n\n<!-- Start of picture text -->\nn<br>-<br>/ C (Ci i t) n<br>F = i = 1 f - t and T = F - /i = 1 Ci<br><!-- End of picture text -->\n\nThe calculated value for F is compared with its known value from the weightometer. The observed lip tonnages for each concentrate (C1, C2 … Cn) are then rescaled upwards or downwards to ensure the value for F based on the rescaled values for C1, C2, … Cn equals the true value from the weightometer. \n\nFor the general case above applied to a bank with seven concentrates: \n\n\n\n\n\n<!-- Start of picture text -->\nIndividual concentrates from cells<br>For n = 7 in the above equation:<br>7<br>-<br>/ C (Ci i t) 7<br>F = i = 1 f - t and T = F - /i = 1 Ci<br>Rewriting the two-product equation where F is calculated from the concentrate flow rate C and the feed (f) and the product assays<br>(c and t):<br><!-- End of picture text -->\n\n\n\n<!-- Start of picture text -->\n-<br>F = C(c t) and T = F - C<br>f - t<br><!-- End of picture text -->\n\nIt can be observed that the two-product equation for F is a special case of the above equations for F with 7 and n cells in the bank. \n\n**BOX 4** – Bank survey requiring assays for the feed, tailing and concentrates and the relative flow rates for each concentrate (no knowledge of the degree of intermixing (M) is needed for legitimate use of this method – see also Box 2). \n\ntonnages are available. In some"}, {"page": 67, "text": " cases, extra metallurgical samples may have to be taken to link the plant section being surveyed in detail to the source of an absolute solid tonnage, eg weightometer, thereby removing reliance on the correctness of concentrate tonnages on an absolute basis. \n\n**64** \n\nFLOTATION PLANT OPTIMISATION  |  SPECTRUM SERIES 25 \n\n**CHAPTER 2  |  EXISTING METHODS FOR PROCESS ANALYSIS** \n\nFigure 1 summarises the metallurgical performance information that can be calculated correctly for various levels of reliability of the measured solid flow rates in the concentrate. \n\nIn summary, the measured solid flow rates in the concentrate from lip sampling should only be taken as correct on an absolute basis in unusual circumstances where a large amount of training and checking has been completed by the lip sampling personnel. Further, an unusual set of circumstances needs to exist where traditional scaling tonnages, eg weightometer tonnages, do not exist. In other unusual circumstances, the combination of a magnetic flow \n\n\n\n<!-- Start of picture text -->\nCASE 1<br>Recovery<br>CASE 2<br>Recovery<br>CASE 3<br>Recovery<br>Grade<br>Grade<br>Grade<br><!-- End of picture text -->\n\n**FIG 1** – Illustration of the reliability of calculated metallurgical performance for a valuable mineral/element using the method with measured lip tonnages (see also Box 4). _Case 1_ : Lip tonnages correct on absolute basis, ie compatible with reference tonnage and correct relative to each other. Residence times are measured correctly. _Case 2_ : Lip tonnages correct relative to each other but all ten per cent too high in comparison to reference tonnage (lip tonnages not rescaled as described in Box 4). Calculated residence times are lower by ten per cent than correct value. Position of grade-recovery curves for cases 1 and 2 is the same. _Case 3_ : Lip tonnages correct relative to each other but all 15 per cent too low in comparison to reference tonnage (lip tonnages not rescaled as described in Box 4). Calculated residence times are higher by 15 per cent than correct value. Position of grade-recovery curves for cases 1, 2 and 3 is the same. _Case 4_ : Lip tonnages not correct relative to each other. Position of grade recovery curve becomes subject to additional errors and is no longer the same as for cases 1, 2 and 3. \n\n**65** \n\nFLOTATION PLANT OPTIMISATION  |  SPECTRUM SERIES 25 \n\n**BILL JOHNSON** \n\nmeter and a density gauge (both of which are calibrated properly and checked regularly) may be used to provide a scaling factor for the tonnes per hour of solid for a key stream in a survey of some peripheral part of a circuit. \n\n###### **CALCULATION OF MINERAL RECOVERIES** \n\nThe traditional technologies for obtaining the composition of ore samples have provided elemental assays. While assays for elements are very useful for providing information for downstream processes, such as smelting, elemental assays would not normally be the first choice for a concentrator metallurgist in most circums"}, {"page": 68, "text": "tances in a perfect world. \n\nIt is now possible to obtain the assays for minerals directly; however, there are various limitations to the currently available methods. \n\nThe most basic information on the behaviour of a mineral is its recovery, ie its distribution between the concentrate and tailing streams for a separation. Hence, in this section, the objective is to discuss the calculation of _recovery_ values for _minerals_ from survey data. The necessary prerequisite is to obtain mineral assays by suitable means. \n\n###### **Obtaining mineral assays** \n\nAfter laboratory preparation of dry solid from each sampling point in the survey, the next step is to submit representative portions of each sample for assaying. Metallurgists would prefer to receive assays of both minerals and elements, each for different purposes. \n\nTraditionally, the industrial assaying methods (atomic absorption spectroscopy (AA), X-ray fluorescence (XRF), inductively coupled plasma emission spectroscopy (ICP) and fire assaying) have provided the concentration of valuable metallic elements such as Cu, Ni and Au and the concentration of other metallic elements such as Fe, often contained in both gangue and valuable minerals. There has been an increase in the ability to provide assays for entities often associated with gangue minerals, such as silica (SiO2) and calcium oxide (CaO). Elements such as barium may be associated solely with the mineral barite (BaSO4) in some ores. \n\nThese methods do not provide mineral assays but provide the total concentration of elements such as copper, iron and silica resulting from the various minerals in which they exist. The iron assay represents this element in gangue sulfide minerals such as pyrite and pyrrhotite, in non-sulfide gangue minerals such as dolomite and various silicate minerals and may include iron in a valuable copper-bearing mineral such as chalcopyrite (CuFeS2) or sulfide gangue mineral.bornite (Cu5FeS4). Equally, a silica assay usually does not reflect the occurrence of one non- \n\nIn the supergene or oxidised portion of a copper orebody, a copper assay is likely to reflect the existence of various co-dominant copper-bearing minerals such as chalcocite (Cu2S), covellite (CuS), native copper (Cu), secondary chalcopyrite (CuFeS2), bornite (Cu5FeS4) and others. Clearly, in these examples, mineral assays cannot be calculated from the elemental assays alone. \n\nIn the fortunate case where all the copper exists as chalcopyrite, which is often the case in the deeper primary zone in a copper orebody, the stoichiometry of the mineral can be used to convert the copper assay to a chalcopyrite assay. In the primary zones of orebodies, it is reasonably common for the valuable element to reside in just one mineral. However, for species such as iron or silica, this situation is almost non-existent. \n\nMineral assays can be obtained by three methods: \n\n1. the use of a quantitative analysis method for _minerals_ such as quantitative X-ray diffra"}, {"page": 69, "text": "ction \n\n**66** \n\nFLOTATION PLANT OPTIMISATION  |  SPECTRUM SERIES 25 \n\n**CHAPTER 2  |  EXISTING METHODS FOR PROCESS ANALYSIS** \n\n2. the use of point counting or related methods involving an optical microscope, image analyser or automated electron microscope for mounted samples, often size fractions and sometimes on the original sample containing all sizes \n\n3. the use of approximate methods for conversion of elemental assays to mineral assays where the approximations are specific to a given ore or site. \n\nMethods 1 and 2 provide mineral assays but some understanding of their limitations is required. Quantitative X-ray diffraction is suitable for assaying total samples or individual size fractions from samples; the method is suited for minerals with high assays and is particularly suited for non-sulfide gangue minerals. Point counting or related methods as practised via an optical microscope are usually applied to size fractions and the finest size fraction from a given sample cannot be measured by this method. In this situation, assumptions for the finest size fraction have been needed to sum the data across the size fractions to obtain the mineral head grade. Methods for obtaining mineral assays with an automated electron microscope are also usually applied to size fractions; the ability to measure the finest size fraction has to be determined on a case by case basis. \n\nIn general, these mineral assay methods are less accurate than traditional assaying methods for elements and they have increased technical difficulty and/or become much more costly if minerals are being assayed in the low concentration region of less than one per cent by weight. In practice, methods 1 and 2 are often used in conjunction with elemental assays. \n\nA very powerful application of method 2, particularly with an automated electron microscope, is for an ore with multiple minerals reporting to one concentrate, eg an ore with several copper sulfide minerals. Mineral assays can be obtained for each copper sulfide mineral and the performance of each can be calculated. \n\nFurther, in many cases, the use of all the methods in combination is warranted, allowing a method that draws on the strengths of the data from various methods for obtaining mineral assays. Suitable programs are needed for execution of the necessary calculations to produce a combined set of mineral assays. \n\n_It has been observed that operating sites with both traditional assaying facilities for elements and recently acquired assaying facilities for minerals generally do not merge the two sources of assay data well to maximise the benefit to the site._ \n\nMethod 3 relies on the elemental assays, which are very reliable but require assumptions for conversion to mineral assays, which are of various levels of reliability. As an example, consider a simple ore containing lead (only as galena), pyrite, a small amount of copper (only as chalcopyrite) and various non-sulfide gangue minerals including talc. \n\nClearly, t"}, {"page": 70, "text": "he lead and copper assays can be converted to galena and chalcopyrite assays, preferably by using the measured stoichiometry for galena and chalcopyrite in that ore. If sulfur only existed in the galena, chalcopyrite and pyrite, the sulfur assay could be corrected for sulfur in the galena and chalcopyrite, and the corrected sulfur assay converted to a pyrite assay, preferably using the measured stoichiometry for pyrite in that ore. By subtracting the mineral assays for galena, pyrite and chalcopyrite from 100 per cent, a useful estimate of the non-sulfide gangue assay would be obtained. If a substantial and variable proportion of the magnesium in the ore existed in non-talc minerals, conversion of magnesium assays to talc assays may provide unreliable information on the talc. In such circumstances, a combination of elemental assays that are converted to mineral assays and directly measured mineral assays for the talc (eg by X-ray diffraction) could be devised for that particular ore. \n\n**67** \n\nFLOTATION PLANT OPTIMISATION  |  SPECTRUM SERIES 25 \n\n**BILL JOHNSON** \n\n###### **Obtaining mineral recoveries with introduction of the recalculated feed** \n\nAfter calculation of the solid balance, obtaining the recovery (the distribution of a mineral, or element, between the concentrate and tailing streams for a separator) becomes a simple calculation. It is recommended that the recovery is calculated with respect to the recalculated feed when the raw assays (Table 1a) are used (ie no statistical adjustment of the assays to provide ‘smoothed’ or internally consistent assays has occurred). \n\nThe solid balance was calculated using the method shown for the feed, concentrate and tailing assays of mineral A, the only mineral for which there was a large difference between the feed and tailing assays. Using the symbols in Figure 2, the two-product equation and noting the feed flow rate is 1000 t/h of dry solid: \n\n\n\nAs a result, a mineral balance must also exist for mineral A (see the same flow rates for mineral A in the actual feed and recalculated feed (from summation of flows of mineral A in the products) in Table 1b). \n\nHowever, for minerals B and C, it is very unlikely that an exact mineral balance will exist using the observed assays for minerals B and C and the solid balance calculated from mineral A. In Table 1b, the different flow rates of minerals B and C are shown for the actual feed and for the recalculated feed (defined as the sum of the flow rates in the concentrate and tailing). The recovery values for minerals B and C can be expressed with respect to the \n\n**TABLE 1A** \n\nRaw mineral assays for a separator with two products. \n\n|Mineral A|**Feed**<br>10.2|**Concentrate**<br>81.3|**Tailing**<br>1.2|\n|---|---|---|---|\n|Mineral B|19.7|11.6|21.6|\n|Mineral C|70.1|7.1|77.2|\n|Total|100|100|100|\n\n\n\n\n\n<!-- Start of picture text -->\nFeed  Tailing<br>F  F – <br>t/h solid  t/h solid<br>Concentrate<br>  t/h solid<br><!-- End of picture text -->\n\n**FIG 2** – Il"}, {"page": 71, "text": "lustration of the symbols for solid flow for a separator producing two products. \n\n**68** \n\nFLOTATION PLANT OPTIMISATION  |  SPECTRUM SERIES 25 \n\n**CHAPTER 2  |  EXISTING METHODS FOR PROCESS ANALYSIS** \n\n###### **TABLE 1B** \n\nSummary of flow rates and recoveries. \n\n|Mineral A|**Feed**<br>**(t/h)**<br>102|**Recalculated**<br>**feed**<sup>**a**</sup>**(t/h)**<br>102|**Concentrate**<br>**(t/h)**<br>91|**Tailing**<br>**(t/h)**<br>11|**Recovery**<sup>**b**</sup><br>**(%)**<br>89.2|**Recovery**<sup>**c**</sup><br>**(%)**<br>89.2|\n|---|---|---|---|---|---|---|\n|Mineral B|197|205|13|192|6.6|6.3|\n|Mineral C|701|693|8|685|1.1|1.2|\n|Solid|1000|1000|112|888|11.2|11.2|\n\n\n\na. Sum of mineral flow rates in concentrate and tailing. \n\n- b. With respect to actual feed. \n\nc. With respect to recalculated feed. \n\nrecalculated or the actual feed. It is recommended that the recovery value is calculated with respect to the recalculated feed because: \n\n- the resulting recovery value is less affected by sampling and assay errors existing in the data, particularly for minerals with higher flow rates in the concentrate than the tailing \n\n- the values are bounded between zero per cent and 100 per cent \n\n- a consistent approach is provided. \n\nThere are several practical advantages in obtaining the recovery of minerals, aside from the previously stated observation that, because minerals are being separated, logic dictates that mineral data are the most relevant. \n\nWhen metallurgical data are analysed on the basis of elements, some or all of the solid in the non-sulfide gangue category may be ignored. Further, knowledge of an ore’s behaviour via minerals allows ready calculation of the effects from changing ore head grade, assuming all other properties remain fixed. Because this approach requires a knowledge of the stoichiometry of each mineral and because the concentrations of minor and trace elements in the lattice of each mineral should also be found in detailed analyses, more complete information on the real limits to a separation can be obtained, based on the properties of the minerals. For example, most sphalerite contains some iron in solid solution and the mineral marmatite reflects naturally occurring zinc sulfide with very high levels of iron. \n\n###### **CALCULATION OF RECOVERY-SIZE DATA** \n\nThe calculation of recovery values for each mineral for a bank in the previous section specifies the behaviour of each mineral but, if some values are abnormal or if there is an economic imperative to improve the recovery value in some size fractions, there is no direct clue to the mechanism by which the gangue mineral was recovered or the valuable mineral was not recovered. The first step towards determining the clues is to obtain recovery values for all the minerals in all size fractions and to summarise the information for all the minerals (and also water) in a graph of mineral recovery (y-axis) plotted with the mid-point of each size fraction using a logarithmic scale (x-axis)."}, {"page": 72, "text": " \n\nThe key steps in generating this information are now listed, noting that item 4b will not be required in many cases: \n\n1. Deciding if there is sufficient quality in the mass balance calculated from the original survey to warrant generation of more detailed data. \n\n- 2a. Selection of the sizing method(s). \n\n**69** \n\nFLOTATION PLANT OPTIMISATION  |  SPECTRUM SERIES 25 \n\n**BILL JOHNSON** \n\n- 2b. Sizing of the samples. \n\n3. Specification of any grouping of size fractions before assaying to lower costs, ensuring consistent grouping of size fractions for each group of samples involved in a particular bank or plant section. (This extends to a consistent approach to the size fractions combined at or near the boundaries of sizing methods based on different principles, eg screening (sizing method based on physical dimensions) and cyclosizing (sizing method based on hydraulic size), for example.) \n\n- 4a. Specification of the elemental assays to be obtained and submission of the size fractions to the assay laboratory after pulverising the relatively coarse fractions to provide a low fundamental error (see the appendix) in sampling a very small mass for chemical analysis. For each stream, a ‘head’ sample (unsized) should be submitted for checking consistency of the assays on the size fractions. \n\n- 4b. Specification of the mineral assays to be obtained and submission of the size fractions to an automated electron microscope, eg QEMSCAN or MLA. (The size fractions would often also be required for measurement of liberation data and would therefore not be pulverised; however, it is possible that the objective would be obtaining only mineral assays in certain circumstances.) \n\nA number of checking steps are required during the procedure, particularly with the sizing step (2b) and the internal consistency of the assays. These are now discussed. \n\nAfter each sizing is completed, the size distribution should be graphed to detect any irregularities in the shape of the curve, which may indicate experimental errors. Further, the position of the curve, ie its coarseness or fineness should be compared with the typical range of values for that stream. If the sizing is outside the expected range, further checking is needed. \n\nFor samples with elemental assays on the size fractions, the first check is to calculate the head grade for the sample by using the size distribution and the assay for each size fraction. The consistency between this value and the head grade for the sample (assayed at the same time as the size fractions) needs to be checked. Further, these two values for the head grade of the sample should be compared with the value obtained for the sample when the survey was conducted and assayed initially. For samples with mineral assays on the size fractions, the equivalent checks should be performed. \n\nAfter checking the integrity of the data, a system is needed for processing the data to provide useful information on the recovery values for each mineral in eac"}, {"page": 73, "text": "h size fraction. The concept of the recalculated feed remains relevant for the sized data. \n\nInitially, consider sized data for the simplest situation, ie two output streams and one input. The following two options exist for processing the data when there is no size reduction inside the section considered: \n\n- 1a. use the solid balance established with the original survey data to calculate the flow rate for each mineral in each size fraction in the recalculated feed (by summing the flow rates of each mineral in the concentrate and tailing), and compare each value with the observed value for the feed stream \n\n- 1b. calculate the recovery value for each mineral in each size fraction with respect to its flow rate in the recalculated feed \n\n- 2a. use a data smoothing program to adjust the assays statistically and provide balanced data for each mineral in each size fraction \n\n**70** \n\nFLOTATION PLANT OPTIMISATION  |  SPECTRUM SERIES 25 \n\n**CHAPTER 2  |  EXISTING METHODS FOR PROCESS ANALYSIS** \n\n- 2b. calculate the recovery value for each mineral in each size fraction, noting that the recovery values with respect to the actual feed and recalculated feed will be the same because the data were adjusted statistically to provide internally consistent assays in 2a. \n\nWhen there is size reduction inside the section considered, it is only possible to employ methods 1a and 1b for the recovery calculation for each mineral in each size fraction, there being no basis for data smoothing. It is also relatively common that no sized data exist for the feed stream. This can arise because a sampling point did not exist or the available sample was not selected for sizing. In this case, the recoveries can only be calculated by use of the recalculated feed. \n\nThe next step, which allows interpretation of the recovery-size information more readily, is to summarise the information in a graph of mineral recovery (y-axis) and the mid-point of the size fraction (x-axis) using a logarithmic scale on the x-axis. All the minerals should be plotted on the one graph for a given processing stage and the values for the mid-points on the x-axis should reflect the specific gravity of the minerals when the sizing device operates on the basis of hydraulic equivalents such as for a cyclosizer, its predecessor (infrasizer) or for sizings by beaker decantation. When the sizing is obtained by sieving, the mid-points for all minerals will be the same. \n\nTo fully appreciate recovery-size data for minerals, the flow rates of each mineral in each size fraction in the recalculated/actual feed also need to be reviewed. The values for mineral recovery are key indicators of metallurgical performance but the practical and economic significance of the recovery values depends on the quantity of each mineral in each size fraction on which the recovery value acts. While it is less common to include this information in the recovery-size curves, this can be done by way of a histogram along the base of the "}, {"page": 74, "text": "recovery-size curve. Alternatively, tables or other means may be devised to allow convenient recognition of this important information. \n\n###### **INTERPRETATION OF RECOVERY-SIZE CURVES** \n\n###### **The hydrophobic mineral** \n\nThe position and shape of the recovery-size (log scale) curves have metallurgical significance for liberated valuable and gangue minerals from the sequence of subprocesses in the pulp zone, which are particle/bubble collision and adhesion, followed by successful transportation through the pulp zone. Detachment of a particle from a bubble can be caused by turbulence during the transportation step. The next necessary step is successful transportation through the froth zone. Survey methods now exist for examination of the recovery of the hydrophobic and other minerals across the froth zone as discussed in a following section. \n\nParticle/bubble collision depends on physical properties of the particles (eg particle diameter and density) and the system (eg level of turbulence and bubble size). The chemical surface properties of the particles (particularly their hydrophobicity) and bubbles are dominant in the particle/bubble adhesion step and remain important for a successful transportation step, ie the avoidance of detachment. Appropriate settings for both the physical and chemical properties of the particles and the system are important to minimise detachment; low turbulence and high hydrophobicity are required to minimise detachment. Hence, the position and shape of the resulting recovery-size (log scale) curves are related to the physical and chemical properties of the system through their effect on the subprocesses in the pulp zone for liberated particles. \n\nFor technical and economic reasons, complete liberation of all minerals is not possible. Hence, comments in this section that referred only to liberated particles have to be tempered \n\n**71** \n\nFLOTATION PLANT OPTIMISATION  |  SPECTRUM SERIES 25 \n\n**BILL JOHNSON** \n\nwith the superimposed effects from incomplete liberation, which affect all size fractions, but which typically affect the less liberated coarse size fractions to the greatest extent for a given ore. It must be noted that by obtaining liberation data as a next step the effects of this complication can be understood for a given ore. This avoids having full reliance on deductions from recovery-size graphs, particularly for an ore whose liberation characteristics are not well known. \n\nIt is also assumed that a particle that reports to a given size fraction in the recovery-size curves existed in that size fraction in the flotation process. The existence of a fully dispersed pulp is therefore assumed. \n\nIt is useful to summarise the general form of some basic relationships (Pyke, Fornasiero and Ralston, 2003) between the efficiency of each subprocess in the pulp zone and particle diameter (Figure 3). Figure 3 arises from ongoing investigations at the Ian Wark Research Institute. The particle and bubble in terms of t"}, {"page": 75, "text": "he efficiencies of the subprocesses in the pulp zone:authors used the following equation to describe the collection or capture efficiency (Ecoll) for a \n\n\n\n###### where: \n\n- Ec = collision efficiency Ea = adhesion efficiency Es = stability efficiency \n\n(2003) provided equations relating them to properties of the flotation system.For each of the efficiencies in the subprocesses (Ec , Ea and Es), Pyke, Fornasiero and Ralston \n\nFor the particle/bubble collision step, there is a direct relationship between collision efficiency and size (see Figure 3). This arises because small particles approaching a bubble tend to be swept along the stream-lines around bubbles while larger particles with higher \n\n\n\n**FIG 3** – Calculated relationships between collision efficiency Ec, adhesion or attachment efficiency Ea and stability efficiency Es and particle diameter dp, and the resulting calculated relationship between the first-order rate constant k and particle diameter dp for the pulp zone, where cases a, b and c are for advancing contact angles of 50°, 65° and 80° respectively.* \n\n* Reprinted from _J Colloid and Interfacial Science_ , Vol 265, B Pyke, D Fornasiero and J Ralston, Bubble particle \n\n- heterocoagulation under turbulent conditions, pp 141–151, Copyright (2003), with permission from Elsevier. \n\n**72** \n\nFLOTATION PLANT OPTIMISATION  |  SPECTRUM SERIES 25 \n\n**CHAPTER 2  |  EXISTING METHODS FOR PROCESS ANALYSIS** \n\nmomentum have an increased ability to cross the stream-lines and complete a collision. This inability to cross stream-lines means that the probability is low for small particles to approach a bubble with sufficient proximity for a collision to have occurred, ie with sufficient proximity for the adhesion process to commence. For a particle of a given diameter, its momentum and its ability to cross the stream-lines is increased if it has a higher density. \n\nThe second subprocess (known as adhesion or attachment) commences after a particle and bubble come into close contact. Pyke, Fornasiero and Ralston (2003) described the approach of the particle and the bubble: \n\n_Should they approach quite closely, within the range of attractive surface forces, the intervening liquid film between the bubble and particle will drain, leading to a critical thickness at which rupture occurs. Movement of the three-phase contact line (the boundary between the solid particle surface, receding liquid phase, and advancing gas phase) then occurs, until a stable wetting perimeter is established._ \n\nThere is an inverse relationship between the adhesion efficiency and particle diameter (Figure 3), noting that this subprocess is referred to as attachment in the reference (Pyke, Fornasiero and Ralston, 2003). Small particles slide more slowly over the surface of a bubble as they are ‘protected’ due to their low diameter by existing in the more slowly moving boundary region of the water phase near the surface of the bubble. The lower sliding velocity for smaller particle"}, {"page": 76, "text": "s allows a greater time for the adhesion subprocess to be successful, ie for the actual contact time between the particle and the bubble to exceed the needed contact time for adhesion, known as the induction time. \n\nSimilarly, for the transportation step in the pulp zone, there is also an inverse relationship between the stability efficiency and particle diameter (Figure 3). Small particles are subjected to lower forces of detachment and have a higher probability of successful transportation as a particle/bubble aggregate to the base of the froth phase. \n\nIn Figure 3, Pyke, Fornasiero and Ralston (2003) provided the summation of the relationships for the three described subprocesses by calculating the relationship between the first-order rate constant (k) and particle diameter for the hydrophobic mineral for a set of conditions. This calculation involved the use of typical parameters for the induction time. \n\nThe first-order rate constant (k) for a mineral is closely related to its recovery (see section entitled _Process Analysis with Down-the-Bank Flotation Data_ ) and summarises the propensity for the flotation process for a mineral to proceed in the pulp region for a set of conditions. The rate constant for the pulp region is linked to the efficiencies in the three subprocesses by the following equation (Pyke, Fornasiero and Ralston, 2003): \n\n\n\nwhere: \n\n- z = frequency of particle bubble collision \n\n- Nb = number of bubbles per unit volume \n\nIt can be seen that the relationship between the rate constant and particle diameter in the example has a maximum as a result of the interaction of the direct relationship between efficiency and particle diameter for the collision subprocess and the two indirect relationships discussed for the adhesion and transportation subprocesses. In some cases, a small plateau region may result from the interactions of the three relationships. The importance of a high particle hydrophobicity in the adhesion subprocess and in avoiding detachment in the \n\n**73** \n\nFLOTATION PLANT OPTIMISATION  |  SPECTRUM SERIES 25 \n\n**BILL JOHNSON** \n\ntransportation subprocess is highlighted in Figure 3 where calculated outcomes are provided for contact angles of 50, 65 and 80 degrees. \n\nFor convenience of presentation and interpretation, industrial recovery-size data are graphed with a logarithmic scale for the particle size on the x-axis. This step spreads the values for particle diameter conveniently, as for plotting sizing distribution data. \n\n###### **The hydrophilic minerals** \n\nThe entrainment mechanism is a non-selective physical mechanism for transfer of minerals from the pulp zone to the concentrate launder. The entrainment mechanism does act on all minerals – both hydrophilic and hydrophobic – because it is a non-selective physical mechanism. It will be discussed principally in terms of the hydrophilic minerals because the mechanism provides a much higher proportion of the total recovery of these minerals. For the finest siz"}, {"page": 77, "text": "e fractions, the entrainment mechanism can be the sole recovery mechanism for the non-sulfide gangue minerals in some ores. \n\nThe pattern of behaviour of hydrophilic particles of various sizes in the froth phase is better described through knowledge of the entrainment mechanism. Throughout a perfectly mixed pulp zone, hydrophilic particles of all sizes exist at a uniform concentration in each unit of water in the pulp zone. These particles are subject to hydraulic classification in the froth region because the water in the froth region must contain a representative sample of the hydrophilic particles when the water enters the froth. In a conventional flotation machine, it must be noted that water from the pulp zone is the only source of water for the froth zone; such water is essential for a stable froth zone. \n\nKnowledge of the water recovery assists in interpretation of the relationship between the recovery of unwanted minerals (usually gangue sulfide minerals and non-sulfide gangue minerals) and particle diameter (log scale). With the value for water recovery for a bank, it can be seen if the entrainment mechanism explains all the recovery of the gangue minerals or only a portion. This is possible because it is observed that the recovery of liberated, hydrophilic gangue in the 0–10 µm region is 0.8 of the value for the water recovery (Lynch _et al_ , 1981). If the water recovery were ten per cent, a normal flotation system would exhibit a recovery of eight per cent in the 0–10 µm fraction for a hydrophilic gangue mineral (specific gravity of 2.7) from the entrainment mechanism. \n\nIt can be visualised that, for a perfectly mixed pulp zone of a conventional flotation machine, the recovery of ten per cent of the water would result in recovery of ten per cent of the 0–10 µm liberated non-sulfide gangue by this non-selective physical mechanism if there was no drainage of this mineral in the froth region. In this situation, the entrainment efficiency value would be 1.0. In real flotation systems, the observed entrainment efficiency factor is 0.8 for the 0–10 µm fraction for siliceous non-sulfide gangue. \n\nThe entrainment efficiency value for a size fraction can be defined formally: \n\nEntrainment efficiency value for size i (ENT)i<sup>=</sup> \n\n<u>(Mass of</u> free gangue per unit mass water) Con (Mass of free gangue per unit mass of water) Top of pulp \n\nThe entrainment efficiency value for size i has been called the classification function (Johnson, 1972) or the classification vector (Lynch _et al_ , 1981). It is commonly described by the term ENTi in the present literature and the topic was reviewed by Johnson (2005). Typical values for ENTi for a range of size fractions of siliceous non-sulfide gangue are provided in \n\n**74** \n\nFLOTATION PLANT OPTIMISATION  |  SPECTRUM SERIES 25 \n\n**CHAPTER 2  |  EXISTING METHODS FOR PROCESS ANALYSIS** \n\nTable 2. On a sized basis, the simplest mathematical depiction of entrainment is a series of entrainment effici"}, {"page": 78, "text": "ency values approaching unity for the fine sizes and which approach zero for sizes exceeding 50 µm. If a gangue mineral has an elevated specific gravity, its value can be determined to establish if lower values for ENTi are required for that system. \n\nThe following relationship can be demonstrated from the definition of the entrainment efficiency factor (Lynch _et al_ , 1981) for the first-order rate constant (ki) of a mineral in size fraction i being recovered by entrainment: \n\n\n\n###### where: \n\nkw = the first-order rate constant for water recovered in the concentrate \n\nFor plant survey data, one method to obtain the values for ENTi for a non-sulfide gangue mineral for a cell or grouping of cells is by use of the ki values for the various size fractions and the value for kw. The values for ENTi can be obtained by an approximate but convenient method based on recovery values. Both methods can also be used for laboratory batch data: \n\n\n\n###### where: \n\nRi = recovery values for various size fractions for a cell or grouping of cells for a mineral Rw = recovery value for water for a cell or grouping of cells for a mineral \n\nThe recovery of gangue mineral by entrainment in a conventional flotation process results in a lowering of the concentrate grade. However, in a reverse flotation process, the principal mineral subjected to entrainment is the valuable mineral, resulting in a decrease in the recovery of the valuable mineral, ie a serious process weakness is caused by the entrainment mechanism. An example of a reverse flotation process is the recovery of silicate minerals from iron-bearing minerals where the iron assay of the pulp is approaching the target required for sale. For both conventional and reverse flotation processes, the extent of entrainment in a single stage of processing can be lowered by technology where the water derived from the pulp region and containing the entrained particles is replaced by water added to the froth region. The added water, which must not contain solids, must be correctly distributed and sufficient for provision of the water reporting to the concentrate. Some cells are designed with deep froths, eg column and Jameson cells to facilitate the described water addition. \n\n###### **Review** \n\nTo understand the behaviour of a particular ore, there is often a benefit from observing its flotation behaviour in the absence of collector but with a normal frother addition (and possibly depressant addition). The benefit can be increased if the recovery-size behaviour is obtained for the recovered minerals. Minerals that display normal flotation through the particle/bubble collision sequence in the absence of collector can be readily recognised (recovery values in some size fractions considerably larger than water recovery) and the size fractions in which \n\n**TABLE 2** \n\nValues for entrainment efficiency factors (ENTi) for siliceous non-sulfide gangue (Lynch _et al_ , 1981). \n\n||-11|-16 +11|**Size**<br>-23 +16|**fraction (**<br"}, {"page": 79, "text": ">-33 +23|**µm)**<br>-44 +33|-75 +44|+75|\n|---|---|---|---|---|---|---|---|\n|Entrainment efciency|0.83|0.44|0.24|0.11|0.04|0.03|0.0|\n\n\n\n**75** \n\nFLOTATION PLANT OPTIMISATION  |  SPECTRUM SERIES 25 \n\n**BILL JOHNSON** \n\nthis occurs can be readily identified (Johnson and Jowett, 1982). Minerals that display this behaviour can be valuable sulfides, non-valuable sulfides and non-sulfide gangue (eg talc). Hydrocarbons present during ore formation and which remain associated with a portion of one mineral (eg pyrite with a rimming of hydrocarbons) can cause this behaviour (Croxford, Draper and Harraway, 1961). \n\nAs a result of the various mechanisms for flotation and the steps involved in each mechanism, recovery-size curves for the valuable
