Repository: NDDev-Technocracy-OpenNetwork/hack-2026-nornickel-knot

> **DEPRECATED.** This repository is archived and no longer maintained.
> It is kept read-only for reference; its GDS anchor records
> `lifecycle: archived` under `portfolio:archived-projects`.

# Nornickel Scientific Knot

Живая карта знаний R&D для горно-металлургической отрасли: система превращает архив отчётов, статей, презентаций и экспериментальных материалов в типизированный граф знаний, а затем отвечает на вопросы естественным языком с источниками и страницами первоисточников.

Проект подготовлен командой **Harmonic Labs** для **Норникель AI Hack 2026**, трек **«Научный клубок»**.

File: data/parsed/Материалы конференций/Handbook of Flotation Reagents_ Chemistry, Theory and Practice.json (part 6 of 26)
the composite particles always exist in solid phase. It is not always the case that properties of minerals depend chiefly on their composition and structure, but the properties of the minerals are also dependent on the interactions of the multi-mineral system. Although theory of flotation has provided an understanding of the individual mineral surface properties, this is not the case for most mineral systems where the surface properties of individual minerals may differ significant, especially chemical properties of mineral surfaces [6]. \n\n##### **6.2.2 Liquid phase** \n\nThe liquid (i.e. water) is the phase in which the separation of minerals by flotation takes place. All key processes are an attachment of minerals to air bubbles; the physiochemical properties of the surface of the particles and the reagents employed are in some way related to properties of water. The understanding of liquids and their structure is much more advanced than that of solids (i.e. mineral particles). The properties of water, however, have not received much emphasis in any analyses of the flotation phenomenon and it is rarely mentioned in studies of flotation fundamentals. \n\nThe structure of water molecules in the modern theory of liquids differs from the previous theories, which were based on the analogy between liquids and gases. The modern theory approximates the liquid phase to crystalline solids at temperatures close to a crystallization temperature. At normal temperature [7] and pressure, the molecules of water are packed in tetrahedra (Figure 6.1). At different temperatures, the structure of water changes. \n\n6.2 \n\nThe Three-Phase System and Its Importance in Flotation \n\n91 \n\n\n\n**Figure 6.1** Structure of water [7]. \n\nSeveral important properties of water relevant to flotation are given below. \n\n##### _Hydration of ions_ \n\nThe pseudo-crystalline structure of water extends over a small distance containing a fairly large number of molecules that are considered unstable and undergo constant separation [8]. This state of water only exists when water is in the pure state. The presence of ions in water leads to the formation of condensed water ions around foreign ions, which is known as hydration of the ion. The formation of hydration sheaths means that the energy of the bond between the ion and water dipoles is much greater than the attraction between dipoles. The energy of hydration depends on the ion valency and other factors such as temperature, polarities, etc. From the point of view of flotation, with increasing orientation and stability of water dipoles, water loses its solubilizing properties. At the same time, the diffusion of ions in polarized water is more difficult; therefore, the solvent action of water is connected with the hydration of the dissolved ions. \n\n##### _Solubility of minerals in "}, {"page": 67, "text": "water_ \n\nMost of the minerals in the water phase undergo dissolution, transferring ions or cations in solution. It is believed that ideally, dissolution occurs when the hydration energy exceeds lattice energy. The solubility determines, in fact, the ionic composition of water. Also, a reverse process of deposition back to the mineral may occur when the molecules of water are consumed for the formation of a hydrated layer surrounding the ions separated from the mineral surface. The rate of dissolution of the ions depends on many factors, some of which include temperature, particle size, vapor pressure in solution, surface tension, etc. \n\nThe ionic equilibrium and solubility are important characteristics of solutions for a chemical reaction to happen in water. It is believed that a chemical reaction in solution is possible only with the collision of ions; molecules are formed when forces of cohesion between atoms exceed the force of hydration. A necessary requirement for a chemical reaction in solution is the removal of ions from solution in the form of weakly dissociated molecules such as nearly insoluble substances or precipitates. Therefore, for the reaction to proceed in a particular direction, the solubility must decrease. Such conditions are normally utilized in determining the possibility of interaction between various reagent and mineral surfaces. \n\n6. Summary of the Theoretical Aspects of Flotation \n\n92 \n\n##### _Impurities in water_ \n\nThe water used in mineral processing contains a fairly large amount of impurities. Water in contact with minerals dissolves ions and cations. Even the chemical composition of natural water is highly complex and variable. It is believed that the most important characteristic of water is water hardness. Hardness expresses the sum of multivalent cations and is usually measured as milligram equivalent. In particular, hardness of water is important during fatty acid and amine flotation. \n\nIt should be pointed out that the effect of water impurities on the flotation of a particular mineral is quite difficult to determine. In some cases cations do not affect floatability, while in other cases they have a negative effect. It is positively established from plant practice that the presence of organic and biological substances in water has a negative effect on flotability. \n\n##### _Dissolved gases_ \n\nPerhaps the most important constituents of water are dissolved gases. These should not be mixed with air bubbles, which are used as hydrophobic mineral carriers. The gases in the flotation pulp play multiple roles during the flotation process. Gases may adsorb on the mineral surfaces causing oxidation, which in turn affects the solubility of minerals, and most importantly, in sulfide mineral flotation regulate flotability of minerals. \n\n##### **6.2.3 The air phase** \n\nThe air phase has always been associated with aeration of flotation pulp and dissolved gases. The purpose of aeration, however, is not to create air bubbles a"}, {"page": 68, "text": "s a carrier of hydrophobic minerals, but rather to provide sufficient dissolved oxygen necessary in some cases to achieve differential flotation. Bubbles or injected air in a flotation machine should be considered as the air phase, whose sole purpose is to provide air bubbles on which hydrophobic minerals are attached and transported to the froth phase. There have been extensive studies on the behavior of air bubbles in flotation pulps and the methods by which particles are attached on the bubbles. \n\n##### **6.3 THE FLOTATION THEORY** \n\nThe flotation process is governed by a complex phenomenon occurring on the surface of mineral particles and air bubbles formed in the water phase. The research data on the properties of the interfaces generated over the past 100 years forms the basis of the present theory of flotation. Perhaps the most comprehensive account of the surface phenomenon of flotation in the early stage was given by Irving Langmuir   1919 [8], which became the basis for all research work conducted since. He wrote, “The tendency of the particles to attach themselves to the bubbles of the froth is measured by the contact angle formed between the oily surface of the bubble and the contaminated surface of the solid. The selective action by which substances, like galena, are separated from quartz is dependent upon the contact angle formed by the oiled surface rather than by any selective tendency for the oil to be taken up by some minerals more than by others.” \n\n6.3 \n\nThe Flotation Theory \n\n93 \n\nSeventy years later, D.W. Fuerstenau [9] wrote, “An electrical double layer is a system in which, by definition, there exists a separation of electrical charge at an interface; that is, a layer of positive charge and a layer of negative charge, with the whole system being electrically neutral. Double layers can extend into one or both of the phases in the system, an example of the latter being oil–water or semi—conductor –water system.” \n\nDespite enormous progress in mineral flotation science since 1920, there is substantial disagreement on the point of view of surface phenomena and wetability in any mineral system. \n\nFor practitioners of the mineral engineering science, it would be appropriate to define various terms on which the theory of flotation and, most importantly, reagent adsorption is based. Moreover, the hydrophobicity is also explained by different interfacial phenomena. It is believed that one of the most important properties of the mineral surfaces is the electrical characteristics. The electrical properties of a mineral surface are determined by two potentials; namely, electrochemical and electrokinetic. In the water phase, the ions from the mineral surface interact with water or other constituents present in the water. During this process, some of the ions are transferred into solution, which causes changes in the electrical equilibrium on the mineral surface making the mineral surface electrically charged. It is believed that some o"}, {"page": 69, "text": "f the ions transferred into the solution are concentrated by the action of the charge of the surface of the mineral near the surface where space separation of the surface occurs. This is called the _electrical double layer_ . The electrical double layer theory plays a very important role in adsorption of reagents on the mineral surface. \n\nThe charges in the electrical double layer may occur when ions of the two layers separate during movement of particles in the liquid. When the ions of the diffused layer move away from the surface, the electroneutrality of the mineral surface is disturbed and the differences in the potential arise between the moving particles and the liquid. In mineral flotation science, this is called the _electrokinetic potential_ or _zeta potential_ . The zeta potential measurement is used to determine the action of collectors on the mineral surface. The relationship established between flotability and the changes in the electrokinetic potential forms the basis for determining the attachment of the reagent on the mineral surface. According to V.I. Klassen and V.A. Macrousor, “If the charge in the magnitude of the electrokinetic potential is not accompanied by the charge of its sign, then the action of the reagent concerns only the external diffused portion of the electrical double layer. However, if the sign of the potential changes as well, then the ion of the reagents are the potential-determining ion and can penetrate the inner layer of the electrical double layer.” \n\nFinally, the crystal structures of different minerals are different as well as the electronic structure of an atom in the structure, which means different types of bonding occurs in the electrical double layer. Some of the more important types of bonding include the following. \n\n_Ion bonding_ . In general, the ionic bond is formed between a positively and negatively charged ion and acts over a long distance, constituting long-range forces. In practice, depending on the electronic structure of an atom on a mineral surface or liquid phase, it can either give up its valence electrons to become a positive ion or accept electrons from any available source to become a negatively charged ion. For example, in an isolated pair of oppositely charged ions, the energy of the bond between these ions can be expressed as \n\n6. Summary of the Theoretical Aspects of Flotation \n\n94 \n\na sum of an attractive or a repulsive contribution of the overall potential energy as per the following equations: \n\n\n\nwhere Z and Z<sup>–</sup> are the numbers of positive or negative charges on the two ions, \n\n_e_ is the electronic charge expressed as 1.602 - 10<sup>-19</sup> C, \n\n_d_ the distance between the centers of the ions, \n\n_a_ the constant for the given ionic compound and \n\n_n_ depends on the electronic configuration of the ions. \n\nWhen an ionic particle is placed in a polar liquid, the attractive force between the ions becomes diminished, which in turn causes a breakdown in the crystal "}, {"page": 70, "text": "lattice producing the solute species. \n\n_Covalent bonding_ . The covalent bond is formed at a much shorter distance than the ionic bond and occurs whenever the two approaching atoms can share one or more pairs of electrons, each atom contributing one electron of each pair. \n\nThe charges in the energy levels of the atoms involved in covalent bonding formed as a result of electron sharing may be represented by either the valence bond theory or the resonance energy concept. These two methods of treating covalent bonding are believed to represent equivalent approximations; neither can be called correct or incorrect. Their utilities depend on the degree of clarity of bond representation and their ability to predict the behavior of molecules. \n\n_Hydrogen bonding_ . Hydrogen bonding occurs when the hydrogen is bonded to the electronegative elements (F, O, N, Cl) or electronegative groups such as –CCl3 and –CN. Hydrogen bonding may occur in gases, liquids and also solids. Hydrogen bonding plays an important role in many interfacial phenomena such as systems involving oxides and oxidized solids, carbonates, silicates and water. The strength of hydrogen bonding is much lower than that of covalent bonding. It is sufficient to provide stable interactions. In studying hydrogen bonding, infrared and Raman spectroscopy are used. In scientific studies, the molecular orbital theory and the electrostatic approach have been used to explain hydrogen bond formation. When compared with the molecular orbital theory, the electrostatic approach is much simpler. A covalent bond between hydrogen and a strongly electronegative atom ‘I’ is highly polarized, where a large dipole is created, which tends to interact with any other electronegative atom ‘K’ by aligning the positive ends      I<sup>-</sup> —H<sup>⊕</sup> ····K<sup>-</sup> ···· giving, in effect, a dipole–dipole interaction. The lone pair of electrons plays an important part in determining the strength and the direction of hydrogen bonds. In a number of cases, hydrogen bonds may also have a covalent character. \n\n_London dispersion forces – Van der Waals interaction_ . The aggregation of all covalently bonded non-polar molecules may occur depending on temperature and pressure. Such aggregation results from the action of dispersion forces. Basic information about these \n\n95 \n\n6.3 \n\nThe Flotation Theory \n\nforces is obtained from the constants _a_ and _b_ in the Van der Waals thermal equation of state of molecular behavior of gases; \n\n\n\nThis equation gives qualitative description of the behavior of gases and liquids by choice of _a_ and _b_ for low pressure and high temperature. It cannot be made to fit the experimental data over any wide range of _P_ and _T_ . The term _a_ / _V_<sup>2</sup> is a measure of inter-molecular forces causing departure from the ideal behavior of gases. \n\nIn all multi-phase systems, Van der Waals forces are present and exert a major influence on interactions. These interactions include adsor"}, {"page": 71, "text": "ption and adhesion of polyatomic aggregates such as non-polar and polar molecules or aggregates (i.e. colloidal particles). The stability of colloidal dispersion, is, in fact, determined by the balance between attractive Van der Waals forces and the repulsive forces between the double layer of electrical charge surrounding each colloidal particle. The stability of the mineralized froth actually depends on the balance of these two types of forces (i.e. Van der Waals and electrical). \n\n_Metallic Bonding_ .  The bond theory of solids is formed to explain flotation systems involving the separation of metallic phases such as flotation of native gold, native copper or cement copper. \n\nMetals have many physical properties, different from those of other minerals. The most pronounced ones are high electrical conductance, high thermal conductance and high strength and density. These properties are due to the existence of a special type of bonding called metallic bonding, which is neither ionic nor covalent bonding. The metallic bonding theory is based on split energy levels and the existence of special, forbidden zones. \n\nWhen two atoms approach each other, each energy state of those atoms splits into two states. When _a_ atoms are coming together to form a lattice of solids, each energy state of the individual atoms splits into _a_ states, some of which may be degenerate (i.e. have the same energy). \n\nSince the splitting of energy states occurs as a result of one overlap between the electronic bonds of participating atoms, the electrons in the inner shells that are completely filled do not overlap and show no bond structure. In fact, the distance between the atoms’ so-called lattice constant _n_ for metallic solids plays a critical role in determining the differences between electron waves and the deviation of energy space into permitted and forbidden zones. \n\n##### **6.3.1 The electrical characteristics of interfaces, electrical double layer and zeta potential** \n\nThe surface charge in establishing electrical characteristics of interfaces such as solid–liquid, liquid–gas and liquid–liquid are quite important in the theory of flotation practice. Whenever a new solid surface is formed in a gaseous or liquid environment, for example, during dry or wet grinding, it either becomes charged at the moment of rapture or picks up charges by subsequent adsorption of ions. Freshly ground solids remain uncharged only if \n\n96 \n\n6. Summary of the Theoretical Aspects of Flotation \n\nthe cleavage exclusively raptures Van der Waals bonds, and when the underlying lattice points are occupied by covalently bonded molecules and in addition if there is no mobile charge in the system, such as electrons, ions or dipoles. \n\nWhenever mobile electrons are present the interface becomes charged. The exceptions are the specific conditions that result in the mutual compensation of charges resulting in a point zero charge (P.I.), which leads to electrical potential differences. \n\nThe ele"}, {"page": 72, "text": "ctrical potential at any given point is defined as the energy necessary to bring the unit charge from infinity to a certain point. In a material medium other than vacuum, such as phase b, the energy required to bring the charge through the medium depends on the interaction between medium b and the charged particles. This work energy is called _electrochemical potential_ and is defined by _U_ -<sup>-</sup> _a_<sup>-</sup><sup>_U_-</sup> _a_<sup>-</sup><sup>_Zae_---where -is the chemical</sup> potential and donates all non-electrostatic interaction of species with the medium -. _Za_ denotes the charges carried out by _a_ ( _Za_ is the valence, _e_ the unit electronic charge). - _a_ is known as the inner potential and is constant within the phase - and represents work done in transporting unit charge across the interface comprised of a layer of dipoles. \n\nThe inner potential -<sup>-</sup> is a sum of the so-called outer potential -<sup>-</sup> and the surface potential -<sup>-</sup> : -<sup>-</sup> = -<sup>-</sup> + -<sup>-</sup> . The outer potential -<sup>-</sup> represents the work done to bring the unit charge from infinity to a point just outside the interface. \n\nThe potential difference between the surface and the solution yields the total double layer potential. The schematic representation of the double layer and potential is shown in Figure 6.2. \n\nDuring formation of the interface the rearrangement of species occurs, which results in establishing a layer of charges that has attracted a layer of counter charges. There are several models of the distribution of charges. The first was originated back in 1890 and 1913 by Gany and Chapman. They suggested that the charges form a diffuse continuum of ions in a \n\n\n\n**Figure 6.2** Schematic representation of the double layer and potential drop across the double layer; (a) surface charge, (b) stern layer and (c) diffuse layer and counter ion. \n\n6.3 The Flotation Theory \n\n97 \n\nstructureless dielectric. In 1924, Stern modified the Gany–Chapman model by replacing the point charges approximation with ions of finite size, which are capable of approaching the surface of the solids no closer than a minimum distance _d_ . Later on, Stern combined the model of the diffuse layer with that of a condenser-like compact Helmholtz model, which formed a new Stern model consisting of two layers in series and is called a compound double layer or triple layer. In addition, Stern introduced the concept of specific adsorption of ions within the Helmholtz portion of the compound double layer at a distance - from the solid surface. The area of these adsorbed unhydrated ions (in layer) is called the inner Helmholtz plane (IHP), while that of the closest approach for the more weakly adsorbed hydrated ions at area _d_ is called the outer Helmholtz plane (OHP). The above three stages of the model development are shown in Figure 6.3a, b and c. \n\nAccording to the character of the specifically adsorbed ions in the IHP and the conc"}, {"page": 73, "text": "entration of ions in the electrolyte solution, two modifications of the Stern compound layer may be encountered in addition to that shown in Figure 6.3. \n\nThese two modifications are shown in Figure 6.4. The first modification (a) is proposed to explain the occurrence of charge reversal within the compound layer. The second modification (b) shows the compound double layer in concentrated electrolyte solution when the diffuse layer disappears. \n\nWithin the thickness of the compact layer, the potential changes linearly from the inner potential of the metallic phase _-m_ to some given level - _d_ , which is determined by the excess charge _qm_ in the vicinity of the compact layer. The potential within the diffuse layer is evaluated starting with Poisson’s equation and applying Boltzman’s exponential distribution law \n\n\n\n**Figure 6.3** Three stages of development of the double layer: (a) Helmholtz–Perin compact layer, (b) Gany–Chapman diffuse layer and (c) Stern double layer \n\n6. Summary of the Theoretical Aspects of Flotation \n\n98 \n\nto the concentration of positive and negative ions within the diffuse layer. These are relatively complex relations as shown in the following equations: \n\n- (1) The slope of the potential function \n\n\n\n- (2) Equation for the potential drop within the diffuse layer: \n\n- (3) Equation for the potential at _x_ - 0 ( _x_ - distance from metallic surface): \n\n- (4) Equation for the charge _q_ present on each side of the interface of equal value but opposite sign: \n\n- (5) Equation for differential capacitance _C_ 2: \n\nwhere _Co_ is the concentration of ions in the bulk electrolyte, _Z_ the valence, _e_ the electronic unit change and - the dielectric constant. \n\n\n\n**<mark>Figure 6.4</mark>** <mark>Two types of modification of the Stern compound layer.</mark> \n\n6.3 The Flotation Theory \n\n99 \n\nThe electrokinetic phenomena involving the inter-relation between mechanical and electrical effects of the moving interface are widely used in colloid and surface chemistry. These electrokinetic data are usually expressed in the zeta potential. The zeta potential arises at the slipping plane where the liquid is forced to move relative to the solid. Only those ions in the diffuse layer outside of the slipping plane are involved in the electrokinetic process. The zeta potential measurement is a basic tool in studying various reagent adsorptions. \n\n##### **6.3.2 The adsorption theories** \n\nAdsorption in general terms can be defined as a change in the chemical content of phases at an interface, most commonly the accumulation of the one component either from the solution or gaseous phase. This effect is detected as a change in concentration of that component in the bulk phase. For example, if one component of a solution is adsorbed, other components from the solution show an apparent increase in concentration and this is termed as negatively adsorbed. There are different cases of adsorption, some of which are purely physical in nature and others in"}, {"page": 74, "text": "volve a chemical reaction, etc. In mineral science, it is very important to identify particular cases of adsorption, which are unfortunately not easy because the controlling laws are quite different. \n\nSome of the most important adsorption theories used in mineral science are summarized below. \n\n_Physisorption_ is the phenomenon that is driven by the reduction in free energy of the surface. For example, the uptake of non-reactive vapors by charcoal can be considered a physical reaction. Another class of physisorption process may occur at the surface of the solution. For example, alcohol has a nature to adsorb on the surface of a solution. The adsorption is confirmed by a significant reduction of the surface tension and was verified by analyzing the foam produced by passing air through the solution. It was therefore concluded that accumulation of alcohol at the air–water interface is purely physical. \n\nIn 1878, Gibbs determined a thermodynamic relationship between the amount of adsorption _G_ , per unit area and the reduction of surface tension α _c_ . This reaction is as follows: \n\n\n\n_G_ can be determined from - _c_ . _G_ is the excess mass of solute per unit area of the interface. The Gibbs theory was checked later on by experimental work. This theory has run into difficulties in cases where electrolytes are involved. For example, electrolytic salts such as NaCl can raise the surface tension of the water. Organic electrolytes such as soaps are very strongly positively adsorbed, resulting in a decrease in surface tension significantly. It should be noted that where physical adsorption applies, the adsorption before and after adsorption cannot be measured. The reduction, however, can be deducted from measurements of the adsorption employing the Gibbs integrated form in a reversed, integrated form. \n\n\n\n6. Summary of the Theoretical Aspects of Flotation \n\n100 \n\nFrom this equation, with the solid–gas interface, the α _o_ , α _p_ is known as surface pressure of the adsorbed gas. The adsorption can be evaluated from measurement of _G_ , of vapors from pressure _o_ to _p_ . \n\nIn mineral processing, the measurement of the physical adsorption of gases is used to determine the specific surface area of finely divided solids such as porous minerals or clay. \n\n_Chemisorptions_ . In contrast to physisorption, there are numerous examples of adsorption where a chemical reaction is involved. In the earliest research by Langmuir (1916), he had discovered that various gases strongly attach to clean metal surfaces.  Likewise, oxygen is held so strongly by tungsten that it can only be removed at high temperature. Many oxide minerals react with water; examples are SiO2 and Fe2O3, which chemisorbs the water by the exposed surface group (i.e. from SiOH and FeOH groups). In the case of minerals that are strongly soluble, they are capable of reacting to precipitate a less soluble product when in contact with a given reagent [10]. As an example, a sodium oleate collector c"}, {"page": 75, "text": "an react with calcite (CaCO3) to precipitate calcium oleate with a low solubility product. It is believed that the uptake of oleate ions is simply governed by mass action. \n\nThe chemisorption phenomenon is used to explain the adsorption of certain reagents (i.e. carboxylates) on mostly oxide minerals such as the hematite–oleic acid system but is not limited to sulfides. The lead–xanthate system may also involve chemisorptions [11]. \n\nThe chemisorptions and physical co-adsorption are related in some ways. The physical co-adsorption occurs during the change or increase in covalent bonding formed on adsorption relative to mostly covalent bond in the corresponding compound. An example is a concurrent physical co-adsorption of sodium oleate on fluorite and barite described by Peck and Wadsworth [12], where the chemisorptions occurs in alkaline pH and co-adsorption at acidic and neutral pH. \n\nThe _electrochemical theory of adsorption_ is associated with semiconducting properties of minerals and involves sulfide minerals. In the case of sulfide minerals, the electrochemical model involves oxygen. A typical example of proposed electrochemical model is the xanthate–galena system involving the following reactions: \n\n\n\nIn this model, the role of oxygen is to oxidize the lattice sulfide ion to sulfur. _Electrostatic model of flotation_ . This model is relevant for silicate and oxide minerals and involves reagents that adsorb through physical interaction and function as counter-ions in the double layer. The phenomenon is strictly pH-related, which determines the sign of the mineral surface [13]. The example of the dependence of flotation can be found in the experimental work by Gaudin [14], where they studied the flotation behavior of geothite in the presence of two anionic collectors. Figure 6.5 shows the results obtained. \n\nThe electrostatic model is broadly used to explain the adsorption of collectors on oxides and silicate minerals using cationic reagents. \n\n6.4 The Wetability and Contact Angle in Mineral Processing \n\n101 \n\n\n\n**Figure 6.5** The dependence of the flotation of geothite FeO(OH) on surface changes. The upper curves show the zeta potential as a function of pH at different concentrations of NaCl, indicating PZC to be 6.7. The lower curves are the flotation recoveries in 10–3 mol/L solution of dodecyl ammonium chloride (Iwasaky et al., 1960). \n\n##### **6.3.3 Colloid chemistry and adsorption – the Heminicelle theory** \n\nThe Heminicelle theory has been put forward by Gaudin and Fuerstenau [14]. It involves weak electrolyte-type collectors such as fatty acids and primary diphatic amines, which adsorb on mineral surfaces as a precipitate. These collector molecules form a colloidal precipitate, which subsequently interacts with mineral surfaces as a precipitate. The insoluble in water non-ions are emulsified in the flotation system and their flotation properties result mostly from the above fact. The properties of weak electrolyte-type collectors und"}, {"page": 76, "text": "er the same conditions may resemble those of either strong electrolytes or non-ionics, which are responsible for heminicellation. \n\n##### **6.4 THE WETABILITY AND CONTACT ANGLE IN MINERAL PROCESSING** \n\nThe interfacial wetability in mineral processing science is known as _hydrophilicity_ and _hydrophobicity_ . Hydrophilic solids are  completely wetted by the bulk water phase or aqueous solution. Hydrophobicity is partial or incomplete wetability of a solid phase by the water phase. Wetting, therefore, signifies the adhesion of a liquid phase to another \n\n6. Summary of the Theoretical Aspects of Flotation \n\n102 \n\nphase (i.e. solid or liquid) such that the cohesion of the spreading (wetting) phase is extended. The wetability of mineral surfaces in the liquid phase is essentially determined by hydration of minerals and air bubbles. The formation of hydrated layers around ions, molecules and mineral surfaces is associated with specific characteristics of water due to its dipole structure and other properties of its molecules. The process of surface hydration is believed to be determined by the behavior of different substances existing in the water. It should be remembered there are two types of hydration: (a) hydration of solvent by water and (b) the chemical hydration in which water enters the bulk of the solids. \n\nKlassen and Mocronsov [15] considered the hydrated layer, their structure and stability to be dependent on the nature of the minerals, reagents and composition of water and other factors determining the conditions under which flotation occurs. The process of hydration affects the solubility of minerals and reagents as well as interaction between minerals and reagents, attachment of minerals to bubbles, coalescence of bubbles and coagulation of mineral particles. \n\nThe hydration of different phases in the presence of reagents causes a particle to attach to an air bubble. The profile of attachment to the three-phase system is known as “angle” across the liquid phase. This angle is assumed to be directly related to the contact angle established by the same liquid on a flat surface of the same solids. \n\n##### **6.4.1 Wetability and contact angle relationships** \n\nIt should be pointed out that the establishment of a relationship between wetability of mineral particles and their flotability was the major stage in the development of the modern theory of flotation.  In this process, the wetability and the contact angle played an important role. In the early stages, Rehbinder and co-workers established the relationship between flotability of the minerals and the changes in the history of the contact angle, showing that the wetability of the mineral surfaces and the effect of the adsorption of the flotation reagents determines the main physiochemical aspects of all processes of flotation  [16]. \n\nAccording to Rehbinder, the wetability phenomenon occurs at the boundaries separating flotation phases along the perimeter of their contact (i.e. perimete"}, {"page": 77, "text": "r of wetability). The forces acting along the triple phase of the perimeter of wetting are called by Rehbinder flotation forces as shown in Figure 6.6 [17]. This attachment of a bubble to a solid is a part of all textbooks dealing the theory of flotation since the 1930s. \n\n\n\n**Figure 6.6** Contact angle by Rehbinder. \n\n6.4 The Wetability and Contact Angle in Mineral Processing \n\n103 \n\nThe Rehbinder equation for quantitative determination of magnitude of wetability is shown in the equation below: \n\n\n\nThe magnitude of _V_ depends on the sign of flotation forces in the above relation, and _V_ describes the molecular nature of the solids surface with respect to the differences of the free surface energy on the boundary of the solid–gas and solid–liquid interfaces. \n\nEarlier, it was indicated that wetting signifies an adhesion of a liquid phase to another phase, such as the cohesion of the spreading when the wetting phase is extended. \n\nTheoretically, when the column of pure liquid is separated by direct pull to form two surfaces, the energy of the cohesion _Wc_ of this liquid is converted to surface energy: \n\n\n\nwhere ℘ _o_ - specific surface free energy of the liquid. Therefore, if such a liquid contains surface-active components, the work of creating new surfaces is equal to the changes in the surface free energy: \n\n\n\nwhere ℘ is the surface tension and µi a constant . \n\nIn the case of two liquids _a_ and _b_ , which are insoluble in each other and spread along the interface, Duprй law defines the work of adhesion: \n\n\n\nThis equation indicates that two new surface tensions ℘ _a_ and ℘ _b_ are created, with a loss of the initially existing interfacial tensions ℘ _ab_ . The work done by Kitchener [18] extended this approach to the spreading of one insoluble liquid over another liquid or solid phase, known as the “spreading coefficient” defined as _S_ = _Wa_ - _Wc_ - O. \n\nThe relevance of the adhesion and cohesion is in that they are used to establish surface forces and the spreading coefficient to consequently evaluate the difference of two unknown surface quantities. The spreading coefficient, however, is assumed to be positive or negative, and a presumed negative spreading coefficient and the work of adhesion indicates non-wetting liquid on a solid. \n\n##### **6.4.2 Interpretations of contact angle** \n\nIn the initial stage of the theory of flotation, the conditions leading to the formation of a contact angle on a flat solid were often considered to be synonymous with collector \n\n6. Summary of the Theoretical Aspects of Flotation \n\n104 \n\nadsorption and flotation conditions. The first textbook on flotation by Wark (1938) provides insight into evidence regarding the significance of contact angle studies in flotation research. \n\nExtensive studies conducted during the past four decades on contact angle measurements [19–22] lead to the conclusion that equilibrium in a system involving contact angles is frequently not established. There are a number of proble"}, {"page": 78, "text": "ms that may influence contact angle measurements: \n\n- The heterogeneity of the surface is opposed to the polished, ideal surface in a contact angle measurement and may be responsible for a discontinuous change in the contour of the three-phase contact often observed in the real system [23]. For flotation systems, the heterogeneity of the solid surface and the development of scattered patches of hydrophobic areas caused by such a surface, makes the model of contact angle derived from a polished flat surface highly unrealistic. \n\n- In practice, the particle bubble attachments under agitation and aeration are dynamic processes that cannot be analyzed based on the contact angle value obtained at equilibrium [24]. In their studies, Leya and Poling [25] concluded that the contact angle is simply an indication of the extent by which the given solid–liquid–air system utilizes the free energy of interfaces in the bubble deformation system (Figure 6.7). \n\n\n\n**Figure 6.7 (** a) Deformation of a bubble on attachment to a rigid flat surface and the relationship between respective energy levels before and after deformation and attachment. (b) Attachment of a bubble to solids without deformation of the air–liquid interface [30]. \n\n6.5 Hydrophobicity and Bubble Mineralization \n\n105 \n\nIn spite of the problem with this interpretation of the contact angle measurement, the contact angle is considered a highly useful parameter reflecting the concluding remarks by Ralston [26]. In his interpretation of static and dynamic contact angles: “Our understanding of contact angle is extensive, but far from complete, and as new approaches and techniques focus on collectors, adsorption mechanisms, surfactant reorientation effects, improved models of dynamic contact angles and the like, extensive benefits to mineral processing are anticipated.” \n\n##### **6.5 HYDROPHOBICITY AND BUBBLE MINERALIZATION** \n\nFlotation is often referred to as a carrier process in which air bubbles function as a carrier of hydrophobic mineral particles. Since the bubbles can only differentiate between hydrophobic and hydrophilic particles, the selective separation depends very much upon differences in hydrophobicity between separated mineral particles. The flotation systems, however, are not by any means perfect and can be in practice regarded as an unpredictable system often leading to separation problems which cannot be easily explained by any theory of flotation. \n\nFrom the practical point of view, the hydrophobicity and bubble mineralization are perhaps the two most important factors in flotation and govern the system kinetics and selectivity of flotation. \n\nAs any of the numerous flotation theories, the aspects of hydrophobicity and bubble mineralization has been the subject of many studies and different interpretations. \n\n##### **6.5.1 Hydrophobicity** \n\nHydrophobicity can be defined as the process of selectively converting the surfaces of particular minerals from a hydrophilic condition (provided"}, {"page": 79, "text": " that the mineral is not naturally hydrophobic) to a hydrophobic (water-repellant) condition , which creates a condition for attachment to air bubbles. This conversion of the mineral surface from hydrophilic to hydrophobic is different for different mineral groups, e.g. silicates, oxides, sulfides, etc. \n\nIn the case of silicate minerals, dispersion forces, hydration of non-polar sites and ionization play critical roles in the hydrophobicity. In their work with silicates, Laskowski and
