Repository: NDDev-Technocracy-OpenNetwork/hack-2026-nornickel-knot

> **DEPRECATED.** This repository is archived and no longer maintained.
> It is kept read-only for reference; its GDS anchor records
> `lifecycle: archived` under `portfolio:archived-projects`.

# Nornickel Scientific Knot

Живая карта знаний R&D для горно-металлургической отрасли: система превращает архив отчётов, статей, презентаций и экспериментальных материалов в типизированный граф знаний, а затем отвечает на вопросы естественным языком с источниками и страницами первоисточников.

Проект подготовлен командой **Harmonic Labs** для **Норникель AI Hack 2026**, трек **«Научный клубок»**.

File: data/parsed/Материалы конференций/XX Международная Черняевская конференция по химии, аналитике и технологии платиновых металлов.json (part 6 of 19)
исследований Президиума РАН._ \n\n71 \n\nXX Международная Черняевская конференция по химии, аналитике и технологии платиновых металлов \n\n###### **синтез  и  термические  ПревраЩения гетерометаллических  комПлексов pd(ii) с 3** _d_ **-металлами** \n\n###### **_И.А. Якушев, Н.Ю. Козицына, С.Е. Нефедов, М.Н. Варгафтик, И.И. Моисеев_** \n\nФедеральное государственное бюджетное учреждение науки Институт общей и неорганической химии им. Н.С. Курнакова РАН Россия, 119991, Москва, Ленинский проспект, 31 cs68@mail.ru. \n\nИзучены реакции комплексов-«фонариков» Pd<sup>II</sup> M<sup>II</sup> (µ-OOCR)4L (M = Mn, Co, Ni, Zn; L = H2O, MeCN) ( **1** ) с N- и O-лигандами различной донорной способности и дентатности – пиридином (Py), 1,10-фенантролином(Phen), 2,2’-бипиридином (Bipy) и пивалат-анионом. При действии Phen и Bipy получены изоструктурные биядерные комплексы Pd(μ-OOCMe)3(OOCMe)M(Phen)Ч2MeCN) (M = Zn, Ni, Co), в которых три из четырех ацетатных мостиков удерживают на коротком расстоянии атомы Pd и M (Pd∙∙∙Zn 2.7004(9); Pd∙∙∙Ni 2.6021(7); Pd∙∙∙Co 2.6952(9) Е); аналогичный комплекс получен в результате реакции биядерного комплекса Pd-Co с Bipy (Pd∙∙∙Co 2.6748(9) Ǻ). \n\nПри взаимодействии комплекса марганца(II) PdMn(µ-OOCMe)4(OH2) ( **2** ) с Phen получен комплекс Pd(μ-OOCMe)4Mn(Phen), в котором полностью сохраняется четырехмостиковая карбоксилатная структура «фонарика» с коротким расстоянием Pd–Mn 2.8425(5) Е. \n\nМонодентатный N-донор пиридин координируется с атомом Pd и образует трехмостиковые фрагменты, дальнейшие превращения которых идут через полное разрушение исходной биядер- \n\nной структуры и приводят к пятиядерным комплексам [Pd(µ-OOCMe)4M]2(µ-OOCMe)2Pd(py)2 ( **2** ) [2]. Восстановительный термолиз этих комплексов приводит к каталитически активным наносплавам ( **3** ). Масс-спектрометрический анализ показал, что при термическом разложении пятиядерных комплексов образуется пиридина и также заметные количества 2,2’-дипиридина, выход которого зависит от природы гетерометалла"}, {"page": 67, "text": " в исходном комплексе. В отличие от этого, при термолизе моноядерного комплекса Pd(Py)2(η-CH3COO)2 в аналогичных условиях образуется значительно меньше 2,2’-дипиридина. \n\n###### **Список литературы** \n\n1. Kozitsyna N.Yu., Nefedov S.E., Dolgushin F.M., Cherkashina N.V., Vargaftik M.N., Moiseev I.I. // Inorganica Chimica Acta, – 2006, – Vol. 359, Issue 7. – P. 2072–2076. \n\n2. Nefedov S.E., Yakushev I.A., Kozitsyna N.Yu., Vargaftik M.N., Moiseev I.I. // Inorg. Chem. Commun. – 2007. – № 10. – Р. 948–951. \n\n\n\n\n\n\n\n<!-- Start of picture text -->\n1  2  3<br><!-- End of picture text -->\n\n_Работа выполнена при финансовой поддержке РФФИ (проекты № 13-03-00408, № 12-03-31325), Фонда Президента РФ (НШ-5232.2012.3) и программ Президиума РАН («Разработка методов получения химических веществ и создание новых материалов» и «Фундаментальные основы технологий наноструктур и наноматериалов»)._ \n\n72 \n\n### **секция 2** \n\n### **аналитическая  химия Платиновых  металлов и  золота** \n\nXX Международная Черняевская конференция по химии, аналитике и технологии платиновых металлов \n\n###### **Применение  модиФицированного азотсодерЖаЩими  груППами  кремнезема для  извлечения  благородных  металлов из  азотнокислых  растворов** \n\n**_1А.А. Аблицов, 1Е.В. Волчкова, 1Т.М. Буслаева, 2Г.В. Эрлихн_** \n\n1Московский государственный университет тонких химических технологий имени М.В. Ломоносова 119571, Москва, пр. Вернадского, 86 \n\n2Московский государственный университет имени М.В. Ломоносова 119991, Москва, ГСП-1, Ленинские горы volchkovaev@bk.ru \n\nВ процессах переработки вторичного сырья, содержащего благородные металлы (БМ), нередко образуются азотнокислые растворы, которые являются дополнительными источниками палладия и серебра. Это обусловливает необходимость разработки методов извлечения и разделения БМ из азотнокислых растворов. \n\nМы изучили сорбцию Pd(II), Ag(I) и Cu(II) из азотнокислых растворов на химически модифицированном кремнеземе на основе Силохрома С-120, содержащем привитые группы γ-аминопропилтриэтоксисилана (плотность пришивки функциональных групп – 0,5 ммоль/г) следующего строения: \n\n\n\nВ статических условиях объем растворов составлял 15 мл, масса сорбента 0,03 ± 0,0004 г, CPd = 10<sup>–4</sup> ч 2,5 ∙ 10<sup>–2</sup> моль/л, СAg= 2 ∙ 10<sup>–3</sup> ч 10<sup>–2</sup> моль/л, СCu = 2 ∙ 10<sup>–3</sup> моль/л. Сорбенты перед проведением сорбции насыщали раствором 0,1 М HNO3. \n\nОбнаружено, что время установления постоянных значений сорбции изученных ионов металлов составляет 20 мин. Наблюдаются значительные различия в сорбции Pd(II), Ag(I) и Cu(II) из растворов различной кислотности, что создает предпосылки для их разделения. Так, максимальные значения сорбции Pd(II) достигаются из растворов 0,1 М HNO3 (0,4 ммоль/г), тогда как ионы Ag(I) и Cu(II) сорбируются из растворов с кислотностью \n\nвыше 2 М HNO3 (значения сорбции Ag(I) из растворов 2 М HNO3 – 1 ммоль/г, Cu(II) – 0,05 ммоль/г). Значение динамической емкости сорбента по Pd(II) (CPd = 2 ∙ 10<sup>–3</sup> моль/л, CHN"}, {"page": 68, "text": "O3 = 0,1 M, _m_ сорб = 0,2 г) составило 0,06 ммоль/г, уменьшение величины емкости в динамических условиях связано, скорее всего, со сравнительно медленной кинетикой сорбции. \n\nСостояние палладия в фазе сорбента, насыщенного ионами Pd(II), изучено методом РФЭС. Согласно полученному спектру, оно представлено двумя формами. Линия Pd 3d3/2 с энергией связи 340,4 эВ характерна для Pd в окисленной форме. Положение более интенсивного дублета с Есв Pd 3d5/2 = 335,8 эВ является типичным для соединений Pd3Ce, Pd3Nd, Pd3Ti, однако однозначного объяснения не имеет. Вероятно, в случае азотнокислых растворов происходит взаимодействие ионов Pd с поверхностью кремнезема. Это позволяет объяснить тот факт, что изотерма сорбции Pd(II) из индивидуальных растворов имеет линейную форму в широком интервале концентраций Pd(II) и из концентрированных по металлу растворов достигаются высокие показатели сорбции – 3,5 ммоль/г. Заметим, что в процессе сорбции Pd(II) сорбент остается белым. \n\nВ качестве десорбентов ионов палладия опробовали 14 %-ный раствор NH3 и 5 %-ный раствор Thio в 0,1 М HCl. Извлечение Pd(II) раствором Thio за одну стадию десорбции составляет порядка 70 %, в то время как раствор NH3 оказался неэффективным. \n\nУказанный сорбент апробирован для извлечения Pd(II) из растворов, содержащих Ag(I) и Cu(II) (CHNO3 = 0,1 M). Обнаружено, что извлечение ионов серебра и меди в фазу сорбента не превышает 3 %. \n\n74 \n\nСекция 2. Аналитическая химия платиновых металлов и золота \n\n###### **аналитический  контроль  Продуктов металлургического  Передела золотоизвлекательных  Фабрик** \n\n###### **_Т.А. Бабкина, М.А. Савинов, И.В. Полежаева_** \n\nЗакрытое акционерное общество «Золотодобывающая компания «Полюс» Исследовательский центр 660061, Красноярск, ул. Цимлянская, 37 вabkinata@polyusgold.com \n\nВ процессе производства золота большое значение имеет аналитический контроль продуктов, поступающих на металлургический передел (катодные осадки, гравиоконцентраты), а также образующихся на его стадиях (огарки, шлаки, сплавы лигатурного золота). \n\nПродукты металлургического передела характеризуются разнообразным химическим составом в широком интервале содержаний определяемых элементов. При этом известные методики анализа, применяемые при аналитическом контроле, не всегда соответствуют анализируемым продуктам по определяемым компонентам и диапазону их содержаний. \n\nПоэтому разработка нормативных документов по аналитическому контролю проб продуктов металлургического передела на золотоперерабатывающем предприятии ЗАО «Полюс» является актуальной задачей. \n\nВ лаборатории анализа минерального сырья Исследовательского центра разработаны методики измерений, позволяющие проводить анализ проб продуктов металлургического передела и обеспечивающие необходимую точность в широком диапазоне определяемых содержаний: \n\n- «Методика измерений массовой доли сере- \n\n- бра в пробах минерального сырья, руд и продуктов технологического передела методом потенциометрического титрования» (в диапазоне массовых д"}, {"page": 69, "text": "олей от 1,00 до 99,00 %). \n\n- «Методика измерений массовой доли сурь- \n\n- мы в  пробах минерального сырья, руд и продуктов технологического передела методом потенциометрического титрования» (в диапазоне массовых долей от 0,50 до 60,00 %). \n\nПроведена метрологическая экспертиза методик в ФГУП УНИИМ, г. Екатеринбург. Получены свидетельства об аттестации методик измерений: \n\n- «Методика измерений массовых долей \n\n- серы и углерода в пробах продуктов технологического передела металлургического производства методом инфракрасной абсорбции» (сера в диапазоне массовых долей от 0,010 до 40,0 % и углеродв диапазоне массовых долей от 0,010 до 10,00 %). Методика подготовлена к проведению метрологической экспертизы. \n\n- «Методика измерений массовых долей \n\n- цветных и драгоценных металлов в пробах продуктов технологического передела металлургического производства золотоизвлекательных фабрик». Определение массовых долей серебра, висмута, железа, кальция, кобальта, марганца, меди, мышьяка, никеля, ртути, свинца, селена, сурьмы, теллура и цинка выполняется атомно-абсорбционным и атомноэмиссионным с индуктивно-связанной плазмой методами. Выпущена первая редакция методики измерения. \n\nРазработанные методики измерений апробированы на рабочих пробах текущего процесса золотоизвлекательных фабрик и показали свою пригодность. Применение данных методик измерений в практике работы аналитических служб ЗАО «Полюс» обеспечивает достоверность информации о составе проб металлургического передела и позволяет улучшить качество выпускаемой продукции. \n\n75 \n\nXX Международная Черняевская конференция по химии, аналитике и технологии платиновых металлов \n\n###### **Применение  Пробирного  метода  анализа для  оПределения  золота** \n\n###### **_Т.А. Бабкина, И.В. Свиренко, Л.А. Якубович, О.А. Самарина_** \n\nЗакрытое акционерное общество «Золотодобывающая компания «Полюс» Исследовательский центр 660061, Красноярск, ул. Цимлянская, 37 вabkinata@polyusgold.com \n\nВ лаборатории анализа минерального сырья Исследовательского центра ЗАО «Полюс» определение содержания золота является основным видом испытаний. Данный вид анализа представлен в лаборатории атомно-абсорбционным методом и пробирным методом с гравиметрическим, атомноабсорбционным и масс-спектрометрическим окончанием. \n\nПробирным методом  проводится определение содержания золота в пробах минерального сырья, горных пород, руд и продуктов технологического передела золотоизвлекательных фабрик. \n\nИзвестные методики измерения золота пробирным методом позволяют анализировать его от 0,05 г/т с атомно-абсорбционным окончанием и от 0,10 г/т с гравиметрическим окончанием. В нашей лаборатории выполняется анализ проб с содержанием золота ниже уровня, регламентированного в действующих методиках измерений. Имеющееся современное оборудование позволило создать методики измерения содержания золота с учетом минерального состава проб в более широком интервале содержаний. \n\nВ 2011 году разработана «Методика измерения массовой доли золота в пробах минераль"}, {"page": 70, "text": "ного сырья, руд и продуктов технологического передела с про- \n\nбирным концентрированием» МИ-ЛАМС-18-2011. После пробирного концентрирования золото определяют гравиметрическим, атомно-абсорбционным в пламенном и электротермическом вариантах, массспектрометрическим методами анализа. Проведена метрологическая экспертиза методики в ФГУП УНИИМ, г. Екатеринбург. Получены свидетельства об аттестации методики измерений. \n\nМетодика успешно применяется в лаборатории при анализе геологических и технологических проб, при выполнении внутреннего и внешнего контроля. Методика измерений показала свою работоспособность не только при выполнении измерений проб месторождений, разрабатываемых ЗАО «Полюс», но и при анализе проб других месторождений. \n\nВ период с 2011 по 2013 год методика измерений применялась при выполнении межлабораторных сравнительных испытаниях 47 проб руд месторождений разного типа, а также при выполнении аттестационного анализа 19 стандартных образцов состава руд и продуктов технологического передела. Результаты определения содержания золота, полученные с применением данной методики измерения, признаны удовлетворительными во всех случаях. \n\n76 \n\nСекция 2. Аналитическая химия платиновых металлов и золота \n\n###### **Применение  рентгеноФлуоресцентного  анализа По  модиФицированному  сПособу  стандарта-Фона в  системе  аналитического  контроля  твердоФазных  Продуктов металлургического  Производства  драгоценных  металлов** \n\n**_1А.В. Бахтиаров, 1С.К. Савельев, 2В.А. Зайцев, 2О.В. Девицина, 2С.Н. Чуприна, 2Р.В. Сапунов_** \n\n1СПбГУ, химический факультет Россия, 198504, Санкт-Петербург, Петродворец, Университетский пр., 26 2ЗФ ОАО «ГМК Норильский никель» Россия, 663310, Норильск, ул. Гвардейская, 2 avb@ab14523.spb.edu, vazaicev@norcom.ru \n\nАналитический контроль производства драгоценных металлов (ДМ) в настоящее время базируется в основном на недостаточно экспрессных методах, требующих перевода твердофазных проб в удобную фазу для растворения, разделения и концентрирования компонентов. Для повышения оперативности и улучшения точности аналитического контроля процесса металлургического производства ДМ перспективным является применение рентгенофлуоресцентного анализа (РФА) [1]. \n\nРазработана программа и методика РФА для определения Pt, Pd, Rh, Ru, Ag, Au в различных продуктах процесса производства платиновых концентратов. Методика основана на составлении универсальных уравнений по  модифицированному способу стандарта-фона МССФ [2], пригодных для анализа всего спектра продуктов (одно общее уравнение на весь диапазон содержаний определяемого элемента).  В основе этой разработки лежит техническое решение [2], которое более десяти лет обеспечивает достоверными результатами РФА на основные добываемые элементы (Ni, Cu, Co) все технологические переделы ЗФ ОАО «ГМК «Норильский никель» [3]. По такой методике РФА является более эффективным по оперативности и затратам метода по сравнению с другими аналитическими методами. \n\nАнализ проводится на кристалл-дифракционн"}, {"page": 71, "text": "ом многоканальном спектрометре, оснащенном рентгеновской трубкой с молибденовым анодом (50 кВ, 50 мА). В качестве аналитических линий используются _K_ α _-_ (Ag, Pd, Rh, Ru) и _L_ α-линии (Pt и Au), а в качестве внутреннего стандарта – некогерентно рассеянное _MoK_ α _-_ излучение рентгеновской трубки. Простота и экспрессность пробоподготовки, \n\nвысокая скорость определения шести ДМ (одна минута), высокая точность результатов анализа по единому алгоритму в широких диапазонах определяемых содержаний ДМ при значительных изменениях валового состава проб даёт возможность получения не менее точных результатов относительно традиционных методов определения ДМ. \n\nПолучены рабочие уравнения МССФ для шести металлов, определены их метрологические характеристики по каждому элементу. \n\nРазработанное программное обеспечение для МССФ (англ. Modified Method Reference Background MMRB) реализовано аппаратно независимо и таким образом может быть использовано с рентгеновскими приборами различных производителей. \n\n###### **Список литературы** \n\n1. Карпов Ю.А., Карманников В.П., Харьков Н.Е., Барановская В.Б. // Проблемы производства платиновых металлов: тезисы докл. ХVIII Черняевской конференции по химии, аналитике и технологии платиновых металлов. – М., 2006. – С. 7–9. \n\n2. Пат. Российской Федерации. Способ рентгенофлуоресцентного анализа элементного состава вещества. Приоритет от 17.10.2002. Макарова Т.А., Бахтиаров А.В., Зайцев В.А. – № 2240543. – 2004. \n\n3. Зайцев В.А. Расширение аналитических возможностей рентгеноспектрального флуоресцентного анализа многоэлементных руд и продуктов их переработки: автореф. дис. … канд. техн. наук. – СПб: Изд-во СПбГУ, 2007. \n\n77 \n\nXX Международная Черняевская конференция по химии, аналитике и технологии платиновых металлов \n\n###### **Подбор  оПтимальных  условий  оПределения массовой  доли  Платины  в  алюмоПлатиновых Полиметаллических  катализаторах** \n\n###### **_Е.В. Бутенко, О.М. Посохова, И.В. Паращина, А.Ф. Гизетдинова_** \n\nОАО «Ангарский завод катализаторов и оранического синтеза» 665800, Иркутская область, Ангарск \n\nМетодика определения массовой доли платины в полиметаллических катализаторах, основанная на образовании комплексного соединения платины с хлористым оловом, является преобладающей при определении массовой доли платины методом «мокрая химия» и заложена в различные стандарты как зарубежные, так и отечественные (методика UOP 896, методика ASTMD 4642, ОСТ 153.39.2-013-2002, СТО 04610600-001–2007). \n\nОсновной целью данной работы явилось уточнение условий определения массовой доли платины, позволяющих снизить ошибку определения до 0,005 %. Необходимость проведения работы вызвана существенным вкладом ошибки метода, заложенной в СТО 04610600-001–2007 (0,01 %) на общую величину потерь платины. Снижение массовой доли платины на 0,01 % по отношению к заложенному на пропитку количеству автоматически приводит к увеличению потерь до 100 г/тонну. \n\nВ ходе выполнения работы было проверено влияние следующих факторов на точность"}, {"page": 72, "text": " определения массовой доли платины: 1) предварительной прокалки пробы порошка катализатора при 850 ºС; 2) диапазона калибровки прибора (3, 6, 9, 12, 15 мкг/см<sup>3</sup> ); 3) соотношения «платина : рений» в градуировочном растворе; 4) способа расчета концентрации платины в анализируемом растворе (по градуировочному графику или градуировочному коэффициенту). \n\nРабота проводилась с использованием промышленных проб пропитанного, сушеного и прокаленного платинорениевого полиметаллического катализатора риформинга. Для проверки правильности выполнения анализа в лабораторных условиях был приготовлен контрольный образец катализатора с точно известным содержанием платины – 0,257 % и рения – 0,39 %. \n\nОпределение массовой доли платины проводилось следующими методами: \n\n1) спектрофотометрическим методом по СТО 04610600-001–2007; \n\n2) спектрофотометрическим методом по СТО 04610600-001–2007 с дополнением – замером оптической плотности анализируемого раствора в области 2,25 ± 0,25, 6 ± 1, 9 ± 1, 12 ± 1 мкг/см<sup>3</sup> ; \n\n3) спектрофотометрическим методом с дополнительным разбавлением пробы в мерной колбе объемом 50 см<sup>3</sup> и последующим фотометриро- \n\nванием аликвотной части раствора объемом 5,0 см<sup>3</sup> в области 6 мкг/см<sup>3</sup> ; \n\n4) фотоколориметрическим методом по методике 19К–2008 (аналог МВИ 0144912618.001–2007 и ОСТ 153-39.2-013–2002 р.7). \n\nДля полученных данных была проведена статистическая обработка согласно требований ГОСТ Р 5725–2002 «Точность (правильность и прецизионность) методов и результатов измерений», РМГ 76–2004 «Внутренний контроль качества результатов количественного химического анализа», РМГ-61–2010 «Государственная система обеспечения единства измерений. Показатели точности, правильности, прецизионности методик количественного химического анализа. Методы оценки». По результатам статистической обработки результатов измерения массовой доли платины выявлено, что наименьшие минимальные расхождения между параллельными определениями получены при определении массовой доли платины в области 3,0 ± 0,5 мкг/см<sup>3</sup> . \n\nМассовая доля платины в пробах алюмоплатинового полиметаллического катализатора, определенная по СТО 04610600-001–2007 (область определения 15 мкг/см<sup>3</sup> ) – 0,242 % и предлагаемым методом по СТО 04610600-001–2007 с дополнением (область определения 2,25 мкг/см<sup>3</sup> ) многократным анализом одной и той же пробы – 0,248 %, которые различаются между собой на 0,006 %. \n\nПреимущества предлагаемой методики определения платины заключаются в следующем: \n\n- определение массовой доли платины в обла- \n\n- сти 2,25 ± 0,25 мкг/см<sup>3</sup> , где влияние содержания рения в градуировочном растворе на величину его оптической плотности минимально; \n\n- измерение оптической плотности в обла- \n\n- сти 0,450–0,480, которая по литературным данным является оптимальной для проведения спектрофотометрических определений с минимальной погрешностью; \n\n- использование кювет с рабочей длиной \n\n- 50 мм, что также позв"}, {"page": 73, "text": "оляет снизить погрешность спектрофотометрических определений; \n\n- возможность адаптации к действующему \n\n- СТО 04610600-001–2007 с введением необходимых дополнений непосредственно в ТУ на платиносодержащие катализаторы, выпускаемые ОАО АЗК и ОС. \n\n78 \n\nСекция 2. Аналитическая химия платиновых металлов и золота \n\n###### **анализ  веркблея  методом  аЭс-исП с  искровым  Пробоотбором** \n\n###### **_1Г.Л. Бухбиндер, 2А.С. Скорняков, 3В.А. Коротков, 2М.П. Лосева, 2Е.А. Волкова_** \n\n1Представительство Intertech Trading Corporation в Красноярске 660049, Красноярск, ул. Ленина, 52, офис 8/1 \n\n2ОАО «Красцветмет» 660027, Красноярск, Транспортный проезд, 1 3ООО «Институт Гипроникель» 195220, Санкт-Петербург, Гражданский проспект, 11 intertech@online.nsk.su, xaochief@krastsvetmet.ru, VAKor@nikel.spb.su \n\nТигельная плавка с целью коллектирования драгоценных металлов (ДМ) – непременное условие достижения достоверных результатов содержания ДМ в минеральном сырье и продуктах его переработки. Одним из распространённых в лабораторной практике коллекторов является свинцовый сплав (веркблей). Растворение больших навесок свинцового веркблея в смеси азотной и соляной кислот неприемлемо из-за ограниченной растворимости хлорида свинца, поэтому большую часть свинца удаляют, используя дополнительную операцию – купелирование. \n\nВ настоящей работе была исследована возможность прямого анализа веркблея методом атомно-эмиссионной спектрометрии с индуктивносвязанной плазмой (АЭС-ИСП) в сочетании с искровым пробоотбором. \n\nОбразцы для градуировки были приготовлены следующим образом. Аликвотные части стандартных растворов определяемых элементов вводили в шихту для пробирного концентрирования и выполняли стандартную процедуру тигельной плавки. Свинцовые веркблеи взвешивали и рассчитывали содержание элементов в образцах для градуировки. Образцы были расплющены в таблетки с использованием пресса Atlas 25 (производство SPECAC Inc, США). Поверхность образцов промывали раствором HNO3 (1:3) в течение 5 мин., затем дистиллированной водой и спиртом. \n\nИзмерения выполняли на спектрометре iCAP 6500 Duo SSEA (производство ThermoFisher Scientific, США–Великобритания) с использованием линий Ag 328,068 нм; Au 267,595 нм, \n\nPd 340,458 нм, Pt 214,423 нм, Rh 343,489 нм, Ru 349,894 нм, Ir 212,681 нм. В качестве линии внутреннего стандарта использовали линию Pb 367,149 нм. Параметры искрового разряда для отбора пробы установили на минимальном уровне мощности и частоты – 50 Гц, так как свинцовая матрица является одним из самых легких материалов для искрового пробоотбора. \n\nДля Аg, Au, Pd, Pt, Rh получены линейные градуировочные графики во всем диапазоне приготовленных содержаний элементов 0–20,7 ppm с коэффициентами корреляции не хуже 0,9995. Относительное СКО измеренных интенсивностей составило 1–2% отн. Для Ru и Ir графики линейны только в диапазоне 0–10 ppm. При увеличении содержаний Ru и Ir более 10 ppm наблюдалось значительное ухудшение сходимости измерений. Относительное СКО измеренных интенсивн"}, {"page": 74, "text": "остей составило 40–50 % отн. \n\nБыли проанализированы образцы шлаков после концентрирования примесей в свинцовый веркблей из разных навесок анализируемых проб (5 и 10 г). Результаты анализа соответствуют аттестованным характеристикам образцов. Пределы обнаружения элементов (3-σ фактор) в свинцовом веркблее находятся на уровне 0,1 ppm. \n\nРазработанный метод прямого анализа свинцового веркблея позволяет: \n\n- уменьшить время анализа; \n\n- снизить затраты на выполнение анализа; \n\n- получить возможность определения всех \n\n- драгоценных металлов. \n\n79 \n\nXX Международная Черняевская конференция по химии, аналитике и технологии платиновых металлов \n\n###### **оПределение  Платины  и  рения в  катализаторах  методом  аЭс-исП** \n\n###### **_1Г.Л. Бухбиндер, 2В.А. Коротков, 2Н.П. Шихарева_** \n\n1Представительство Intertech Trading Corporation в Красноярске 660049, Красноярск, ул. Ленина, 52, офис 8/1 \n\n2ООО «Институт Гипроникель» 195220, Санкт-Петербург, Гражданский проспект, 11 intertech@online.nsk.su, VAKor@nikel.spb.su \n\nДля определения платины и рения в отработанных катализаторах нефтехимического производства идеально подходит метод атомно-эмиссионной спектрометрии с индуктивно-связанной плазмой (АЭС-ИСП), который обеспечивает приемлемую чувствительность при минимальных затратах на выполнение измерений. \n\nТрадиционно для растворения отработанных алюмоплатиновых катализаторов, основу которых составляет оксид алюминия, используют сплавление образцов или доплавление нерастворимого остатка от кислотного разложения. Эти варианты отличаются длительностью, большой трудоемкостью, и они создают в анализируемых растворах высокий солевой фон. Солевой фон приводит к снижению чувствительности метода АЭС-ИСП. \n\nВ настоящей работе представлена методика определения платины и рения в отработанных катализаторах с использованием кислотного растворения образцов в нагреваемых закрытых пробирках. Результаты определения массовых долей платины и рения в отработанных алюмоплатиновых катализаторах выдаются с учётом потерь при прокаливании при температуре 850 °С. Образцы для растворения отбирали из прокалённого материала пробы массой 0,1 г и растворяли в смеси соляной \n\nи плавиковой кислот при температуре 110 °С в системе HotBlock. Далее добавляли азотную кислоту для образования в растворе «царской водки», чтобы растворить платину и рений, и продолжали растворение при температуре 110 °С. \n\nРазработанный вариант растворения отличается простотой, минимальным расходом реактивов, отсутствием нерастворимого остатка, экспрессностью (позволяет в течение часа подготовить пробы катализаторов для выполнения измерений на спектрометре). \n\nПолученные растворы анализировали на спектрометрах серии iCAP 6000 Duo. Выполняли определение рения по линии Re II 227,525 нм и платины по линии Pt I 265,945 нм с использованием линий внутреннего стандарта индия – In II 230,606 нм и In I 325,609 нм соответственно. \n\nПо разработанной методике были проанализированы отработанные алюмо-платино-рениевые катализаторы."}, {"page": 75, "text": " Относительное СКО при определении Pt и Re  в диапазоне найденных содержаний от 0,1 до 0,5 % составило 1,5 % отн. \n\nМетодика может быть использована для входного контроля отработанных катализаторов и контроля процесса их переработки. \n\n80 \n\nСекция 2. Аналитическая химия платиновых металлов и золота \n\n###### **растворение  свинцового  веркблея** \n\n###### **_Г.Л. Бухбиндер_** \n\nПредставительство Intertech Trading Corporation в Красноярске 660049, Красноярск, ул. Ленина, 52, офис 8/1 intertech@online.nsk.su \n\nПолное растворение навесок  свинцового сплава – веркблея, который получается в результате тигельной плавки, проводимой с целью коллектирования драгоценных металлов (ДМ), позволяет снизить затраты и время на выполнение анализа. Растворение больших навесок свинцовых сплавов в смесях соляной и азотной кислот, в том числе в «царской водке», невозможно из-за ограниченной растворимости хлорида свинца. \n\nВ настоящей работе исследована возможность растворения веркблея в смесях кислот в присутствии борфтористоводородной кислоты. Были приготовлены веркблей с использованием ГCО (2532-83) файнштейна ШТ-1 и смесь для растворения свинцовых сплавов (СРСС) следующего состава: 300 см³ дистиллированной воды, 120 см³ азотной кислоты и 75 см³ борфтористоводородной кислоты. Эксперименты по растворению проводили в закрытых пробирках при нагревании в системе HotBlock (производство Environmental Express, США). Полученные растворы анализировали на спектрометрах iCAP 6500 Duo (производство Thermo Fisher Scientific, США) с использованием линий скандия в качестве внутреннего стандарта. \n\nИсследования показали, что навески веркблея массой 1 г быстро  растворяются в 30 см³ азотной кислоты (1:3) и 5 см³ смеси СРСС – в течение 30 мин. при температуре 95 °С. В раствор полно- \n\nстью переходят Ag, Pd, Pt, Ru, Ir; Au и Rh оказались нерастворимы. \n\nС целью растворения всех определяемых ДМ был добавлен раствор соляной кислоты. Добавление любого количества соляной кислоты во время растворения приводит к полному переходу золота и родия в раствор. Добавление более 1 см³ раствора соляной кислоты, разбавленной 1:3, при растворении навесок веркблея массой 1 г приводило к образованию хлорида свинца. Во всех остальных случаях были получены устойчивые растворы, пригодные для анализа на спектрометре. В анализируемых растворах находились все определяемые драгоценные металлы. Таким образом, борфтористоводородная кислота, за счет конкурирующего комплексообразования со свинцом, позволяет растворять большие навески свинцового веркблея в присутствии соляной кислоты и обеспечивает возможность определения всех ДМ. \n\nНа основании данного варианта растворения была разработана методика определения ДМ после коллектирования в свинцовый веркблей с использованием атомно-эмиссионной спектрометрии  с индуктивно-связанной плазмой. Массспектрометрия с индуктивно-связанной плазмой подходит для анализа получаемых растворов в меньшей степени из-за наложения двухзарядного иона изотопа свинца<sup>206</sup> Pb на из"}, {"page": 76, "text": "отоп родия<sup>103</sup> Rh. \n\n81 \n\nXX Международная Черняевская конференция по химии, аналитике и технологии платиновых металлов \n\n###### **анализ  лома  Платины  методом  аЭс-исП с  искровым  Пробоотбором** \n\n###### **_1Г.Л. Бухбиндер, 2М.П. Лосева, 2Е.А. Волкова, 2В.В. Парфенова_** \n\n1Представительство Intertech Trading Corporation в Красноярске 660049, Красноярск, ул. Ленина, 52, офис 8/1 \n\n2ОАО «Красцветмет» 660027, Красноярск, Транспортный проезд, 1 intertech@online.nsk.su, xaochief@krastsvetmet.ru \n\nМетоды, которые используются для анализа лома платины, должны обладать следующими характеристиками: \n\n   - высокой точностью определения драго- \n\n   - ценных металлов; \n\n   - возможностью экспрессного определения \n\n   - химического состава лома для выбора оптимальных технологических процессов его комплексной переработки и создания благоприятных финансовых условий поставщикам лома платины; \n\n   - отсутствием матричных влияний для обе- \n\n   - спечения анализа поступающих на переработку платиновых сплавов разнообразного состава по единым градуировочным графикам; \n\n- возможностью определения элементов, ко- \n\n- торые присутствуют в ломе вследствие контакта платиновых сплавов с различными  материалами  и материалами футеровки печей. В настоящей работе исследовали возмож- \n\n- ность использования метода АЭС-ИСП в сочетании с приставкой искрового пробоотбора для экспрессного анализа лома платины.  Исследования выполняли на спектрометре модели iCAP 6500 Duo SSEA производства Thermo Fisher Scientific, США. \n\nДля выполнения качественного и полуколичественного анализа  и выбора оптимальных линий определяемых элементов получили  полные спектры серии образцов лома платины. В ломе платины, кроме исходных компонентов сплавов: Pt, Pd, Rh, Ir, были найдены Ag, Au, Ru, Os, As, Cu, Fe, Mo, Ni, Pb, Sb, Si, Sn, W, Zn, Al, B, Bi, Ca, Co, \n\nCr, Mg, Mn, Ni, P, S, Ta, Ti, V, Zr, многие из них в диапазоне содержаний 0,01–5 %. \n\nСтандартные образцы для определения такого большого количества  элементов в сплавах на основе платины отсутствуют. Поэтому для градуировки спектрометра использовали: \n\n   - пробы, в которых содержание Pt, Pd, Rh, Ir \n\n   - установлены титриметрическими и гравиметрическими методами; \n\n   - пробы, содержание элементов в которых \n\n   - установлено методом АЭС-ИСП на спектрометре iCAP 6500 Duo SSEA после растворения в закрытых пробирках в системе HotBlock (производство Environmental Express, США); \n\n   - водные растворы, содержащие платину \n\n   - и определяемые элементы. \n\n- Градуировку выполняли способом относи- \n\n- тельных концентраций. \n\nДля определения элементов использовали двойное наблюдение плазмы, которое  позволяет обеспечить высокую точность при определении матричных элементов и максимальную чувствительность при определении следовых элементов, начиная с уровня 1 ∙ 10<sup>–4</sup> %. \n\nРазработана методика экспрессного анализа лома платины. Она позволяет определять Pt (в диапазоне содержаний 40–90 %), Pd (0,001–40 %), Rh (0,001–30 %), Ir (0,00"}, {"page": 77, "text": "1–30 %), Ag (0,001–5 %), Au (0,001–5 %), Ru (0,001–1 %), Os (0,0001–1 %), а также других элементов. Время анализа на спектрометре – не более 5 мин. \n\n82 \n\nСекция 2. Аналитическая химия платиновых металлов и золота \n\n###### **комбинированный  метод  оПределения макросодерЖаний  Палладия** \n\n###### **_Т.Ф. Васекина, И.В. Борягина, Е.С. Пятахина, Н.В. Ровинская_** \n\nОткрытое акционерное общество «Научно-производственный комплекс «Суперметалл» имени Е.И. Рытвина», Россия, Москва info@supermetal.ru \n\nНесмотря на развитие различных инструментальных методов в аналитической химии платиновых металлов, для определения макросодержаний платиновых металлов в настоящее время по-прежнему используют традиционные гравиметрические методы анализа. Эти методы имеют ряд преимуществ, главными из которых следует считать высокую точность и аппаратурную простоту. Однако гравиметрические методы имеют и существенные недостатки, такие как длительность анализа, трудоемкость и, в отдельных случаях, многостадийность. В последние годы аналитиками, занимающимися анализом платиновых металлов, предпринимаются попытки упрощения гравиметрического анализа путем включения в общую схему процесса инструментальных методов [1]. \n\nВ настоящей работе рассматривается комбинированный метод определения содержания палладия в сплавах платины с родием и палладием, включающий в себя гравиметрическое определение основного содержания палладия и атомноабсорбционное определение палладия, оставшегося в фильтратах. В качестве весовой формы был выбран диметилглиоксимат палладия. Для изучения систематических погрешностей, обусловленных процессами соосаждения и сорбции примесных элементов весовой формой палладия и частичной растворимостью весовой формы, были исследованы осадки диметилглиоксимата палладия на содержание примесей и фильтраты – на содержание остаточного количества палладия. \n\nМногочисленные лабораторные определения содержания палладия в различных палладийсодержащих объектах позволили сделать выводы о наиболее оптимальных условиях проведения анализа. Так, осаждение диметилглиоксимата палладия из образцов, не содержащих платину (ацетат палладия, палладозамин, некоторые стоматоло- \n\nгические сплавы), целесообразнее проводить из горячих растворов, выдерживая осадки в течение 3–4 часов. При этих условиях осаждения палладий практически полностью переходит в осадок и содержанием остаточного палладия в фильтратах можно пренебречь без ущерба для точности анализа, исключив из анализа стадию выпаривания фильтратов и определения в них палладия. Проводить осаждение палладия из горячих растворов, полученных растворением сплавов, содержащих платину, нельзя, так как в этом случае наблюдается восстановление платины, что, безусловно, искажает достоверность и точность анализа. \n\nВ результате проведенных исследований можно сделать ряд обобщений и технологических выводов, упрощающих процедуру гравиметрического определения палладия: использовать водный раствор диметилглиоксима  вместо спиртового, диметилглиоксимат "}, {"page": 78, "text": "палладия в качестве весовой формы вместо восстановленного в токе водорода металлического палладия, не подвергать дальнейшему исследованию осадки диметилглиоксимата палладия и фильтраты после осаждения из горячих растворов. На модельных смесях показано, что относительная погрешность анализа по данной схеме не превышает 0,2 отн. %, а это практически соответствует погрешности классического гравиметрического анализа. \n\n###### **Список литературы** \n\n1. Шнейдер Б.В., Малютина Т.М., Алексеева Т.Ю. и др. Аналитическая химия – новые методы и возможности: сб. тезисов докладов, представленных на съезде аналитиков России, 26–30 апреля 2010 г. – М., 2010. – С. 342. \n\n83 \n\nXX Международная Черняевская конференция по химии, аналитике и технологии платиновых металлов \n\n###### **Применение  метода  масс-сПектрометрии с  индуктивно-связанной  Плазмой  При  оПределении драгоценных  металлов  в  отходах,  их содерЖаЩих** \n\n###### **_Л.Д. Горбатова, А.К. Луцак_** \n\nОАО «ЕЗ ОЦМ», Центральная аналитическая лаборатория 624097, Свердловская область, Верхняя Пышма, ул. Ленина,131 gorbatova@ezocm.ru \n\nДля определения драгоценных металлов (ДМ) в бедных отходах в ОАО «ЕЗ ОЦМ» ранее использовался метод атомно-эмиссионной спектрометрии с индуктивно-связанной плазмой (ICPОES). Данный метод позволяет с высокой точностью определять ДМ в простых матрицах, например в катализаторах на основе оксида алюминия, но имеет ограничения при определении ДМ в пробах, основными компонентами которых являются железо, никель, молибден, титан, а также легкоионизируемые элементы, вызывающие матричное подавление аналитического сигнала и спектральные наложения. Из-за разнообразия отходов, поступающих на анализ, не представляется возможным разработать эффективный метод коррекции спектральных наложений при определении ДМ методом ICP-ОES. \n\nС целью снижения пределов обнаружения и улучшения достоверности определения ДМ в отходах для ЦАЛ ОАО «ЕЗ ОЦМ» был приобретен масс-спектрометр с индуктивно-связанной плазмой NexION 300Q производства фирмы PerkinElmer. Установленный прибор укомплектован ритоновой распылительной камерой типа Скотта с поперечно-проточным распылителем, обеспечивающим высокую устойчивость к солевым матрицам и стабильность аналитического сигнала, без системы устранения полиатомных ионов. \n\nПри внедрении метода масс-спектрометрии с индуктивно-связанной плазмой (ICP-MS) в аналитический цикл проведена оценка вероятных масс-спектральных наложений и выбраны изотопы для определения ДМ. Основой оценки вероятности \n\nмасс-спектральных наложений служат результаты полуколичественного предварительного анализа проб на рентгенофлуоресцентном  спектрометре Axios Max. В ЦАЛ ОАО «ЕЗ ОЦМ» метод ICP-MS используют при определении ДМ в материалах, нерастворимых в «царской водке». Вскрытие таких материалов выполняют либо сплавлением с никелевым порошком, либо спеканием с пероксидом натрия. Получаемые растворы имеют сложный для анализа методом ICP-OES матричный состав. В никелевой матрице присутствуют спектральн"}, {"page": 79, "text": "ые наложения никеля на аналитические линии иридия, родия, рутения, золота, а натриевая матрица вызывает подавление аналитического сигнала и засоление распылителя. При анализе методом ICP-MS за счет высокой чувствительности прибора и достаточного разбавления пробы удается избежать матричных эффектов. \n\nКомбинация метода ICP-MS с царсководочным вскрытием и спеканием нерастворимого остатка с пероксидом натрия позволяет уверенно определять ДМ в отходах с их содержанием от 0,0003 %. \n\nПри переводе анализа бедных отходов с метода ICP-ОES на метод ICP-MS достигнуто сокращение приборного времени на анализ одной пробы на 25 %. За счет разделения потока проб на два метода производительность лаборатории выросла на 21 %. \n\nДля дальнейшего снижения пределов обнаружения ДМ в отходах в планах лаборатории разработка методик ICP-MS с предварительным концентрированием. \n\n84 \n\nСекция 2. Аналитическая химия платиновых металлов и золота \n\n###### **Применение  метода  масс-сПектрометрии с индуктивно-связанной  Плазмой  При  оПределении Примесей  в  Пробах  аФФинированного золота** \n\n###### **_Л.Д. Горбатова, А.К. Луцак_** \n\nОАО «ЕЗ ОЦМ», Центральная аналитическая лаборатория 624097, Свердловская область, Верхняя Пышма, ул. Ленина,131 gorbatova@ezocm.ru
