Repository: NDDev-Technocracy-OpenNetwork/hack-2026-nornickel-knot

> **DEPRECATED.** This repository is archived and no longer maintained.
> It is kept read-only for reference; its GDS anchor records
> `lifecycle: archived` under `portfolio:archived-projects`.

# Nornickel Scientific Knot

Живая карта знаний R&D для горно-металлургической отрасли: система превращает архив отчётов, статей, презентаций и экспериментальных материалов в типизированный граф знаний, а затем отвечает на вопросы естественным языком с источниками и страницами первоисточников.

Проект подготовлен командой **Harmonic Labs** для **Норникель AI Hack 2026**, трек **«Научный клубок»**.

File: data/parsed/Материалы конференций/corrosion-atlas.json (part 6 of 26)
nevertheless unalloyed steel can be less sensitive to corrosion fatigue. Of course, the electrode potential of the metal in the med"}, {"page": 66, "text": "ium concerned and, above all, its resistance to pitting corrosion play an important role. \n\nAlthough in ordinary fatigue, crack initiation is impeded by a high tensile strength, this does not apply to corrosion fatigue because in this case, it is the corrosion that initiates cracking. Moreover, once initiated in a metal, a crack will propagate faster with rising tensile strength. \n\n###### **Prevention** \n\n- _Use more resistant materials_ : copper and copper alloys are generally speaking more resistant to corrosion fatigue than carbon steel and aluminum \n\n- _Improve ductility and impact strength_ \n\n- _Improve the design_ , so as to reduce the stress and number of stress cycles. Avoid abrupt changes in diameter and sharp angles. Use butt welds instead of fillet welds in view \n\nlxv \n\nof the latter’s greater sensitivity to corrosion fatigue. Avoid internal stresses. Enlarge the dimensions, mass, or strength of critical components. \n\n- _Ensure a sufficiently flexible construction_ in order to absorb excessive stresses due to thermal expansion, vibrations, shocks, and load and pressure variations. Avoid vibrations. \n\n- _Avoid rough surface finishes and sharp edges, as these can initiate corrosion fatigue._ \n\n- _Increase fatigue resistance_ by stress relief annealing or by shot peening, hammering, rolling, and so on in order to create pressure stresses. Corrosion fatigue resistance can also be improved by means of nitriding and carburizing. \n\n- _Increase corrosion resistance_ by applying coatings and/or cathodic protection or reduce the corrosiveness of the medium, for example, by means of corrosion inhibitors. \n\nthought to be capable of forming oxygen concentration cells. Occurrence of this corrosion is conditional on the presence of a moist (relative humidity 60%–95%), oxygen-containing atmosphere at a temperature of 20–35°C. The “head of the worm” reacts acid (pH 1–4) and attacks the metal. Acid contaminants in the atmosphere, such as chloride, sulfate, sulfide, nitrogen oxides, and carbon dioxides, intensify the corrosion. \n\nThe width of the “threads” can vary from 0.05 to 0.3 mm (average 0.2 mm), while the propagating rate over the surface is somewhere between 0.01 and 0.85 mm/day (average 0.2– 0.4 mm/day). The depth of the attack to the metal is not severe, but it may rise to 15 μm. These figures depend of course on the metal, the coating type, the relative humidity, and the corrosiveness of the environment. \n\n###### **Prevention** \n\n###### **5. FILIFORM CORROSION** \n\nFiliform corrosion is an omnidirectional thread-(hair-, worm-) shaped attack to a metal underneath the coating, which cracks open locally due to the formation of corrosion products. This attack occurs underneath lacquer, varnish, and paint coatings especially on steel (e.g., coated steel cans), aluminum (e.g., in the building sector, in the past commonly in aircraft [12.19.41.01], and sometimes in aluminum packaging foil) and magnesium. Filiform corrosion can also occur underneath po"}, {"page": 67, "text": "lyurethane, linseed oil, various alkyd resins, ureum resins, and epoxy springs. \n\nIn aircraft, this corrosion occurs particularly when many hours are flown in hot countries, in patrol aircraft flying low above the sea, aircraft making many transoceanic flights, or standing on coastal airfields. This is caused by the elevated atmospheric salt concentration levels. Besides outside atmosphere, filiform corrosion can also occur in humid indoor atmosphere (03.20.41.01 and 03.24.41.01). \n\nApart from causing a less than aesthetic appearance, filiform corrosion is not normally disastrous because of the limited depth of attack. An exception to this is aluminum packaging foil, which can corrode through entirely, leaving the packaged goods no longer air-tight and moisture-free. In other cases, filiform attack to coating can lead to further corrosion of the metal. \n\n###### **Mechanism** \n\nAlthough researchers disagree as to the exact mechanism, there is a strong suspicion that its occurrence is fairly directed correlated with coating procedures which are incompatible with what has become accepted practice in recent years. Improper cleaning, use of contaminated rinsing agents, failure to check the conversion coating bath for proper strength, and accumulation of impurities all contribute toward operational failure both in the form of filiform corrosion and other forms of top coat exfoliation. \n\nIt is suspected that coating defects, mechanical damage of the coating, or moisture diffusing through semipermeable lacquers are the driving forces behind this corrosion. They are \n\nIn order to control this corrosion, the user should observe the following points: \n\n- ensure optimized pretreatment of the metal surface to diminish the risk of coating defects; \n\n- galvanizing the metal prior to coating or treating it with zinc or chromate primers greatly increases corrosion resistance; \n\n- duplex coating systems make the metal less sensitive to filiform corrosion; \n\n- maintain the level of relative humidity below 60%. However, this applies only in the case of long-term indoor storage; \n\n- check whether a more resistant uncoated metal could be selected: for example, copper, stainless steel, or titanium. \n\n###### **6. GALVANIC CORROSION** \n\nTwo hundred years ago, Luigi Galvani and Alessandro Volta discovered the phenomenon known as galvanic corrosion, also referred to as contact corrosion or bimetallic corrosion. Where electrical contact exists between dissimilar metals which are moreover in contact with the same conductive environment (electrolyte), the less noble metal (anode) will be attacked. The other metal, the cathode, is protected by this. This is the principle of cathodic protection of metals. \n\nIn practice, when selecting materials for installations, the rules for the application of dissimilar metals are regularly ignored, so that galvanic corrosion is a common corrosion phenomenon. \n\nFor the mechanism of galvanic corrosion, refer to Part I, Chapter 4. \n\n###### **C"}, {"page": 68, "text": "onditions for the Occurrence of Galvanic Corrosion** \n\nGalvanic corrosion can occur if the following conditions are met: \n\n- _An electrolyte is in contact with both metals._ This electrolyte need not always be aggressive toward each metal. It may \n\nlxvi \n\ntake the form of a quantity of liquid in which both metals are submerged, but equally a condensed film or a moist solid, such as soil, salt deposits, or corrosion products, can act as an electrolyte. \n\n- _An electrical connection exists between the two metals._ Generally, this does not mean direct physical contact between the metals. That is unnecessary as long as current can somehow pass from one metal to the other. The connection itself need not necessarily be submerged in the electrolyte. \n\n- _A sufficient potential difference exists between the two metals_ , so that a galvanic current of some significance will occur. \n\n- _The ability of any of the cathodic reactions listed in Part I,_ Chapter 3 _to proceed_ on the more noble of the two metals. In most practical situations, this amounts to the consumption of dissolved oxygen. \n\n###### **Factors That Can Affect the Rate of Galvanic Corrosion** \n\nThe corrosion behavior of a bimetallic couple is determined by the corrosion potential of each metal individually in the electrolyte present. On that basis, galvanic series have been compiled in which metals and metal alloys are classified from noble to non-noble in a given environment, generally seawater. Interpretation of these galvanic series, however, requires some caution. The extent of the potential difference in no way affects the rate at which the reactions will proceed because it also depends on a number of other factors, such as: \n\n- polarization effect; \n\n- composition of the electrolyte; \n\n- aeration and flow rate; \n\n- surface area ratio. \n\n###### _The Polarization Effect_ \n\nBy polarization is understood any phenomenon that impedes or totally blocks the outward migration of metal ions from the anode or of electrons from the cathode. Examples are the deposition of zinc hydroxide on a zinc anode and the formation of a passivating oxide skin on stainless steel or titanium acting as a cathode. Adsorption of hydrogen causes polarization of the cathode. The commonest form of polarization is concentration polarization, which results from an elevated metal ion concentration at the anode or increased OH concentration (pH increase) on the cathode. The latter increase can lead to hardness deposition, whereby the corrosion is additionally inhibited (by the formation of a protective chalky-rust film). In cases of galvanic coupling, the polarization of the reduction reaction at the cathode is dominant. \n\n###### _The Electrolyte_ \n\nThe composition of the electrolyte greatly affects the rate of galvanic corrosion. High conductivity tends to promote it, while a low pH stimulates hydrogen formation at the cathode. \n\nIn pure (distilled or demineralized) water, bimetallic corrosion is seldom a problem. Also, t"}, {"page": 69, "text": "he size of the affected zone depends on the conductivity of the solution. In the vicinity of the interface of the two metals, the effect of galvanic corrosion is generally most severe. As the distance from this point increases, the severity of the attack decreases. In solutions with low conductivity, the corrosion remains limited to a sharp groove at the interface (01.02.14.01). \n\n###### _Aeration and Flow Rate_ \n\nIn galvanic corrosion, the cathodic reaction generally consists of the reduction of dissolved oxygen. Just like corrosion of a single metal, contact corrosion is therefore partly dependent on the rate at which oxygen can reach the metal surface from the bulk of the electrolyte. This diffusion (and hence the corrosion) is accelerated by an increased flow velocity, which causes an intensified supply of oxygen-containing electrolyte. In neutral electrolytes, both single metal corrosion and bimetallic corrosion can often be suppressed by means of oxygen removal. Under such anaerobic conditions, however, cathodic depolarization and therefore corrosion can occur by the action of sulfatereducing bacteria (SRB; see Chapter 9: Microbiologically Induced Corrosion). \n\nOn certain metals and alloys, flow velocity has another effect which is clearly visible especially in seawater. This effect can act in two directions: at increasing flow velocities, copper and cupronickel become less noble and corrode more, whereas materials such as stainless steels become more noble and therefore corrode less. The explanation is that the latter materials become passive in well-aerated and flowing solutions, making them more resistant to corrosion. Aluminum, stainless steel, and titanium have a stable oxide skin and tend to polarize. \n\nIn flowing aerated solutions, the oxide film becomes thicker, so that the galvanic corrosion of the coupled metal will decrease still further. In copper and noble metals such as platinum and silver, the naturally formed oxide layer is much thinner. It is rapidly reduced to metal, at which it acts as an efficient cathode without polarization and thereby promotes galvanic corrosion. \n\n###### _The Surface Area Ratio_ \n\nOn the basis of the fact that the total anode current must always equal the total cathode current, the current density at the anode will be inversely proportional to the surface area ratio to the cathode (see Table 1). A very small anode will therefore corrode much faster than one that is much larger relative to the cathode. This surface area effect is particularly important when the conductivity of the electrolyte is high. Only if the rate of cathodic reduction is determining for the corrosion rate, for example, due to limited oxygen supply at the cathode, this effect will not be observed. \n\nUnfavorable surface area ratios are present especially in the case of fasteners and connections, such as soldered and welded seams or rivets. For that reason, these must always have the same (or slightly higher) polarity as the plate o"}, {"page": 70, "text": "r pipe they unite. \n\nlxvii \n\nTable 1 \n\n- **CORROSION OF GALVANIC COUPLES IN SEA WATER AT 40–80 F (4–27°C)** \n\n- ● UNFAVORABLE –  normal deterioration of either material may be S –  Exposed area of the metal under consideration is small compared with the area of the metal with which it is coupled. \n\n- increased moderately or severely. \n\n- Ч UNCERTAIN    –  direction and/or magnitude of effect on normal E –  Exposed area of the metal under consideration is approximately equal to that of the metal with which it is coupled. \n\n- behavior may vary, depending on circumstances. \n\n- ○ COMPATIBLE  –  deterioration of either material is normally within L –  Exposed area of the metal under consideration is large tolerable limits. compared with that of the metal with which it is coupled. \n\n\n\n_Continued_ \n\nlxviii \n\nTable 1—cont’d \n\n\n\nAt the same time, it is important not to exaggerate this, as in Case History 06.21.14.01, in spite of the favorable surface area ratio, the large potential difference between the two alloys in conjunction with the high conductivity of the seawater caused severe bimetallic corrosion within 1 year. Discontinuities (cracks or pinholes) in cathodic coatings such as magnetite \n\n(mill scale) or copper plating on steel also expose extremely small anodic surfaces (06.05.14.01). \n\nThis is also the case where the coating of a metal which is in contact with a more noble metal exhibits pores or other defects, and severe local corrosion will occur (03.05.40.01, 03.06.14.01, 03.08.14.01, and 03.11.14.02). \n\nlxix \n\n###### **Forms of Galvanic Corrosion** \n\n###### _Contact Corrosion_ \n\nThe most familiar is contact corrosion, which occurs when two dissimilar metals are directly coupled (01.01.14.01, 01.02.14.02, 01.06.14.01, 01.11.14.01/02, 02.05.14.03, 02.06.14.01, 07.04.14.01/02, 07.05.14.01/02, 07.09.14.01). \n\nBut contact between activated charcoal and stainless steel and other alloys can also cause galvanic contact corrosion (04.23.14.01 and 05.23.14.01). \n\n###### _Deposition Corrosion_ \n\nLess familiar but no less dangerous is the galvanic corrosion caused by cathodic contamination of the anode, whereby the deposition of more noble metals or metal oxides on the anodic metal leads to local cell formation. This attack is known as deposition corrosion, not to be confused with under-deposit corrosion which is discussed in Part I, Chapter 4 and in Chapter 10 of this part. \n\nAs the result of a displacement reaction (non-noble metal ions displace the noble metal ions from the solution), dissolved corrosion products are able to deposit on a less noble metal in the same solution. In this way, local but intensive bimetallic corrosion cells are formed on the surface. \n\nThis phenomenon is frequently observed in circulating water systems incorporating, in addition to copper, other metals such as steel, galvanized steel, or aluminum. Even if the dissimilar metals have been electrically separated by means of isolation flanges, galvanic corrosion cannot be avo"}, {"page": 71, "text": "ided. Copper ions will deposit on galvanized steel and cause severe localized pitting (02.05.14.04, 02.06.14.02/03) or on stainless steel (04.01.14.01). The application of aluminum and steel in a single system leads to similar problems (07.04.12.01). \n\nOther examples of this deposition corrosion are pitting attack to copper by carbon particles (e.g., originating from lubricants 06.05.14.02) or by deposition of iron rust particles originating from upstream steel linework (06.05.15.01. and 06.06.15.01). \n\n\n\n<!-- Start of picture text -->\nanode cathode<br>hot cold<br><!-- End of picture text -->\n\nFigure 6 Thermogalvanic corrosion. From Pludek, Design and corrosion control. Reproduced with permission. \n\n###### **Prevention** \n\nThe prevention of galvanic corrosion is primarily a matter that must be dealt with in the design stage. Depending on the conditions, the following measures can be considered: \n\n- Avoid if possible bimetallic connections between dissimilar metals, which can form a corrosion potential or select combinations of metals with potentials which are as close together as possible. \n\n- Provide bimetallic connections with a complete dielectric isolation (isolation flanges, sleeves, and gaskets made of impermeable plastic or rubber). If this is impracticable, apply the surface area ratio rule and make sure that the anodic surface is much larger than the cathodic surface (see Table 1). \n\n- If appropriate, use readily replaceable anodic components or make them thicker. Soldered or welded connections are to be preferred to threaded connections in the anodic part. \n\n- Use the appropriate welding and soldering metals (no less noble than the material to be joined). \n\n- Modify the relative position of various metals or modify the direction of flow in order to prevent cathodic contamination of an anodic surface (in the case of recirculating systems, this is obviously not applicable). In the service stage, the following measures can also be taken: \n\n- If possible, prevent aeration of the electrolyte. \n\n###### _Reversal of Potential_ \n\nAt temperatures above 60°C, the potential of galvanized steel may reverse, so that the zinc becomes more noble than the bare steel, and the steel enters into intensified anodic solution in pores of the zinc layer (02.04.14.01, 02.05.14.01/02/06). Besides temperature, occurrence of this problem also depends on the water composition. For instance, reversal of potential is promoted by oxygen, hydrogen carbonate, and nitrate but inhibited by sulfate, chloride, silicate, and calcium. \n\n###### _Thermogalvanic Corrosion_ \n\nWhen a metal is subjected to a thermal gradient by uneven heating or dissipation of heat, this has a similar effect on the metal as galvanic corrosion. The metal is differentially polarized, and anodic and cathodic areas are formed, causing preferential attack at the hot area (see Fig. 6 and Case History 06.06.14.01). \n\n- Dose corrosion inhibitors (e.g., copper inhibitors). \n\n- Apply cathodic protection of "}, {"page": 72, "text": "the anodic metal using sacrificial anodes or inert anodes with impressed voltage. In the case recirculating water systems, inert anodes are preferred to sacrificial anodes in order to prevent sludge accumulation and contamination of the system. \n\n- Apply a coating to the cathode or to both poles. Do not coat the anode alone: if the cathode is left bare, there is a greatly increased risk of severe local galvanic corrosion (pitting) through pores and defects in the coating. It is also possible to apply a metallic coating of the same metal as the anode to the cathodic surface; for example, an aluminum coating on steel which is in contact with aluminum. Coating the anode alone is only possible in combination with cathodic protection. \n\n- Avoid local temperature differences caused by uneven heating or cooling. Avoid the formation of cold or hot spots, for example, due to discontinuities in insulation or coating. \n\nlxx \n\n###### **7. HIGH-TEMPERATURE CORROSION** \n\nHigh-temperature corrosion refers to the reaction of metals with gases at a temperature so high that no water is present. For this reason, the term “dry corrosion” is sometimes used (refer to the definition of corrosion in Part I). Under atmospheric conditions, therefore, this temperature limit lies at 100°C. In practice, however, high-temperature corrosion will only occur at far higher temperatures (>200°C), depending inter alia on the metal concerned. \n\nHigh-temperature corrosion of metals occurs in hot dry gases, such as air, sulfur dioxide, hydrogen sulfide, hydrogen, and dry steam. \n\nThe commonest corrosion phenomena of high-temperature corrosion will be treated in alphabetical sequence, as follows: carburization, including metal dusting; nitriding; high-temperature oxidation; sulfidation, including hot corrosion and sulfur corrosion. \n\n###### **Carburization** \n\nCarburization is, of course, the reverse of decarburization, a feature of high-temperature hydrogen attack. This phenomenon is also related to high-temperature corrosion, but it is treated under hydrogen damage (see next chapter). Apart from being a form of high-temperature corrosion, carburization is also a process which is deliberately applied for the hardening of low-alloyed steel. Absorption of carbon at the steel surface yields a steel that responds better to heat treatment and possesses a higher surface hardness, so that frictional resistance increases without sacrificing the toughness of the base material. \n\nBesides this desired external carburization, the phenomenon can also appear in an undesired way. At high temperatures, the carbon will detach from the surface and, under conducive conditions, diffuse further into the metal. In certain metals, this may give rise to attack. In the case of chromium-containing alloys, such as stainless steel, progressive carburization can lead to reduced resistance against oxidation and sulfidation arising from chromium depletion by the separation of chromium carbides at the grain boundari"}, {"page": 73, "text": "es. \n\nThe resultant intergranular attack accompanying carburization causes cracks in the alloy, which of course impair its mechanical properties. In effect, this process may be compared with the causes of weld decay (see Chapter 13). Carburization can occur in gases containing carbon monoxide or hydrocarbons, such as methane, propane, and so on. It may cause uniform attack (04.11.06.01) or bulging with cracking (05.11.06.01). An example of a chemical reaction which may occur during carburization is 2CO C + CO2, the C standing for carbon dissolved in the metal. \n\nThe proportion of chromium in an alloy greatly affects the alloy’s sensitivity to carburization. Alloys with less than 12% chromium are extremely sensitive, while alloys containing over 20% chromium are more resistant. Small additions of alloying elements, such as silicium, niobium, tungsten, and titanium, are highly beneficial to carburization resistance. \n\n###### _Metal Dusting_ \n\nMetal dusting is a special form of carburization, which occurs in low-alloyed steels, chromium steels, austenitic stainless steels, and nickel and cobalt alloys in the temperature range between 450°C and 800°C. The materials disintegrate into a powdery mixture of carbon, metal particles, and sometimes metal oxides and carbides. These corrosion products are readily removed in a gas stream, leaving grooves and pits in the metal surface (01.11.06.01/02, 05.01.06.02, and 05.11.06.03). \n\nMetal dusting is invariably preceded by internal carburization, whereby the chromium is bonded. Subsequently, the remaining Fe or Fe–Ni matrix reacts to form the unstable carbide M3C, which disintegrates into metal particles and carbon. The M stands for metal (i.e., in this case, Fe and Ni). Resistance to metal dusting depends solely on the ability to form a stable Cr2O3 skin. High-chromium ferritic steels are therefore very resistant, while ferritic steels containing 12%– 13% Cr are more sensitive to this attack. Because of their low chromium-diffusing ability, austenitic steels are very sensitive, especially the alloys with 30% Ni (Alloy 800 and AC 66). \n\n###### **Nitriding** \n\nJust like carburization, nitriding is used as a surfacehardening process for low-alloyed steels. This process takes place by contacting the steel at high temperature (but below 538°C) with ammonia or other nitrogen compounds. Decomposition of ammonia yields active (atomic) nitrogen, which results in the formation of nitrides by diffusing into the metal. This desired nitriding process, however, can also lead to undesired side effects. If the nitrogen diffusion is insufficient, a brittle and insufficiently protective nitride skin will be formed, reducing the corrosion resistance in aqueous environments. In addition, this may lead to diminishing toughness. \n\nDirect attack is possible in the case of extended heating in a nitrogen-containing gas stream at high temperature. In these conditions, nitriding is a form of high-temperature corrosion (01.11.06.03, 04.1"}, {"page": 74, "text": "1.06.03, and 05.03.06.01/02). \n\nMetals such as iron, chromium, aluminum, and titanium readily form nitrides, and these are therefore unserviceable in the case of a high nitriding potential. Nickel and copper, on the other hand, do not form stable nitrides at high temperature and are therefore fairly resistant to nitriding. High nickel– chromium alloys (50%–80% nickel) possess the highest resistance. \n\n###### **High-Temperature Oxidation** \n\nIn high-temperature oxidation, a metal oxide skin (or scale) forms on the metal (which is why this phenomenon is also referred to as external oxidation) (Fig. 7). \n\nIn the case of iron, various oxide layers may form one on top of the other, in outward sequence: FeO, Fe3O4, and F2O3. Because this corrosion generally proceeds in a linear way, the built-up oxide skin will not provide any protection against further corrosion by oxygen ion diffusion. Oxidation can occur in boilers, namely on the flue-gas side of superheater \n\nlxxi \n\n\n\n<!-- Start of picture text -->\noxygen high temperature<br>spalled oxide scale<br><!-- End of picture text -->\n\nFigure 7 High-temperature corrosion by oxidation. \n\ntubes (01.01.06.01 and 04.01.06.01) in distillation units (01.11.06.10) but also in furnaces (04.11.06.02, 05.11.06.02) and at turbine vanes (05.03.06.02). \n\nAddition of certain proportions of alloying elements, such as chromium or aluminum, can enhance the oxidation resistance of metals by forming a protective oxide layer. These alloys, however, may be sensitive to internal oxidation. The oxides are then formed below the metal surface (possibly along the grain boundaries). In that case, the alloying elements are more reactive than the base material. Although these internal oxides increase the hardness and strength of the material, for high-temperature applications, the alloy nevertheless becomes excessively subject to embrittlement. Moreover, the formation of Cr2O3 or A12O3 precipitates below the metal surface means that these elements are no longer available for improving the quality of the external oxide layer, the precise purpose of their addition. \n\n###### **Sulfidation** \n\nIn the case of a sufficiently high partial pressure (concentration) of sulfur compounds in a gaseous environment, sulfides will be formed instead of oxides. Sulfidation, or oxidation by sulfur, is in general a considerably more severely destructive form of high-temperature corrosion than oxidation by oxygen. This is because a sulfide scale will sooner tend to crack and spall than an oxide scale. The melting points of metal sulfides are as a rule lower than those of metal oxides. Once a melt has formed, the corrosion rate will increase drastically due to the faster movement of the ions. This means that the maximum service temperature of a metal or alloy is determined by the melting point of the metal-sulfide eutectic. \n\nThe mechanism of sulfidation is similar to that of oxidation. By the same token, the same alloying elements can be used to increase r"}, {"page": 75, "text": "esistance to sulfidation attack. Under certain conditions, however, the sulfur can penetrate through the protective A12O3 and Cr2O3 oxide scales and form sulfides in the alloy, usually at the crystal boundaries (internal sulfidation) and subsequently lead to accelerated attack. \n\nThe form in which the sulfur is present affects the rate of attack. Gaseous sulfur may be present as sulfur vapor, SO2, SO3, H2S, and as organic sulfides. If oxygen is also present, as in the case of SO2 or SO3, a mixed sulfur oxide scale will often form which offers more protection than the pure sulfide scale which is formed in the case of H2S, organic sulfur compounds and sulfur vapor. For protection against sulfidation, coatings containing aluminum or chromium are also used. Like oxidation, sulfidation can cause attack on the flue gas side in boilers (01.11.06.04 and 05.01.06.01) and also in turbines (05.19.06.01). \n\n###### _Hot Corrosion_ \n\nThe term hot corrosion is generally used to describe an accelerated attack to the blades of gas turbines. Two types of hot corrosion are distinguished here, namely, type I: high-temperature hot corrosion type II: low-temperature hot corrosion \n\nSulfidation is involved in both cases. \n\nType I hot corrosion occurs in the metal temperature range of 850–950°C. This form of attack is conditional on the presence of a layer of liquid sodium sulfate on the blade surface (05.03.06.03). Solid or gaseous sodium sulfate in itself does not cause corrosion. The temperature range in which sodium sulfate liquefies is influenced by the following: \n\n- Pressure: the higher the pressure, the higher the boiling point. In modern high-pressure turbines, there is therefore a greater risk of sulfidation; \n\n- Contaminants in the sodium sulfate melt: contaminants such as common salt but also oxides of vanadium, molybdenum, and tungsten reduce the dew point; \n\n- The concentration of common salt in the air intake: a high common salt concentration will result in both a reduced dew point and a raised boiling point. The corrosion process proceeds as follows: \n\nBoth sulfur and oxygen are released from the layer of liquid sodium sulfate. The oxygen converts the protective chromium oxide skin into a nonprotective chromate skin. The sulfur diffuses inward rapidly and forms chromium sulfides. These are later converted into oxides by the oxygen, which diffuses at a slower rate. The sulfur is then released and diffuses further into the material, where it again forms new sulfides. \n\n- Type I (high-temperature hot corrosion) is characterized by \n\n- the following: \n\n- Uniform attack. \n\n- A zone with sulfides at the corrosion front. \n\n- The sulfur is not consumed and therefore acts as a catalyst. To control high-temperature hot corrosion, the following \n\n- measures can be taken: \n\n- Installation of filters in the air stream to trap particles, for example, sulfates and chlorides; \n\n- Use of low-sulfur and low-sodium fuel; \n\n- Doping the fuel with an additive to convert vana"}, {"page": 76, "text": "dium pentoxide into a harmless vanadate; \n\n- Application of higher-grade, more appropriate alloys; \n\n- Application of coatings, for example, Al–Cr diffusion coatings. \n\nType II (low-temperature hot corrosion) occurs in the metal temperature range from 650 to 700°C, well below the melting point of Na2SO4 (884°C). This form of corrosion is characterized by the following: \n\n- A pitting appearance; \n\n- The absence of a zone with sulfides at the corrosion front; \n\n- In this case, the sulfur is consumed. \n\n- The pitting is caused by the formation of low-melting \n\n- mixtures of Na2SO4 and cobalt sulfate (CoSO4), a corrosion product of the reaction of the blade casing surface with SO3 in the combustion gas. The melting point of the Na2SO4–CoSO4 eutectic is 540°C. Unlike type I, in type II, the partial pressure of SO3 in the gas is critical for the reactions taking place. \n\nlxxii \n\nCobalt-free nickel-base alloys (and coatings) are more resistant to type II hot corrosion than cobalt-base alloys. Resistance to this form of corrosion increases with rising chromium content of the alloy or coating. \n\n###### _Sulfur Corrosion_ \n\nSulfur corrosion, also called sulfidic corrosion or hightemperature sulfur corrosion, is in fact a form of sulfidation at lower temperatures, between 260°C and 540°C. It occurs in carbon steel and low-alloyed steel in contact with sulfurcontaining hydrocarbons. The sulfur content of crude oils varies from practically nil to levels as high as 7% by weight. The main corrosive sulfur compounds in oil processing are hydrogen sulfide and mercaptans, which may be present as such or be formed by decomposition of other sulfur compounds during distillation. \n\nThe relative corrosivity of sulfur compounds generally increases with temperature and reaches its maximum between 375 and 425°C. Depending on the process particulars, corrosion occurs in the form of uniform thinning (01.11.06.05/06/07/08/09), localized attack or erosion corrosion. Maximum rates up to 10 mm/year have been experienced in high-velocity areas. \n\nCorrosion control depends almost entirely on the formation of protective metal sulfide scales that exhibit parabolic growth behavior. In general, nickel and nickel-rich alloys are rapidly attacked by sulfur compounds at elevated temperature, while chromium-containing steels provide excellent corrosion resistance (as does aluminum). The combination of hydrogen sulfide and hydrogen can be particularly corrosive, and as a rule, austenitic stainless steels are required for effective corrosion control. \n\n###### **8. HYDROGEN DAMAGE** \n\nThe term hydrogen damage covers a number of corrosion phenomena in which hydrogen plays the key role. The main forms of hydrogen damage are discussed with reference to their mechanism, appearance, and the conditions (environment) in which the attack occurs. The following forms are discussed in the following, in alphabetical order: high-temperature hydrogen attack; hydride embrittlement; hydrogen blistering; hy"}, {"page": 77, "text": "drogen embrittlement; hydrogen stress cracking. \n\nAll these forms of hydrogen damage result from diffusion of atomic hydrogen into the metal. The atomic hydrogen may originate from corrosion processes or from hot gas mixtures. \n\n\n\n<!-- Start of picture text -->\nelectrolyte<br>atomic hydrogen<br>blowhole filled with blister (or fissure)<br>methane or H2<br><!-- End of picture text -->\n\nFigure 8 Hydrogen damage by hydrogen blistering or by decarburization. From Pludek, Design and corrosion control. Reproduced with permission. \n\nextended period to hydrogen under high pressure and at high temperature (>220°C). Diffusion occurs of atomic hydrogen formed in corrosion processes or by dissociation of molecular hydrogen in a gas stream at the steel surface. At grain boundaries, crystal imperfections, inclusions, discontinuities, and other defects, the atomic hydrogen reacts with the dissolved carbon or with the metal carbides, forming methane: \n\n###### 8H + C + Fe3C → 2CH4 + 3Fe. \n\nBecause of the pressure build-up of the methane in the steel, this results in the formation of intergranular cracks, fissures, and blisters, often extending to the surface of the steel (Fig. 8). \n\nOutwardly, this form of hydrogen damage sometimes indeed greatly resembles the low-temperature blistering discussed further in the following. The decarburization occurring moreover weakens the steel. This process is also known as methane gas embrittlement. \n\nAt sufficiently high temperatures (>540°C), decarburization can also occur at the steel surface, by diffusion of the dissolved carbon to the surface, where methane is then formed with the atomic hydrogen present. In that case, the hydrogen damage causes general decarburization at the surface instead of blistering or cracking in the metal. Microscopically, the decarburization is clearly visible as tiny intergranular cracks parallel to the surface. \n\n###### _Occurrence_ \n\nIn metal, decarburization occurs particularly in areas where stresses are present, for example, near welds. In boilers, decarburization can occur as a result of caustic or acid corrosion (01.01.20.02/03/04/05/06). In addition, this form of damage also occurs in refinery equipment where steel is in contact with hydrogen gas under high pressure and temperature (01.11.20.01/02/03). \n\n###### _Prevention_ \n\n###### **High-Temperature Hydrogen Attack** \n\nHigh-temperature hydrogen attack is also referred to as hot hydrogen attack or decarburization. The latter term is the reverse of carburization, as discussed in the preceding chapter. It occurs in carbon and low-alloyed steels exposed for an \n\nTo prevent hot hydrogen attack, the first step is to select steel containing sufficient chromium and molybdenum. By forming carbides with the carbon, these metals enhance the steel’s resistance to hydrogen. In selecting the material, use may be made of the Nelson Graphs issued by the American Petroleum Institute (API Publication 941). These graphs show \n\nlxxiii \n\nthe correlation bet"}, {"page": 78, "text": "ween alloy composition, temperature, and partial hydrogen pressure with reference to the occurrence of this attack. At combinations of higher temperatures and partial pressures of H2, the successive materials of choice are carbon steel, 0.5 Mo steel, 1 Cr–0.5 Mo steel, 2 Cr–0.5 Mo steel, and 2.25 Cr–1 Mo steel. It will be clear from the previously mentioned that stainless steels with a chromium content of 12% and above and in particular austenitic stainless steels are immune to the occurrence of methane embrittlement. However, because hydrogen diffusion nevertheless occurs in these steels, this may still result in hot hydrogen attack to carbon steel with stainless-steel cladding. \n\n###### **Hydride Embrittlement** \n\nHydride embrittlement refers to the degradation of metals such as magnesium, tantalium, niobium, vanadium, zirconium, titanium, and their alloys in a hydrogen-containing environment. \n\nThe hydrogen may originate from welding work without adequate protection with regard to the environment, a heat treatment, corrosion processes, or a casting operation without a controlled atmosphere. The damage is caused by the formation of a brittle metal hydride (MHx), which precipitates in the metal where it attacks the mechanical properties and initiates cracking. \n\nMaterial stresses accelerate the formation of hydride. As a result, hydride precipitation will continually recur in the stress field at the crack tip, and the crack will continue to penetrate further until the fracture is complete (stress-induced hydride embrittlement). \n\nprocesses diffuses into the steel at ambient temperature. This diffusion then comes to a standstill, similar to hightemperature hydrogen attack, at contaminations and defects in the steel, where the atomic hydrogen is converted into molecular hydrogen (H2). \n\nThis formation of molecular hydrogen is characteristic of hydrogen blistering. The larger hydrogen molecules prevent further diffusion so that the hydrogen gas begins to accumulate locally (Fig. 8). The rising pressure deforms the steel, causing blisters which erode the strength of the structure and lead to its ultimate failure. \n\nThe severity of hydrogen blistering depends on the severity of the corrosion as a source of hydrogen, but even at low corrosion rates, sufficient hydrogen can be formed to cause considerable damage. However, it is a slow process which can be effectively monitored by periodical nondestructive testing, permitting measures to be taken in good time to prevent disastrous failures. \n\nCertain substances, such as sulfides and phosphorous and arsenic compounds, are capable of preventing the recombination of atomic hydrogen to molecular hydrogen at the steel surface and thereby promote the diffusion process. \n\n###### _Occurrence_ \n\nBlistering occurs particularly in steel: \n\n- exposed to acid vapors or effluents containing H2S, CO2, or cyanide, as commonly encountered in oil and gas production and in the petrochemical industry (01.11.20.04, 01.23.20"}, {"page": 79, "text": ".01); \n\n- exposed to pickling liquids used to clean the steel surface; \n\n- exposed to electrolysis (during
