Repository: NDDev-Technocracy-OpenNetwork/hack-2026-nornickel-knot

> **DEPRECATED.** This repository is archived and no longer maintained.
> It is kept read-only for reference; its GDS anchor records
> `lifecycle: archived` under `portfolio:archived-projects`.

# Nornickel Scientific Knot

Живая карта знаний R&D для горно-металлургической отрасли: система превращает архив отчётов, статей, презентаций и экспериментальных материалов в типизированный граф знаний, а затем отвечает на вопросы естественным языком с источниками и страницами первоисточников.

Проект подготовлен командой **Harmonic Labs** для **Норникель AI Hack 2026**, трек **«Научный клубок»**.

File: data/parsed/Материалы конференций/1schlesinger_m_e_extractive_metallurgy_of_copper.json (part 7 of 27)
of copper (pp. 591e606). Montreal: CIM. \n\n- Hoshi, M., Toda, K., Motomura, T., Takahashi, M., & Hirai, Y. (2010). Dryer fuel reduction and recent operation of the flash "}, {"page": 79, "text": "smelting furnace at Saganoseki smelter & refinery after the SPI project. In Copper 2010, Vol. 2: Pyrometallurgy I (pp. 779e791). Clausthal-Zellerfeld, Germany: GDMB. \n\n- Humphris, M. J., Liu, J., & Javor, F. (1997). Gas cleaning and acid plant operations at the Inco Copper Cliff smelter. In C. Diaz, I. Holubec & C. G. Tan (Eds.), NickeleCobalt 97, Vol. III: Pyrometallurgical operations, environment, vessel integrity in high-intensity smelting and converting processes (pp. 321e335). Montreal: CIM. \n\n- Janney, D., George-Kennedy, D., & Burton, R. (2007). Kennecott Utah Copper smelter rebuild: over 11 million tonnes of concentrate smelted. In A. E. M. Warner, C. J. Newman, A. Vahed, D. B. George, P. J. Mackey & A. Warczok (Eds.), Cu2007, Vol. III Book 2: The Carlos Dı´az symposium on pyrometallurgy (pp. 431e443). Montreal: CIM. \n\n- Jones, C. U., Reed, M. E., Fallas, D. E., Cockburn, P. A., Snowden, B., Walker, P. E., & Sims, R. C. (2007). Transforming flash furnace feed and burner stability: optimizing furnace performance and productivity. In A. E. M. Warner, C. J. Newman, A. Vahed, D. B. George, P. J. Mackey & A. Warczok (Eds.), Cu2007, Vol. III, Book 1: The Carlos Dı´az symposium on pyrometallurgy (pp. 357e376). Montreal: CIM. \n\n- Kaur, R., Nexhip, C., Wilson, M., & George-Kennedy, D. (2010). Minor element deportment at the Kennecott Utah copper smelter. In Copper 2010, Vol. 6: Economics, process control, automatization and optimization (pp. 2415e2432). Clausthal-Zellerfeld, Germany: GDMB. \n\n- Kojo, I. V., & Lahtinen, M. (2007). Outokumpu blister smelting processes e clean technology standards. In A. E. M. Warner, C. J. Newman, A. Vahed, D. B. George, P. J. Mackey & A. Warczok (Eds.), Cu2007, Vol. III, Book 1: The Carlos Dı´az symposium on pyrometallurgy (pp. 183e190). Montreal: CIM. \n\nChapter | 6 Flash Smelting \n\n109 \n\n- Ko¨ster, S. (2010). Waste heat boilers for copper smelting applications. In Copper 2010, Vol. 2: Pyrometallurgy I (pp. 879e891). Clausthal-Zellerfeld, Germany: GDMB. \n\n- Larouche, P. (2001). Minor elements in copper smelting and electrorefining, M.Eng thesis. Canada: McGill University. http://digitool.library.mcgill.ca:8881/R/?func¼dbin-jump-full&object_id¼33978. \n\n- Larouche, P., Harris, R., & Wraith, A. (2003). Removal technologies for minor elements in copper smelting. In C. Dı´az, J. Kapusta & C. Newman (Eds.), Copper 2003eCobre 2003, Vol. IV, Book 1: Pyrometallurgy of copper, The Herman Schwarze symposium on copper pyrometallurgy (pp. 385e404). Montreal: CIM. \n\n- Liu, J., Baird, M. H. I., Kenny, P., Macnamara, B., & Vahed, A. (2006). Inco flash furnace froth column modifications. In F. Kongoli & R. G. Reddy (Eds.), Sohn international symposium, Vol. 8: International symposium on sulfide smelting 2006 (pp. 291e302). Warrendale, PA: TMS. \n\n- Liu, J., Vahed, A., Yotingco, R., Macnamara, B., & Warner, A. E. M. (2007). Study of elemental sulfur formation in the fluid bed dryer baghouse. In A. E. M. Warner, C. J. Newman, A. Vahed,"}, {"page": 80, "text": " D. B. George, P. J. Mackey & A. Warczok (Eds.), Cu2007, Vol. III, Book 2: The Carlos Dı´az symposium on pyrometallurgy (pp. 289e299). Montreal: CIM. \n\n- McKenna, K., Newman, C., Voermann, N., Veenstra, R., King, M., & Bryant, J. (2010). Extending copper smelting and converting furnace campaign life through technology. In Copper 2010, Vol. 3: Pyrometallurgy II (pp. 971e986). Clausthal-Zellerfeld, Germany: GDMB. \n\n- McKenna, K., Voermann, N., Veenstra, R., & Newman, C. (2010). High intensity cast cooling element design and fabrication considerations. In Copper 2010, Vol. 3: Pyrometallurgy II (pp. 987e1002). ClausthalZellerfeld, Germany: GDMB. \n\n- Maeda, Y., Inoue, H., Hoshikawa, Y., & Shirasawa, T. (1998). Current operation in Kosaka smelter. In J. A. Asteljoki & R. L. Stephens (Eds.), Sulfide smelting ’98: Current and future practices (pp. 305e314). Warrendale, PA: TMS. \n\n- Marczeski, W. D., & Aldrich, T. L. (1986). Retrofitting Hayden plant to flash smelting. Paper A86e65. Warrendale, PA: TMS. \n\n- Marinelli, J., & Carson, J. W. (1992). Solve solids flow problems in bins, hoppers, and feeders. Chemical Engineering Progress, 88(5), 22e28. \n\n- Miettinen, E., Ahokainen, T., & Eklund, K. (2010). Management of copper flash smelting off-gas line gas flow and oxygen potential. In Copper 2010, Vol. 3: Pyrometallurgy II (pp. 1003e1012). Clausthal-Zellerfeld, Germany: GDMB. \n\n- Molino, L., Diaz, C. M., Doyle, C., Hrepic, J., Slayer, R., Carr, H., & Baird, M. H. I. (1997). Recent design improvements to the Inco flash furnace uptake. In C. Diaz, I. Holubec & C. G. Tan (Eds.), NickeleCobalt 97, Vol. III: Pyrometallurgical operations, environment, vessel integrity in high-intensity smelting and converting processes (pp. 527e537). Montreal: CIM. \n\n- Nagai, K., Kawanaka, K., Yamamoto, K., & Sasai, S. (2010). Development of Sumitomo concentrate burner. In Copper 2010, Vol. 3: Pyrometallurgy II (pp. 1025e1034). Clausthal-Zellerfeld, Germany: GDMB. \n\n- Outotec. (2010). Minerals and metals, copper, flash smelting and flash converting. http://www.outotec.com/ pages/Page____38082.aspx?epslanguage¼EN. \n\n- Parker, K. R. (1997). Applied electrostatic precipitation. London, U.K: Chapman & Hall. \n\n- Queneau, P. E., & Marcuson, S. W. (1996). Oxygen pyrometallurgy at Copper Cliff e a half century of progress. JOM, 48(1), 14e21. \n\n- Reed, M. E., Jones, C. U., Snowdon, B., & Coleman, M. (2010). Clyde-WorleyParsons’ flash furnace feed system: the development cycle. In Copper 2010, Vol. 3: Pyrometallurgy II (pp. 1079e1094). ClausthalZellerfeld, Germany: GDMB. \n\n- Ryan, P., Smith, N., Corsi, C., & Whiteus, T. (1999). Agglomeration of ESP dusts for recycling to plant smelting furnaces. In D. B. George, W. J. Chen, P. J. Mackey & A. J. Weddick (Eds.), Copper 99eCobre 99, Vol. V: Smelting operations and advances (pp. 561e571). Warrendale, PA: TMS. \n\n- Severin, N. W. (1998). Refractory dryout, how can we improve it? Canadian Ceramics, 67(2), 21e23. \n\n- Talja, J., Chen, S., & Mansikka"}, {"page": 81, "text": "viita, H. (2010). Kumera technology for copper smelters. In Copper 2010, Vol. 3: Pyrometallurgy II (pp. 1183e1197). Clausthal-Zellerfeld, Germany: GDMB. \n\nExtractive Metallurgy of Copper \n\n110 \n\nUshakov, K. I., Bochkarev, L. M., Ivanov, A. V., Shurchov, V. P., Sedlov, M. V., & Zubarev, V. I. (1975). Assimilation of the oxygen flash smelting process at the Almalyk plant. Tsvetnye Metally, 16(2), 5e9, (English Translation). \n\nWalker, P., Coleman, M., & Money, G. (2010). Energy efficient and reliable pneumatic conveying solutions at Aurubis. In Copper 2010, Vol. 6: Economics, process control, automatization and optimization (pp. 2517e2526). Clausthal-Zellerfeld, Germany: GDMB. \n\nZanini, M., Wong, D., & Cooke, D. (2009). Quality control improvements in Bessemer matte production at the Vale Inco Copper Cliff smelter. In J. Liu, J. Peacey, M. Barati, S. Kashani-Nejad & B. Davis (Eds.), Pyrometallurgy of nickel and cobalt 2009 (pp. 351e370). Montre´al: CIM. \n\n###### SUGGESTED READING \n\nDavenport, W. G., Jones, D. M., King, M. J., & Partelpoeg, E. H. (2001). Flash smelting, analysis, control and optimization. Warrendale, PA: TMS. \n\nOutotec. (2010). Minerals and metals, copper, flash smelting and flash converting. http://www.outotec.com/ pages/Page____38082.aspx?epslanguage¼EN. \n\n~~Chapter 7~~ \n\n## Submerged Tuyere Smelting: Noranda, Teniente, and Vanyukov \n\nTeniente and Noranda smelting use large, 4e5 m diameter - 14e26 m long, cylindrical furnaces. The furnaces always contain layers of molten matte (70e74% Cu) and slag. Oxygen for concentrate oxidation is provided by blowing enriched air through submerged tuyeres into the molten matte layer. \n\nCueFeeS concentrate is (a) dried and blown into the furnace through 4e6 dedicated submerged tuyeres, or (b) thrown moist (~8% H2O) with flux, recycle materials, and scrap onto the slag surface through an endwall. \n\nThe products of the processes are super high-grade molten matte (72e74% Cu, 3e7% Fe, ~20% S), slag (6e10% Cu, 1200e1250<sup>-</sup> C), and offgas with 20e26 vol.-% SO2 (before dilution). The matte is sent to PeirceeSmith converters for coppermaking, the slag is sent to a Cu recovery process, and the offgas is sent to cooling, dust recovery, and a sulfuric acid plant. \n\nAll or most of the energy for heating and melting the charge comes from Fe and S oxidation: \n\nCuFeS2рsЮ ю O2рgЮ / Cu-Fe-SрlЮ ю SO2рgЮ ю heat (7.1) injected concentrate in injected oxygen-air blast molten matte in offgas in matte=slag bath \n\nNatural gas, coal or coke may be burnt to supplement this heat. \n\nIn 2010, there were three Noranda furnaces and seven Teniente furnaces operating around the world (ICSG, 2010). Operating data for two Noranda and two Teniente furnaces are given in Tables 7.2 and 7.4. \n\nThis chapter describes operation and control of (a) Noranda submerged-tuyere smelting (Sections 7.1e7.4), (b) Teniente submerged-tuyere smelting (Sections 7.5e7.10), and (c) Vanyukov submerged-tuyere smelting (Section 7.11). It then dis"}, {"page": 82, "text": "cusses submerged-tuyere smelting as a whole. \n\n###### 7.1. NORANDA PROCESS (PREVOST, LETOURNEAU, PEREZ, LIND, & LAVOIE, 2007; ZAPATA, 2007) \n\nThe Noranda furnace is a 0.1 m thick horizontal molybdenum steel barrel lined inside e with about 0.5 m of magnesia chrome refractory. Industrial furnaces are ~5 m diameter and 21e26 m long (Table 7.1). They have 54e66 submerged tuyeres (5 or 6 cm diameter) along the length of the furnace (Fig. 7.1). \n\nExtractive Metallurgy of Copper. DOI: 10.1016/B978-0-08-096789-9.10007-1 Copyright - 2011 Elsevier Ltd. All rights reserved. \n\n111 \n\nExtractive Metallurgy of Copper \n\n112 \n\nTABLE 7.1 Teniente and Noranda Smelting Furnaces Around the World (ICSG, 2010) \n\n|.  <br>Smelting<br>furnace type|<br>Location<br>Length -diameter, m|,<br>Annual Cu production,<br>kilotonnes per year|\n|---|---|---|\n|Teniente|Chuquicamata, Chile<br>23-5|~300 from Teniente furnace|\n||Potrerillos, Chile<br>22-5|190|\n||Paipote, Chile<br>14-4|090|\n||Las Ventanas, Chile<br>15-4|130|\n||Teniente, Chile<br>22-5|400 from 2 Teniente furnaces|\n||La Caridad, Mexico<br>21-4.5|~140 from Teniente furnace|\n|Noranda|Noranda, Canada<br>21-5|220|\n||Altonorte, Chile<br>26-5|390|\n||Daye, China|150 from Noranda furnace|\n\n\n\n\n\n<!-- Start of picture text -->\n'Slinger' Offgas<br>belt feed  Riding ring  mouth<br>system<br>Bustle<br>Slag<br>taphole<br>Tuyeres  Matte<br>tapholes<br>Drive<br>mechanism<br><!-- End of picture text -->\n\nFIGURE 7.1 Noranda smelting furnace. \n\nNoranda smelting entails: \n\n- (a) Continuously blowing oxygen-enriched air blast (40 vol.-% O2, 1.6 bar gauge) through submerged tuyeres into the molten matte \n\n- (b) Continuously blowing dried concentrate and blast through five special submerged tuyeres into the matte layer (Antofagasta, Chile) and/or continuously feeding moist concentrate through an endwall onto the slag bath surface (Rouyn-Noranda, Canada) \n\n- (c) Continuously drawing offgas through a large mouth and hood at the top of the furnace \n\n- (d) Intermittently tapping matte and slag through submerged tapholes. \n\nFlux, reverts, scrap, and coal/coke are also thrown onto the top of the slag. Molten converter slag is also occasionally recycled through the Noranda furnace mouth. \n\nThe blast tuyeres are periodically cleared by breaking blockages with a steel bar. This ensures an even flow of blast. A Gaspe´ puncher is used (Heath and Sherwood, 2011; Fig. 7.2). \n\nChapter | 7 Submerged Tuyere Smelting: Noranda, Teniente, and Vanyukov \n\n113 \n\nTABLE 7.2 Operating Details of Two Noranda Smelting Furnaces (Yves Prevost, Personal Communication, 2010; Zapata, 2007) \n\n|.  <br>Personal Communication, 201<br>Smelter|<br>0; Zapata, 2007)<br>Noranda, Canada|,<br>Altonorte, Chile|\n|---|---|---|\n|Startup date|1973|2002|\n|Furnace details<br>|||\n|Length-diameter, m|21.3-5.1|26.4-5.3|\n|Slag layer thickness, m|0.3e0.6|0.5|\n|Matte layer thickness, m|0.9e1.15|1.2|\n|Active slag tapholes<br>|1<br>|1|\n|Active matte tapholes|1|2|\n|Auxiliary burners|0|2 (natural gas)|\n|C"}, {"page": 83, "text": "ampaign life, years|2.5|2.5|\n|Tuyere details|||\n|Tuyeres (total)|54|61|\n|Diameter, cm|5.4|6.4|\n|Active air blast tuyeres|44|47|\n|Concentrate injection tuyeres|0|5|\n|Type of charge|100% to top of bath|95% thru tuyeres, 5%<br>to top of bath|\n|Feed, t/day (dry basis)|||\n|New concentrate|1900e2200 (~28% Cu)|3000 (37% Cu)|\n|Silica fux|200e300|200|\n|Slag concentrate|80e260|250 (37% Cu)|\n|Recycle dust|50e75юconverter dust|40 Noranda|\n|Reverts|140e440|120e140|\n|Other|0e64 liquid converter slag|Solid converter slag|\n|Tuyere blast details|||\n|Vol.-% O2|38e42|37e40|\n|Flowrate per tuyere,<br>|18.4e27.3|20e22|\n|Nm<sup>3</sup>/minute|||\n|Products, tonnes/day|||\n|Matte, tonnes/day|700e900 (71e72% Cu;|1350 (74% Cu, 3.5% Fe)|\n||3e5% Fe)||\n|Slag, tonnes/day|1300e1500 (3e4% Cu)|1350 (6% Cu)|\n|Mass% SiO2/mass% Fe|0.6e0.8|0.7|\n|Cu recovery, Noranda slag|Solidifcation/fotation|Solidifcation/fotation|\n|Cu recovery, converter slag|Molten, to Noranda|Solid to Noranda furnace,|\n||converter or Noranda|15e20% Cu|\n||smelting furnace||\n|Offgas, thousand Nm<sup>3</sup>/hour|125e140 (before dilution)|72|\n|<br>Vol.-% SO2, leaving furnace|15e20 (before dilution)|20e25|\n|<br>(wet)|||\n|Dust production, t/day|70e100|40|\n|Matte/slag/offgas T, <sup>-</sup>C|1210/1230/1300|1230/1220/1200|\n|Hydrocarbon consumption,|1e2 coal if needed;|5e10 metallurgical coke|\n|kg/tonne of charge|349 oxygen|in solid charge|\n\n\n\nExtractive Metallurgy of Copper \n\n114 \n\n\n\nFIGURE 7.2 Sketch of automatic Gaspe´ tuyere puncher for clearing Noranda and Teniente blast input tuyeres (Heath and Sherwood, 2011). It automatically positions itself exactly in front of the tuyeres. It then pushes the three punch-rods through tuyeres to clear frozen blockages. \n\nThe furnace is equipped with a rotation mechanism. It is used to correctly position the tuyere tips in the molten matte layer and to roll the tuyeres above the liquids during maintenance and repair. It also automatically rolls the tuyeres above the liquids in the event of a power failure or other emergency. \n\n###### 7.2. REACTION MECHANISMS \n\nThe reaction mechanisms in the Noranda furnace are: \n\n- (a) Sulfide concentrate is blown into the matte layer or thrown by slinger belt onto the slag surface \n\n- (b) The concentrate particles enter the matte layer where they melt and are oxidized by tuyere O2 \n\n- (c) Fe oxides from the oxidation react with SiO2 flux to form slag, which rises to the top of the bath \n\n- (d) SO2 from the oxidation rises through the bath and leaves the furnace along with N2 from the tuyere blast and CO2 and water vapor from hydrocarbon combustion. \n\nOther parts of the charge, such as scrap, sludges, and recycle materials, melt and undergo oxidation and slagging. Oxides rise to the slag layer while copper and precious metals (mostly from scrap) descend and join the matte layer. \n\n###### 7.2.1. Separation of Matte and Slag \n\nMatte and slag are intimately mixed in the tuyere region. They are allowed to separate in a quiet tuyere-free zone at the ta"}, {"page": 84, "text": "phole end of the furnace (Fig. 7.1). Matte falls, \n\nChapter | 7 Submerged Tuyere Smelting: Noranda, Teniente, and Vanyukov \n\n115 \n\nTABLE 7.3 Impurity Distribution During Noranda Smelting (Harris, 1999) \n\n|. <br>Element|<br>% to matte|<br>% to slag|,<br>% to offgas|\n|---|---|---|---|\n|As|8|12|80|\n|Bi|9|12|79|\n|Ni|77|22|1|\n|Pb|13|13|74|\n|Sb|15|31|54|\n|Zn|6|84|10|\n\n\n\nSO2/N2 gas rises, and slag forms a top layer dilute enough in Cu for tapping from the furnace. It contains ~6% Cu, 30% dissolved and 70% as entrained matte. It is tapped from the furnace, and sent for Cu recovery by solidification/comminution/flotation (Chapter 11). \n\n###### 7.2.2. Choice of Matte Grade \n\nThe Noranda process was initially conceived as a direct-to-copper smelting process. The furnace at Noranda produced molten copper from 1973 to 1975. It was switched to highgrade matte production to (a) lower impurity levels in the smelter’s anode copper and (b) increase smelting rate. Noranda furnaces now produce super-high (70e74% Cu), lowsulfur (~20% S) matte. This maximizes SO2 production in the continuous smelting furnace and minimizes SO2 production in discontinuous PeirceeSmith converters, maximizing SO2 capture as sulfuric acid. \n\n###### 7.2.3. Impurity Behavior \n\nTable 7.3 describes impurity behavior during Noranda smelting. It shows that harmful impurities report mainly to slag and offgas. Most As, Bi, Pb, and Sb can be removed from the Cu circuit by not recycling offgas solids (recovered dust) to smelting or converting. \n\n###### 7.2.4. Scrap and Residue Smelting \n\nThe feed to the Noranda furnace at Noranda, Quebec includes 10ю% end-of-use scrap (Coursol, Mackey, Prevost, & Zamalloa, 2007). The scrap includes precious metal and copper-containing slags, ashes, residues (up to 14% moisture), precious metal catalysts, wire cables, jewelry, telephone scrap, automobile parts, and precious metal computer and electronic scrap. However, recycling of beryllium (a potential carcinogen) and radioactive materials are strictly forbidden. \n\nTuyere-blast stirring in the Noranda furnace rapidly melts these materials and causes their precious metals and Cu to be rapidly absorbed in matte. Also, the high temperature \n\nExtractive Metallurgy of Copper \n\n116 \n\nand intensity of smelting cause potentially harmful organic compounds to be oxidized completely to CO2 and H2O. \n\n###### 7.3. OPERATION AND CONTROL \n\nNoranda smelting is started by heating the furnace with hydrocarbon burners. Molten matte is then poured in through the furnace mouth (tuyeres elevated). Once a meter or so of molten matte is in place, the tuyere blast is started and the tuyeres are rolled into the molten matte to begin oxidation and heat generation. Concentrate and flux feeding is then started and normal smelting is begun. About a week is taken to heat the furnace, provide the molten matte, and attain full production. \n\nThe initial molten matte is prepared by melting matte pieces or high-Cu concentrate in a converter or unused"}, {"page": 85, "text": " furnace in the smelter. Smelting is terminated by inserting hydrocarbon burners into the furnace, stopping smelting, and pouring slag then matte out the furnace mouth. \n\n###### 7.3.1. Control (Zapata, 2007) \n\nOnce steady operation has been reached, the furnace is controlled to: \n\n- (a) Smelt concentrates, scrap, and other metal-bearing solids at the company’s prescribed rates \n\n- (b) Produce matte and slag of prescribed composition and temperature \n\n- (c) Maintain prescribed depths of matte and slag in the furnace. \n\nMatte composition is controlled by adjusting the ratio of oxygen input in the blast to the rate of solid feed input. Increasing this ratio increases matte grade (by increasing Fe and S oxidation) and vice versa. It is often altered by adjusting solid feed input rate at a constant O2-in-blast injection rate. This gives constant-rate SO2 delivery to the sulfuric acid plant. \n\nMatte/slag temperature (1200e1250<sup>-</sup> C) is controlled by altering the ratio of hydrocarbon combustion rate to solid feed input rate. The ratio is increased to raise temperature and vice versa. It is altered by adjusting coal/coke feed rate and natural gas combustion rate. Matte/slag temperature may also be controlled by adjusting the N2/O2 ratio of the blast. \n\nSlag composition is controlled by adjusting the ratio of flux input rate to solid feed input rate. The target SiO2/Fe ratio is ~0.7. \n\nIn addition, the mix of metal-bearing solid feed to the furnace is controlled to keep impurity levels in the matte below pre-set values. This is done to avoid excessive impurity levels in the anodes produced by the smelter. \n\nFeed rates and O2 input rate are monitored continuously. Matte samples are taken every hour (analyses being returned 15 min later), and slag samples every two hours. Bath temperature is monitored continuously with optical pyrometers (Fig. 7.3) sighted through two tuyeres. \n\nMatte and slag depths are monitored hourly with a 2.5 cm diameter vertical steel bar. This is done to (a) ensure that there is enough matte above the tuyeres for efficient O2 utilization, and (b) produce an even blast flow by maintaining a constant static liquid pressure at the tuyere tips. The depths are adjusted by altering matte and slag tapping frequency. \n\nChapter | 7 Submerged Tuyere Smelting: Noranda, Teniente, and Vanyukov \n\n117 \n\n\n\n<!-- Start of picture text -->\nSteel<br>Refractory<br>Matte bath<br>Air-oxygen<br>     blast<br>O2+N2 Tuyere punching path<br>Tuyere Flap valve<br>opended by<br>punchig<br>Matte bath Periscope:drops<br>autom actically<br>for tuyere<br>punching Radiation to<br>computer for<br>Fiber optic cable interpretation as<br>sighted on  temperature<br>molten matte<br><!-- End of picture text -->\n\nFIGURE 7.3 Schematic of in-tuyere optical pyrometer. Its main component is an optical fiber, which transmits a color image of in-furnace matte to a distant computer for temperature interpretation. Its other key component is a periscope optical fiber holder,"}, {"page": 86, "text": " which automatically lowers when the Gaspe´ puncher moves into position to punch this tuyere. Industrially, ball valves (Heath and Sherwood, 2011) are used instead of simple flap valves to prevent blowback. \n\n###### 7.4. PRODUCTION RATE ENHANCEMENT \n\nThe smelting rate of the furnace near Antofagasta, Chile has more than doubled since 2003. Most of the increase has been due to increased furnace blowing availability, now over 90%. This in turn is the result of improved control over matte and slag compositions and temperatures, and better taphole dependability, which improves control over matte and slag depths (Zapata, 2007). \n\n###### 7.5. TENIENTE SMELTING \n\nTeniente smelting shares many features with Noranda smelting (Carrasco, Bobadilla, Duarte, Araneda, & Rubilar, 2007; Moyano, Rojas, Caballero, Font, Rosario, & Jara, 2010). It: \n\n- (a) Uses a cylindrical furnace with submerged tuyeres (Fig. 7.4) \n\n- (b) Blows oxygen-enriched air through the tuyeres into molten matte \n\n- (c) Feeds dry concentrate through dedicated tuyeres \n\n- (d) (Sometimes) charges moist concentrate onto its matte/slag surface \n\n- e \n\n- (e) Produces high-Cu, low Fe, low S matte, which it sends to Peirce Smith converting for coppermaking (i.e. Fe and S oxidation). \n\n- Table 7.4 gives operating details of two Teniente smelting furnaces. \n\n###### 7.5.1. Seed Matte \n\nTeniente smelting evolved from smelting concentrates in PeirceeSmith converters (Chapter 8). Early Teniente smelting always included molten matte from another smelting furnace in the charge. This is now rare. \n\nExtractive Metallurgy of Copper \n\n118 \n\n\n\n<!-- Start of picture text -->\nFlux, solid recycles &<br>Offgas ~20% SO2<br>(optionally) moist<br>concentrate (8% H2O)<br>Dry concentrate<br>and air<br>Slag<br>~8% Cu  Liquid level<br>Settling zone<br>Super high grade<br>matte, 72-74% Cu<br>Oxygen-enriched air<br>Removable sections<br>for tuyere repairs  Dry concentrate  (~40% O2) tuyeres<br>injection tuyeres<br><!-- End of picture text -->\n\nFIGURE 7.4 Schematic of Teniente smelting furnace, ~20 m long. \n\nTeniente furnaces have proven to be successful stand-alone smelting units, and molten matte is no longer needed. This has permitted shutdown of the reverberatory furnaces that formerly supplied Teniente furnaces with matte. \n\n###### 7.6. PROCESS DESCRIPTION \n\nTeniente furnaces are 4e5 m diameter and 14e23 m long. The furnace barrels are steel, e ~0.05 m thick, lined with about 0.5 m of magnesia chrome refractory. The furnaces have 35e50 tuyeres (5 or 6 cm diameter) along 65% of their length. The remaining 35% of the furnace length is a quiet settling zone. \n\nAll Teniente furnaces blow dry concentrate into the furnace through four or six dedicated tuyeres (Moyano et al., 2010; Rosales, Font, Fuentes, Moyano, Rojas, Caballero, & Mackay, 2010). Flux, recycle materials and (sometimes) moist concentrate are charged onto the matte/slag surface. Reactions are similar to those in the Noranda furnace. The principal products of t"}, {"page": 87, "text": "he process are molten matte (72e74% Cu, 3e7% Fe, ~21% S), molten Fe-silicate slag (6e10% Cu), and offgas (~25 vol.-% SO2). \n\n###### 7.7. OPERATION (MOYANO ET AL., 2010) \n\nTeniente smelting is begun by: \n\n- (a) Preheating the furnace with hydrocarbon burners \n\n- (b) Charging molten matte to the furnace (with tuyeres elevated) \n\n- (c) Blowing oxygen-enriched air through the tuyeres \n\n- (d) Rotating the tuyeres into the molten matte \n\n- (e) Starting normal feeding of concentrate, flux, and recycles. \n\nFeed rates are then gradually increased until full production is attained. Startup to full production takes about one week. \n\nThe initial charge of matte comes from another furnace in the smelter e a reverberatory, flash, or electric slag cleaning furnace. In smelters without another furnace, the initial molten matte is prepared by melting matte pieces or high-grade concentrate in a converter or other unused furnace. \n\nChapter | 7 Submerged Tuyere Smelting: Noranda, Teniente, and Vanyukov \n\n119 \n\nTABLE 7.4 Mechanical and Operating Details of Teniente Smelting Furnaces at Caletones, Chile and Chuquicamata, Chile (2010). Data Courtesy of Codelco \n\n|.    <br>Caletones, Chile and Chuquicam|<br>ata, Chile (2010). Data Co<br>Codelco|<br>urtesy of Codelco<br>Codelco|\n|---|---|---|\n|Smelter|Caletones, Chile|Chuquicamata, Chile|\n|Startup date|1989|2003|\n|Furnace details, inside brick<br>|||\n|Length-diameter, m|21.1-4.2|22-5|\n|Slag layer thickness, m<br>|0.45e0.75|0.9e1.0|\n|Matte layer thickness. m|0.9e1.2|1.0e1.2|\n|Active slag tapholes|1|1|\n|Active matte tapholes|2|1|\n|Temperature measurement|0||\n|Auxiliary burners|0|0|\n|Time between tuyere line repairs|3/4year|1.5 years|\n|Time between complete re-lines<br>|1.5 years<br>|1.5 years<br>|\n|Refractory consumption|13,500 kg/campaign|1.8 kg per tonne of Cu|\n|Tuyere details|||\n|Tuyeres (total)|48|55|\n|Diameter, cm|6.35|6.35|\n|Active air blast tuyeres|43 (operating 34)|49|\n|Concentrate injection tuyeres|5|6|\n|Feed, tonnes/day (dry basis)<br>|||\n|Dry concentrate through tuyeres|2100|2200e2500|\n|%Cu in dry concentrate|26e28|30e33|\n|Quartz fux|160e220|150e200|\n|%SiO2in fux|94.5e98.4|90|\n|Other|264e300 solid reverts|400e600 solid reverts|\n||0e75 molten slags|0e50 Teniente or fash|\n|||furnace dust|\n|Tuyere blast details|||\n|Flowrate per tuyere<br>|20e27 Nm<sup>3 </sup>per minute|18e22 Nm<sup>3 </sup>per minute|\n|Vol.-% O2|35e38<br>|39e42<br>|\n|Oxygen consumption per tonne|310e330 kg industrial|210 kg|\n|per tonne of concentrate|oxygen, 95.5% O2||\n|Products, tonnes/day|||\n|Matte, tonnes/day|801e909 (72e74% Cu)|990e1150 (72e74% Cu)|\n|Slag, tonnes/day|1600e1900, 6e10% Cu|1550e1800 (6e10% Cu)|\n|<br>Mass% SiO2/mass% Fe<br>|0.57<br>|0.66e0.68<br>|\n|Cu-from-slag recovery method|Slag cleaning furnace|Electric slag cleaning fce|\n|<br>Cu recovery, converter slag|<br>Recycle to Teniente fce|<br>Electric slag cleaning fce|\n|Vol.-% SO2, leaving furnace|25.5e26.4|25|\n|Matte/slag/offgas temps, <sup>-</sup>C<br>|1220/1240/1250|1220/1240/125"}, {"page": 88, "text": "0|\n|Hydrocarbon fuel|0|0|\n\n\n\nExtractive Metallurgy of Copper \n\n120 \n\n###### 7.8. CONTROL (MORROW & GAJAREDO, 2009; MOYANO ET AL., 2010) \n\nSteady operation of a Teniente furnace consists of: \n\n- (a) Continuous injection of dried concentrate and air through four to six dedicated submerged tuyeres \n\n- (b) Continuous blowing of oxygen-enriched air (~40 vol.-% O2) through submerged tuyeres \n\n- (c) Continuous surface charging of flux and solid recycle materials onto the bath surface \n\n- (d) Continuous withdrawal of offgas \n\n- (e) Intermittent tapping of matte and slag through submerged tapholes \n\n- (f) Occasional recycling of molten converter matte through the furnace mouth. \n\nThe operation is controlled to (a) produce matte and slag of specified compositions and temperature and (b) protect the furnace refractories, while smelting solid feed at a specified or maximum rate. \n\n###### 7.8.1. Temperature Control \n\nLiquid temperature is measured by optical pyrometers through two of the tuyeres or onto the slag tapping stream. Slag temperature (~1240<sup>-</sup> C) is controlled by adjusting revert feed rates and blast oxygen enrichment level. Reducing the enrichment means that more N2 is input, which acts as a coolant. Temperature is typically controlled within about - 20<sup>-</sup> C. \n\n###### 7.8.2. Slag and Matte Composition Control \n\nMatte and slag compositions are measured by on-site X-ray analysis. Results are available 15e120 minutes after a sample is taken. \n\nSlag composition is controlled by adjusting flux feed rate. It is controlled to an SiO2/Fe ratio of 0.65. This, plus good temperature control gives a slag Fe3O4 content of 15e20%, which maintains a protective (but not excessive) layer of solid magnetite on the furnace refractory. \n\nMatte grade is controlled by adjusting the ratio of total O2 input to concentrate feed rate. This ratio controls the degree of Fe and S oxidation, hence matte composition. \n\n###### 7.8.3. Matte and Slag Depth Control \n\nMatte and slag depths are measured frequently by inserting a steel bar vertically from above. Matte depth is controlled to give ~0.5 m of matte above the tuyeres. This ensures efficient use of tuyere O2. \n\nHeights of matte and slag above the tuyeres are also controlled to be as constant as possible. This gives a constant static pressure of liquid above the tuyeres, hence a constant flow of blast. The heights are kept constant by adjusting matte and slag tapping frequencies. \n\n###### 7.9. IMPURITY DISTRIBUTION \n\nTable 7.5 shows impurity behavior during Teniente smelting. As with Noranda smelting, As, Bi, Pb, Sb, and Zn are largely removed in slag and offgas. Se is removed less efficiently. \n\nChapter | 7 Submerged Tuyere Smelting: Noranda, Teniente, and Vanyukov \n\n121 \n\nTABLE 7.5 Impurity Distribution During Teniente Smelting (Harris, 1999) \n\n|. <br>Element|<br>% to matte|<br>% to slag|,<br>% to offgas|\n|---|---|---|---|\n|As|6|7|87|\n|Bi|23|40|37|\n|Ni|80|19|1|\n|Pb|22|25|53|\n|Sb|19|30|51|\n|Se|58|39|1|\n|Zn"}, {"page": 89, "text": "|11|85|4|\n\n\n\nTeniente impurity removal appears to be slightly less effective than Noranda impurity removal (Table 7.3). This may, however, be due to differences in furnace feeds and measurement techniques. \n\n###### 7.10. DISCUSSION \n\n###### 7.10.1. Super-high Matte Grade and SO2 Capture Efficiency \n\nNoranda and Teniente smelting oxidize most of the Fe and S in their concentrate feed. e This is shown by the super high-Cu grade (72 74% Cu) of their product matte. Extensive S oxidation is advantageous because continuous smelting furnaces capture SO2 more efficiently than discontinuous batch converters. \n\nTeniente and Noranda smelting gain this SO2 advantage from the violent stirring created by submerged injection of blast. The stirring dissolves and suspends magnetite in slag, preventing excessive deposition on the furnace refractories even under the highly oxidizing conditions of super high-grade matte production. \n\n###### 7.10.2. Campaign Life and Hot Tuyere Repairing \n\nThe campaign lives of Teniente and Noranda furnaces are one to two years. Refractory wear in the tuyere region is often the limiting factor. \n\nMost Teniente furnaces mount their tuyeres in four detachable panels (Carrasco et al., 2007; Guzman, Gomez, & Silva, 2007). These panels can be detached and replaced without cooling the furnace. This significantly improves furnace availability. \n\n###### 7.10.3. Furnace Cooling \n\nChapters 6 and 9 show that flash and vertical lance furnaces need to be cooled by many copper water-jackets and sprays. Teniente and Noranda furnaces use very little water cooling due to their simple barrel design and submerged oxidation reactions. This cooling simplicity is a significant advantage. \n\nExtractive Metallurgy of Copper \n\n122 \n\n###### 7.10.4. Offgas Heat Recovery \n\nTeniente and Noranda furnaces cool their offgases by water evaporation rather than by heat recovery boilers. \n\nImproved smelting control and increased waste heat boiler reliability may make heat recovery boilers economic for future Teniente and Noranda furnace retrofits. The steam will be especially valuable for steam drying of tuyere-injection concentrates and heap leach lixiviants. \n\n###### 7.11. VANYUKOV SUBMERGED-TUYERE SMELTING \n\nVanyukov smelting is performed in stationary, submerged-tuyere furnaces (Fig. 7.5). It was developed in the former Soviet Union. It is still used by one Kazakh smelter (Balkash) and two Russian smelters (Norilsk Copper, Sredneuralsk), usually in a smelter complex along with other types of furnaces, e.g. reverberatory, electric and blast furnaces (ICSG, 2010). Operating data for Vanyukov furnaces is provided in Table 7.6. \n\nThe process entails (Tarasov & Paretsky, 2003): \n\n- (a) Charging moist concentrate (up to 8% H2O), reverts, flux, and occasionally lump coal through two roof ports (Fig. 7.5) \n\n- (b) Blowing oxygen-enriched air (50e95 vol.-% O2, 9 bar gauge) into the molten slag layer through tuyeres on both sides of the furnace. The tuyeres are located ~0.5 m "}, {"page": 90, "text": "below the slag surface. \n\nSmelting is continuous. The furnace always contains layers of molten matte and slag. The smelting reactions are similar to those in Noranda and Teniente smelting furnaces. Matte and slag are tapped intermittently through tapholes at opposite ends of the furnace. Weirs are provided to give quiet matte/slag separation near the slag taphole. \n\nMatte grade is 45e74% Cu, and slag Cu content is 0.7e2%. The offgas strength is 25e40 vol.-% SO2, depending upon blast oxygen enrichment and hydrocarbon combustion rate. \n\nUnlike the rotatable Noranda and Teniente furnaces, the Vanyukov furnace is stationary. The advantages of this are a directly connected gas collection system and no moving parts. The disadvantage is that the Vanyukov furnace cannot lift its tuyeres above the slag for maintenance and repair or in a blower emergency. This may be the reason that the process is not more widespread. \n\n\n\n<!-- Start of picture text -->\nGas Uptake<br>Charge Charge<br>Burner Burner<br>Water-<br>jacket<br>Tuyeres Sla<br>Skimn<br>Tuyeres Tapping Slag Hol<br>Slag Hole<br>Matte Matte<br><!-- End of picture text -->\n\nFIGURE 7.5 End view and side view of Vanyukov matte smelting furnace. \n\nChapter | 7 Submerged Tuyere Smelting: Noranda, Teniente, and Vanyukov \n\n123 \n\nTABLE 7.6 Operating Details of Vanyukov Furnaces at Norilsk, Siberia and Sredneuralsky, Urals, 2003 (Ramachandran et al., 2003; Tarasov & Paretsky, 2003) \n\n|.    <br>Sredneuralsky, Urals, 2003 (Ramachand<br>Smelter|, <br>ran et al., 2003; Tarasov<br>Norilsk Copper|<br>& Paretsky, 2003)<br>Sredneuralsky|\n|---|---|---|\n|Number of Vanyukov furnaces|3|1|\n|Copper production, tonnes per year<br>||35,000|\n|Furnace volume, inside brick, m<sup>3</sup><br>|36; 39; 6|35|\n|Campaign life, years|5; 5; 4|5|\n|Feed details<br>|||\n|Concentrate composition|||\n|%Cu|19e23|13e15|\n|%Fe|36e40|26e30|\n|%S|28e34|35e39|\n|Flux as % of concentrate|18/17/e|13|\n|Fuel type|Natural gas|Natural gas|\n|Blast details|||\n|Number of operating tuyeres|~16|~16|\n|Tuyere diameter, cm<br>|~2|~2|\n|Vol.-% O2in blast|75; 75; 94|65|\n|Blast temperature|Ambient|Ambient|\n|Production details|||\n|Operating temperature, <sup>o</sup>C|1320; 1320; 1250|1280|\n|Matte composition|||\n|%Cu|65; 55; 74|45|\n|%Fe|8; 13; 3|30|\n|%S|24; 24; 22|25|\n|% Cu recovery to matte|97.3|96.2|\n|Slag composition|||\n|%Cu|1.2; 0.9; 2.0|0.7|\n|%Fe<br>|48; 45; 25<br>|30<br>|\n|%SiO2|29; 29; 35|32|\n|%CaO<br>|2; 2; 8|3|\n|Offgas production, thousand Nm<sup>3</sup>/hour<br>|75; 50; 6|35|\n|Vol.-% SO2in offgas|40; 35; e|25|\n|Temperature, <sup>-</sup>C|1300; 1300; 1300|1290|\n|Dust production, % of solid charge|0.5; 0.7; 0.6|0.9|\n|Fuel (gas) requirement|2e3% of total heat|1e2% of total heat|\n||requirement|requirement|\n\n\n\n###### 7.12. SUMMARY \n\nTeniente and Noranda smelting are submerged-tuyere smelting processes. They oxidize Fe and S by blowing oxygen-enriched air through submerged tuyeres into a matte-slag bath. The principal product is super high-grade matte, 72e74% Cu. \n\nBoth"}, {"page": 91, "text": " use horizontal refractory-lined cylindrical furnaces with a horizontal line of submerged tuyeres. The furnaces are rotatable so that their tuyeres can be rolled out of the liquids when blowing must be interrupted. \n\nExtractive Metallurgy of Copper \n\n124 \n\nConcentrate feed is dried and blown into the matte-slag bath through dedicated tuyeres or charged moist onto the bath surface. Tuyere injection is increasing due to its even concentrate and heat distributions, high thermal efficiency and small dust evolution. \n\nSubmerged blowing of blast causes violent stirring of the matte/slag bath. This results in rapid melting and oxidation of the furnace charge. It also prevents excessive deposition of solid magnetite in the furnace even under highly oxidizing conditions. The violent stirring also permits extensive smelting of scrap and reverts. \n\nTeniente and Noranda smelting furnaces account for about 15% of world copper smelting (Diaz, 2010). They are the dominant smelting method in Chile and are used in several other countries. Installation rate has slowed appreciably during the last decade. \n\nA third submerged tuyere copper smelting technology is Vanyukov smelting. It uses stationary furnaces and is used in Russia and Kazakhstan. \n\n###### REFERENCES \n\n- Carrasco, C., Bobadilla, J., Duarte, G., Araneda, J., & Rubilar, S. (2007). Evolution of the Teniente converter e Caletones smelter. In A. E. M. Warmer, C. J. Newman, A. Vahed, D. G. George, P. J. Mackey & A. Warczok (Eds.), CoppereCobre 2007, Vol. III Book 2: The Carlos Diaz symposium of pyrometallurgy (pp. 325e337). Montreal: CIM. \n\n- Coursol, P., Mackey, P. J., Prevost, Y., & Zamalloa, M. (2007). Noranda process reactor at Xstrata copper e impact of minor slag components (CaO, Al2O3, MgO, ZnO) on the optimum %Fe/SiO2 in slag and operating temperature. In A. E. M. Warmer, C. J. Newman, A. Vahed, D. G. George, P. J. Mackey & A. Warczok (Eds.), CoppereCobre 2007, Vol. III Book 2: The Carlos Diaz symposium of pyrometallurgy (pp. 79e93). Montreal: CIM. \n\n- Diaz, C. M. (2010). Copper sulphide smelting: past achievements and current challenges. Copper 2010, Vol. 7: Plenary, recycling, mineral processing, posters. Clausthal-Zellerfeld, Germany: GDMB. 2543e2562. \n\n- Guzman, G., Gomez, Z., & Silva, A. (2007). Automatic flux feeding into El Teniente converter. In A. E. M. Warmer, C. J. Newman, A. Vahed, D. G. George, P. J. Mackey & A. Warczok (Eds.), CoppereCobre 2007, Vol. III Book 2: The Carlos Diaz symposium on pyrometallurgy (pp. 301e313). Montreal: CIM. \n\n- Harris, C. (1999). Bath smelting in the Noranda process reactor and the El Teniente process converter compared. In D. B. George, W. J. Chen, P. J. Mackey & A. J. Weddick (Eds.), Copper 99eCobre 99, Vol. V: Smelting operations and advances (pp. 305e318). Warrendale, PA: TMS. \n\n- Heath and Sherwood. (2010). Gaspe´ tuyere puncher.
