Repository: NDDev-Technocracy-OpenNetwork/hack-2026-nornickel-knot

> **DEPRECATED.** This repository is archived and no longer maintained.
> It is kept read-only for reference; its GDS anchor records
> `lifecycle: archived` under `portfolio:archived-projects`.

# Nornickel Scientific Knot

Живая карта знаний R&D для горно-металлургической отрасли: система превращает архив отчётов, статей, презентаций и экспериментальных материалов в типизированный граф знаний, а затем отвечает на вопросы естественным языком с источниками и страницами первоисточников.

Проект подготовлен командой **Harmonic Labs** для **Норникель AI Hack 2026**, трек **«Научный клубок»**.

File: data/parsed/Материалы конференций/4th International Symposium on High-Temperature Metallurgical Processing.json (part 7 of 36)
of the compositional triangle and forms an island of homogenous phase region instead. In order to overcome this problem, a new model, which is the so-called the mass triangle model, is proposed by Chou [21]. Detailed discussions about this method can be found in reference. This model can use the limited data on the boundary of the homogenous region to calculate the properties within it. The advantage of this model is its flexibility to use limited experimental data within the homogenous phase region to predict the physical chemical properties at any point within the region. It has earlier been proved that the mass triangle model had been successfully used to calculation of properties in the system with a limited solubility area [22-24]. \n\nAs shown in Figure 7, The selected area of CaO-5%MgO-Al203-Si02 slag in the present work has a limited homogenous phase region of liquid phase at 1823K, which the liquidus isotherms was predicated by FACTSAGE software. Based on the experimental data within this region, the mass triangle model is used to calculate density with only density information on the boundary of the homogenous phase region. Five density contour lines were calculated and shown in as open points in Figure 7. The experimental data are also shown in the same Figure as markers. It can be seen from this Figure that the calculated density agrees with the experimental data in the limited solubility area. And the present work reflected that the density decreases with the mass ratio of CaO/Al203 increasing at the same levels of SiЫ2 content which is mentioned above. Thus, the overall trend that the effects of component content on the density is in agreement with the experimental observation. Our calculation in \n\n100 \n\nthe present work clearly indicates that the mass triangle model is working well. \n\n\n\n<!-- Start of picture text -->\n0.00—40.00 Si02 (wt. %)<br><!-- End of picture text -->\n\n0.00—40.00 Si02 (wt. %) Figure 6 Schematic diagram of Chou model Figure 7 Predicted iso-density at 1823K in for a ternary system with miscibility gap CaO-5%"}, {"page": 80, "text": "MgO-Al203-SiC>2 with low silica \n\n###### **Conclusions** \n\n(1). The densities of CaO-5%MgO-Al203-SiC>2 slag with low silica were measured by the Archimedean method in the temperature range from 1723K to 1823K. The density was found to decrease approximately linearly with an increasing temperature, as expect. \n\n(2). The effects of the mass ratio of CaO/Al2C>3 and optical basicity with different SiC>2 content at 1823K were investigated. The results indicated that both the mass ratio of CaO/Al2C>3 and the optical basicity had influence on the density of slag. The results demonstrated that the density decrease with the mass ratio of CaO/Al203 increasing. The trend that density changes with the optical basicity in the slag was the same as the trend that density changes with the mass ratio of CaO/Al2C>3. \n\n(3). Density of the selected limited homogenous phase region of CaO-5%MgO-Al203-SiC>2 slag with low silica was calculated. And the mass triangle model is working well. \n\n###### **Acknowledgments** \n\nThanks to the National Natural Science Foundation of China (NSFC) under Contract No.50874072 for their kind financial support. We also wish to acknowledge support by Program for Changjiang Scholars and Innovative Research Team in University (No.IRT0739) and Science and Technology Commission of Shanghai Municipality (11DZ2283400). \n\n###### **Reference** \n\n- [1] H. Winterhager, L. Greiner and R. Kammel, _Investigations of the density and electrical conductivity of melt s in the system CaO-AljD'3-SiC'2 and CaO-MgO-Al203-Si02,_ (Cologne: Westdeutscher Verlag, 1966) \n\n- [2] L.R. Barett and A.G. Thomas, \"Surface tension and density measurements on molten glass in the CaO-Al203-Si02 system\" _J. Glass Technol,_ 43(1959), 179. \n\n- [3] P. Courtial and D.B. Dingwell, \"Nonlinear composition dependence of molar volume of melts in the CaO-Al203-SiC>2 system\". _Geochim. Cosmochim. Acta,_ 59(1995), 3685-3695. \n\n101 \n\n- **[4] V.D. Amolyarenko, A.M. Yakushev and F.P. Edneral, \"Density and surface tension of Lime-Alumina slags with additions of SiC>2, MgO and Na3AlF6\".** _Izv Vuzov ChernMet.,_ **8(1965), 55-60.** \n\n- **[5] P. Courtial and D.B. Dingwell, \"Densities of melts in the CaO-MgO-Al203-Si02** system'Mmer. _Mineral,_ **84(1999), 465-476.** \n\n- **[6] J.F. Xu, J.Y. Zhang, C Jie, L Tang and K.C. Chou, \"Measuring and modeling of density for selected CaO-MgO-Al203-Si02 slag with low silica\"** _JIron Steel res. Int.,_ **19 (2012), 26-32** \n\n- **[7] Y.E. Lee and D.R. Gaskell, \"The densities and structures of melts in the system CaO-FeO-Si02\"** _Metall. Mater. Trans. B,_ **5(1974), 853-874.** \n\n- **[8] L.Muhmood, and S. Seetharaman, \"Density measurements of low silica CaO-Si02-Al203 slags\".** _Metall. Mater. Trans. B,_ **41(2012), 833-840** \n\n- **[9] Q.F. Shu, \"A Viscosity Estimation Model for Molten Slags in Al203-CaO-MgO-Si02 System\"** _Steel Research Int.,_ **80(2009), 107-113** \n\n- **[10] B. Mysen,** _Structure and properties of silicate melts_ **(Amsterdam: Elsevier Sci"}, {"page": 81, "text": "ence, 1988).** \n\n- **[11] J.F. Xu, J.Y. Zhang, C. Jie, G.Y. Liu and F. Ruan, \"Measuring and Modeling of viscosities of selected CaO-MgO-Al203-Si02 slags\"** _Advanced Materials Research,_ **152-153(2011), 782-790** \n\n- **[12] YS. Toulokian, R.K. Kirby and R.E. Taylor,** _Thermophysical Properties of Matter, the TPRC Data Series,_ **(New York: Plenum, 1997), 254.** \n\n- **[13] GH. Zhang and K.C. Chou, \"Model for evaluating density of molten slag with optical basicity\"** _J Iron Steel res. Int.,_ **17(2010), 1-4** \n\n- **[14] R.C. West, ed.,** _CRC_ **_Handbook of_** _Chemistry and_ **_Physics, (66 ed.)_ (Cleveland OH: CRC Press, 1985), 4-39** \n\n- **[15] K.C. Mills, \"The influence of structure on the physico-chemical properties of slags\"** **_ISIJInt,_ 33(1993), 148-155** \n\n- **[16] J.A. Duffy and M.D Ingram, \"Optical basicity-IV: influence of electrongativity on the Lewis basicity and solvent properties of molten oxyanion salts and glasses\"** _J. Inorg. Nucl Chem.,_ **37(1975), 1203-1206.** \n\n- **[17] CM. Cui, X.G. Xu, X.P. Zhang, K.H. Wang and W.R. Han, \"Effect of composition of B203-MgO-Si02-Al203- CaO slag system on physical properties of melt\"** _Acta Metall. Sin.,_ **32(1996), 637-641** \n\n- **[18] N. Saito, M. Hori, K. Nakashima, and K. Mori, \"Viscosity of blast furnace type slags\"** _Metall. Mater. Trans. B,_ **34(2003), 509-516** \n\n- **[19] K.C. Mills and B.J. Keene, \"Models to estimate some properties of slags\"** _Int. Mater. Rev.,_ **32(1987), 1-120** \n\n- **[20] K.C. Chou and YA. Chang, \"A study of ternary geometrical models\"** _Ber. Bunsenges. Phys. Chem.,_ **93(1989), 735-741.** \n\n- **[21] K.C. Chou, X.M. Zhong and K.D Xu, \"Calculation of physicochemical properties in a ternary system with miscibility gap\"** _Metall. Mater. Trans. B,_ **35(2004), 715-720.** \n\n- **[22] L.J. Wang, K.C. Chou and S. Seetharaman, \"A comparison of traditional geometrical models and mass triangle model in calculating the surface tensions of ternary sulphide melts\"** _Calphad,_ **32(2008), 49-55.** \n\n- **[23] K.C. Chou, L.J. Wang, S.L. Chen, and YA. Chang, \"Calculation of density in a ternary system with a limited homogenous region using a geometric model\"** _Calphad,_ **29(2005), 149-154.** \n\n- **[24] L.J. Wang:** _Experimental and modeling studies of the thermophysical and thermochemical properties of some slag systems_ **(Sweden: Royal Institute of Technology, 2009)** \n\n102 \n\n**4th International Symposium on High-Temperature Metallurgical Processing** _Edited by: Tao Jiang, Jiann-YangHwang, Phillip J. Mackey, Onuralp Yucel, and Guifeng Zhou_ **_TMS (The Minerals, Metals & Materials Society), 2013_** \n\n###### STUDY ON MAGNETIC ROASTING KINETIC OF OOLITIC \n\n###### HEMATITE \n\nYufeng Guo'_ Linjiang Qing\\ Tao Jiang<sup>1</sup> , Lin Yang<sup>1</sup> , Shuishi Liu<sup>1</sup> , Minjun Tang<sup>1</sup> , Xiaolei Song<sup>1</sup> , Jianfeng Zhou<sup>1</sup> \n\nSchool of Minerals Processing & Bioengineering, Central South University, Changsha, Hunan, 410083, P.R.China \n\n"}, {"page": 82, "text": "Key Words: Oolimic Hematite, Magnetic Roasting, dynamics, Additive, Magnetic Susceptibility \n\n###### **Abstract** \n\nThe dynamics of oolitic hematite magnetic roasting was studied. The results show that oolitic hematite magnetic roasting was controlled by the internal diffusion, and the diffusion coefficient was 9.018xl0\"<sup>7</sup> m<sup>2</sup> -s<sup>_1</sup> when the oolitic hematite was roasted at 650°C. Magnetic susceptibility improves when temperature increases and roasted time prolonges under the condition of roasting at 650°Cfor 50min, with the magnetic susceptibility is 39.88%. CaF2 and Na2CC>3 can significantly improve the magnetic susceptibility at the same roasting condition, and the magnetic susceptibility was 63.35% and 57.99% respectively, thus the reduction of oolimic hematite was promoted. \n\n###### **Introduction** \n\nWith the continual depletion of free-milling iron ores and its rising price, developing the abundant resources of oolitic hematite has become one of the main research areas. The oolitic hematite accounts for 10% of China's iron ore reserve, and it also accounts for 30% of red ore reserve in China [1]. In order to exploit the oolitic hematite, there are many beneficiation research methods, including fine grinding/selective flocculation/high intensity magnetic separation or flotation, high-gradient magnetic separation, low intensity magnetic separation/high intensity magnetic separation/reverse flotation, chloridizing roasting/acid pickling, magnetic roasting/leaching process etc [2]. However, the oolitic hematite is easy to slim and the valuable mineral is covered by the slim, because of the tiny granule of value mineral, then the ooides are formed due to the state of layer morphology formed by iron ore and ganaue minerals [3, 4]. Fairly good separation indexes were hard to be obtained by traditional separation due to its structural features, so the magnetic property of the iron minerals will be changed with the use of the magnetic roasting [5, 6], which result in hematite variably altered to magnetite and simplified technological process so that a good separation indexes will be obtained by using the low intensity magnetic separation. Therefore, in order to provide theoretical direction of how to use the oolitic hematite effectively through the magnetic roasting, the oolitic hematite of GuiZhou province was studied, which emphasized on researching the dynamics of oolitic hematite magnetic roasting. \n\n103 \n\n###### **Sample characterization and experimental methods** \n\n###### Sample characterization \n\nThe high phosphorus oolitic iron was collected from GuiZhou Province of China, which was puce with bulk structure. The chemical composition and iron physical phase of the iron ore are showed in Table I and II. \n\nTable I. The Chemical Composition of Guizhou Oolitic Hematite Ore \n\n|Components|TFe<br>P<br>S|MgO|Ig<br>CaO|A1203|Si02|Fe|\n|---|---|---|---|---|---|---|\n|Content(wt%)|40.08<br>0.36<br>0.07|1.51|<br>2.7<br>3.41|4."}, {"page": 83, "text": "83|27.56|4.39|\n||Table II. The Iron Physical|Phase of|Guizhou Oolitic|Hematite|Ore||\n|Phas|e<br>Fe304|FeC03|Fe203|Fe2(Si02|)3|TFe|\n|Content|(%)<br><0.10|4.08|35.63|0.27||40.08|\n|Distribution|Reates%<br><0.25|10.18|88.9|0.67||100|\n\n\n\nTable I shows that apart from the iron oxides, the other major composition are Si02, A1203 and alkali metal oxides, which coincide well with the previous studies on minerals composition of the ore, from Table II, it can be seen that the major iron ore mineral include hematite, magnetite, siderite. \n\n###### Experimental Methods \n\nThe iron ore was crushed and sieved to a size 0-2mm, then grounded in the ball mill for 8min, which resulted in more than 80% of the grind size was less than -0.074mm . Then the products were taken steps of precipitation, filtration, drying, and being made as 10mm ball in the 100cm disc pelletizer. The dynamics of oolitic hematite magnetic roasting was studied in the reduction shaft, 10mm drying ball were about 10g, and they were placed in the 038x550 mm quartz glass tank. The quartz glass tank was kept in the reduction shaft at the pre-set temperature for different times as designed, then taken out from the furnace at the high temperature and cooled in the N2 down to room temperature. CO/C02 was mixed as reducing gas with 5L/min, and CO accounted for 3%. The products were weighted by the electronic balance during the reduction process, which could collect the data of the weight loss immediately. Meanwhile, the absolute weightless value was displayed in the screen and the weightless value single was transformed as electrical signal through the CSC to the computer. The dates were written to the hard drive and showed in the computer screen. \n\n###### **Results and discussion** \n\n###### Thermodvnamic Study of the Oolitic Hematite Magnetic Roasting \n\nThe research result of the thermodvnamic study on the oolitic hematite magnetic roasting leads us to believe that the hematite is reacted as follows when the temperature is more than 570 °C [7]. \n\n|3Fe203+CO=2Fe304+C02|(1)|\n|---|---|\n|Fe304+CO=3FeO+CO|(2)|\n\n\n\n104 \n\nFeO+CO=Fe+C02 (3) ArG=-RTLnK0 \n\n(4) (5) \n\n0(CO)=1/(1+ K) \n\nIn this paper, by using these equations (1-3) and the isotherm ArG=-RTLnK<sup>e</sup> and equation 0(CO)=1/(1+ K) ,we could work out the equilibrium constant K and the equilibrium partial pressure 0(CO) when the temperature was more than 570 °C .The calculations demonstrate as follows. \n\nAs shown in the Table III, the Reaction equation 1 is easily react, even the equilibrium partial pressure 0(CO) is extremely small. Actually, it is a complete reaction irreversible chemical reaction, however, the equilibrium partial pressure 0(CO) of the reaction equation 2 and 3 are large under the condition of the temperature is 650°C-800°C. In order to guarantee the hematite not to over reduction to FeO, the CO concentration should be strictly controlled in the experimental process. The thermodynamic study of the oolitic hematite magnetic roasting"}, {"page": 84, "text": " indicates that the thermodynamic tendency is pretty dramatic if the hematite is reduced to the magnetite. \n\n###### Table III. The Thermodynamics Equilibrium Constant K and 0(CO) of Hematite Reduction \n\n|Reaction Equation<br>Temperature/C|_K_<sup>_&_</sup>|*(CO)|\n|---|---|---|\n|650|123598.820|0.000008|\n|3Fe203+CO=2Fe304+C02<br>700|87177.620|0.000011|\n|750|63623.250|0.000016|\n|800|47816.180|0.000021|\n|650|1.246|0.445000|\n|Fe3C4+CO=3FeO+CO<br>700|1.579|0.388000|\n|750|1.955|0.338000|\n|800|2.374|0.296000|\n|650|1.055|0.487000|\n|700|0.905|0.525000|\n|FeO+CO=Fe+C02<br>750|0.789|0.559000|\n|800|0.696|0.590000|\n\n\n\n###### Dynamics of Raw Ore Magnetic Roasting. \n\nThe thermodynamic tendency is strong during the hematite is reduced to the magnetite. In order to observe the responding change and its mechanism during the process of the magnetic roasting of oolitic hematite, the dynamics of oolitic hematite magnetic roasting was studied to find out the control factors of the raw ore magnetic roasting. Meanwhile, in order to increase the magnetic susceptibility and diffusion coefficient, the effect of the additive was considered. \n\nAs shown in the Figure 1, R of the ore oxide was increasing with the temperature increased and time prolonged. However, R was increased dreadfully slow when R was approximated 0.05, even the roast temperature was 800°C and the roast time extended to the 3000s, with a corresponding degree was 0.07, which was consistent with the related domestic and the \n\n105 \n\ninternational research results [8, 9, 10]. This paper discussed the chemical control and the internal diffusion control of the magnetic roasting, and the isothermal reduction experiment of the oolitic hematite results were analyzed with the appliance of shrinking core model. The process of dynamics calculation was based on the shrinking core model, and we could calculate the reduction degree through the weight loss in the process of the reduction reaction, then calculate the F(R) and F(R') respectively, and the formal of reduction degree R, F(R) and F(R') as follow: \n\nR=(mo-m)/m0o-m)/m0-m)/m00 F(R)=1-(1-R)<sup>1/3</sup> \n\nR=(mo-m)/m0o-m)/m0-m)/m00 (6) F(R)=1-(1-R)<sup>1/3</sup> (7) F(R')=l-2/3R-(l-R)<sup>M</sup> (8) \n\nFootnote: R—reduction degree mo—weight of the pellet before the react m—weight of the pellet after the react. \n\n\n\n<!-- Start of picture text -->\n500  1000 1500 2000 2500 3000  0  500  1000  1500  2000  2500  3000<br>time/s  time/s<br><!-- End of picture text -->\n\nFigure 1. Reduction degree at different temperature \n\nFigure 2. 1- ( 1-R)<sup>1/3</sup> ~t relationship of reduction \n\n\n\n<!-- Start of picture text -->\n0.00065<br>0.00060<br>0.00055<br>0.00050<br>0.00045-<br>« 0.00040<br>^0.00035<br>f0.00030<br>y0.00025<br>З0.00020-<br>g0.00015-<br>io.00010<br>0.00005<br>0.00000<br>-0.00005<br>0  500  1000  1500  2000  2500  3000<br>time/s<br><!-- End of picture text -->\n\nFigure 3. l-2/3R-(l-R)<sup>2/3</sup> ~r \n\nrelationship of reduction \n\nAs shown in the Figure 2 and Figure "}, {"page": 85, "text": "3, F(R')=l-2/3R-(l-R)<sup>M</sup> has a better linear relationship with time than F(R)=1-(1-R)'<sup>3</sup> when using both of them as ordinate and time as abscissa, which indicate that the dynamics of oolitic hematite magnetic roasting was controlled by the internal diffusion when we used the CO as reduction gas. \n\n106 \n\nThe reduction of oolitic hematite is multi-phase reaction, which is controlled by the crystallochemical of the phase interface and the diffusion of the CO during the product layers, we could work out the slope of the line in the Figure 2 and Figure 3 by use the linear regression analysis, and then combining with the formal 9 and 10 to figure out the rate constants k and diffusion coefficient De. Taking C° =0.03, r0=0.01,p=4253.64 mol-m\"<sup>3</sup> , the value of Cavg can be taken from the Table III. \n\nK(C°-Cavg)*t/r„p=l-(l-R)<sup>1/3</sup> (9) 2 M 2De(C°-Cavg) *t/r0 p= 1 -2/3R-( 1 -R) (10) \n\nTable IV. The Rate Constant and Diffusion Coefficient at Different Magnetic Roasting Temperature \n\n|Temperature/C|Rate Constant/k/m-s\"<sup>1</sup>|Diffusion Coefficient/De/m^s\"<sup>1</sup>|\n|---|---|---|\n|650|0.0298|9.018xl0\"<sup>7</sup>|\n|700|0.0320|2.168X10-<sup>6</sup>|\n|750|0.0340|7.782xl0\"<sup>6</sup>|\n|800|0.0369|1.464xl0\"<sup>5</sup>|\n\n\n\nAs shown in the Table IV, the rate constant and diffusion increased with the increase of the temperature, and the lowest diffusion coefficient was obtained when the temperature was 650°C, with a corresponding rate constant 0.0298 m-s\"<sup>1</sup> . We used Lnk and 1/T as ordinate and abscissa respectively, as shown in the Figure.4 , then worked out the slope of the line by using the linear regression model. The apparent activation energy of magnetic roasting on hematite by using CO as reducing agent can be worked out if involving Arrhenius equation Lnk=LnA-Ea/RT, and our calculation was Ea=14.816KJ/mol. It is obvious that the activation energy of the react lower than the common iron ore, which are between 50 KJ/mol and 80 KJ/mol. So, the reduction rate of the oolitic hematite is faster compared with others iron ore. \n\n\n\n<!-- Start of picture text -->\n- 3 5 5 -I0 0 0 , 1 2 5 . 0 0 0 1 3,  0 . 0 0 0 1 3,  5 0.  . 0 0, 1 4 0 0.  . 0 0, 1 4 5 0.  . 0 0 , 1 5 0 0.  . 0 0 , 1  5 5<br>1 / T ( K ' l<br><!-- End of picture text -->\n\nFigure 4. Ink~ 1/T relationship of initial reducfantion period \n\nIn order to evaluate the effect of temperature and time on the magnetic susceptibility, 20 samples were prepared. They were sintered at temperature 650°C, 700°C, 750°C and 800°C respectively. And the roasting time was increased from 10min to 50min. the experimental results are shown in the Table V, the magnetic susceptibility increased with increasing the temperature and prolonging the time, under the condition of roasting 700 °C for 40min, the magnetic susceptibility was approximate theoretical values, however, the magnetic susceptibility will be over the theoretical values if the temperature is more than 700 °C, fo"}, {"page": 86, "text": "r the magnetite is converted to ferrous oxide, which is detrimental to the reaction. \n\n107 \n\n|Table V. Magnetic Susceptibility A|ffected by Roast Factors|\n|---|---|\n|Temperature/C<br>Time/min|Magnetic Susceptibility/%|\n|10|18.54|\n|20|24.70|\n|650<br>30|29.78|\n|40|37.35|\n|50|39.88|\n|10|22.09|\n|20|29.17|\n|700<br>30|35.97|\n|40|42.41|\n|50|44.33|\n|10|25.15|\n|20|31.78|\n|750<br>30|37.05|\n|40|50.55|\n|50|54.28|\n|10|27.00|\n|20|41.77|\n|800<br>30|50.01|\n|40|65.87|\n|50|71.60|\n\n\n\nEffect of Additive on dynamics of Magnetic Roasting. \n\nAccording to some reports, additives are effective to lower the melting point of the iron ore, for it will form compound with low melting point, and if few alkali metal salt and alkali metal oxide were added, the crystal lattice of the iron oxide will be distorted in process of reduction, and leaving massive micropores, which are helpful to the reduction gas spread to the reaction area through those micropores. So the reaction will accelerate and the rate reduction of iron ore will increase. In order to study the effect of the additives on the dynamics of magnetic roasting, additives were added to the raw ore respectively, including CaF2^ Na2SC>4, Na2B4C>7, Na2CC>3. The sintering temperature was set at 700 °C, the content of the additive was 5%. \n\nAs shown in the Table VI, CaF2 and Na2C03 can slightly improve the diffusion coefficient of the reduction, however, Na2S04 and Na2B407 can slightly inhibit the diffusion coefficient of the reduction. But they have the same power exponent around the iron ore without additives. Obviously, the effect of the additive on the diffusion coefficient of the magnetic roasting is not significant. \n\n108 \n\n\n\n<!-- Start of picture text -->\n-200 O 200 400 600 800 1 0001 2001 4001 6001 8002000<br>time/ S<br><!-- End of picture text -->\n\nFigure 5. _l-2R/3-(l-R)_<sup>_2li_</sup> _~-_<sup>_j_</sup> _t_ relationship at 700 reduction temperature \n\nTable VI. Additives Effect on the Reduction Internal Diffusion Coefficient \n\n|Temperature/C|Additive|Diffusion Coefficient/De/m^s\"<sup>1</sup>|\n|---|---|---|\n||NO|2.1684xl0\"<sup>6</sup>|\n||CaF2|2.5385xl0\"<sup>6</sup>|\n|700|Na2S04|1.3659X10\"<sup>6</sup>|\n||Na2B407|1.2407xl0\"<sup>6</sup>|\n||Na2C03|2.1697X10-<sup>6</sup>|\n\n\n\nIn order to evaluate the effect of additive on the magnetic susceptibility, 20 samples were prepared. They were sintered at 650°C for 50min, 700°C for 40min, 750°C for 30min and 800°C for 20min respectively. The experimental results are shown in the Table VII. \n\n|Table V<br>|II. Magnetic Susce<br>|ptibility of Roast Or<br>|e Affected by Addaitive<br>|\n|---|---|---|---|\n|Temperature/C|Time/min|Additive|Magnetic Sucepetibility/%|\n|||CaF2|63.35|\n|650|50|Na2S04|33.44|\n|||Na2B407|18.99|\n|||Na2C03|57.99|\n|||CaF2|45.18|\n|700|40|Na2S04|29.12|\n|||Na2B407|21.87|\n|||Na2C03|50.72|\n|||CaF2|48.56|\n|750|30|Na2S04|33.76|\n|||Na2B407|27.57|\n|||Na2C03|45.19|\n|||CaF2|46.98|\n|800|20|Na2S04|34.73|\n|||Na2B407|31.33|\n|||Na2C03|43.42|\n\n\n\n109 \n\nAs shown in the Table VII, th"}, {"page": 87, "text": "e effect of the additive on the magnetic susceptibility is dramatic, CaF2 and Na2CC>3 can improve the magnetic susceptibility under the condition of 650°C for 50min, 700°C for 40min, 750°C for 30min, 800°C for 20min. However, Na2S04 and Na2B407 can reduce the magnetic susceptibility in the same condition, which is consistent with the theoretical calculation. \n\n###### **Conclusion** \n\nThe reaction rate is high of the oolitic hematite magnetic roasting reduction, so the rate of reduction degree is big and it can achieve high degree of reduction. The reaction is controlled by the chemical control in a relatively period when the temperature between 650°C-800°C, however, the reaction is controlled by the internal diffusion with the prolongation of the time, and the activation energy of the reaction is 14.816KJ/mol. \n\nThe effect of the additive on diffusion coefficient is not significant, Na2S04 and Na2B407 can slightly reduce the diffusion coefficient, however, CaF2 and Na2C03 can slightly improve the diffusion coefficient. \n\nThe magnetic susceptibility increase with the increase of temperature and time prolong, Na2S04 and Na2B407 can dramatic lower the magnetic susceptibility, however, CaF2 and Na2C03 can significantly improve the magnetic susceptibility at the same condition. \n\n###### References \n\n[1] ZhangJinRui, \"Status quo of Utilization Way Research of Refractory Iron Ore in China,\" _Metal Mine,_ ll(2007),6-9. \n\n[3] ChenWenXiang, and HuWanMing, \"Research on Process of Iron Increase and Phosphorous Reduction for Taohua High Phosphorus Oolitic Hematite of Wushan County,\" _Metal Mine,_ (2008), 22-25 \n\n[4] TongXiong, and LiYingShu, \"The research on refractory oolitic,\" _China Engineer Science,_ 9(2005), 323-326 \n\n[5] ZhangJinRui, and HuKeLi, \"The research on refractory oolitic hematite and expectation,\" _China Mining Industry,_ 7(2007), 74-76 \n\n[6] GuiYuFeng, and YangLin, \"Beneficiation Experimental Research on a Refractory Oolitic Hematite of Guizhou Province,\" _Metal Mine,_ 12(2009), 68-72 \n\n[7] WangXiaoLiu, _Metallurgy_ (BeiJing,BJ: press of metallurgical industry, 2006) ,80-82 \n\n[8]WangQiuLin, \"An Experimental Research on Roasting-magnetic Separation-Reverse Flotation of Oolite Hematite from Exi Iron _OreJ'HuNan Nonferrous Metals,_ 25 (2009), 12-15 [9] MeiGuangJun, and RaoPeng , \"Beneficiation Test on an Oolitic Hematite in Hebei,\" _Journal ofWuHan University of Technology,_ 30(2008),63-66 \n\n[10] Bai LiNa,and Liu LiNa, \"an experimental research on magnetic roasting- low intensity magnetic separation of oolitic hematite,\" _China Mining Industry,_ 2009, 3(18), 83-87 \n\n110 \n\n**4th** International Symposium on High-Temperature Metallurgical Processing _Edited by: Tao Jiang, Jiann-YangHwang, Phillip J. Mackey, Onuralp Yucel, and Guifeng Zhou TMS (The Minerals, Metals & Materials Society), 2013_ \n\n###### BASIC RESEARCH ON EXTERNAL DESULFURIZATION OF HOT IRON BY DOLOMITE \n\n\n\n<!-- Start of picture text -->\nRen Xiaodong, Zhang Ting-an, Liu Yan, Dou Zhihe"}, {"page": 88, "text": ", Lv Guozhi<br>RenXiaodong E-mail: wintorwintor@163.com, Shenyang, Liaoning 110004, China<br>Zhang Ting-an E-mail: zta2000@163.net, Shenyang, Liaoning 110004, China<br>Liu Yan E-mail: liuyan@smm.neu.edu.cn, Shenyang, Liaoning 110004, China<br>(Key Laboratory of Ecological Utilization of Multi-metal Intergrown Ores of Ministry of<br>Education, Northeastern University);<br><!-- End of picture text -->\n\nRen Xiaodong, Zhang Ting-an, Liu Yan, Dou Zhihe, Lv Guozhi RenXiaodong E-mail: wintorwintor@163.com, Shenyang, Liaoning 110004, China Zhang Ting-an E-mail: zta2000@163.net, Shenyang, Liaoning 110004, China Liu Yan E-mail: liuyan@smm.neu.edu.cn, Shenyang, Liaoning 110004, China (Key Laboratory of Ecological Utilization of Multi-metal Intergrown Ores of Ministry of Education, Northeastern University); \n\nKey words: desulfurization, thermodynamics, dolomite, ferrosilicon \n\n###### **Abstract** \n\nThis paper investigated a new desulfurizer, dolomite and ferrosilicon. Magnesium vapor produced by silicothermic reduction of dolomite and ferrosilicon in an immersion tube of molten iron was injected into the molten iron by carrier gas through the underpunch of the tube and desulfurization reaction occurred. In order to explore the desulfurization process of molten iron by the new desulfurizer, the thermodynamics, and experiments of magnesium vapor production and desulfurization have been studied. Through thermodynamic calculation, the reaction temperature of magnesium vapor production by 75ferrosilicon and light-burned dolomite is 1838K in the standard state and decreased with the decreasing partial pressure of magnesium vapor, PMg. When PMg=25kPa, the reaction happens at 1673K. From experiments of magnesium vapor production, reduction efficiency of Mg vapor is about 60 % in 15 minutes at 1673K. From hot metal experiments, the desulfurization efficiency is 89.35%, and the lowest sulfur concentration after desulfurization is 46ppm. \n\n###### **Introduction** \n\nPretreatment desulfurization of hot metal has become a necessary step in modern optimizing steelmaking process for its cheap cost, which can not only liberate of blast furnace productivity and reduce the burden of produce steel, but also effectively improve overall economic efficiency of the iron and steel system \" . At present, injection magnesium particle is one of the two main methods of desulphurization in hot metal owing to its strong affinity for sulphur, low amount of slag produced, low iron loss in slag skimming and low equipment investment'<sup>3</sup> '. However, there are still some insufficiencies on the hot iron pretreatment with magnesium particles at present'<sup>4</sup> \"<sup>5</sup> '. \n\nFirstly, the equilibrium relation'<sup>2</sup> \"<sup>3</sup> ' between the magnesium vapor pressure Pnig and the absolute temperature Tis given by, \n\n\n\nIt can be calculated that when the temperature is between 1573K and 1723K, magnesium vapor pressure, Puig. varies between 0.405Mpa and 0.993MPa. This value i"}, {"page": 89, "text": "s very large during the desulfurization process. Therefore, it might not only lead to an explosive reaction if the speed of adding magnesium into hot metal is too high, that causes serious splash and large loss hot metal, \n\n111 \n\nbut also utilization efficiency of magnesium is decreased, because the very large bubbles are inevitably formed and can not be disintegrated and widely dispersed in the bath. For example, to remove 0.030% sulfur in 1 ton hot metal, 0.227kg magnesium is needed in theory. However, in practical, about 0.5kg magnesium particles are consumed. The utilization efficiency of magnesium vapor is only 40%-50% in hot metal pretreatment . \n\nSecondly, the passivated magnesium which is required by industrial produce is expensive. For example, in North America, the average price of magnesium for desulfurization is 1.5 dollars per pound. To treat 1 ton hot metal needs 300-500g of magnesium, which will cost 1.0-1.5 dollars<sup>151</sup> . \n\nFor the disadvantages of magnesium-based desulfurizer in iron and steel industry, some institutes have begun to research new desulfurizer to replace the magnesium based desulfurizer or other processes to make up the deficiencies of magnesium. As the focus of this work, our group researched a new desulfurizer, dolomite and ferrosilicon, to replace the magnesium based desulfurizer<sup>6</sup> \"<sup>8</sup> '. The desulfurization reaction in the molten iron happenned with magnesium vapor produced in-situ by dolomite and ferrosilicon. For this new desulfurizer, national patent has been applied and authorized . This paper investigated thermodynamics calculation and experiments of this new desulfurizer. \n\n###### **Thermodynamic Calculations** \n\nThe overall reduction of light burned dolomite and ferrosilicon is given by'<sup>10</sup> \"<sup>11</sup> ' \n\n2MgOCaO (s)+ Si (s)=2Mg(g)+ 2CaOSi02(s) (2) \n\n|AG = 414650-225.6477K (J/mol) ( 1685-1996K)<br>(3)|\n|---|\n\n\n\nIt's seen from Fig.l that the beginning reaction temperature of light-burned dolomite and ferrosilicon is 1838K. This temperature is under standard state. In the actual experiments, the desulfurizer putted in an immersion tube were heated by heat conduction in the molten iron to produce magnesium vapor, at the same time, magnesium vapor was injected into the molten iron by Ar carrier gas through the underpunchs in the tube. In the reaction atmosphere, there are two gases, one is Mg vapor, and the other one is Ar. The actual vapor pressure of magnesium is rather much less than lOOkPa, so the thermodynamic study is done on non-standard state as following. \n\n\n\nWhen the temperature is higher than 1380K in the reaction, there is only Mg gas phase in the reaction. The reaction equilibrium constant follows as : \n\n\n\nThe variation with temperature of magnesium vapor _Pu^P®_ is shown as Fig.2 \n\n112 \n\n\n\nFigure 2 shows that in the molten iron temperature it don't require a high degree of vacuum to make reducing reaction. When PMg=25kPa, the reaction happens at 1673K."}, {"page": 90, "text": " \n\n###### **Experimental** \n\nThere are two part experiments of this new desulfurizer, one is Mg vapor production experiment, the other one is hot metal desulfurization experiment. The materials in the two experiments are the same. Dolomite and 75ferrosilicon were used. The chemical chemical composition is shown in Table 1 and 2. \n\nTable 1 Results of chemical analysis of dolomite \n\n|component|MgC03|Ca|C03|A1203|Si02|K20|Na20|\n|---|---|---|---|---|---|---|---|\n|content (%)|44.97|54.|25|0.29|0.47|0.24|O.015|\n|Table 2 R<br>ma|esults of<br>terial|chem<br>Fe|ical<br>Si|analysis<br> <br>Al|of ferr<br>S|osilico<br>C<br>|n|\n|conten|t (%)|-|75.1|8<br>1.68|0.02|0.2||\n\n\n\nBefore experiment, dolomite(average diameter 130um) was calcined for 90min at 1100°C in box-type resistance furnace (burning loss more than 47.0%, hydrate activity more than 33%); then the light burned dolomite was mixed with ferrosilicon(120um in average diameter) according to standard chemical dose, and pressed to thin section of 16mm diameter at 80Mpa, finally, the thin sections were sealed for experiments. \n\nMg vapor production experiment \n\nIn this new desulfurization method, magnesium vapor production process is the important step of in-situ desulfurization. Production rate of magnesium vapor by reduction of dolomite with ferrosilicon was investigated in this part. \n\nFig.3 is a schematic diagram of the experimental apparatus. For simulating reduction process of new method in hot metal, tube furnace was used as shown in Fig.3. First, the thin sections were put into the tube (graphite, 5 holes at the bottom and 4 holes around the tube positioned 2 mm from the tube bottom); then the reaction of thin section occurred in the tube furnace at high temperature, finally, the magnesium vapor together with the carrier gas was \n\n113 \n\ninjected from the tube. This process can simulate that of magnesium vapor produced in-situ by silicothermic reduction in hot metal. The mass of desulfurizer was llg, the carrier gas flow rate was 0.1 m3/h. Ar was blown from the bottom of tube furnace. The flow rate was 0.3m3/h. The reduction process was examined by taking all the desulfurizer from the tube at appropriate time for analyzing its Mg residue. The desulfurizer was digested by aqua regia, and its Mg residue was examined by ICP. \n\n\n\n<!-- Start of picture text -->\n0  5  10  15  20  25  30<br>t/min<br><!-- End of picture text -->\n\nFig.3 Experimental apparatus for experiment of Mg vapor production \n\nFig.4 Relationship between Mg residue and time at different temperatures \n\nFig.4 shows the relationship between magnesium residue and time at different temperatures. The Mg residue was decreased with time, first 4 min it was decreased quickly, and then the production rate of magnesium vapor was continuously decreased with decreasing Mg residue. Fig.4 shows that production rate of magnesium vapor was increased and the final Mg residue was decreased with increasing temperature. At 1673K, the Mg residue was decreased f"}, {"page": 91, "text": "rom 20.91% to 7.6% of 15 minute, reduction efficiency of Mg vapor is 68.89%. \n\nHot metal desulfurization experiment \n\nFig. 5 is a schematic diagram of the experimental apparatus. A medium frequency induction furnace (100 kW, lOOOHz) was used to melt iron(chemical analysis result of iron is showed in Table 3) of 5000 g in a magnesia crucible of 110mm in I.D. and 290mm in height. Temperature is measured with a PtRhl0-Pt thermocouple. The immersion tube consisted of two parts. The upper part was an alumina tube and the lower part was a graphite tube. The graphite tube was of 20mm in I.D., 30mm in O.D. and 250mm in length. It had 5 holes of 1.0 mm in diameter with one hole at the center of the bottom and four holes around the tube positioned 2mm from the tube bottom. The magnesium vapor and argon carrier gas were injected into the melt through the holes. \n\nThe steps of making the pellets were as follows: After melting the iron, the initial sulfur content was adjusted by adding FeS. And then, the immersion tube charged with the thin sections was submerged into the melt until its tip reached 2mm from the crucible bottom. The temperature was 1673K, and the Ar flow rate was 0.2m<sup>3</sup> /h. \n\n114 \n\n\n\nFig.5 Experimental apparatus for hot metal desulfurization experiment \n\nTable 3 Main element of hot metal \n\n|material|C|Si|Mn|P|S|\n|---|---|---|---|---|---|\n|content (%)|4.57|0.37|0.077|0.092|0.026-0.033|\n\n\n\nResults of experiments are shown as Table 4. The results are better and better with adding more and more desulfirzer. The best result is that the desulfurization efficiency is 89.35%, and the lowest sulfur concentration after desulfurization is 46ppm, when the mass of desulfurizer is 22.56g. \n\nTable 4 Results of experiments \n\n|desulfurizer|Md*(g)|T(K)|Time<br>(min)|initial<br>[ppmS] *|termination<br>[ppmS] *|desulfurization<br>ratio (%)|\n|---|---|---|---|---|---|---|\n|Dolomite<br>+Si-Fe|13.52|1400|12|445|223|49.89|\n|Dolomite<br>+Si-Fe|17.88|1400|12|421|117|72.21|\n|Dolomite<br>+Si-Fe|22.56|1400|12|432|46|89.35|\n\n\n\n* Ma is the mass of desulfurizer, g. [ppmS] is sulfur content in hot metal, ppm. \n\n###### **Conclusions** \n\nFor the lacks of magnesium-based desulfurizer in iron and steel industry, our group proposed a new desulfurizer and investigated thermodynamics calculations and experiments of the new desulfurizer. From the present work, it can be concluded as the followings. \n\n(l)Through thermodynamic calculation, the reaction temperature of magnesium vapor production by 75ferrosilicon and light-burned dolomite is 1838K in the standard state and decreased with the decreasing partial pressure of magnesium vapor, PMg. When PMg=25kPa, the reaction happens at 1673K. \n\n(2)From experiments of magnesium vapor production, production rate of magnesium vapor \n\n115 \n\nwas increased and the final Mg residue was decreased with increasing temperature. At 1673K, reduction efficiency of Mg vapor is 68.89 % in 15 minutes. \n\n(3) The results are better and better with ad"}, {"page": 92, "text": "ding more and more desulfirzer. The best result is that the desulfurization efficiency is 89.35%, and the lowest sulfur concentration after desulfurization is 46ppm, when the mass of desulfurizer is 22.56g. \n\n###### **Acknowledgement** \n\nThis research was supported by National Natural Science Foundation of China (No. 50974035), National Natural Science Foundation of China (No. 51074047), the doctoral fund of EDU gov (20090407) and Liaoning Key Science and Technology Project (200921007) . \n\n###### **References** \n\n1. Zhu Miaoyong, Du Gang, and Yan Liyi, _Modern metallurgy, metallurgical_ vo/.(Beijing, BJ: Metallurgical Industry Press, 2005), 268-307. \n\n2. Liu Shouping, Wen Guangyuan, and Zhang Binhuai, \"Hermodynamics of Liquid Iron Desulfurization With Magnesium,\" _IRON SEEL VANADIUM TITANIUM,_ 19(1)(1998), 16-19. \n\n3. Yan Zhanhui, and Liu Dong, \"Ladle single blow particles of magnesium desulfurization process research and performance,\" _Proceedings of '2003 Annual Meeting of China Iron and
