Repository: NDDev-Technocracy-OpenNetwork/hack-2026-nornickel-knot

> **DEPRECATED.** This repository is archived and no longer maintained.
> It is kept read-only for reference; its GDS anchor records
> `lifecycle: archived` under `portfolio:archived-projects`.

# Nornickel Scientific Knot

Живая карта знаний R&D для горно-металлургической отрасли: система превращает архив отчётов, статей, презентаций и экспериментальных материалов в типизированный граф знаний, а затем отвечает на вопросы естественным языком с источниками и страницами первоисточников.

Проект подготовлен командой **Harmonic Labs** для **Норникель AI Hack 2026**, трек **«Научный клубок»**.

File: data/parsed/Материалы конференций/9780323858502 Corrosion Atlas 2021.json (part 7 of 14)
corrosion processes can be strongly accelerated at sites where there is a high heat flux; logically, this is called heat-flux corrosion. \n\n###### Liquid Metal Embrittlement \n\nDuring welding or high-temperature operation, coppercontaining deposits in boilers can lead to cracking as a result of liquid metal embrittlement. This is caused by molten copper penetrating into the steel along austenite grain boundaries, causing intergranular cracking and failure of the pipes. \n\nPrior to overhaul, any copper deposit present should be removed by chemical cleaning, incorporating a copper removal step in order to prevent copper plating. \n\n###### Steam Blanketing \n\nObliquely rising water tubes, for example, at the bottom of water-tube boilers, are particularly sensitive to damage by \n\nthermal stresses. Here, the protective oxide skin of magnetite (Fe3O4) can sometimes be so badly damaged that leakage results. \n\nFor example, circulation upsets or strong radiation may cause an intensive boiling process in these tubes, whereby steam bubbles remain attached to the heated upper side of the tube and form a local steam blanket. This results in a local sharp decrease in cooling, and enhanced oxidation takes place (formation of magnetite). If the steam blanket is expelled by load fluctuations (caused by changed circulation), the cooling will temporarily recover, and the formed oxide can flake off. \n\nThis steam blanketing can cause substantial loss of wall thickness in a comparatively short time (0.01.43.01). In the case of concentration of salts underneath the steam film, steam blanketing can also cause acid and caustic corrosion and even lead to hydrogen damage (see Part II, Chapter 8). \n\nSteam blanketing can be prevented either by reducing the heat load at these sites, that is by applying thermal insulation or by structurally improving the circulation in the tubes concerned. In addition, appropriate water treatment should be applied in order to prevent the formation of circulation-impeding deposits. \n\n###### Corrosion by Overheating \n\nSteel in a boiler can become overheated. This may be caused by excessive radiation from the furnace or insufficient cooling. Cooling may be impeded by deposits in the evaporator section or superheater causing blockages. The overheating causes the steel to lose strength, and"}, {"page": 80, "text": " it begins to creep and bulge, which results in cracking. This phenomenon occurs frequently in boilers. In itself, this is not strictly corrosion, but the high steel temperature will cause the oxidation process to accelerate, thereby forming an undesirably thick oxide skin. When the pipe wall cools (during shutdown), the over-thick oxide skin will be subjected to stress and spall off. In a following operational period, locally strong oxide growth will recur. If this cycle is repeated a number of times, the lifetime of the tubes may be substantially reduced. If this phenomenon occurs in the final superheater, the hard oxide particles entrained with the steam can cause erosion of the steam-consuming equipment (e.g., the turbine blades). \n\nOverheating can be prevented by correcting an unbalanced heat distribution, improving the cooling, or by applying different steel grades capable of withstanding higher temperatures. Thermally insulating and blocking deposits can play an important role in overheating. The formation of deposits can be prevented by effective boilerwater treatment together with appropriate monitoring. \n\nCopyright Elsevier 2022 \n\nlxxii Part III: Corrosion in Water-Bearing Systems \n\n###### Fire-Side Corrosion in Boilers \n\nIrrespective of the fueldcoal, oil, or gasdcombustion products are present in the boiler in all three phases: solid, liquid, and gaseous. As they cool while traveling to the stack (the combustion gas temperature varies from approximately 1650<sup>-</sup> C in the flame to 120<sup>-</sup> C or less in the stack), gaseous products can condense to a liquid or even solidify. The combustion products seldom remain as oxides but generally react among themselves. This may form new compounds and complexes with lower melting temperatures, and these can therefore create problems in the form of fire-side corrosion. \n\nThe boiler wall, flue gas coolers and the walls of the superheater tubes, and the economizer tubes are the most sensitive areas in this respect, in that cooling takes place rapidly because the surfaces are relatively cold compared with the temperature of the flue gases. \n\n###### Oil-Ash and Coal-Ash Corrosion \n\nAggressive slag can form when coal and oil are fired. The risk is largest if the oil contains high levels of vanadium, sodium, or sulfur (or a combination of these). The molten slag depositing on the superheater tubes may lead to oil-ash or coal-ash corrosion, a form of high-temperature corrosion (see Part II, Chapter 7). \n\nIn oil-ash corrosion, the vanadium and sodium compounds present in the oil are oxidized in the flame to form vanadium pentoxide (V2O5) and sodium oxide (Na2O). Because the sodium oxide acts as binder, the ash particles can adhere to the metal surface. Subsequently, vanadium pentoxide and sodium oxide react on the metal surface, forming a liquid eutectic. The composition of this varies depending on the vanadiumesodium ratio in the oil. The resultant melt penetrates through the magnetite, afte"}, {"page": 81, "text": "r which the underlying steel is exposed to rapid oxidation, with the vanadium pentoxide acting as catalyst. The presence of other heavy metals such as tungsten and niobium also accelerates this oxidation process. In the case of coal-ash corrosion, complex alkali sulfates are formed at the metal/deposit interface. The accelerated oxidation of the steel leads to a reduction in wall thickness and therefore to loss of tensile strength. Ultimately, damage occurs in the form of creep cracking or pitting. \n\nThe oxidation occurs at temperatures between 600 and 800<sup>-</sup> C. The presence of steam-side deposits in the superheater will increase the metal temperature, considerably increasing the risk of these melts forming. \n\n###### Prevention \n\nThis high-temperature corrosion can be prevented by: \n\n- l adding an oil additive. Good experience has been gained with the addition of magnesium compounds \n\n   - (where vanadium content is not excessive). This results in the formation of a magnesiumevanadium complex (3MgO$V2O5) with a high melting temperature; \n\n- l firing the boiler with less excess air, thereby slowing down the formation of vanadium pentoxide; \n\n- l keeping the temperatures of the air-heater below 600<sup>-</sup> C; \n\n- l applying periodic chemical treatments to the superheater, thereby preventing the build-up of internal temperature-increasing deposits; \n\n- l switching to a different, vanadium-free fuel. \n\n###### Dew-Point Corrosion \n\nA notorious phenomenon in fire-side corrosion is acid attack of cold boiler surfaces by acid, known as dew-point corrosion. \n\nA differentiation is made between dew-point corrosion during service, also known as “cold-end corrosion,” and dew-point corrosion during idle periods. \n\n###### Dew-Point Corrosion During Service \n\nThe temperature can fall below the dew-point in the economizer, the air-heater, and the stack. The most familiar example is sulfuric acid attack associated with the firing of sulfur-containing oil. \n\nSulfuric acid is formed by the reaction between water vapor and sulfur trioxide. Upon contact of the flue gases with relatively cold surfaces below the dew-point, the steel is attacked by the condensed sulfuric acid. The dew-point depends on the concentrations of water vapor and sulfur trioxide present in the flue gases and varies from 116 to 166<sup>-</sup> C or higher. The attack proceeds as follows: \n\n\n\n###### Prevention \n\nSulfuric acid corrosion can be prevented by: \n\n- l keeping the air excess below 5%, thereby minimizing the quantity of sulfur trioxide; \n\n- l designing the boiler in such a way that low metal temperatures (below the dew-point of sulfuric acid) cannot occur; \n\n- l using oil additives as a chemical solution; \n\n- l using fuels with a low sulfur content and a low moisture content. \n\nThis cold-end corrosion can also occur in waste combustion boilers by the formation of hydrochloric acid during the combustion of chloride-containing plastics (01.01.04.03/10). Nitrogen oxides containi"}, {"page": 82, "text": "ng exhaust gases from gas-fired boilers can cause nitrate stress corrosion cracking to the carbon steel chimney. \n\nBesides originating from the fuels, the acid components present in the flue gases can also originate from \n\nCopyright Elsevier 2022 \n\nPart III: Corrosion in Water-Bearing Systems lxxiii \n\ncontaminants present in the combustion air. It will be clear that these forms of dew-point corrosion can easily be prevented by not allowing the temperature to fall excessively during service and/or by preventing contamination of the combustion air. \n\neffective water separation in the steam line can prevent the presence of water droplets in the steam. If these measures are ineffective, tube life can be extended by enlarging the wall thickness at sensitive places. The best procedures for this purpose are metal coating, buttering, and plasma spraying. \n\n###### Dew-Point Corrosion During Idle Periods \n\nBesides during service, dew-point corrosion can also occur during periods when the boiler is idle. During cooling, condensation occurs on the fire-side surface, reacting with the sulfur-containing deposits to form sulfuric acid which then attacks the boiler steel. The corrosion occurs particularly at the outside of the economizer tubes and at any places where acid sulfur-containing deposits are present. \n\n###### Prevention \n\nDew-point corrosion during idle periods can be prevented by: \n\n- l specifying fuels with a low sulfur content; \n\n- l water-jetting the corrosion-sensitive parts immediately after shutdown, followed by neutralization of the surface using lime water; \n\n- l keeping the boiler dry on the fire-side by: \n\n   - l maintaining the temperature of the boiler water, for example, by means of a heat exchanger and a boiler in service; or \n\n   - l placing troughs with unslaked lime in the furnace; or \n\n   - l more sophisticated, circulating dried air. \n\n###### Erosion and Erosion Corrosion \n\nBesides fire-side corrosion, boilers are also subject to fireside erosion. Possible causes may be: \n\n- l incorrect setting and operation of the soot-blowers; \n\n- l a steam jet from a leaking nearby tube; \n\n- l the presence of fly-ash; \n\n- l an inappropriate boiler design. \n\n###### Soot-Blowers \n\nProperly adjusted soot-blowers remove the soot from between the tubes of superheaters. In practice, they are frequently found to be directed at the tube surface. Condensed water droplets, possibly with entrained fly-ash particles, have an abrasive effect and cause accelerated oxidation of the steel. Malfunctioning soot-blowers can also cause erosion problems. Generally, there is a grooved corrosion picture, with a clear flow pattern. This can ultimately lead to loss of wall thickness and fracturing of the tube. \n\nTo prevent soot-blowers causing erosion problems, the position of the nozzles and the blow direction must be periodically inspected. Use of superheated steam or \n\n###### Leaking Tubes \n\nThe steam jet leaving a leaking tube can cause considerable erosion damage i"}, {"page": 83, "text": "n its immediate vicinity. In this way, a single leak can result in a series of multiple leakages. \n\nIn principle, this may occur anywhere in the boiler, but particularly tubes with the highest steam pressure (superheater tubes) tend to be affected by this problem. Prevention of water-side corrosion can prevent the occurrence of pipe leakages and the consequent erosion by steam jets. \n\n###### Fly-Ash \n\nFly-ash can also cause erosion, in particularly in combination with high flue-gas velocities. The most sensitive areas are the economizer, the superheater, and the roof furnace tubes and also any area where canalization or strong turbulence occurs. Fly-ash erosion occurs particularly in boilers which are fired with excess fuel, that is, to say with deficient air. Also, boilers fired with fuel contaminated with sand and dirt show a damage picture which is identical to fly-ash erosion. \n\n###### Design Errors \n\nDesign errors in boilers can reinforce erosion damage. In fluidized bed boilers, the sand bed can erode the lower part of the furnace tubes if the brickwork is not constructed high enough. \n\n###### Corrosion in Steam Systems \n\nIn general, few corrosion problems occur in the steam lines and on the steam side in steam consumers. The main problems encountered are erosion corrosion and caustic stress corrosion cracking. However, due to the high pressures in the steam system, these problems can lead to serious failures if the lines rupture. \n\n###### Erosion (Corrosion) \n\nErosion (corrosion) can be caused by the presence of water droplets or solid particles in the steam. Water droplets can consist of entrained boiler water resulting from malfunctioning steam/water separation or by boiler foaming due to contamination of the feedwater by organic materials. Water droplets originating from the injection cooling of superheated steam can also cause erosion. Finally, water droplets can form by condensation in the steam line. Particularly, \n\nCopyright Elsevier 2022 \n\nlxxiv Part III: Corrosion in Water-Bearing Systems \n\nturbine blades are sensitive to erosion, both due to the presence of water droplets and solid particles in die steam. The latter may originate from the boiler, for example, as detached magnetite particles from superheater tubes but also from a new steam line which has been insufficiently blown through with steam prior to being taken into operation. This impingement attack can also occur at the steam side of heat exchangers. \n\n###### Prevention \n\nErosion problems in the steam system can be prevented by the following measures: \n\n- l Improve the steamewater separation if necessary. Measuring the steam conductivity will give a good indication of separator performance; \n\n- l Prevent excessive concentration of the boiler water and make sure that organic materials cannot contaminate the condensate. This will prevent carryover and foaming of the boiler water. The best way of checking condensate quality is also by conductivity measurement because an org"}, {"page": 84, "text": "anic contamination is virtually always accompanied by an inorganic contamination; \n\n- l Provide long steam lines with sufficient drain points. For example, fit a steam trap in a drainage line of a low-lying part of the steam line; \n\n- l Avoid injecting excess water. This can be done by correct adjustment of the injection cooling (thermometer bulbs should not be located immediately downstream from the injection point); \n\n- l Prevent magnetite from flaking off in the superheater tubes by reducing the superheater temperature or using special high-temperature alloys. If necessary, replace the superheater or apply periodical chemical cleaning treatments; \n\n- l In the case of new construction, select the appropriate material for the turbine blades. These are usually made of chromium steel. However, cobalt alloys, titanium, and other erosion-resistant metals are increasingly gaining ground. \n\n###### Caustic Stress Corrosion Cracking \n\nCaustic stress corrosion cracking is the second problem that can cause damage in steam lines, particularly in the vicinity of welds. Formerly, it was known by the obsolete term “caustic embrittlement” (for further information, see Part II, Chapter 12). It occurs if the steam is contaminated with alkaline water, for example, with boiler water due to carryover or by leakage of an attemperator or with alkaline injection water. The latter can occur, for example, where recycled condensate used for injection purposes has been contaminated with a caustic substance during the process operation (01.01.18.2). \n\nContamination of steam with boiler water and contamination of injection water with alkaline products can best be monitored by means of the previously mentioned continuous conductivity measurement procedure. For injection cooling, it is safe practice to use fully demineralized water with a conductivity of -0.02 mS/m. \n\n###### Acid Corrosion \n\nBesides caustic corrosion, steam contaminated with boiler water can also result in acid corrosion, for example, of turbine blades, resulting from hydrolysis of the entrained chlorides and sulfates. \n\n###### Excessive Magnetite Formation \n\nAnother undesirable but less disastrous phenomenon can occur in the case of insufficiently deaerated feedwater. In this situation, excessive magnetite can form in the steam line. Because this can cause blockage of steam control valves, sieves, and condenser drains, care should always be taken to ensure proper deaeration. \n\n###### Corrosion in Condensate Systems \n\nCorrosion in condensate systems can result in damage in a number of different ways. \n\nThe main cause of corrosion in condensate systems is the presence of oxygen and/or carbon dioxide in the condensate. Other causes are cavitation, erosion corrosion, and ammonia corrosion. \n\nLeakage of condensate lines or damage to steam consumers will sometimes occur within only a few months after installation. Corrosion in the lines, however, can also lead to contamination of the boiler water with iron oxide s"}, {"page": 85, "text": "ludge, and in certain cases, process chemicals may even leak into the condensate. \n\n###### Oxygen Corrosion \n\nThe occurrence of oxygen corrosion obviously depends on the presence of oxygen. This gas can enter the system due to defective feedwater deaeration. If a vacuum occurs in condensate lines during idle periods, atmospheric air can also be drawn in. The temperature inside the condensate system is relatively low. Therefore, a protective magnetite skin (Fe3O4) will not generally form, as it does in the steam lines and in the boiler itself. In the condensate system, the oxygen will tend to react with the steel as follows: \n\n\n\nDepending on the flow velocity and pH of the condensate, the dissolved iron is entrained with the flow or it will precipitate locally as Fe2O3. Almost invariably, there is a pitting corrosion picture. The presence of salts in the \n\nCopyright Elsevier 2022 \n\nPart III: Corrosion in Water-Bearing Systems lxxv \n\ncondensates, for example, because boiler water is entrained with the steam or because of inleakage of cooling water or tap water, will considerably accelerate the rate of corrosion. \n\n###### Prevention \n\nFor the prevention of oxygen corrosion, the following measures can be considered: \n\n- l Ensure there is an efficient deaerator and perform regular checks (at least once every year) of the residual oxygen content. \n\n- l Consider dosing an oxygen scavenger following thermal deaeration. This is advisable especially in the case of boilers operating at pressures of 4 MPa and higher. Choose between hydrazine hydrate 24% or organic oxygen scavengers, depending on local conditions. These chemicals are dosed into the deaerated feedwater or directly into the condensate. For lower pressures, sodium (bi)sulfite is a suitable oxygen scavenger, but it may only be dosed into the boiler feedwater. \n\n- l If possible, condensate lines should be laid at free fall, so that during night-time and/or weekend shutdowns on condensate can remain in them. If this is impossible, the condensate system should at any rate be provided with drainage points to enable draining during idle periods. In the absence of condensate, air ingress will be much less able to cause corrosion. \n\n- l Prevent aeration of the condensate on its way to the boiler house by avoiding the use of open condensate tanks. \n\n- l If aeration of the condensate cannot be prevented, a film-forming amine may be dosed into the steam. This will form a fatty, water-repellent film on the steel, providing protection against corrosion. \n\n###### Carbonic Acid Corrosion \n\nThe occurrence of carbonic acid corrosion depends on the quantity of bound carbon dioxide in the deaerated feedwater. This amount is defined by the amount of bicarbonate in the makeup water, the water treatment method, and the condensate/makeup water ratio. This form of corrosion occurs only where a cation exchanger is used in the sodium cycle. Carbonic acid corrosion cannot occur if the makeup water is demineralized or deal"}, {"page": 86, "text": "kalized. \n\n###### Mechanism \n\nWhere a cation exchanger is used in the sodium cycle (generally called a softener) for the preparation of the makeup water, sodium bicarbonate is formed from the temporary hardness (Ca(HCO3)2). When the makeup water is heated in the deaerator (and later in the boiler), this \n\nbicarbonate will decompose into carbonate, carbon dioxide, and water, as follows: \n\n\n\nThe carbon dioxide released in the deaerator in this way and the carbon dioxide already present in the makeup water and the recycled condensate are also removed during the deaeration process. In the boiler, the carbonate will separate partiallydbetween 60% and 80%, depending on the boiler pressuredinto carbon dioxide and alkali, as follows: \n\n\n\nClearly, the more bicarbonate there is in the makeup water, the more carbon dioxide will form. However, the more condensate that is recycled, and therefore the less makeup water that is needed, the lower the bicarbonate concentration in the feedwater becomes. \n\nAs the steam condenses, CO2 dissolves in the condensate. The resultant carbonic acid then dissociates as follows: \n\n\n\nFormation of H<sup>ю</sup> ions causes the pH of the condensate to fall to between 4 and 6, thereby causing attack to the steel as follows: \n\n\n\nCarbon acid corrosion leads to uniform attack to the steel in the case of horizontal, incompletely filled lines in the form of a gully. Air-heater pipes are particularly sensitive to this form of corrosion. \n\nParticularly in hospital clinics, there is a tendency to install copper condensate lines for constructional reasons. However, copper is also attacked by carbonic acid if oxygen is present at the same time. The corrosion appearance may be both uniform and irregular. Galvanized steel is also not resistant to oxygen and/or carbonic acid corrosion. \n\n###### Prevention \n\nSuitable preventive measures against carbonic acid corrosion are: \n\n- l maximize condensate recycling (this also saves water and energy); \n\n- l apply alkalinity reduction to the makeup water. For this purpose, ion exchangers are used to remove the bicarbonate ions from the water. Besides this partial desalting, more complete desalting could also be applied by means of demineralization and/or reverse osmosis; \n\n- l dose ammonia or neutralizing amines into the feedwater in order to neutralize CO2. Filming amine dosing also protects against carbonic acid corrosion. For reasons of public hygiene (in food manufacturing or where \n\nCopyright Elsevier 2022 \n\nlxxvi Part III: Corrosion in Water-Bearing Systems \n\n   - steam is used for air humidification), the use of chemicals in this way is not always permitted. Refer to the guidelines of the United States Federal Drug Administration; \n\n- l construct the condensate system from stainless steel AISI 304 (in the case of impure steam, 316 is preferable in view of its better chloride resistance), which is resistant to both oxygen and carbonic acid corrosion. Especially in small systems, this may be the mo"}, {"page": 87, "text": "st economic solution. \n\n###### Cavitation Erosion \n\nCavitation erosion in condensate systems occurs particularly in condensate lines when steam bubbles enter relatively cold condensate where they implode. Steam bubbles may originate from a leaking steam trap; these traps should therefore be properly monitored for leakage. However, steam bubbles can also form when high-pressure condensate is passed into a low-pressure condensate line. This problem can be avoided by returning the high-pressure condensate and low-pressure condensate separately to the boiler house. It is also possible to incorporate an expansion tank in the condensate system, so that the high-pressure condensate has room to expand. \n\nCavitation erosion also occurs frequently in condensate and boiler feedwater pumps due to insufficient static pressure at the suction side of the pump. The cause may be that the condensate tank or the deaerator, respectively, is positioned too low. Moreover, a large number of bends or too small diameter will cause excessive resistance in the suction lines, allowing the pressure on the suction side to become too low. Finally, cavitation erosion can also occur in condenser tubes due to vibrations. \n\n###### Erosion Corrosion \n\nErosion corrosion is also a frequent problem in condensate lines and steam consumers, particularly where there is a combination of high velocity, turbulence, and corrosivity of the condensate. \n\nThe danger of this damage is that it can occur sooner than expected. This is because the velocity in condensate lines can increase if the quantity of “vapor steam” which forms during the pressure drop (expansion) across the steam trap has been disregarded for dimensioning purposes. Moreover, the condensate need only be mildly aggressive. A carbon dioxide content of 20 ppm is sufficient. \n\nErosion corrosion occurs particularly in bends, and copper lines are especially sensitive to it. To prevent this damage, it is of course important for the condensate line to be appropriately dimensioned. Carbonic acid corrosion can be controlled by dosing a neutralizing amine, which will also prevent the occurrence of erosion corrosion. \n\n###### Ammonia Corrosion \n\nGiven the simultaneous presence of oxygen and ammonia, ammonia corrosion can occur at pH values >9.0 in the form of uniform or grooved attack to, for example, copper condenser tubes. In contact with brass, ammonia can lead to stress corrosion cracking. \n\nIn many cases, the presence of ammonia is predictable, for example, when it is dosed or due to decomposition of chemicals such as hydrazine and neutralizing amines. However, sometimes ammonia corrosion can occur unexpectedly because it may be naturally present in the makeup water, for example, if use is made of a private supply of well water. \n\nIf copper or copper alloys are incorporated in the condensate system, ammonia (or products which can form ammonia through decomposition) must therefore not be dosed. Alternatively, the components concerned s"}, {"page": 88, "text": "hould be constructed from an ammonia-resistant material, such as carbon steel or stainless steel. \n\n###### Galvanic Corrosion \n\nIf the condensate is sufficiently conductive due to contamination with boiler water or cooling water or due to an excessive carbon dioxide concentration, galvanic corrosion may occur in combinations of dissimilar metals. \n\n###### 2. CORROSION IN WARM AND HOT WATER HEATING SYSTEMS \n\nWater heating systems may be differentiated into: \n\n- l Water heating systems in the sense of the familiar central heating systems, operating at a maximum temperature of 110<sup>-</sup> C, mostly 90<sup>-</sup> C out and 70<sup>-</sup> C return. These are usually applied exclusively for space heat- \n\n- ing purposes and sometimes also for making hot tap water by means of water heaters etc. \n\n- l Hot water heating systems operating at temperatures above 110<sup>-</sup> C (130e180<sup>-</sup> C), used exclusively in industry or offices and hospitals and so on for process heating, steam production by tube exchangers, hot tap water making, heating factory halls, and heat source for central heating systems. \n\nThe corrosion problems occur most commonly in hot water systems, in large-scale central heating systems of offices and hospitals, locations where much new construction is practiced, and in district and town heating systems featuring zone circuits and for the heating of major industrial complexes. The smaller-sized central heating systems used for individual homes or blocks generally do not suffer any corrosion problems because the makeup of these systems is virtually nil. \n\nCopyright Elsevier 2022 \n\nPart III: Corrosion in Water-Bearing Systems lxxvii \n\nThe main cause of corrosion in this type of systems is the presence of oxygen in the water. \n\n###### Oxygen Corrosion \n\nOxygen corrosion causes a pitting corrosion picture. These pits are often covered with brown nodules, filled with black iron oxide, Fe3O4, also known as magnetite. \n\n###### Mechanism \n\nThe corrosion reactions are: \n\n|At the anode:|Fe/Fe<sup>2ю </sup>ю2e|\n|---|---|\n|At the cathode:|O2 ю2H2O ю4e/4OH<sup>-</sup>|\n|And then:|Fe<sup>2ю </sup>ю2OH<sup>-</sup>/FeрOHЮ2|\n||3FeрOHЮ2Fe3O4юH2[ю2H2O|\n\n\n\nwhich also introduces oxygen into the system. It appears at places characterized by low flow, such as in the lower part of radiators, where the sludge can settle. \n\nThe formation of deposits can also lead to dezincification of brass. \n\nA totally different consequence of sludge formation in central heating systems is noise in the system. This is caused because the poor heat discharge causes boiling of the water film which is present in the boiler underneath a sludge layer. The steam bubbles penetrate through the sludge and implode in the less hot water. These implosions are accompanied by bangs which are audible throughout the building and may cause the central heating boiler and line work to thump and shake. In such cases, the sludge has to be removed from the boiler, either by mechanical or "}, {"page": 89, "text": "chemical means. \n\n###### Galvanic Corrosion \n\nSources of oxygen may be: \n\n- l the fill water, particularly if the system is drained at regular intervals for the purpose of phased new construction, reconstruction, or repair; \n\n- l the supply water, particularly if it has to be added at regular intervals; \n\n- l diffusion of atmospheric oxygen through gaskets, membranes, plastic hoses as used in floor heating systems, and plastic hose connections. \n\n###### Deposition of Magnetite \n\nSupply of oxygen may not only lead to leakage via the pitting corrosion, but it may also result in blockages caused by magnetite. Particularly, small-diameter hose connections with small orifices, which are commonly used in, for example, induction units, are sensitive to this problem. This magnetic iron rust is also capable of causing pump failures due to its abrasive effect on the bearings and in in-line pumps due to deposits in the magnetic field around the rotor and pump shaft. \n\nExcessive magnetite formation may furthermore impede the efficient operation of control valves. Lastly, the formation of hydrogen gas may cause an irritating noise in the system and lead to blockage of the uppermost sections. Blockage also occurs as a result of poor deaeration. \n\n###### Deposit Corrosion \n\nAccumulation of sludge originating from deposited hardness or corrosion products may cause corrosion of the material underlying the sludge layer due to formation of differential aeration elements. This under-deposit corrosion commonly occurs where frequent makeup is practiced, \n\nIf oxygen is present in addition to a combination of dissimilar metals, there is a risk of galvanic corrosion in water heating systems. Application of galvanized steel in such systems is out of the question in view of the risk of reversal of potential, which causes pitting of galvanized steel (Part II, Chapter 6). \n\n###### Corrosion by Chemicals \n\nInappropriate or improperly monitored dosing of chemicals in these systems may sometimes cause severe corrosion. \n\n###### Cavitation Erosion \n\nIn hot water systems, there is a risk of cavitation occurring should the system pressure be equal to or only marginally higher than the saturation pressure associated with the hot water temperature. Even slight resistance in the system, caused by, for example, valves, will allow steam bubbles to form and then implode, thereby causing cavitation erosion (01.04.33.1). \n\n###### Fire-Side Corrosion \n\nAs in steam systems, contamination of the combustion air may also cause fire-side corrosion in water heating systems. \n\n###### Corrosion Prevention \n\nCorrosion prevention may be realized: \n\n- l by constructive measures; \n\n- l by makeup treatment; \n\n- l by water conditioning. \n\nCopyright Elsevier 2022 \n\nlxxviii Part III: Corrosion in Water-Bearing Systems \n\n###### By Constructive Measures \n\nCorrosion in water heating systems must be primarily prevented by means of purely constructive measures, for example: \n\n- l appropriate dimensioning and c"}, {"page": 90, "text": "onstruction of expansion and overflow vessels; \n\n- l applying a “nitrogen cushion” in these vessels; \n\n- l application of sectional valves; \n\n- l use of metallic gaskets, and only using plastic hose connections which are provided with an impermeable barrier (such as aluminum foil); \n\n- l preventing the occurrence of vacuum by maintaining sufficient pressure right up to the topmost parts of the system; \n\n- l appropriate construction of zone circuits with adequate facilities for the prevention of corrosion from outside sources; \n\n###### By Makeup Treatment \n\nSuitable measures are: \n\n- l water softening, which is at any rate essential in hot water systems and sometimes, depending on the water consumption, for warm water systems as well; \n\n###### Once-Through Cooling Water Systems \n\nThese are systems in which surface water (from the sea, rivers, lakes, and canals) or well water passes through the cooling system once and is then discharged to open water or the sewer or is reused for other purposes (Fig. 1). \n\n###### Open (Evaporative) Recirculating Cooling Water Systems With Cooling Tower \n\nThese are systems in which the water is recirculated, and the absorbed heat is transferred to the atmosphere by means of evaporation. Water losses due to evaporation, splash, and discharge have to be made up by means of mains water or purified well water or surface water (Fig. 2). \n\nSecondary cooling systems generally consist of open (evaporative) or closed (nonevaporating) recirculation systems. In these systems, the cooling is indirect: to cold water; to the atmosphere; or by means of a cooling unit. If the system incorporates, an open vessel serving as a circulation trough and/or to allow for expansion, enabling the \n\n\n\n- l alternatively demineralization, which is specifically used in the case of large-scale district heating systems; \n\n- l deaeration of the fill water and makeup water, if appropriate under vacuum. \n\n###### By Water Conditioning \n\nSuitable measures for this purpose are: \n\n- l dosing of oxygen scavengers; \n\nflow direction \n\nFIGURE 1 Open once-through cooling system. \n\n- l pH control (pH 10e10.5); \n\n- l dosing of corrosion inhibitors; \n\n- l sidestream demineralization; \n\n- l sidestream ltration. \n\n###### 3. CORROSION IN COOLING WATER SYSTEMS \n\n###### Types of Systems \n\nAccording to the volume of heat to be discharged and the stage in the process, these are classified either as main or secondary cooling systems. \n\nFor main cooling systems, tube heat exchangers are generally used, in which the water flows through the tubes. In secondary systems, plate-type coolers are used in addition to tube heat exchangers. \n\nAccording to their design, main cooling systems may be dedifferentiated into once-through and recirculating systems: \n\n\n\nFIGURE 2 Open recirculating cooling system with cooling tower. \n\nCopyright Elsevier 2022 \n\nPart III: Corrosion in Water-Bearing Systems lxxix \n\n\n\n\n\n\n\nFIGURE 3 Open recirculating cooling system with indirect cooling. \n\n\n\n\n\n\n\n"}, {"page": 91, "text": "ineffective and also where the protective coating is damaged. This results in pitting attack covered with wartshaped corrosion products (see Part I, Chapter 4: Pitting Corrosion, and 01.06.01.01/02). \n\n###### Under-Deposit Corrosion \n\nDeposits may consist of bioorganisms, sludge particles, hardness salts, or corrosion products. The deposit enables differential aeration elements to form, leading to local attack (see Part I, Chapter 4 and Part II, Chapter 10). The corrosion is usually of the pitting type. Under-deposit corrosion occurs not only in carbon steel but it may also be a problem in stainless steel, nickel alloys, and copper alloys. In brass, dezincification may occur underneath deposits. \n\n###### Microbiologically Induced Corrosion \n\nUnder anaerobic conditions, inter alia SRB may develop (see Part II, Chapter 9), with the formation of sulfide that attacks metal. \n\nEven without substantial deposition, sulfide can cause corrosion in unaerated systems, by affecting the material’s protective oxide skin. \n\n###### Corrosion by Too High or Too Low pH \n\nFIGURE 4 Closed recirculating cooling system with indirect cooling. \n\nabsorption of oxygen and carbonic acid; it is known as an open system (Fig. 3). \n\nIf such a vessel is separated from the atmosphere, for example, by a membrane, it is known as a closed system (Fig. 4). \n\nClearly, from the viewpoint of corrosion, a closed system is preferable in the case of secondary cooling. This will permit optimized water conditioning to be maintained without problems. Open circulating systems with or without a cooling tower and once-through systems require great attention in terms of corrosion control. \n\n###### Corrosion Problems in Cooling Water Systems \n\nThe following problems may be encountered: \n\n###### Oxygen Corrosion \n\nIn the presence of unprotected steel components, oxygen corrosion is the principal cause of corrosion due to the intensive aeration of the circulating water. It occurs particularly where inhibitor dosing is absent, insufficient, or \n\nPoor water conditioning (usually due to ineffective monitoring) or product leakages may allow the pH of the cooling water to reach values for which the material concerned is not intended, leading to attack. Contamination of the cooling water with atmospheric sulfur dioxide can lead to the formation of sulfuric acid. Contamination with ammonia from leaking ammonia condensers can lead to the formation of nitric acid as a result of bacterial conversion. \n\nAcid corrosion in cooling systems can also occur during chemical cleaning. \n\n###### Corrosion by Excessive Chloride Content \n\nIf the system is designed for sweet water but is operated with brackish water or if excessive salt concentration occurs in circulating systems due to insufficient discharge, there is a severely elevated risk of corrosion. Graphitization of gray cast iron may also occur. \n\n###### Erosion Corrosion \n\nThis type of corrosion (see Part II, Chapter 2) may be caused by the presence of air bubb"}, {"page": 92, "text": "les or fine sand particles in the cooling water (e.g., seawater). Also, vortices in pipe inlets and turbulence inside the pipes due to excessive velocities are capable of causing erosion corrosion. Particularly, systems with admiralty brass or aluminum brass pipes cooled with brackish water or seawater are sensitive to this. \n\nCopyright Elsevier 2022 \n\nlxxx Part III: Corrosion in Water-Bearing Systems \n\nSuch vortices may also occur downstream from irregularities (e.g., deposits) on the pipe wall. \n\n###### Cavitation (Erosion and Corrosion) \n\nCavitation owing to the formation and collapse of vapor bubbles is a phenomenon that also occurs in cooling water systems. \n\n###### Galvanic Corrosion \n\nGalvanic corrosion (see Part II, Chapter 6) may occur if the leap in potential between two adjacent
