Repository: NDDev-Technocracy-OpenNetwork/hack-2026-nornickel-knot

> **DEPRECATED.** This repository is archived and no longer maintained.
> It is kept read-only for reference; its GDS anchor records
> `lifecycle: archived` under `portfolio:archived-projects`.

# Nornickel Scientific Knot

Живая карта знаний R&D для горно-металлургической отрасли: система превращает архив отчётов, статей, презентаций и экспериментальных материалов в типизированный граф знаний, а затем отвечает на вопросы естественным языком с источниками и страницами первоисточников.

Проект подготовлен командой **Harmonic Labs** для **Норникель AI Hack 2026**, трек **«Научный клубок»**.

File: data/parsed/Материалы конференций/Flotation_Plant_Optimisation_S25.json (part 7 of 32)
mineral being recovered by flotation adopt a general form with many variations, of which a few are demonstrated in Figure 4. It is given that the curves were observed after high residence times, ie their position and shape were changing only very slowly with additional residence time. For the valuable mineral in all graphs, two scenarios (Johnson, 2006) are shown for the fine fractions. In scenario 1, the diminished recoveries are typical of those arising from deficiencies in the collision subprocess. In scenario 2, the more greatly diminished recoveries result from an additional effect beyond the collision deficiency likely to result from an imbalance in the ratio of adsorbed hydrophobic/hydrophilic species on the valuable mineral. \n\nFor the minerals for which recovery is not being sought, an extremely wide range of positions and shapes exist (Figure 4). For the hypothetical fully liberated feed, the following are demonstrated: \n\n- entrained liberated non-sulfide gangue (cases A, C and E) \n\n- entrained and hydrophobic, liberated sulfide gangue due to collector adsorption (case C) \n\n- entrained and naturally hydrophobic liberated sulfide gangue (case E). \n\nFor the realistic cases (B, D and F) with an imperfectly liberated feed, cases are shown with increased recoveries of sulfide and non-sulfide gangue due to their recovery in composites, along with lower recovery of coarse valuable mineral due to the lower hydrophobicity of composite particles containing some valuable mineral. In case B, two examples are given for the relationship between non-sulfide gangue recovery and size (log scale); no examples for sulfide gangue are given in case B or case A. \n\n###### **ADDITION OF LIBERATION DATA TO RECOVERY-SIZE DATA** \n\nThe addition of liberation data to recovery-size data eliminates the need for deductions and inferences about the state of liberation of a mineral in given size fraction of a given product. For a new ore or for an ore that is unfamiliar to a metallurgist, the collection of liberation data in initial phases of the work can increase confidence in the interpretation of recovery-size data for the ore in question such that less liberation data may be required in further stages of experimental work on the same ore."}, {"page": 80, "text": " \n\nLiberation data have been collected traditionally on size fractions and there may be a lower limit to the size fraction from the flotation process that can be examined, arising from the physics of the method employed (Jones, 1987). For techniques based on optical microscopy or generation of X-rays by electron microscopy, different reasons exist for the lower limit, but the value is typically in the region of 5 µm, sometimes slightly lower. A limit may not exist if a different method with different capabilities is useable for a given ore, eg one based on backscattered electrons. For a given ore and measurement system, it is necessary to establish if the finest fraction can be measured reliably. Size fractions submitted for liberation analysis must not have been pulverised. \n\nFor a given size fraction in a separation with one concentrate and one tailing, the liberation data can be used in two complementary ways. For the concentrate, the liberation state of \n\n**76** \n\nFLOTATION PLANT OPTIMISATION  |  SPECTRUM SERIES 25 \n\n**CHAPTER 2  |  EXISTING METHODS FOR PROCESS ANALYSIS** \n\n###### **Fully liberated feed (All minerals 100% liberated)** \n\n###### **Typical feed (Liberation of valuables >80%) (Liberation of other minerals 70–90%)** \n\n\n\n<!-- Start of picture text -->\nCase A Case B<br>100 100 100 100<br>90 90 90 90<br>80 80 80 80<br>70 70 70 70<br>60 60 60 60<br>50 50 50 50<br>40 40 40 40<br>30 30 30 30<br>20 20 20 20<br>Water recovery (10%) Water recovery (10%)<br>10 10 10 10<br>10 10<br>11 10 10 100 100 11 10 10 100 100<br>log Size (μm)log Size (um) log Size (μm)log Size (um)<br>Case C Case D<br>100 100 100 100<br>90 90 90 90<br>80 80 80 80<br>70 70 70 70<br>60 60 60 60<br>50 50 50 50<br>40 40 40 40<br>30 30 30 30<br>20 20 20 20<br>10 10 Water recovery (10%) 10 10 Water recovery (10%)<br>1011 10 10 100 100 1011 10 10 100 100<br>log Size (μm)log Size (um) log Size (μm)log Size (um)<br>Case E Case F<br>100 100 100 100<br>90 90 90 90<br>80 80 80 80<br>70 70 70 70<br>60 60 60 60<br>50 50 50 50<br>40 40 40 40<br>30 30 30 30<br>2010 2010 Water recovery (10%) 2010 2010 Wat er  recovery (10%)<br>1011 log Size (μm)log Size (um) 10 10 100 100 1011 log Size (μm)log Size (um) 10 10 100 100<br>Valuable mineral (Scenario 1) – ‘collision effect’ for fine valuables<br>Valuable mineral (Scenario 2) – additional deleterious effect beyond ‘collision effect’ for fine valuables<br>Non-sulfide gangue (Case 1)<br>Non-sulfide gangue (Case 2)  – lowered contribution from recovery in composites with valuable mineral<br>compared to case 1<br>Sulfide gangue<br>Recovery (%) Recovery (%)<br>Recovery (%) Recovery (%)<br>(%)<br>Recovery (%) Recovery<br>Recovery (%) Recovery (%)<br>Recovery (%) Recovery (%) Recovery (%) Recovery (%)<br><!-- End of picture text -->\n\n**FIG 4** – Examples of some mineral recovery – particle diameter (log scale) curves for a feed with perfect liberation (cases A, C, E) and for a feed with acceptable liberation (cases B, D, F) for which recovery of u"}, {"page": 81, "text": "nwanted minerals in composites becomes a possible mechanism. \n\n**77** \n\nFLOTATION PLANT OPTIMISATION  |  SPECTRUM SERIES 25 \n\n**BILL JOHNSON** \n\nthe unwanted minerals can be recognised, providing strong clues to their mechanism of recovery. Equally, the liberation state of the valuable mineral is determined. If significant losses of valuable minerals in composites are observed, corrective steps involving grinding or regrinding may be assessed. \n\nLiberation data allow the flow rate of each mineral in each size fraction of each product (obtained from the recovery-size (log scale) level of analysis) to be distributed between a number of categories (typically from five to ten). The performance of the various categories becomes the basis of the next level of analysis. \n\nLiberation data for a mineral are supplied in one of two basic forms. The traditional point counting method with use of an optical microscope provides liberation data in the general format as shown in Table 3 for a size fraction. Examples of graphs derived from this type of data are given in Figures 5, 7, 8 and 9. \n\nAutomated scanning electron microscopes can also provide the data in the point counting format illustrated in Table 3. The data from these devices are also commonly supplied in another format based on the percentage of the mineral of interest in each category. An example is shown in Table 4. An example of a graph derived from this type of data is given in Figure 6. \n\nIn the type of data indicated in Table 4, some grouping of the original data has been performed. Typically, the data are provided with increments of ten per cent from category to category; in practice, some grouping of the higher quality classes is often used while narrow classes are employed for the very important lower quality composites, as shown in Figure 6. \n\nThe reader is reminded that several calculation steps, as described in preceding sections of this chapter, are the necessary precursors to incorporation of liberation data. These steps are listed: \n\n1. Calculation of the mass or solid balance for the circuit. The water balance should also be calculated. \n\n2. Use of size distributions and assays for the size fractions of the concentrate and tailing (as the minimum relevant streams), along with the solid flows from item 1, to calculate the flow rates of minerals in each size fraction of the concentrate and tailing. The mineral assays for each size fraction may be from conversion of elemental assays to minerals \n\n**TABLE 3** \n\nExample of some point count data for sphalerite in one size fraction. \n\n|<br>% in each category|**% Liberated**<br>60|**Liberation data (ca**<br>**% in binary composite with l**<br>**Galena**<br>**Iron sulfde**<br>16<br>4|**tegories)**<br>**isted minerals**<br>**% in ternary**<br>**composites**<sup>**a**</sup><br>**Non-sulfdegangue**<br>11<br>9|\n|---|---|---|---|\n\n\n\na. Includes other multiphase composites, eg quaternaries. \n\n###### **TABLE 4** \n\nExample of second form of liberation"}, {"page": 82, "text": " data for sphalerite in a size fraction. \n\n|Percentage in category|**Lib**<br>**100**<br>61.2|**eration dat**<br>**90–100**<br>30.4|**a (% of m**<br>**70–90**<br>4.1|**ineral of in**<br>**50–70**<br>2.1|**terest de**<br>**30–50**<br>1.1|**fned in ea**<br>**20–30**<br>0.4|**ch catego**<br>**10–20**<br>0.4|**ry)**<br>**0.1–10**<br>0.3|\n|---|---|---|---|---|---|---|---|---|\n\n\n\n**78** \n\nFLOTATION PLANT OPTIMISATION  |  SPECTRUM SERIES 25 \n\n**CHAPTER 2  |  EXISTING METHODS FOR PROCESS ANALYSIS** \n\n\n\n<!-- Start of picture text -->\n100<br>90<br>80<br>70<br>60<br>Total Sphalerite<br>50 Liberated Sphalerite<br>Binary with Galena<br>40 Binary with Iron Sulfide<br>Binary with NSG<br>Ternaries<br>30<br>20<br>10<br>0<br>1 10 100<br>Particle Diameter (µm - log scale)<br>Recovery (%)<br><!-- End of picture text -->\n\n\n\n<!-- Start of picture text -->\nParticle Diameter (µm - log scale)<br><!-- End of picture text -->\n\n**FIG 5** – Relationship between total sphalerite recovery and particle diameter (µm – log scale) for data from the recovery-size level of analysis and from the recovery-size-liberation level of analysis illustrating the recovery of the following sphalerite liberation categories in a sphalerite rougher – liberated, binaries with galena, binaries with iron sulfide, binaries with non-sulfide gangue (NSG) and ternaries. \n\n\n\n<!-- Start of picture text -->\n100<br>90<br>80<br>100<br>70<br>100‐80<br>60<br>80‐60<br>50<br>60‐40<br>40<br>40‐25<br>30<br>25‐15<br>20 15‐5<br>10 5‐0<br>0<br>1 10 100 1000<br>Particle Diameter (µm ‐ log scale)<br>Copper Sulfide Recovery (%)<br><!-- End of picture text -->\n\n**FIG 6** – Relationship between copper sulfide rougher recovery and particle diameter (µm – log scale) for data at the recovery-size-liberation level of analysis, showing the performance of a range of volume per cent classes for copper sulfide (data from one rougher bank of the Phu Kham operation, provided with the kind permission of Pan Aust Limited). \n\nassays, from modal analyses of the size fractions by an automated electron microscope or by other means. \n\n3. Calculation of the recovery of each mineral in each size fraction with respect to the recalculated feed. \n\nSteps 2 and 3 represent the calculations required for graphing the mineral recovery – particle size (log scale) curves as discussed in earlier sections. The next level of analysis (liberation \n\n**79** \n\nFLOTATION PLANT OPTIMISATION  |  SPECTRUM SERIES 25 \n\n**BILL JOHNSON** \n\nlevel) is now discussed. An example in the literature with the same methodology can also be reviewed (Johnson, 1987). \n\nTo provide an example of the type of calculations required for the liberation level of analysis, some sphalerite liberation data for a single selected size fraction are presented for a system with such data for the concentrate and tailing only. In Table 5, the calculations for one size fraction of one mineral are illustrated. \n\nThe flow rate of sphalerite in the concentrate and tailing were 6188.2 and 1155.9 kg/"}, {"page": 83, "text": "h respectively. These flow rates (column A) were multiplied by each liberation value (each divided by 100) in the five columns labelled as B to distribute the mineral flow rates amongst the various liberation categories (columns labelled as C). \n\nThe recalculated feed is obtained in the table by summation of the flow rates in each liberation category. In a further step, the distribution of sphalerite between the concentrate and tailing in each liberation category is calculated (see values in brackets). In other words, the recovery of mineral in each liberation category has been calculated with respect to the recalculated feed. \n\nAlthough the calculations are straightforward, the presentation of the calculated quantities is more difficult for the listed reasons: \n\n- there is interest in information on the feed, concentrate and tailing streams \n\n- there are many size fractions and minerals \n\n- there are many liberation categories of relevance. \n\nFor compactness in some examples of presentation methods, data are used for a bank where only four size fractions encompass all the solid in the concentrate and tailing. The first presentation uses tables only (see Table 6). This table provides the flow rates and recoveries for all the minerals in the various liberation categories and size fractions in the concentrate. This table is particularly valuable for recognition of the major sources of gangue dilution in the concentrate. \n\nTherefore, the dominant flow rates for the gangue minerals (>200 kg/h) in the concentrate have been highlighted. In reading the flow rates for minerals in a typical binary in Table 6, the \n\n###### **TABLE 5** \n\nExample of processing of point count form of some sphalerite liberation data for one size fraction. \n\n|**Product**|**Mineral**<br>**fow**<br>**(kg/h)**|**Liberated**<br>**cateor**|**Liberat**<br>**% in**<br>|**ion data**<br>**binaries w**<br>|**(B)**<br>**ith**<br>|**Tern**|**Miner**<br>**Liberated**<br>**cateor**|**al fow in**<br>**Bi**<br>|**categori**<br>**naries wit**<br>|**es (kg/h)**<br>**h**<br>|**(C)**<br>**Tern**|\n|---|---|---|---|---|---|---|---|---|---|---|---|\n|Concentrate|<br>**(A)**<br>6188.2|**gy**<br>75.6|**Galena**<br>5.1|**Iron**<br>**sulfde**<br>12.2|**NSG**<br>2.4|4.6|**gy**<br>4678.3<br>(97.0)|**Galena**<br>315.6<br>(90.4)|**Iron**<br>**sulfde**<br>755.0<br>(73.0)|**NSG**<br>148.5<br>(54.8)|284.7<br>(33.2)|\n|Tailing|1155.9|12.7|2.9|24.2|10.6|49.6|146.8<br>(3.0)|33.5<br>(9.6)|279.7<br>(27.0)|122.5<br>(45.2)|573.3<br>(66.8)|\n|Recalculated<br>feed|7344.1|65.7|4.8|14.1|3.7|11.7|4825.1<br>(100.0)|349.1<br>(100.0)|1034.7<br>(100.0)|271.0<br>(100.0)|858.0<br>(100.0)|\n\n\n\nNotes: Tern = category containing ternary and quaternary composites. NSG = non-sulfide gangue. \n\nRecalculated feed = recalculated feed from summation of flows in concentrate and tailing as shown in columns labelled as (A) and (C). \n\nLiberation values for each category in the row ‘Recalculated feed’ and in columns labelled as (B) calculated usin"}, {"page": 84, "text": "g the flow rates for the recalculated feed in columns labelled as (C) and the total flow rate of sphalerite (7344.1 kg/h) in column (A). \n\n**80** \n\nFLOTATION PLANT OPTIMISATION  |  SPECTRUM SERIES 25 \n\n**CHAPTER 2  |  EXISTING METHODS FOR PROCESS ANALYSIS** \n\n###### **TABLE 6** \n\nListing of flow rates (kg/h) and recoveries for sphalerite, galena, iron sulfide and non-sulfide gangue in the various liberation categories and size fractions for a zinc rougher. All gangue mineral flow rates >200 kg/h have been highlighted to indicate the dominant gangue mineral flow rates. \n\n|**Mineral**<br>**Flow rate of mi**|**Liberated**<br>**neral in all libe**|**Galena**<br>**ration categori**|**Sphalerite**<br>**(Flow in bi**<br>**es in concentrat**|**Iron sulfde**<br>**nary with)**<br>**e**|**NSG**|**Ternary**|**Size fraction***|\n|---|---|---|---|---|---|---|---|\n|Galena|0.6|-|61.1|0.0|108.3|117.8||\n|Sphalerite|1199.3|858.5|-|281.8|180.2|756.9|+38 m|\n|Iron sulfde|43.4|0.0|117.8|-|0.0|256.4|µ|\n|NSG|84.5|65.2|297.6|71.3|-|362.8||\n|Galena|3.9|-|61.8|10.8|25.5|127.8||\n|Sphalerite|4678.3|315.6|-|755.0|148.5|284.7|38  11|\n|Iron sulfde|266.5|13.1|339.1|-|13.9|139.1|- µm + µm|\n|NSG|214.3|0.0|267.2|80.7|-|641.6||\n|Galena|7.0|-|11.0|1.3|4.4|4.7||\n|Sphalerite|1336.7|29.4|-|29.4|63.3|13.3|-11 m +8 m|\n|Iron sulfde|116.9|3.5|46.4|-|18.9|0.0|µ  µ|\n|NSG|143.9|12.4|87.5|43.7|-|0.0||\n|Galena|56.5|-|89.3|10.3|35.6|37.9||\n|Sphalerite|5978.3|131.7|-|131.7|283.1|59.3|-8 m|\n|Iron sulfde|575.3|17.4|228.3|-|93.2|0.0|µ|\n|NSG|1206.4|103.8|733.5|366.7|-|0.0||\n|**Recovery of mi**<br>|**neral in all liber**|**ation categorie**|**s in concentrat**|**e**||||\n|Galena|#|-|#|0.0|12.9|6.9||\n|Sphalerite|80.5|92.3|-|39.1|9.9|19.9|+38|\n|Iron sulfde|1.6|0.0|13.5|-|0.0|5.0|µm|\n|NSG|0.2|2.8|12.7|0.3|-|2.6||\n|Galena|#|-|79.3|20.0|12.9|29.4||\n|Sphalerite|97.0|90.4|-|73.0|54.8|33.2|-38 m +11 m|\n|Iron sulfde|3.3|10.5|31.0|-|1.0|11.1|µ  µ|\n|NSG|0.9|0.0|33.1|1.9|-|29.6||\n|Galena|#|-|#|#|9.1|24.2||\n|Sphalerite|92.4|#|-|66.5|63.3|44.1|11  8|\n|Iron sulfde|7.2|#|37.3|-|12.3|##|- µm + µm|\n|NSG|2.5|28.1|58.0|8.2|-|##||\n|Galena|#|-|#|#|5.3|15.1||\n|Sphalerite|74.6|#|-|32.5|29.4|16.0||\n|Iron sulfde|5.0|#|29.0|-|8.8|##|-8 µm|\n|NSG<br>Notes: NSG = no|2.0<br>n-sulfde gangue;|24.3<br>  = gangue|53.2<br>fow >200 kg/h;|6.9<br># = insufcient o|-<br>bservations of thi|##<br>s category in tail|ing for reliable value;|\n\n\n\nNotes: NSG = non-sulfide gangue; = gangue flow >200 kg/h; # = insufficient observations of this category in tailing for reliable value; ## =  insufficient observations of this category in concentrate for reliable value. * Values are for sphalerite. \n\n**81** \n\nFLOTATION PLANT OPTIMISATION  |  SPECTRUM SERIES 25 \n\n**BILL JOHNSON** \n\nreader is reminded of the following example for the sphalerite/iron sulfide binary (+38 µm fraction): 281.8 kg/h of sphalerite and 117.8 kg/h of iron sulfide. The table also provides the recovery values for all the categories in the various size fractions. \n\nThe recovery values are "}, {"page": 85, "text": "particularly valuable for examination of metallurgical behaviour of the various liberation categories of the valuable mineral in the concentrate. The recovery values represent the metallurgical performance for the valuable mineral in the category. However, it must be noted that the significance of a high or low recovery value for the valuable mineral in a category depends also on its flow rate in the feed. For example, a category with a high flow rate in the feed and a metallurgical recovery of 95 per cent may result in a much higher flow rate of valuable mineral to the tailing than another category with a low flow rate in the feed and a low metallurgical recovery of 20 per cent. \n\nSome recovery values have not been entered in Table 6. In collecting data from a standard number of particles, the number of observations in some liberation categories may be too small to provide reliable recovery values. For example, galena was present in the tailing in small amounts only and no observations existed for some liberation categories in the tailing, implicating a recovery of 100 per cent. A second phase of data collection recording only information on a selected mineral (in this case for galena) in some liberation categories is required in such circumstances. \n\nThe graph of recovery-particle diameter (log scale) for the valuable mineral can be updated with the additional liberation categories for the valuable mineral as shown in Figure 5, where the curve for sphalerite contained six data points. With the grouping of size fractions, the curves for the various liberation categories contained four size fractions in this example. It can be noted that the curve for liberated sphalerite displayed higher recoveries than for the overall sphalerite curve. Further, the points available for sphalerite-galena binaries were in a similar region to the liberated sphalerite because both the galena and sphalerite were hydrophobic in these binary particles. For the other liberation categories containing sphalerite in composites with less hydrophobic unwanted minerals, lower recoveries were observed in general. Similar patterns of behaviour are often observed in data sets of this type. \n\nFor examination of rougher data for the valuable mineral, particularly where the rougher tailing is directed to the final tailing, an informative type of graph utilising volume per cent classes for the valuable mineral is illustrated in Figure 6. This type of graph is based on data of the type discussed earlier and shown in Table 4. Figure 6 illustrates clearly the deterioration in the recovery of the copper sulfide-bearing particles for larger and lower quality composite particles with respect to their volume per cent of copper sulfides. \n\nFigures 7 and 8 demonstrate the use of simple effective bar charts for illustrating process weaknesses for sized liberation data. Figure 7 illustrates the flows of a gangue mineral in various occurrences (liberated and several types of composites) in a c"}, {"page": 86, "text": "oncentrate. Figure 8 illustrates the flows of a valuable mineral in various occurrences (liberated and several types of composites) in a tailing. The use of simple effective methods in reporting and in presentations is an important aspect of communicating the findings from data at the mineral recovery-size-liberation level of analysis. \n\nGraphical presentations can be extended to three-dimensional graphs (with axes of size fraction / liberation category / measure of quantity) of the types listed: \n\n1. distribution of a selected mineral in the feed, concentrate or tailing \n\n2. flow rate of a selected mineral in the feed, concentrate or tailing \n\n**82** \n\nFLOTATION PLANT OPTIMISATION  |  SPECTRUM SERIES 25 \n\n**CHAPTER 2  |  EXISTING METHODS FOR PROCESS ANALYSIS** \n\n\n\n<!-- Start of picture text -->\n3000<br>Ternary<br>2500 Binary with Iron Sulfide Gangue<br>Binary with Sphalerite<br>Binary with Galena<br>2000<br>Liberated<br>1500<br>1000<br>500<br>0<br>F7 F6 Size Fraction‐38um +F5 +38um<br>– Simple and clear method for illustrating the flows of one gangue mineral (non-sulfide gangue) in various<br>occurrences in various size fractions of a concentrate (F7 = -10 µm, F6 = -14 +10 µm and -38 µm +F5 = -38 +14 µm).<br>6000<br>Ternary<br>5000 Binary with Non‐Sulfide Gangue<br>Binary with Iron Sulfide<br>Binary with Galena<br>4000<br>Liberated<br>3000<br>2000<br>1000<br>0<br>F7 F6 Size Fraction‐38um +F5 +38um<br>Non‐Sulfide Gangue Flow (kg/hr)<br>Sphalerite Flow (kg/hr)<br><!-- End of picture text -->\n\n**FIG 7** – Simple and clear method for illustrating the flows of one gangue mineral (non-sulfide gangue) in various occurrences in various size fractions of a concentrate (F7 = -10 µm, F6 = -14 +10 µm and -38 µm +F5 = -38 +14 µm). \n\n**FIG 8** – Simple and clear method for illustrating the flows of the valuable mineral (sphalerite) in various occurrences in various size fractions of a tailing (F7 = -8 µm, F6 = -11 +8 µm and -38 µm +F5 = -38 +11 µm). \n\n3. recovery values for a selected mineral (often the valuable mineral) in the concentrate or tailing. \n\nThe types of graphs in item 1 are demonstrated in Figure 9 because their structure is difficult to explain without an actual demonstration. However, the graph types in items 2 and 3 are not demonstrated because their structure is straightforward. The graph type in item 2 is suitable for demonstrating how each gangue mineral is diluting a concentrate and also for demonstrating the flow rate of the valuable mineral in each category and size fraction \n\n**83** \n\nFLOTATION PLANT OPTIMISATION  |  SPECTRUM SERIES 25 \n\n**BILL JOHNSON** \n\n\n\n<!-- Start of picture text -->\n100<br>90<br>80<br>70<br>60<br>50<br>40<br>30<br>20 TernariesTotal<br>10 Sphalerite in Binaries with NSG<br>Sphalerite in Binaries with Iron Sulfide<br>0 Sphalerite in Binaries with Galena<br>Liberated Sphalerite<br>Size Fraction<br>Distribution of Sphalerite in<br>Recalculated Zinc Rougher Feed<br><!-- End of picture text -->\n\n\n\n\n\n<!-- Start of pictur"}, {"page": 87, "text": "e text -->\n100<br>90<br>80<br>70<br>60<br>50<br>40<br>30<br>20 TernariesTotalTotal<br>10 Sphalerite in Binaries with NSG<br>Sphalerite in Binaries with Iron Sulfide<br>0 Sphalerite in Binaries with Galena<br>Liberated Sphalerite<br>Rougher Feed)<br>respect to Recalculated Zinc<br><!-- End of picture text -->\n\n\n\n<!-- Start of picture text -->\n90<br>80<br>70<br>60<br>50<br>40<br>30<br>20 TernariesTotalTotal<br>10 Sphalerite in Binaries with NSG<br>Sphalerite in Binaries with Iron Sulfide<br>0 Sphalerite in Binaries with Galena<br>Liberated Sphalerite<br>Size Fraction<br>100<br>90<br>80<br>70<br>60<br>50<br>40<br>30<br>20 TernariesTotal<br>10 Sphalerite in Binaries with NSG<br>Sphalerite in Binaries with Iron Sulfide<br>0 Sphalerite in Binaries with Galena<br>Liberated Sphalerite<br>Size Fraction<br>Rougher Feed)<br>Rougher Concentrate (with  respect to Recalculated Zinc<br>Distribution of Sphalerite in Zinc<br>Rougher Tailing (with respect to  Recalculated Zinc Rougher Feed)<br><!-- End of picture text -->\n\n\n\n\n\nFor non-sulfide and sulfide gangue minerals in each size fraction, liberation data can be used to determine the contribution from both liberated particles and composites (often with \n\n**84** \n\nFLOTATION PLANT OPTIMISATION  |  SPECTRUM SERIES 25 \n\n**CHAPTER 2  |  EXISTING METHODS FOR PROCESS ANALYSIS** \n\nthe valuable minerals) to their recovery. For fine-grained ores, recovery of non-sulfide and gangue minerals in composites can continue to be significant in the fine fractions. For nonsulfide gangue minerals, the data for the liberated form in each size fraction is the relevant form for analysis of the contribution from entrainment. For sulfide gangue minerals and certain non-sulfide gangue minerals such as talc, the recovery values for the liberated form in each size fraction will be from entrainment, which can be estimated from the water recovery and ENTi values, and any additional contribution from its recovery due to its hydrophobicity. \n\ngreater than 1.0 for the finest fraction and continue to exceed greatly the expected values for In some unusual systems, the values for ENTi for the liberated non-sulfide gangue can be ENTi in the intermediate and coarse size fractions. Entrapment is the term for this additional mechanism ‘beyond entrainment’, which can arise from steric hindrance in the regions in the froth phase containing solid particles and water, causing restrictions on the drainage of liberated gangue. One example from Vianna (2004) is discussed in Johnson (2005). \n\nLiberation data can also be used to identify the extent of liberation achieved at each grinding or regrinding stage at the commencement or within a processing circuit. This information can be obtained by including samples of the combined feed and product for a grinding or regrinding circuit; such use of liberation data is extremely informative but is rarely used in the industry. Measurement of the liberation values for the minerals in each size fraction of the feed and "}, {"page": 88, "text": "product allows the overall liberation value for minerals in each stream to be calculated. For each mineral, the increase in liberation across the grinding circuit is calculated by difference. The method for calculating the liberation value within a given stream is illustrated in Table 7. \n\nThe taking of a few extra samples in a plant survey may allow more reliable quantification of the changes in liberation at size reduction steps. For example, to improve the quality of the data, it is preferable that a single combined feed sample and a single product sample be taken for an overall regrinding system, which often will contain a mill for size reduction and a classification device. It is advisable that a survey plan is reviewed for the directness by which liberation data may ultimately be obtained. In other words, the technical viability of a ‘liberation survey’ within the larger plant or circuit survey needs to be addressed separately in the planning steps. Equivalent samples can be taken in pilot plant work and in laboratory batch or cycle tests involving regrinding. \n\nHistorically, metallurgists have often sought to determine the benefits of regrinding by examination of the separation results (often using the flotation process) with various levels of regrinding. Particularly for regrinding to fine sizes, it is much safer to establish initially if the regrinding step is causing a significant increase in the liberation level of the valuable mineral and the gangue minerals. _If a significant increase in liberation is measured, the necessary conviction is provided to seek conversion of the increase in liberation into an increase in performance of the following separation. Such increases in performance may not emerge after initial cursory separation tests, even if a significant improvement in liberation is resulting from the regrinding. Optimisation of the chemical conditions during regrinding and the following flotation separation may require many months of tests for some systems._ \n\nThe data from two-dimensional mounts may overestimate the levels of liberation of each mineral because a two-dimensional intersection of a particle may, by chance, occur in one mineral only, even if there is more than one mineral in the particle (Jones, 1987). This issue is well known from the area of stereology. From the examination of liberated and composite particles from real ores in the current literature on this stereological issue, there is no need \n\n**85** \n\nFLOTATION PLANT OPTIMISATION  |  SPECTRUM SERIES 25 \n\n**BILL JOHNSON** \n\n###### **TABLE 7** \n\nCalculation method for the total liberation of a mineral in a given stream. \n\n|**Size**<br>-105 µm +53 µm|**Column 1**<br>**Mineral fow**<br>5|**Column 2**<br>**Liberation value**<br>20|**Column 3**<br>**Flow of liberated mineral**<br>1|\n|---|---|---|---|\n|-53 µm +CS2|8|25|2|\n|-CS2 +CS3|10|40|4|\n|-CS3 +CS4|10|60|6|\n|-CS4 +CS5|10|75|7.5|\n|-CS5 +CS6|20|80|16|\n|-CS6 +CS7|37|80*|29.6|\n|Total|100→A||66.1→B|\n\n\n\nInput infor"}, {"page": 89, "text": "mation: \n\nColumn 1 – Flow of mineral in each size fraction (from size distribution and assays) \n\nColumn 2 – Liberation value for mineral in size fraction \n\nThe liberation value is calculated as: \n\n_<u>B</u>_ # 100 _A_ ie <u>66.1</u> # 100 = 66.1% 100 \n\nThis is simply the weighted average of the liberation values in Column 2. \n\nNote: in this example, observations could not be made on the CS7 fraction. The liberation value for this size fraction (denoted by *) was assumed to equal the value for the C6 fraction because the liberation values had essentially reached a plateau region. \n\nfor a stereological correction of 2D liberation data, or only a minor need. This finding applies to real ores, which produce complex composite particles with a wide range of compositions from very low quality to high quality with respect to the valuable mineral, and which produce liberated particles of the valuable mineral along with barren particles containing no valuable mineral. Hence, uncorrected two-dimensional data may be used with caution and with other checks to improve understanding of the process for the listed reasons. \n\nFirstly, in calculation of the recovery values for liberation-based species in Table 6, there may be correction factors (a and b) needed to the flow rates in the numerator and denominator of the following equation: \n\n\n\nIn percentage terms, the magnitude of the correction factor (slightly less than or equal to 1) for the tailing flow rate (b) may differ from the correction factor for the concentrate flow rate (a), ie b does not equal a. However, because the direction of the correction must be the same for both the numerator and denominator, there is at least partial cancellation of the stereological effect. When the flow rate for the concentrate in the equation is very large compared to the flow rate for the tailing, the cancellation of the stereological effect is more complete. \n\nSecondly, if a metallurgist is suspicious of the flow rates in Table 6 provided by uncorrected liberation data, it is possible with care and patience to section a given set of particles in a \n\n**86** \n\nFLOTATION PLANT OPTIMISATION  |  SPECTRUM SERIES 25 \n\n**CHAPTER 2  |  EXISTING METHODS FOR PROCESS ANALYSIS** \n\nbriquette at various levels to obtain, for practical purposes, three-dimensional liberation data. Note that this step is a possibility for particularly unusual circumstances or when very high confidence is required in the liberation data. \n\nThirdly, the liberation level (two-dimensional basis) for the valuable mineral(s) in a process feed is used to judge if the sizing of the feed is at a value where an acceptable separation could be expected. On a two-dimensional basis, the guidelines shown in Table 8 can be used in process engineering where all the liberation is occurring in a grinding circuit at the start of the circuit, ie no regrinding exists inside the flotation circuit. With liberation data converted from 2D to 3D values, a new set of slightly differen"}, {"page": 90, "text": "t boundaries may exist. \n\nOf course, obtaining a high level of liberation does not guarantee an efficient separation as the appropriate settings for the process variables must also be obtained. For an efficient froth flotation separation, both a high level of liberation and suitable settings for the physical and chemical variables in the process are needed. \n\nIn porphyry copper circuits, liberation levels for the copper minerals may sometimes be less than 50 per cent in the rougher feed. However, the regrinding steps in the circuit must raise the liberation level of the copper minerals such that the guidelines in Table 8 are achieved for the recalculated feed (summation of the final concentrate(s) and tailing(s)). This applies to other circuits with major regrinding and liberation steps in the flotation circuit. \n\nFor an ore with multiple valuable minerals reporting to a single concentrate, it is necessary to consider the liberation of the combined valuable minerals in the feed or recalculated feed in conjunction with the guidelines in Table 8. For example, for an ore containing several copper sulfide minerals, the liberation of the combined copper sulfides should be calculated because its value will exceed the values for the individual copper sulfides; a particle containing only chalcopyrite and bornite is a liberated copper sulfide particle. \n\nThe use of liberation data in conjunction with recovery-size data can be employed in existing plants for surveys, monthly or yearly composite samples on feed and products, or for samples from supporting laboratory or pilot plant development work. Plotting of the level of liberation of the valuable mineral(s) in the recalculated feed of a concentrator versus time (monthly or quarterly) has been demonstrated to be very useful in understanding declines and monitoring improvements in plant performance (Young _et al_ , 1997). Equally, for a new deposit, the technique can be applied to laboratory test work and pilot plant surveys as a part of flow sheet development and optimisation. \n\n###### **THE ROLE OF SURFACE AND SOLUTION ANALYSES FOR ORGANIC AND INORGANIC SPECIES** \n\nThe use of recovery-size data in conjunction with liberation data will sometimes reveal the recovery of a liberated gangue mineral in quantities that indicate it was recovered due \n\n###### **TABLE 8** \n\nThe maximum potential quality of separation possible at various liberation levels (two-dimensional data) for the flotation feed (circuit without regrinding) or the recalculated feed (circuit with regrinding). \n\n|**Liberation level (%) (2D data)**<br>>90%|**Potentialquality of separation**<br>Veryhigh, extremelyefcient separation possible|\n|---|---|\n|80% to 90%|High, veryefcient separation possible|\n|70 to 80%|Sound, moderate separation possible|\n|<70%|Poor, inadequate separation onlypossible|\n\n\n\n**87** \n\nFLOTATION PLANT OPTIMISATION  |  SPECTRUM SERIES 25 \n\n**BILL JOHNSON** \n\nto hydrophobicity imparted by unintentionally adsorbed collector, pos"}, {"page": 91, "text": "sibly assisted by activating metal ion adsorption. It cannot be explained solely by entrainment as the recovery value is much greater than the yardstick provided by the water recovery and the entrainment efficiency factors, and there is no evidence of recovery of the mineral (beyond entrainment levels) in tests with frother but without collector. \n\nFurther, for the valuable mineral, there may be cases of unexpectedly low recovery of the liberated valuable mineral, typically in the finest size fractions. In principle, further clues to the causes of these two types of process weakness can be sought by examination of surfaces. For the surface of the valuable mineral, an unacceptable ratio between collector based hydrophobic and detrimental hydrophilic species (derived from the system) may be found by analysis for organic and inorganic species. \n\nSuch surface analysis provides an additional fourth level in the system for process analysis. However, the surfaces that are analysed must reflect their condition in the real process. Therefore, additional samples that may be used for surface analysis must be taken at the time of the survey. Alternatively, for an initial survey, the samples can be processed to obtain recovery-size and liberation data and to recognise weaknesses. A decision can then be made if surface analysis is warranted and a new survey taken for _both_ recovery-size/liberation data with separate samples for surface analysis. \n\nThe minerals in the samples for surface analysis must retain their properties from the process pulp. Therefore, samples that have been dried and possibly sized as part of a normal survey procedure are of no use. Samples that have not been specially taken and handled will provide misleading surface analyses because of desorption of key species or the introduction of artifacts on the surface. The correct handling of samples for surface analysis will depend on the requirements of the surface analysis facility but may include protection of the sample at low temperature (low reaction rates) and under nitrogen (absence of oxidising agent). \n\nA method has been developed that uses classical chemical methods (Rumball and Richmond, 1996) to assess the aqueous phase and then to reassess the aqueous phase after a complexing agent, ethylenediaminetetra-acetic acid (EDTA), has been used to return cations existing as hydrophilic debris (for example metal hydroxides) and possibly other forms on the surfaces of minerals to the aqueous phase. The increase in concentration of each cation is related to the quantity existing on the surfaces of minerals. Hence, general information is provided as the method cannot indicate the minerals on which the debris was deposited in greatest surface concentration. \n\nSurface analysis of particular minerals by instrumental methods with a strong focusing ability is required to provide such information (see Chapter 9). However, the EDTA method will indicate the relative increase in the quantity of preci"}, {"page": 92, "text": "pitated species from the start of the circuit to the exit points (Chapter 7). The increase in the extent of oxidation in the circuit can be established by a relatively simple method. \n\n###### **INCLUSION OF FROTH RECOVERY IN SURVEYS** \n\nAn industrial flotation machine contains two distinct regions – the pulp and froth zones. Traditional flotation surveys seek to obtain the combined performance of the two regions, ie an overall mass balance. Until recently, there has been no practical way of establishing a separate mass balance for each of the two zones as part of a plant survey. With collection of data from new types of measuring/sampling devices (see Chapter 6), the establishment of a separate mass balance for the two zones is now possible. \n\n**88** \n\nFLOTATION PLANT OPTIMISATION  |  SPECTRUM SERIES 25 \n\n**CHAPTER 2  |  EXISTING METHODS FOR PROCESS ANALYSIS** \n\nattached to bubbles entering the froth phase that are collected in the concentrate launder’ The froth recovery Rf of a mineral
