Repository: NDDev-Technocracy-OpenNetwork/hack-2026-nornickel-knot

> **DEPRECATED.** This repository is archived and no longer maintained.
> It is kept read-only for reference; its GDS anchor records
> `lifecycle: archived` under `portfolio:archived-projects`.

# Nornickel Scientific Knot

Живая карта знаний R&D для горно-металлургической отрасли: система превращает архив отчётов, статей, презентаций и экспериментальных материалов в типизированный граф знаний, а затем отвечает на вопросы естественным языком с источниками и страницами первоисточников.

Проект подготовлен командой **Harmonic Labs** для **Норникель AI Hack 2026**, трек **«Научный клубок»**.

File: data/parsed/Материалы конференций/Handbook of Flotation Reagents_ Chemistry, Theory and Practice.json (part 7 of 26)
Kitchener have shown that surface hydration controls hydrophobicity; that is, the hydrophobicity arises from the exceptionally large cohesive energy of water, which is influenced exclusively by hydrogen bonding. The instability of water films of a specific thickness on hydrophobic solids is fundamentally due to a deficiency of hydrogen bonding in these films as compared to liquid water. \n\nHowever, the conversion of mineral surfaces from hydrophilic to hydrophobic by using collectors (i.e. amines, sulfonates, etc.) is also considered to be due to electrostatic attraction between the polar head of collector [27] and the charged surface sites of the particular mineral. Because the electrostatic forces are not strong enough to maintain bonding, they are assisted by the associated interaction of collectors. The electrical nature of the particle–solution interface is the result of either preferential dissolution of lattice ions or the \n\n106 \n\n6. Summary of the Theoretical Aspects of Flotation \n\nhydrolysis of the surface species followed by pH-dependent dissociation of the surface hydroxyls as per the following reaction: \n\n\n\nThe surface ions are considered (surface) potential-determining ions where H<sup>-</sup> and OH<sup>-</sup> are the corresponding ions of the oxide minerals. \n\nThe hydrophobicity of oxides is believed to be influenced, to a large extent, by the electrochemical nature of the oxide–solution interface. The hydrogen and hydroxyl ions, when adsorbed on the oxide surface, together constitute a polarizable hydration layer with a hydrogen-bonded structure. \n\nThe surface behavior of oxides and silicates is highly dependent on pH. According to this, the following three types of surface behavior can be distinguished: \n\n1. _Acidic_ , which is when the pH range is above the ZPC. There is little or no dissociation and the activities of H<sup>-</sup> and OH<sup>-</sup> in the hydration layer are significantly altered due to ion surface interactions. \n\n2. _Basic_ , usually shows converse behavior of ions in solution. \n\n3. _Amphoteric_ , usually considered a composite of (1) and (2) with or without specific adsorption of anions. Specific adsorption of ions on oxides can affect the hydrophobicity significantly. \n\nFinally, chemisorptions may be responsible for the conversion of hydrophilic surfaces to hydrophobic. Such a case is the adsorption of amines and Na-oleate on hematite [28]. \n\nThe sulfide minerals behave quite differently from those of silicates and oxides and"}, {"page": 80, "text": " therefore hydrophobicity is achieved by different interactions. First, it should be pointed out that there is a problem of uncertainty whether the sulfide minerals are naturally hydrophobic or hydrophilic. Some sulfide minerals (i.e. molybdenum, elemental sulfur, reagar, etc.) are naturally hydrophobic. Sulfide minerals, in general, are regarded as inherently non-flotable. The latest studies concerning collectorless flotation [29,30] strongly pointed out that chalcopyrite and galena are flotable without the use of a collector. This phenomenon has been explained by the chemical charges of the mineral surface, which are closely related to the interfacial electrochemical potential of the system, which strongly affects the nature of the sulfide mineral surface (i.e. formation of S<sup>o</sup> species) and therefore controls its collectorless flotation. \n\nIn real practice, during the treatment of polar metallic ores containing copper–zinc– pyrite and lead–copper–zinc, pyrite–copper–nickel—pyrrhotite, in a number of cases it has been observed that the flotability of copper–zinc–pyrite or copper—nickel–pyrrhotite is the same with or without the use of a collector. To practitioners of mineral processing, this phenomenon called “preactivated mineral species,” which hardly explains the real problem associated with hydrophobicity and the modern theory of flotation. What is really known from actual practice is that the problem in such cases lies in the selective conversion of hydrophobic surfaces to hydrophilic, not the other way around. It should \n\n6.5 Hydrophobicity and Bubble Mineralization \n\n107 \n\ntherefore be pointed out that all sulfide minerals in the polymetallic complex system may acquire a certain degree of hydrophobicity in one way or another. This may be influenced by (a) compositional and textural variation of sulfide minerals, (b) their origin of formation or (c) surface modification. Numerous research works carried out on various ores described in the preceding chapters strongly point out that some minerals (i.e. chalcopyrite, sphalerite) from various origins have vastly different responses to flotation. The “acquired” hydrophobicity of the sulfide minerals may also come as a result of mineral surface transformation influenced by soluble cations coupled with electronic transition, which may take place in the surface redox process. However, it should be noted that sulfide minerals cannot form hydrogen bonds on the surfaces unlike the oxygen-containing minerals and therefore they are not strongly hydrophilic. Because of this, any change in the surface properties of the sulfide minerals can result in “acquired” hydrophobicity, which means that the sulfide minerals cannot be classified as either hydrophilic or hydrophobic. The hydrophobicity of the sulfide mineral phenomenon was the  subject of numerous studies and as a result there are numerous interpretations. \n\n- _Hydrophobicity influenced by physical-chemical adsorption_ . The physical-chemic"}, {"page": 81, "text": "al adsorption proposed by Mellgren [31] involves surface oxidation, which causes the formation of metal oxides, carbonates and sulfates where after collector additions such as xanthate, the collector reacts in a metathetical ion-exchange reaction. Later studies with xanthates have shown that the chemical reaction that occurs involves metal xanthates. \n\n- _Hydrophobicity influenced by electrochemical adsorption_ . The basis for electrochemical adsorption is oxygen and the model in general considers that sulfide minerals are good electronic conductors and interact with collectors that involve simultaneous electrochemical reaction at the mineral surface, where the cathodic step usually involves the reaction of oxygen: \n\n\n\nThis is followed by an anodic step, involving oxidation of either the collector or the mineral [32]. \n\n- _Hydrophobicity influenced by elemental sulfur formation_ . The response of the sulfide minerals to flotation without the use of collectors was first reported in 1932. However, more extensive studies have been carried out in 1970 and 1980 [33,34], indicating that flotability of the specific minerals is due to a sulfur-enriched surface. \n\nFinkelstein _et al_ . have extensively studied the hydrophobicity and the sulfur concentration at the mineral surface. Figure 6.8 shows the dependence of flotation recovery on the concentration of sulfur at the surface, indicating that there is no correlation between the amount of sulfur on the surface and the degree of flotability. \n\n6. Summary of the Theoretical Aspects of Flotation \n\n108 \n\n\n\n**Figure 6.8** Dependence of flotation recovery on the concentration of sulfur at the surface [33]. \n\nThis has been explained by the effect of hydrophobic oxidation of products whose presence would be favored by the conditions under which sulfur is formed. \n\n##### **6.5.2 Bubble mineralization** \n\nThe mechanism of bubble mineralization and its transport of the froth phase is associated with a large number of physical, mechanical and chemical factors. As discussed in the previous section, the first and major prerequisite is the hydrophobicity of the particle. That is, the particle must be rendered hydrophobic to be able to attach to the air bubble. The physical factors that govern mineralization are numerous [35–37] and depend largely on the type of apparatus (i.e. flotation machine). This is perhaps the most controversial part associated with bubble mineralization. \n\nIn general, there are two main theories on bubble mineralization. These include (a) collision of hydrophobic mineral particles with air bubbles, in which the particle is attached to an air bubble, and (b) formation of air bubbles on the mineral particles as a result of precipitation of dissolved air gases in the water known in modern flotation theory as dissolved gas flotation. \n\nThe first process has been widely considered a principal theory of air bubble mineralization. The other process proposed in early stages of flotation development inv"}, {"page": 82, "text": "olved the initial precipitation of small bubbles that later collide with large air bubbles where coalescence occurs. \n\n6.5 Hydrophobicity and Bubble Mineralization \n\n109 \n\nIn the interpretation of the kinetics of bubble mineralization, two major principles must be clearly distinguished: \n\n- Theoretical principles, where the study of bubble mineralization was carried out under conditions different than those used for industrial cells. With this also came empirical evaluation of bubble mineralization. \n\n- Principles that reflect industrial equipment, i.e. flotation cells where the bubble mineralization kinetics are much different than those observed in a Whelan–Brown apparatus, where the collision of bubbles and particles are filmed [38]. \n\nThe theoretical overview of bubble mineralization is summarized below: \n\nEarly studies by Taggart [37] are based on work with different apparatuses. It has been concluded that well-conditioned particles must collide several times with air bubbles before attachment occurs. Bogdanov _et al_ . [39] postulated that the concentration of the floating minerals increases with the decrease in the depth of the pulp. In all of these studies, the importance of particle impact with bubbles was stressed. Studies conducted by Wrobel [40] showed that impact does not play any role in bubble mineralization. \n\nThe coalescence mechanism of bubble mineralization was proposed by Klassen [41] where the intermediate mechanism of attachment is involved. By this mechanism, large bubbles possessing sufficient buoying coalesce with micro-bubbles present on the mineral surface and are attached to those particles much faster than in the absence of micro-bubbles. \n\nIn the early 1950s, Mesheryakov [42] indicated in his studies on the activation of flotation by the nucleation of gas bubbles that the velocity of the process of attachment of mineral particles to micro-bubbles depends on quantity and quality of micro-bubbles at the solid–liquid interface. \n\nSchulze [41] postulated that the attachment is governed by the following three processes \n\n1. Approach of the solid particle to the liquid–gaseous interface upon the formation of a thin film between phase boundaries. \n\n2. Formation of three-phase contact (TPC). \n\n3. Rupture of the particle out of the fluid interface. \n\nThis three-stage process is illustrated in Figure 6.9. \n\nIn the first step, a thin film is formed between the solid surface and the fluid interface influenced by electrostatic and Van der Waals forces. To destroy the film, work is required. This rupture is the prerequisite for the formation of TPC. The rupture process mainly plays a regulating role that is important for selectivity. \n\nIn the second step, the TPC is formed between the liquid, solid and gas phases with contact angle -i. The TPC must spread over the solid surface at a high speed to establish a particle in the gas–liquid interface. \n\nThe forces acting on the particles, such as its weight in the gravitational field, t"}, {"page": 83, "text": "he heterostatic pressure, buoyancy, force of tension and turbulent field force on an impeller of a flotation machine have to be counter-balanced by the capillary force. For a particle to float, \n\n110 6. Summary of the Theoretical Aspects of Flotation \n\n\n\n**Figure 6.9** The three processes during the attachment of particles to bubbles [41]. \n\nthe work required for rupturing the film of the phase boundary must be greater than its kinetic and potential energy. \n\nIn determining the surface energy of the solid particles in the air–liquid interface [43], the theory of contact angle (i.e. capillary force), stability of the bubble on the mineral surface (Figure 6.10) can be expressed by the following equation: \n\n\n\nwhere  - is the contact angle, - _t_ the forces at the solid–gas interface, - _z_ the forces at the solid–liquid interface and - - the forces at the liquid-gas interface. \n\nThe energy - _W_ required for air bubbles to displace water per unit of surface can be expressed by the equation \n\n\n\nFrom eqs. (6.1) and (6.2), the work required for attachment of air bubbles to solid particles can be expressed as \n\nThe relation - _W_ is the measure of the attachment of an air bubble to the hydrophobic particles. The detachment of particles from the air bubbles may occur if the detachment forces are \n\n6.5 Hydrophobicity and Bubble Mineralization \n\n111 \n\n\n\n**Figure 6.10** Graphic representation of the mineral bubble attachment. \n\ngreater than the capillary forces. For determining the capillary forces of an air bubble attachment to a flat mineral surface, Karbanov and Frimkin have proposed the following relations: \n\n\n\nwhere _a_ is the diameter of air bubble, _Gz_ the surface force (dyn/cm), θ the  contact angle, _V_ the volume of air bubble (cm<sup>3</sup> ), _g_ the gravitational forces (cm/sec<sup>2</sup> ), _c_ the specific gravity of liquid phase, _R_ the diameter of air bubble (cm) and _H_ the height of air bubble. \n\nAlthough this equation describes the behavior of particles on the attachment of air bubbles, it does not give a good correlation with experimental results. \n\nBogdanov _et al_ have determined the probability of particle attachment to air bubbles through the probability of collision of a particle with an air bubble _Wi_ and probability of attachment _W_ 2. \n\nThe probability of particle collision with air bubbles is expressed as \n\n\n\nwhere _q_ is the quantity of air in the flotation cell per unit time, _L_ the trajectory of the air bubble in the pulp, _d_ and _D_ the average diameters of the particle and air bubble, respectively, _b_ 1 and _b_ 2 the coefficients of the rate of falling and rising of the particle and _V_ the working area of flotation cell. \n\nFrom the above equation, the probability of collision is proportional to the air volume and the trajectory of the bubble in the flotation cell. \n\nThe probability of attachment _K_ is expressed as \n\n\n\n6. Summary of the Theoretical Aspects of Flotation \n\n112 \n\nThe practical overview of bubble min"}, {"page": 84, "text": "eralization is quite different from the theoretical postulation. Since the theory of bubble mineralization was born, the concept of cell design has changed and, consequently, the hydrodynamic characteristics are dramatically altered in the large cells. Some of the new features of the larger size cells are (a) reduced power intake per unit volume by as much as 10 times, (b) geometric ratio between rotor/stator and a changed cell, (c) decreased air per unit volume of the cell and (d) the height of the pulp from the mixing zone (i.e. impeller stator) is increased six times in the large volume cells. Compared with the earlier theories of bubble mineralization, the present situation is very different. \n\nRecently, Laplante _et al_ . [44]studied the effect of airflow rate on the kinetics of flotation. They concluded that when the airflow rate increases, the size of the air bubble increases, resulting in a decrease in flotability. In contrast, Mahrota and Carup suggested that flotability increases with increase in airflow rate. \n\nThe studies conducted by Gorain _et al_ [45] on the industrial 2.8-m<sup>3</sup> flotation cell fitted with different impellers concluded that neither airflow rate nor the type of impeller used can be related to flotability. Instead, it is the bubble surface area flux _Sb_ in the cell that is well correlated with the rate of flotation (Figure 6.11). \n\nAssuming that the theories of bubble mineralization discussed earlier are correct, the dispersability of air bubbles together with the bubble diameter play a decisive role in the bubble particle mineralization from a practical point of view. \n\nThe mineralization of air bubbles is very much a kinetic process, which is expressed as the rate of flotation. \n\n##### **6.5.3 Kinetics of bubble mineralization** \n\nAs discussed earlier, the theories of the bubble mineralization processare empirical. From the practical point of view, the process is highly complex and therefore the empirical \n\n\n\n**Figure 6.11** Variation in the flotation rate constant with bubble surface area flux for four different impellers and different operating conditions. \n\n6.5 Hydrophobicity and Bubble Mineralization \n\n113 \n\nconcept cannot be accurately applied in real practice. However, it is believed that an accurate evaluation of the kinetics of bubble mineralization can be facilitated by statistical analyses of the process. \n\nSeveral aspects of the statistical evaluation of the probability of bubble mineralization are presented below. \n\nThe probability of flotation of a given mineral particle can be determined by the probabilities of the individual states. These states include \n\n- (a) interaction of particles with reagents, \n\n- (b) collision with bubbles and attachment to bubbles, \n\n- (c) action of separating forces, \n\n- (d) conditions and formation of airflow, \n\n- (e) the process occurring in the froth layer, etc. \n\nTable 6.2 shows some of the more important factors involved in the kinetics of bubble mineralization"}, {"page": 85, "text": ". The empirical calculation of the probability of bubble mineralization is given in eq. (6.5). \n\nIt should be noted that many attempts have been made to mathematically describe the kinetics of bubble mineralization, but no universal solution including all or most of the \n\n**Table 6.2** \n\n|Number|**Table 6.2**<br>Principal factors determining probability of bubble mineralization [22]<sup>_a_</sup><br>Probability of formation<br>Interactions<br>of mineralized bubbles|\n|---|---|\n|1<br>|Pulp density<br>|\n|2|Action of separating forces|\n|3|Processes in froth layer|\n|4|Stability of attachment|\n|5|Form of mineral/bubble aggregates|\n|6|Bubble size<br>|\n|7|Intensity of pulp agitation|\n|8<br>|pulp climate<br>|\n|9<br>|Specific gravity of particles<br>|\n|10<br>|Shape of particles<br> <br>|\n|11|Hydration of particle surface<br>6, 15, 14, 13|\n|12|Nature of particle surface|\n|13|Adsorption of gases|\n|14<br>|Adsorbed reagents<br>|\n|15<br>|Presence of slime<br>|\n|16|Precipitation of bubble from solution|\n|17|Quantities of bubbles|\n|18|Residence time of bubbles in pulp|\n|19|Aeration of pulp<br>17, 18, 6|\n|20|Probability of collision of particles with bubbles<br>19, 7, 9|\n|21|Probability of attachment or collectors<br>22, 10, 11|\n|22<br>_a_An introduc|Modes of collision<br>tion of theories of flotation; Nedra, 1959.|\n\n\n\n6. Summary of the Theoretical Aspects of Flotation \n\n114 \n\nvariables has been found, which leads to the conclusion that the description of kinetics of bubble mineralization is purely empirical. From the standpoint of modern mineral processing science involving modeling of the flotation process, the empirical basis of the process has been a major obstacle. In relation to the bubble mineralization kinetics, the rate and intensity of flotation can best describe the flotation phenomenon in the real world. \n\n##### **6.5.4 Rate of flotation** \n\nThe rate of flotation can be defined as a measure of the efficiency of flotation expressed per unit time. The rate of flotation accounts for the amount of floated particles with regard to time (dε/d _t_ ). However, there are several problems related to the rate of flotation, some of which include (a) an experimental method determining the rate of flotation, (b) the effect of flotation variables and (c) equations denoting the rate of flotation. In spite of these, the rate of flotation is the most reliable source of describing the flotation kinetics. There are numerous methods by which the kinetics of flotation in determined.  Some of the most prominent kinetic models are listed in Table 6.3. \n\n**Table 6.3** \n\n|Author|**Table 6.3**<br>Description of different models<br>Formula|Description|\n|---|---|---|\n|Grudera, Kaclur,<br>model 1 (M1)<br>component,|d<br>d<br>exp(<br>)<br>(1<br>exp(<br>))<br>1<br>1<br>1<br>_c_<br>_t_<br>_KC_<br>_C_<br>_C_<br>_K t_<br>_r_<br>_R_<br>_K t_<br>_A_<br>_B_<br>_n_<br>_o_<br>_K_<br>-<br>-<br>-<br>-<br>-<br>-<br>-<br>-|Classical model._R_ is the<br>recovery of component at<br>times_t_, _R_-t"}, {"page": 86, "text": "he ultimate<br>recovery of component,_K_1<br>the first-order rate for com-<br>ponent (min-1), _n_-order of<br>reaction.|\n|Klimpel, Huber<br>Panu (Mayor Panu),<br>(84), model 2 (M2)<br>mate”|_r_<br>_R_<br>_K t_<br>_K t_<br>-<br>-<br>-<br>-<br>-<br>1<br>1 (1<br>exp(<br>))<br>2<br>2<br><br><sup></sup><br><br><sup></sup>|Rectangular distribution of<br>flotability_r_is the recovery<br>at time_t_,_R_-the “ulti-<br>recovery,_K_2the rate const-<br>ant representing the largest<br>allowed value of rectangu-<br>lar distribution|\n|Mayer andKlimpel<br>(84), model 3 (M3)|_A_– concentration of component in the pulp<br>_B_– concentration of component in the froth<br>_C_– recovered component<br>_r_<br>_K_<br>_K_<br>_K_<br>_t_<br>_K_<br>_K_<br>_K_<br>_K t_<br>_A_<br>-<br>-<br>-<br>-<br>-<br>-<br>-<br>-<br>3<br>3<br>3<br>3<br>3<br>3<br>3<br>3<br>(1<br>exp( K ))<br>(1<br>exp(<br>))<br><br><sup></sup><br><br><sup></sup><br><br><sup></sup><br><br><sup></sup><br>-<br>-<br>**-**<sup>-</sup><br>_K_<br>_K B_<br>_K_<br>-<br>3<br>3<br>3<br>2<br>-<br>--|First-order two-stage kinetic<br>model.  Similar to the<br>model described by Harris<br>and Rimmer [46.]._K_3is<br>much greater than_K _<sup>_*_</sup><br>3<sup>.</sup><br>_K_3– choose value (5000)<br>to be sufficiently<br>large for the model<br>parameter solution.<br>(_Continued_)|\n\n\n\n6.5 Hydrophobicity and Bubble Mineralization \n\n115 \n\n**Table 6.3** ( _Continued_ ) \n\n|Author|Formula|Description|\n|---|---|---|\n||_K_3– rate constant describing transfer<br>from pulp to froth (min<sup>–1</sup>)<br>_K _<sup>_*_</sup><br>3<sup>. – rate constant describing transfer</sup><br>from  froth to concentrate (min<sup>-1</sup>)<br>_K_–3– rate constant describing drainage<br>from froth to pulp (min<sup>–1</sup>)|_K_3– large =_R_-(1-exp<sup>-</sup>_K_3_t_)<br>taken as a limit which is the<br>same as in M1. (The system<br>that accounts for drainage<br>from froth to pulp, but<br>was neglected)|\n|Mayer and<br>||First-order reversible kinetic<br>|\n|Klimpel,||model assumes constant|\n|model 4 (M4)|_r_<br>_K R_<br>_K_<br>_K_<br>_K_<br>_K_<br>_t_<br>_A_<br>_B_<br>_K_<br>-<br>-<br>-<br>-<br>-<br>-<br>-<br>-<br>-<br>-<br>4<br>4<br>4<br>4<br>4<br>K<br>1<br>exp(<br>)<br>4<br>-<br>-<br>-<sup>-</sup>|flotability of particles.<br>_K_4 --_K_–4where_K_–4is<br>small.<br>_K_-|\n||_K_4– rate constant describing transformation<br>of pulp to frother (min<sup>–1</sup>)<br>_K_-4 – rate constant describing froth to<br>drainage<br>_A_– concentration of component of time_t_<br>_B_– concentration of component in forth<br>time_t_|_K_-4→0 =<br>_R_ <sup>-</sup>[1-exp(-_K_4_t_)]|\n|Imaizumi<br>||Fully mixed reactor model<br>|\n|and Inoue,<br>|_W_<br>1<br>-|rate term_K_5is the<br>|\n|1965,<br>model 5 (M5)|rearranged into the recovery term when<br>_N_ = 1<br>_r_<br>_R_<br>-<br>-<br>-<br>1<br>1<br><br><br><br><br>_W_<br>_Kt _<sup>_N_</sup><br>0<br>(1<br>)<br><br>-|denominator so that its<br>units will be in terms<br>of time instead time<br>inverse.<br>Note that"}, {"page": 87, "text": " for small_K is the_<br>R-most important|\n||_t K_<br>--<br><br>1<br>5<br><sup></sup><br><sup></sup>|parameter.|\n||_W_– weight of component in cell at time_t_<br>_W_0 – weight of component in cell at time<br>_t_ = 0<br>_K_ – rate constant (min)<br>_N_– number of cells in series||\n|Meyer and|_K t_<br><br>6|Gas/solid kinetic adsorption|\n|Klimpel,<br>model 6 (M6)|_K_6– rate constant at time_t_<br>_r_<br>_K t _<sup>_m_</sup><br>-<br>-<br>6<br>(1<br>)|model.  Significance of this<br>model is that it does not<br>have ultimate recovery<br>_R_-, instead includes a|\n||_t_<br>Limit<br>_K t_<br>_K t_<br>_K t_<br>_m_<br>-0<br>(1<br>)<br>6<br>6<br>6<br>-<br>-|parameter that approximates<br>ultimate recovery at<br>reasonable flotation time.<br>(_m_has value greater than 1)|\n|Model 7 (M7),<br>iil|_r_<br>_KC_<br>-<br>1|Improved gas/solid<br>di dl  M6|\n|smar to||asorpton moe.|\n|Bull model|_r_<br>_KC_<br>-<br>1|is the same as the Langmui|\n\n\n\n( _Continued_ ) \n\n116 \n\n6. Summary of the Theoretical Aspects of Flotation \n\n**Table 6.3** ( _Continued_ ) \n\n\n\n( _Continued_ ) \n\n6.5 Hydrophobicity and Bubble Mineralization \n\n117 \n\n**Table 6.3** ( _Continued_ ) \n\n|**Table 6.3**<br>(_Contin_<br>Author|_ued_)<br>Formula|Description|\n|---|---|---|\n|Jowett, 1974,<br>model 11 (M11)|_r_-(_R_--_-_) (1-exp-_Kaaft_)<br>-_-_(1-exp(-_k_115_x_6)]|For parameters fast and slow<br>floating compounds.<br>Confidence are much less<br>discrete and  introduces<br>gross parameter dilute<br>which completely masked<br>test differences.|\n|Ene-Dano<br>Loche,<br>|_R_<br>_K_<br>_t_<br>_K_<br>_t_<br>-<br>-<br>-<br>-<br>-<br>1<br>exp( 125<br>)<br>exp( 124<br><br><br><br>|The parameter kinetic model<br>with particle flotability<br>|\n|Huber Panu,<br>1976, model 12<br>(M12)|_Ku_125 – rate constant for lower size of<br>rectangular size distribution<br>_K_124 – rate constant for upper size of<br>rectangular conditional size distribution.<br>_r_<br><br>_Ku_<br>_Ku_<br>_t_<br><br><br><br>-<br><br>(<br>124<br>125)<br><sup></sup><br><sup></sup>|proportional to the size<br>distribution.|\n\n\n\nAs can be seen from these data, it is not possible to develop a universal model that would describe the flotation process as a whole. In the mini-models listed, the authors have used simple ores (e.g. copper porphyry ores), which would correlate well with experimental data (e.g. Klimpel models). In the case of complex ores, such a model cannot be applied. In general, the approach in model selection would be the selection of criteria based on the process that has to be described (effect of reagents, pulp density, etc). Some criteria on the methodology in the determination of the rate of flotation is described below. \n\nThe most simple example of the process kinetics are the rate _tf_ / _h_ , concentrate production _tc_ / _h_ ), recovery per given unit time, etc. As an example of how to use these criteria, let us examine the floatability of sphalerite as a function of aeration assuming that aeration had a positive effect "}, {"page": 88, "text": "on sphalerite flotation. It is of interest to analyze the kinetics of sphalerite flotation with and without aeration. These results are plotted in Figure 6.12, indicating that with aeration, flotation of zinc improves in the initial stage (i.e. first 4 min) and also produces improved selectivity. In practice, from this example, it may be possible to increase froth discharge rate, which would result in the improvement of overall circuit performance. Of more importance is the relationship between rate of flotation of floated minerals and gangue particles expressed as selectivity index _L_ . \n\n\n\nIn assessing the kinetics of flotation, two steps are usually followed. In the first step, using experimental data, recovery ε versus time _t_ is plotted in increments ∆ε, and in the second step, the rate of flotation determined using one of the formulas. The simplest kinetic formula is the so-called first-order chemical reaction. \n\n\n\n6. Summary of the Theoretical Aspects of Flotation \n\n118 \n\n\n\n**Figure 6.12** Flotation kinetics of sphalerite in a zinc–pyrite bulk flotation. Curves 1 and 4 with aeration, 2 and 3 without aeration. Curves 1 and 3 experimental, 2 and 4 calculated. \n\nwhere - is the recovery, _t_ the time and _K_ the rate constant. Assuming that at _t_ - 0, - - 0: \n\n\n\nIt should be noted that it cannot be assumed that experimental data will fit the theoretical curve. For example, curve _a_ -<sup>-</sup> can be similar to curve 1 – e<sup>–</sup><sup>_Kt_</sup> , in which case curve -( _t_ ) would satisfy the first order. This corresponds to flotability of slow floating fractions where recovery increase per unit time is small. Giving different values for K, it is possible to fit several curves that would satisfy eq. (6.8) and best fit experimental data that represent the kinetic constant. This method is considered to be inaccurate. A more simple and accurate way is the linear representation of the kinetic constant. The eq. (6.8) in logarithmic form is as follows: \n\n\n\nThis equation satisfies the first order in coordinates  and represents the strength line. The tangent of the slope angle is the kinetic constant. Expressing eq. (6.7) in logarithmic form: \n\n\n\n6.5 \n\nHydrophobicity and Bubble Mineralization \n\n119 \n\nwhere the curve coordinates should also be a linear curve from which the kinetic constant can be graphically determined. The graphical method of determining the kinetic constant is not accurate and can be used only to give some idea of the kinetics of a process. For a more accurate determination of the kinetic constant, a statistical method is used and usually accounts for experimental errors, as shown in the example below: \n\nAssuming that -( _R_ ) is the experimental error for recovery then the corrected recovery would be _E_ (c) - _E_ --(R) including corrected recovery in the first-order equation, the kinetic constant is determined from the following relations: \n\n\n\nIf, for example, t = 0.05 during 6 min of flotation at a recovery of _E_ = 0.9"}, {"page": 89, "text": ", then _K_ = 0.03 or ∆ _K_ = 0.00225 with a relative error of 3–5%. \n\nThis method would be sufficient for simple study case (i.e. simple copper ore). In more complex cases (ore), the flotability of minerals is not always uniform; so calculating the rate constant using recovery for short intervals of time usually gives higher rate constants and for longer intervals the rate constant is lower. To avoid this problem, the least squares method is used. For example, \n\nIn eq. 6.11, \n\n\n\nIn eq. 6.12, y = log(d _e_ /d _t_ ); a - log k, x - log(1 - E). \n\n6. Summary of the Theoretical Aspects of Flotation \n\n120 \n\n**Table 6.4** \n\nKinetic constant calculation using least squares method \n\n|_tic_|_E_i%|_y_|_TixYi_|_Ti_<sup>2</sup>|_at_|e<sup>-</sup><sup>_at_</sup>|_Ex_|\n|---|---|---|---|---|---|---|---|\n|%||||||||\n|10|13.1|0.143|1.430|100|0.089|0.9148|8.5|\n|20|21.1|0.237|4.760|400|0.178|0.8369|16.3|\n|40|37.5|0.469|17.586|1600|0.356|0.7005|30.0|\n|60|50.4|0.700|54.00|3600|0.534|0.5862|41.4|\n|100|68.0|1.138|113.80|10000|0.890|0.4106|58.9|\n|160|81.5|1.685|269.60|25600|1.424|0.2407|75.9|\n|200|84.4|1.865|371.120|40000|1.780|0.1686|83.0|\n|260|85.2|1.908|496.080|67600|2.314|0.0989|90.1|\n\n\n\nE1328.38E1.48.90a - K - (1328.35/148.900 - 0.0089) \n\nFor eq. 6.11, for _n_ experiments, \n\n\n\nFrom the example using copper flotation data, the calculation of the kinetic constant is shown in Table 6.4. The data approximate the curve \n\n\n\nUsing the least squares method, eq. (6.12) becomes: \n\nIn reality, kinetic curves derived from experimental data often do not fit values calculated from the first-order equation. This may be due to a number of factors, including differences in flotability. This is where different kinetic models come into play. The following example of fit model development illustrates the model development process to give some idea about \n\n6.5 Hydrophobicity and Bubble Mineralization \n\n121 \n\nhow various models from Table 6.3 are derived and what they mean. In the majority of model developments, it is assumed that there is a maximum value for recovery _E_ max such that \n\n\n\nIf the flotation time is sufficiently long, then it can be assumed that Emax is equal to the recovery achieved in the experiment. On this basis, the rate constant calculation is derived from the following relations: \n\n\n\nFrom eq. (6.13), the expression for kinetic constant is \n\nIf _Yi_ = _E_ ( _Ti_ ) and _a_ = _E_ max, _b_ = _K_ ; then \n\nThe simpler but less accurate method of determining _E_ max is a graphical method where during the experiment two recovery values are determined at two time intervals: \n\n\n\nFrom eq. (6.13), \n\n\n\nSubstituting for _E_ max – _Er_ – 1 and _E_ max – _Er_ in the following equation: \n\n\n\n6. Summary of the Theoretical Aspects of Flotation \n\n122 \n\nThe above equation is a linear function of _Er_ – 1 = _a_ + _bEr_ . To define this relationship, the experimental data can be approximated to obtain a curve that is near _E_ max. At relatively long flotation time, it is always assumed that"}, {"page": 90, "text": " recovery is maximum therefore _Er_ and _Er_ – 1 equal the maximum. The graphical determination of _E_ max involves determining curve intercepts from _Er_ – 1 ( _Er_ ) and curve _Er_ – 1 = _Er_ . By including the graphical value of _E_ max in eq. (6.13), the kinetic constant is calculated. The accuracy of this method depends on the accuracy of the curves and the angle of intercept. For smaller angles of intercept, the error is large. \n\n##### **REFERENCES** \n\n1. Somasundaran, P., Interfacial Chemistry of Particulate Flotation: Advances in Interfacial Phenomena of Particulate Solution/Gas Systems, _Application to Flotation Research_ , AICE, New York, 1975. \n\n2. Sutherland, H.L., and Wark, I.W., _Principles of Flotation_ , Australian IMM, Melbourne, 1955. \n\n3. Laskowski, J., Particle Bubble Attachment in Flotation, _Mineral Science_ , Vol. 6, No. 4, pp. 66–71, 1974. \n\n4. Gardner, J.R., and Woods, R., The Use of Particulate Bed Electrode for the Electrochemical Investigation of the Metal and Sulphide Flotation. _Australian Journal of Chemistry_ , Vol. 27, pp. 21–33, 1973. \n\n5. Gardner, J.R., and Woods, R., _An Electrochemical Investigation of Contact Angle and of Flotation in the Presence of Alkyl Xanthate_ , 1974. \n\n6. Arbiter, N., and Beebe, R.R., Mineral Processing Weeds – Erolution or Revolution, Challenging Status of Domestic Mining, In (M.C. Fuertenau and K.V.S. Sastry eds) _Challenges in Mineral Processing_ , SME Inc, Littleton, Colorado, 1989. \n\n7. Bernal, J.O., and Fowler, R., Structure of Water and Ionic Solutions. _Advanced Physical Science_ , Moscow, No. 5, 1954. \n\n8. Langmuir, I., The Mechanism of the Surface Phenomena of Flotation. _Transactions of the Faraday Society_ , Vol. 20, pp. 138–144, 1920. \n\n9. Fuerstenau, D.W., Mineral–Water Interfaces and the Electrical Double Layer Principles of Flotation, In (R.P. King ed) _IMME_ , South African Institute of Mining & Metallurgy, Johannesburg, 1982. \n\n10. Poling, G.W., Reaction between Thiol Reagents and Sulphide Minerals in Flotation, In (M.C. Fuerstenau ed) _A.M. Gaudin Memorial Volume_ , AIME, New York, pp. 334–363, 1976. \n\n11. Finkelstein, N.P., Quantitative Aspects of the Role of Oxygen in the Interaction between Xanthate and Galena, _Separation Science_ , No. 5, pp. 277–295, 1970. \n\n12. Peck, A.S., and Wadsworth, M.E., An infrared study of the flotation of Hematite with Oleic Acid and Sodium Oleate, _Trans_ . _AIME_ , pp.235–301, 1964. \n\n13. Iwasaki, I., Cooke S.R.B., and Choi, H.S., Flotation Characteristics of Hematite, Goethite and Activated Quartz with 18-Carbon Aliphatic Acid and Related Compounds, _Transactions of AIME_ , p. 217, 1960. \n\n14. Gaudin, A.M., and Fuerstenau, D.W., Activation and Deactivation of Sphalerite with Ag and Cl ions, _Transactions of IME_ , Vol. 208, p. 1365, 1957. \n\n15. Klassen, V.I., and Mocrousor, V.A., An Introduction to the Theory of Flotation, Nedra, Moscow, pp. 39–70, 1959. \n\n16. Harkins, D., _The Physical Chemistry of Surface Films_ , Reinhold, New Y"}, {"page": 91, "text": "ork, 1952. \n\nReferences \n\n123 \n\n17. Adam, N.K., and Livingston, H.K., Contact Angle and Work of Adhesion, _Nature_ , Vol. 180, pp. 128–140, 1958. \n\n18. Kitchener, J.A., Gravity, the Angle of Contact and Young’s Equation.  A Critical Review, _Proceedings of 3rd International Congress of Surface Active Cologne_ , France Vol. 2, pp. 426–432, 1960. \n\n19. Johnston, R.E., Dettre, R.H., and Brandreth, J.R., Dynamic Contact Angles and Contact Angle Hysteresis, _Journal of Colloid Interface Science_ , Vol. 62, pp. 205–212, 1977. \n\n20. Neumann, Q.W., and Good, R.J., Thermodynamics of Contact Angles 1, Heterogenous Solid Surfaces, _Journal of Colloid Interface Science_ , Vol. 38, pp. 341–258, 1972. \n\n21. Padday, J.F., Wetting, _Spreading and Adhesion_ , Academic Press, London, 1978. \n\n22. Klassen, V.I., and Macrousov, V.A., An Introduction to Theory of Flotation, Nedra, Moscow, 1958. \n\n23. Leya, J., and Poling, G.W., On Interpretation of Contact Angle, V International Mineral Processing Congress, London, pp. 325–332, 1960. \n\n24. Ralston, J., and Neuxcombe, G., Static and Dynamic Contact Angle, In (J.C. Laskowsky and J. Ralston eds) _Colloid Chemistry in Mineral Processing_ , Elsevier 1992. \n\n25. Laskowski, J., and Kitchener, J.A., The Hydrophilic–Hydrophobic Transition of Silica, _Journal of Colloid and Interface Science_ , Vol. 29, No.4, pp. 670–679, 1969. \n\n26. Somasundaran, P., Interfacial Chemistry of Particulate Flotation, In (P. Somasundaran and R. B. Grieves eds) _Advances in Interfacial Phenomena_ , Vol. 71, pp. 11–21, 1975. \n\n27. Heyes, G.W., and Trahar, W.J., The Natural Flotability of Chalcopyrite, _International Journal of Mineral Processing_ , Vol. 7, pp. 317–344, 1977. \n\n28. Lepetic, V.M., Flotation of Chalcopyrite without Collector after Dry Autogenous Grinding, _Canadian Institute of Metallurgy Bulletin_ , pp. 71–77, 1974. \n\n29. Taggart, A.F., Chemical Reactions in Flotation, _IMME_ , No. 312, pp. 3–33, 1930. \n\n30. Leya, J., and Schulman, J.H., Molecular Interaction between Frothers and Collectors, _Transactions of IMME_ , Vol. 72, pp. 417–423, 1962. \n\n31. Mellgren, O., Heat of Absorption and Surface Reactions of Potassium Ethyl Xanthate on Galena, _IMME_ , Vol. 235, pp. 46–60, 1966. \n\n32. Allison, S.A., Finkelstein N.P., _Transactions of AIME_ , Vol. 3, p. 2613, 1972. \n\n33. Finkelstein, N.P., and Allison, S.A., Natural and Induced Hydrophobicity in Sulphide Mineral Systems, _AICHE Symposium Series_ , Vol. 71, No. 150, pp. 11–22, 1975. \n\n34. Arbiter, H., and Harris, K., Modeling of Flotation Process using Hydrodynamic Criteria of Flotation Machine, _VIII International Mineral Processing Congress_ , Moscow, 1968. \n\n35. Arutyunan, B.S., Evaluation of the Air Distribution and Transport in Deep Air Lift Machines, _Experimental Information_ , No. 6, 1960. \n\n36. Whelan, P.R., and Brown, D.J., _Particle Bubble Attachment in Froth Flotation_ . AICHE Symposium Series, Vol. 73, No. 180, 1977. \n\n37. Taggart, A. (ed) _Handbook of Mineral Dressing_ , Vol"}, {"page": 92, "text": ". 3, (GNTI), 1930. \n\n38. Volkova, Z.V., Attachment of Mineral Particles in Air Bubble in Flotation, _Journal of Physical Chemistry_ , Moscow, No. 14, 1950. \n\n39. Klassen, V.I., Activation of Flotable Minerals by Air Precipitating from Solution, _Process Academy_ , No. 5, pp. 6–21, 1949. \n\n40. Wrobel, S., _Mine and Quarry_ , No. 313, pp. 48–55, 1952. \n\n41. Shulze, H.J., _New Theoretical and Experimental Investigation on Stability of Bubble/Particle Aggregates in Flotation: A Theory of Upper Particle Size on Flotability_ , 1977. \n\n42. Mesheryakov, N.F., _Flotation Machines_ , Izdatelstro, Nedra, Moscow 1972. \n\n43. Bogdanov, O.S., and
