Repository: NDDev-Technocracy-OpenNetwork/hack-2026-nornickel-knot

> **DEPRECATED.** This repository is archived and no longer maintained.
> It is kept read-only for reference; its GDS anchor records
> `lifecycle: archived` under `portfolio:archived-projects`.

# Nornickel Scientific Knot

Живая карта знаний R&D для горно-металлургической отрасли: система превращает архив отчётов, статей, презентаций и экспериментальных материалов в типизированный граф знаний, а затем отвечает на вопросы естественным языком с источниками и страницами первоисточников.

Проект подготовлен командой **Harmonic Labs** для **Норникель AI Hack 2026**, трек **«Научный клубок»**.

File: data/parsed/Материалы конференций/XX Международная Черняевская конференция по химии, аналитике и технологии платиновых металлов.json (part 7 of 19)
\n\nДля определения примесей в аффинированном золоте в ОАО «ЕЗ ОЦМ» традиционно используют атомно-эмиссионную спектрометрию с дуговым возбуждением спектра (АЭСА). В случае присутствия в пробах меди, серебра, платины и палладия, которые находятся за пределами верхней границы диапазона определяемых содержаний метода АЭСА, применяют атомно-абсорбционный метод (AAS). \n\nПри выполнении анализа контрольных проб золота, полученных от LBMA в рамках последнего проактивного мониторинга, в качестве альтернативы методу AAS был использован метод масс-спектрометрии с индуктивно-связанной плазмой (ICP-MS, NexION 300Q производства фирмы Perkin-Elmer). При прохождении предыдущих проактивных мониторингов метод ICP-MS в варианте с динамической реакционной системой \n\n(ELAN DRC-e производства фирмы Perkin-Elmer) успешно использовали для уточнения содержаний определяемых элементов в диапазоне от 0,0001 до 0,1 %, а для содержаний более 0,1 % применяли метод AAS. \n\nМассовую долю золота рассчитывали как разность между 100 % и суммой  примесей, определенных методами ICP-MS + АЭСА или AAS + AЭСА. В таблице приведено сравнение полученных результатов определения золота по разности с результатом прямого определения золота методом пробирной плавки в лаборатории-рефери. \n\nИз данных, представленных в таблице, следует, что метод ICP-MS не уступает по точности методу AAS, и его допустимо использовать в качестве дополнения к методу АЭСА для определения в аффинированном золоте меди, серебра, платины и палладия при их содержаниях до 0,5 %. \n\nТаблица \n\nСравнение результатов, полученных в ОАО «ЕЗ ОЦМ» и в лаборатории-рефери \n\n|Номер пробы|Рефери LBMA,<br>|Допуск минимум|Допуск максимум|ОАО «ЕЗ|ОЦМ»|\n|---|---|---|---|---|---|\n||пробирная плавка|||ICP-MS + АЭСА|AA"}, {"page": 80, "text": "S + AЭСА|\n|||М|ассовая доля золота,|%||\n|1|998,62|998,47|998,77|998,61|998,57|\n|2|995,18|995,03|995,33|995,13|995,14|\n|3|996,32|996,17|996,47|996,26|996,29|\n|4|997,02|996,87|997,17|997,07|996,99|\n|5|997,33|997,18|997,48|997,36|997,30|\n|6|999,28|999,13|999,43|999,26|999,26|\n\n\n\n85 \n\nXX Международная Черняевская конференция по химии, аналитике и технологии платиновых металлов \n\n###### **метод  рентгеносПектрального  Флуоресцентного анализа  золота  и  серебра  в  сПлавах  на  их  основе** \n\n###### **_Л.Д. Горбатова, М.Д. Лисиенко, Т.П. Кострикова_** \n\nОАО «ЕЗ ОЦМ», Центральная аналитическая лаборатория 624097, Свердловская область, Верхняя Пышма, ул. Ленина,131 gorbatova@ezocm.ru \n\nСреди объектов анализа Центральной аналитической лаборатории (ЦАЛ) ОАО «ЕЗ ОЦМ» есть золото-серебряные сплавы, содержащие 65 %–85 % золота, 32 %–12 % серебра и порядка 3 % примесей (медь, никель, железо). В этих сплавах необходимо с высокой точностью определять основные компоненты – золото и серебро. \n\nРанее в ЦАЛ для этой цели использовали методику количественного химического анализа (МКХА), устанавливающую гравиметрическое определение золота после восстановления его нитритом натрия и титриметрическое с потенциометрической индикацией конечной точки определение серебра (титрование иодидом калия). Недостатком этой методики являются трудности перевода сплава в раствор и, значит, длительное время анализа, составляющее 5–7 рабочих смен. \n\nПосле приобретения последовательного волнового рентгеновского спектрометра Axios MAX PANalytical (Нидерланды) с генератором высокого напряжения мощностью 4 кВт и рентгеновской трубкой с молибденовым анодом перед лабораторией была поставлена задача создания МКХА золото-серебряных сплавов методом рентгеноспектрального флуоресцентного анализа (РСФА). В качестве аналитических линий использовали Kα серебра и Lα золота. Регистрацию интенсивности их излучения осуществляли   сцинтилляционным (для серебра) и запаянным ксеноновым совместно с пропорциональным проточным (для золота) детекторами, применяли 300 мкм коллиматор и кристалл-анализатор PX10. Выбор условий анализа, обеспечивающих заданные метрологические характеристики, заключался в определении опти- \n\nмальных напряжения на трубке (60 кВ), силы тока (40 мА), времени измерения интенсивности линий (20 с) и фона (10 с). \n\nДля построения линейных градуировочных зависимостей использовали стандартные образцы ранга ГСО и СОП состава бинарных сплавов, а также рабочие пробы, проанализированные химическим методом. Введена α-коррекция по интенсивности для золота по Kα Ag и по Lα Au для серебра. При выбранных условиях измерений для всей совокупности из  шести СО состава и восьми рабочих проб  для каждого из аналитов получены единые градуировочные зависимости. \n\nУстановлены метрологические характеристики методики, по точности она не уступает действующей химической. МКХА аттестована метрологической службой ОАО «ЕЗ ОЦМ» и внедрена в аналитический цикл. \n\nДля проведения анализа пробы поступают в виде четырех д"}, {"page": 81, "text": "исков диаметром 20 мм, толщиной 2–3 мм. Процедура пробоподготовки заключается в токарной обработке и правке рабочей поверхности дисков с помощью полуавтоматического гидравлического пресса HTP-40 фирмы «Herzog» усилием 40 т до получения зеркальной поверхности. \n\nВыполнение анализа предполагает использование метода постоянного графика. После измерения интенсивности аналитических линий серебра и золота происходит автоматический расчет результата. Контроль точности определений проводят с использованием образцов для контроля. Суммарное время анализа партии из двух проб составляет около двух часов. \n\n86 \n\nСекция 2. Аналитическая химия платиновых металлов и золота \n\n###### **атомно-Эмиссионное  с  индуктивно-связанной  Плазмой оПределение  Платиновых  металлов  и  золота  в  солянокислых тиомочевинных  реЭкстрактах  из  смеси** **_п_ -алкиланилина с  сульФидами  неФти** \n\n###### **_1Е.А. Гуськова, 1Т.М. Корда, 2Г.Л. Бухбиндер, 1В.Г. Торгов_** \n\n1ФГБУН Институт неорганической химии им. А.В. Николаева СО РАН 630090, Новосибирск, пр. Акад. Лаврентьева, 3 \n\n2Представительство Intertech Trading Corporation в Красноярске 660049, Красноярск, ул. Ленина, 52, офис 8/1 guskova@niic.nsc.ru, korda@niic.nsc.ru, intertech@online.nsk.su \n\nРазработанная в ИНХ СО РАН комбинированная методика с автоклавным разложением проб, экстракцией всех платиновых металлов (ПМ) и золота (Au) смесью _п_ -алкиланилина с сульфидами в толуоле и анализом группового экстракта одноэлементным методом ААС-ЭТА используется в аналитической практике ряда организаций. Эта методика была адаптирована к многоэлементному методу АЭС-ИСП заменой толуола на _о_ -ксилол или заксилольную фракцию, пригодных для введения и анализа группового экстракта в ИСП и обеспечивающих коэффициенты распределения ПМ на уровне 10<sup>3</sup> при извлечении ПМ на 98–99 %. В связи с техническими трудностями АЭС-ИСП анализа органических экстрактов были разработаны методики переведения БМ в водные реэкстракты и их анализ. Анализ водных реэкстрактов в перспективе возможен также методом МС-ИСП. \n\nДля реэкстракции благородных металлов (БМ) использовались доступные сильные комплексообразователи, в частности растворы аммиака и солянокислые растворы тиомочевины для замещения координированных к БМ молекул _п_ -алкиланилина и нейтрализации протонированных форм _п_ -алкиланилина (ААН<sup>+</sup> ) в извлекающихся ионных ассоциатах. Растворы аммиака, независимо от природы разбавителя, количественно \n\nреэкстрагируют все ПМ в различных формах и степенях окисления, кроме платины и золота. Лабильные комплексы Pd, Pt и Au реэкстрагируются солянокислыми растворами ТМ на 96–98 %, реэкстракция инертных ПМ не превышают 1 %, кроме Ru (6 %). Поэтому для групповой реэкстракции всех ПМ и Au и получения объединенного реэкстракта методически удобно проводить две операции последовательной реэкстракции, первоначально водными растворам аммиака, а затем солянокислыми растворами тиомочевины. Получен массив данных по реэкстракции для смесей растворов инди"}, {"page": 82, "text": "видуальных форм БМ и растворов разложения геологических и технологических объектов. Показана возможность определения всех ПМ и Au в объединенных и раздельных реэкстрактах для групп БМ методами АЭС-ИСП, МС-ИСП и ААС-ЭТА. \n\nТаким образом, в зависимости от конкретной задачи реэкстракция БМ может быть использована для разработки АЭС-ИСП методик (1) определения всех БМ в объединеном реэкстракте при автоклавном вскрытии проб; (2) Pd, Pt и Au в тиомочевинном реэкстракте при кислотном разложении и (3) ПМ-спутников в аммиачном реэкстракте при окислительном сплавлении проб после отгонки аммиака и переведении в тиомочевинные солянокислые растворы. \n\n87 \n\nXX Международная Черняевская конференция по химии, аналитике и технологии платиновых металлов \n\n###### **сорбция  золота  сероФосФорсодерЖаЩими хелатообразуюЩими  сорбентами** \n\n###### **_Ш.Ш. Даминова, Х.Т. Шарипов, З.Ч. Кадырова, Ё.Т. Сафаров, О.Т. Пардаев_** \n\nТашкентский химико-технологический институт, Узбекистан, Ташкент Термезский государственный университет, Узбекистан, Термез \n\nВ настоящее время сорбционное извлечение металлов из растворов хелатообразующими сорбентами является одним из важнейших методов концентрирования, применяющихся при определении следов элементов. Это обусловлено, с одной стороны, тем, что при концентрировании достигается высокая избирательность, обеспечивающая извлечение микроэлементов с отделением от превосходящих во много раз количеств макрокомпонентов, с другой – широкому применению этих методов, что способствует значительным успехам в области синтеза новых селективных сорбентов. \n\nНастоящее исследование посвящено сорбции золота серофосфорсодержащими сорбентами в зависимости от степени кислотности водной фазы. Предпринята попытка объяснить процесс сорбции золота. Результаты по сорбционной способности сорбентов сопоставлены с анализом ИК-спектров полученных соединений. \n\nНами получены полимерные сорбенты, импрегнированные различными (диэтил-, диизопропил- и диизобутил) дитиофосфорными кислотами, и исследованы их сорбционные свойства. В качестве исходной полимерной матрицы использовали гранулы сополимера стирола с дивинилбензолом, обладающие развитой пористой структурой. В исходную полимерную матрицу вводили дитиофосфорную кислоту в различных соотношениях к общему объему пор. В результате получали образцы сорбентов с заполненностью пор от 50 до 100 %, отличающиеся по своим адсорбционным характеристикам. Количество серы и фосфора в сорбенте определено методом элементного анализа. По данным ИК-спектров установлено наличие группы P=S (две полосы частот 650–690 см<sup>–1</sup> ), группы –SH в сорбенте не обнаружено (отсутствие полос в интервале частот 2550–2600 см<sup>–1</sup> ). Исследованы \n\nсорбционные свойства полученных образцов тиофосфорсодержащих сорбентов на основе сополимера стирола с дивинилбензолом по отношению к ионам золота(III). Определены оптимальные условия сорбции: концентрация раствора, количество сорбента  и кислотность среды. Сорбцию проводили из хлоридных рас"}, {"page": 83, "text": "творов в статическом режиме. Для получения кривых сорбции использовали растворы ионов золота различной концентрации, в которые добавляли 0,3 г сорбента, время достижения равновесия сорбция–десорбция – 24 часа при 20 ºС. Сорбент отделяли от раствора фильтрованием и сорбционные характеристики рассчитывали, исходя из количества сорбированного золота, которое оценивали по количеству металла, оставшегося в растворе после сорбции. Содержание иона металла определяли методом пламенной атомно-абсорбционной спектрометрии. Исследования показали, что введение тиофосфорной кислоты в полимерную матрицу увеличивает сорбционную емкость сорбента в два раза по сравнению с исходным полимером. Процесс хорошо описывается с помощью теории сорбции по Фрейндлиху, что свидетельствует о неоднородной поверхности сорбента и химическом взаимодействии. Сорбционные характеристики зависят от степени заполнения пор и количества тиофосфорной кислоты, введенной в состав сорбента. \n\nТаким образом, синтезированы и изучены хелатные сорбенты на основе гранулированных сополимеров стирола с дивинилбензолом. Найдены оптимальные условия сорбции иона золота синтезированными хелатными сорбентами. Установлено, что характер взаимодействия химически активных групп, закрепленных на полимерной матрице, определяется природой хелатных групп и иона металла и зависит также от условий сорбции. \n\n88 \n\nСекция 2. Аналитическая химия платиновых металлов и золота \n\n###### **особенности  анализа  наноструктурного  иридия** \n\n###### **_1М.А. Домбровская, 1Д.Г. Лисиенко, 2А.С. Казаков, 2Е.П. Александров_** \n\n1ФГАОУ ВПО «Уральский федеральный университет имени первого Президента России Б.Н. Ельцина» 620002, Екатеринбург, ул. Мира, 19 \n\n2ООО НПО «Металлы Урала», 620142, Екатеринбург, ул. Белинского, 115а lisienko@dpt.ustu.ru, metur@convex.ru \n\nСовершенствование технологий получения благородных металлов дало возможность ООО НПО «Металлы Урала» выпустить уникальный продукт – наноструктурный иридий, позволяющий принципиально изменить традиционный способ изготовления иридиевых изделий. Кроме того, данный материал может найти широкое применение в космической промышленности, в качестве электрохимических датчиков при селективном определении токсических газов, в качестве катализаторов в топливных элементах, в виде толстопленочных паст в микроэлектронике и других областях. Одна из партий материала выпущена в виде стандартного образца удельной площади поверхности (м<sup>2</sup> /г), разработанного ФГУП «УНИИМ» (ГСО 9943–2011). \n\nОчевидно, что потребительские свойства материала существенно зависят от содержания примесей, для  определения которых в АИЦ – Российская арбитражная лаборатория испытания материалов ядерной энергетики (РАЛ) УрФУ в качестве базовой была выбрана атомно-эмиссионная методика анализа иридия, разработанная и аттестованная в ОАО «ЕЗ ОЦМ». Сущность методики состояла в возбуждении спектра пробы из глобулы в дуговом разряде постоянного тока при навеске материала 100 мг. В связи с дефицитом анализируемого "}, {"page": 84, "text": "материала – наноструктурного иридия, а также с его существенно меньшей, чем у обычного порошкового металла крупностью до 100 мкм, насыпной массой (0,8 г/см<sup>3</sup> ) была изменена форма электрода для пробы, навеска пробы и вид разряда. Анализируемый наноструктурный иридий массой 25 мг помещали в электрод формы «узкий кратер»: \n\nдиаметром 4 мм с отверстием диаметром 2 мм и глубиной 3 мм; спектр возбуждали в дуге переменного тока силой 12 А. Базовая и реализованная методики позволяют контролировать более широкий круг примесных элементов по сравнению со стандартизованной методикой ГОСТ 12223.0–76, включающий Bi, Ca, Mn, Sb и Zn. Градуировку спектрометра PGS-2 с фотоэлектрической регистрацией спектра анализатором МАЭС (настройка операционных параметров и обработка результатов программным обеспечением «Атом») осуществляли по комплекту стандартных образцов состава иридия (ГСО 7292–96), разработанных и изготовленных АИЦ – РАЛ. Нижний уровень определяемых содержаний реализованной методики полностью соответствует показателям методики ОАО «ЕЗ ОЦМ» и для всех аналитов, кроме осмия и бария, воспроизводит нижнюю границу диапазона аттестованных концентраций ГСО 7292–96. Дополнительным подтверждением достоверности получаемых результатов явилось сопоставление данных анализа партии наноструктурного иридия, аттестованной в качестве национального СО, полученных в АИЦ – РАЛ и в ИАСЦ «ГИРЕДМЕТ» методом искровой масс-спектрометрии на массспектрографе JVS-01-BM2. Безусловно, что искровая масс-спектрометрия обеспечивает более низкие пределы обнаружения и более широкий круг определяемых элементов, но в целом результаты анализов не противоречат друг другу. Данное обстоятельство позволяет рекомендовать предложенную методику для оперативного контроля состава наноструктурного иридия особой чистоты. \n\n89 \n\nXX Международная Черняевская конференция по химии, аналитике и технологии платиновых металлов \n\n###### **оПределение  благородных  металлов  в  Пылях медно-никелевого  Производства  оао  «кольская  гмк»** \n\n###### **_С.В. Дрогобужская, А.Г. Касиков_** \n\nИнститут химии и технологии редких элементов и минерального сырья им. И.В. Тананаева КНЦ РАН 184209, Апатиты, Академгородок, д. 26а drogo_sv@chemy.kolasc.net.ru \n\nОдним из основных источников платиновых металлов являются сульфидные медно-никелевые руды. При мониторинге основных пирометаллургических переделов установлено, что ряд продуктов аккумулирует некоторые компоненты, в том числе благородные металлы (БМ). Прежде всего, это пыли металлургического производства, образующиеся при рудной электроплавке, конвертировании и обжиге никелевого и медного  концентратов. \n\nДля измерения концентрации БМ использовали метод масс-спектрометрии с индуктивносвязанной плазмой (прибор ELAN 9000 DRC-e (Perkin Elmer)). Предложен алгоритм учета массспектральных наложений основы (меди и никеля) на аналитический сигнал родия и рутения, позво- \n\nливший провести прямые измерения БМ после автоклавного микроволнового вскрытия смесью кислот (МК-си"}, {"page": 85, "text": "стема – MW 4 (Berghof)). \n\nУстановлено изменение химического состава пыли в пробах, отбираемых по ходу движения отходящих газов, оно коррелирует с изменением гранулометрического состава пыли. \n\nСостав продуктов обжига в печах кипящего слоя представлен в табл. 1. Массовые концентрации макрокомпонентов в материалах изменялись в пределах Ni – 68–42 %, Cu – 2,7–1,7 %. \n\nИзменение массовой доли пыли в пробах комбината «Печенганикель», отбираемых по ходу движения отходящих газов, показаны в табл. 2. Концентрация никеля изменяется в диапазоне – 13–3,4 %, Cu – 6,7–1,9 %. \n\nТаблица 1 \n\nСодержание БМ в продуктах обжига никелевого концентрата в печах кипящего слоя (комбинат «Североникель») \n\n|Вид материала|||Массовая дол|я БМ,∙10<sup>–4</sup>%|||%|\n|---|---|---|---|---|---|---|---|\n||Rh|Ru|Pd|Ir|Pt|Au|Ag|\n|Пыль циклонов|5,3|9,2|158,8|3,5|26,8|5,0|0,06|\n|Пыль электрофильтра,|3,9|19,0|87,1|11,3|17,4|4,7|0,13|\n|форкамера||||||||\n|Пыль электрофильтра,<br>поле I|3,1|29,7|102,3|18,4|19,0|6,3|0,20|\n|Пыль электрофильтра,<br>поле II|2,0|24,8|87,0|17,9|16,2|7,8|0,20|\n|Пыль электрофильтра,<br>поле III|2,0|31,4|100,9|22,9|35,8|11,7|0,22|\n\n\n\nТаблица 2 \n\nСодержание БМ в тонких конвертерных пылях (комбинат «Печенганикель») \n\n|Вид материала|||Массовая дол|я БМ,∙10<sup>–4</sup>%|||%|\n|---|---|---|---|---|---|---|---|\n||Rh|Ru|Pd|Ir|Pt|Au|Ag|\n|Пыль газораспредели-<br>тельнойрешетки|3,1|2,1|20,5|1,26|2,13|0,52|0,0011|\n|Пыль электрофильтра,<br>поле I|3,7|1,1|24,2|1,49|1,71|0,01|0,0093|\n|Пыль электрофильтра,<br>поле II|1,9|2,4|26,8|1,44|2,90|< 0,01|0,0271|\n|Пыль электрофильтра,<br>поле III|3,5|1,3|40,5|1,37|1,84|–|0,0112|\n\n\n\n90 \n\nСекция 2. Аналитическая химия платиновых металлов и золота \n\n###### **методы  анализа  химического  состава  в  ЭксПертизе и  идентиФикации  Предметов  культурного  наследия, содерЖаЩих  благородные  металлы** \n\n###### **_Л.П. Житенко_** \n\nГохран России 121170, Москва, ул. 1812 года, 14 zhitenko@bk.ru \n\nСделан обзор работ по использованию методов анализа химического состава в экспертизе и идентификации  предметов культурного наследия, изготовленных из благородных металлов (БМ) и их сплавов, за период 2008–2013 годов. \n\nПредметы имеющих историческую и художественную ценность, в том числе ювелирные изделия, монеты и археологические находки, составляют особую группу объектов анализа. Количество публикаций на эту тему растет с каждым годом. За рассматриваемый период опубликовано несколько монографий и большое количество статей на указанную тему, главным образом, в зарубежных изданиях. \n\n- Целью анализа химического состава предме- \n\n- тов культурного наследия является получение количественной информации, которая  используется: • при изучении особенностей технологий разных исторических периодов; \n\n   - разработке  методов идентификации, кон- \n\n   - сервации, реставрации; \n\n   - исследовании явлений старения и разру- \n\n   - шения объектов; \n\n- определении происхождения и экспертизе \n\n- аутентичности (подлинности) изделия. Задача определения химического состава"}, {"page": 86, "text": " та- \n\n- ких объектов имеет свои особенности: \n\n   - объекты нельзя повредить в процессе ис- \n\n   - следований, поэтому используемые методы должны быть неразрушающими; \n\n   - часто такие  объекты анализа нельзя вы- \n\n   - возить из помещений, где они находятся (из музеев, соборов, памятников архитектуры), поэтому необходимо проводить исследования с использованием портативных приборов и оборудования; \n\n- обычно необходимо определять не только \n\n- основные компоненты сплава, но и примеси, поэтому метод анализа должен быть многоэлементным и достаточно чувствительным; \n\n- как правило, не требуется определять со- \n\n- держание драгоценных металлов с высокой точностью. \n\nИз методов, которые удовлетворяют большинству указанных требований, чаще всего применяются методы РФА, НАА, ЛИЭС, ИСП-МС с лазерной абляцией, а также методы с ионными пучками  (PIXE, PIGE и др.). Рассмотрены также тест-методы, которые используются для неразрушающей экспрессной оценки содержания БМ в изделиях, и методы идентификации происхождения материала, из которого они изготовлены (например, метод «отпечатков пальцев», разработанный в ЮАР). \n\nКак правило, авторы работ не оценивают и не обсуждают точность полученных результатов. Из немногочисленных опубликованных данных, а также результатов исследований, проведенных в лаборатории анализа и экспертизы драгоценных металлов Гохрана России, можно сделать вывод, что в связи с существенной неоднородностью исследуемых объектов часто невозможно добиться такой точности определения БМ, которую обеспечивает собственно метод анализа. Поэтому абсолютная погрешность определения массовой доли БМ в таких объектах обычно составляет + (3–5) %. \n\nВ Гохране России работы последних лет связаны с определением БМ в археологических находках, редких монетах, произведениях прикладного искусства методом РФА. В докладе приведены результаты некоторых исследований. \n\n91 \n\nXX Международная Черняевская конференция по химии, аналитике и технологии платиновых металлов \n\n###### **Проблемы  контроля  уровня загрязнений  окруЖаюЩей  среды  металлами Платиновой  груППы** \n\n**_1Л.П. Житенко,  2И.Н. Киселева, 3Е.Г. Хомутова_** \n\n1Гохран России, 121170, Москва, ул. 1812 года, 14 \n\n2ИОНХ РАН, 119991, Москва, Ленинский проспект, 31 3МИТХТ им. М.В. Ломоносова, 119571, Москва, пр. Вернадского, 86 zhitenko@bk.ru, kiseleva@igic.ras.ru, khomutova@mail.ru \n\nСделан обзор публикаций, посвященных антропогенным источникам загрязнения окружающей среды металлами платиновой группы (МПГ) и методам определения МПГ в объектах окружающей среды за период 2011–2012 годов. \n\nДля объектов окружающей среды (воздуха, почвы, дорожной пыли, речной и морской воды, биологических материалов и т. д.) характерно низкое содержание МПГ, как правило, на уровне нескольких нг/г и менее. До сих пор считалось, что МПГ не представляют серьезного риска для живых организмов. Однако в последние годы наблюдается тенденция к увеличению содержания МПГ в объектах окружающей среды, главным образом, вследствие массового ис"}, {"page": 87, "text": "пользования автомобильных катализаторов, содержащих Pt, Pd, Rh, и выделения МПГ в окружающую среду вместе с выхлопными газами. Частицы МПГ в выхлопных газах имеют размер 1–2 микрона и менее. Частицы такого размера могут проникать в легкие людей и оказывать аллергическое и токсическое действие. В металлическом состоянии частицы МПГ не являются токсичными, но они способны образовывать различные металлоорганические соединения и в этой форме распространяться в почве и природных водах и, таким образом, включаться в пищевые цепи. В этом случае они уже не являются инертными по отношению к живым организмам. Приведены результаты исследований последних лет, проведенные в различных странах (Германия, Польша, США, Канада, Великобритания и др.), которые показали, что постоянное воздействие даже малых концентраций МПГ на окружающую среду может представлять опасность для живых организмов. \n\nДля обеспечения контроля уровня загрязнений окружающей среды металлами платиновой группы требуются методики анализа, способные определять содержание МПГ в почвах, растениях на уровне нескольких нг/г. Число публикаций на эту тему возрастает с каждым годом, причем это в основном публикации в зарубежных журналах. \n\nОпределение МПГ в объектах окружающей среды является сложной задачей по следующим причинам: \n\n- очень низкие уровни содержаний МПГ \n\n- и связанная с этим необходимость отделения и концентрирования МПГ для обеспечения правильности результатов анализа; \n\n- трудности с разложением образцов; \n\n- сложный состав матрицы; \n\n- отсутствие стандартных образцов состава \n\n- для многих объектов окружающей среды. В докладе рассмотрены опубликованные за \n\nпоследние два года методы определения антропогенных МПГ в объектах окружающей среды: атомно-абсорбционные с электротермической атомизацией (ЭА-ААС), атомно-эмиссионные с индуктивно связанной плазмой (АЭС-ИСП), массспектрометрические с ИСП (МС-ИСП), нейтронноактивационные, электрохимические, кинетические, тест-методы. \n\nРассмотрены результаты определения МПГ в придорожной пыли, а также в травах и почвах, прилегающих к автомобильным трассам, обсуждаются метрологические характеристики  разработанных методик (пределы определения МПГ, прецизионность и правильность результатов). \n\n92 \n\nСекция 2. Аналитическая химия платиновых металлов и золота \n\n###### **сПектроскоПия  высокого  временного  разрешения для  изучения  расПределения  благородных  металлов в  горных  Породах  и  рудах** \n\n**_1С.Б. Заякина, 1,2Г.Н. Аношин_** \n\n1Институт геологии и минералогии им. акад. В.С. Соболева СО РАН 630090, Новосибирск, пр. Коптюга, 3 \n\n2Новосибирский государственный университет 630090, Новосибирск, ул. Пирогова, 2 zayak@igm.nsc.ru \n\nРазработанный нами кинетический спектральный способ (КСС) [1] является дальнейшим развитием сцинтилляционного метода на основе применения современной системы регистрации спектров с высоким временным разрешением, что дает принципиально новые возможности для исследования вещества. \n\nНа рис. показано изменение интенсивности "}, {"page": 88, "text": "линии золота Au 267,595 нм в течение времени ввода пробы в аналитическую зону двухструйного аргонового плазмотрона. Время экспозиции 1 спектра 3 мс; последовательно регистрировали 1000 спектров. \n\nДля золота зарегистрированы только 5 групп сигналов, принадлежащих отдельным частицам. По разработанной нами методике определены их массы: \n\nМетод позволяет проследить кинетику поступления  микропримесей пробы в плазму и установить корреляцию отдельных групп сигналов с минеральным составом пробы. Применяемая нами методика расчета позволяет рассчитать массу частиц благородных металлов по установленным зависимостям интенсивности и длительности аналитического сигнала от концентрации исследуемого элемента. \n\nМ1 = 0,50±0,05нг, М2 = 0,30±0,01нг, М3 = 2,0±0,05нг, М4 = 1,6±0,1нг, М5 = 9,0±0,1нг. \n\n###### **Список литературы** \n\nОсобенность разработанной установки  заключается в том, что компоновка приборов позволила проводить атомно-эмиссионный спектральный анализ двумя способами: традиционным, интегральным и разрабатываемым нами кинетическим, с высоким временным разрешением [2]. \n\n1. Пат. № 2357233 Российской Федерации. Способ одновременного определения распределения частиц по массе в дисперсной пробе и концентрации элементов в частице пробы / Заякина С. Б., Лабусов В. А., Аношин Г. Н., Путьмаков А. Н. / Заявка № 2007124240/28(026399); положительное решение от 27.11.2008. \n\nПрограммное обеспечение «Атом» дает возможность  проследить характер поступления в плазму всех элементов, содержащихся в пробе. Последовательная регистрация набора спектров пробы (1000 спектров и более) одновременно во всём рабочем спектральном диапазоне обеспечивает регистрацию аналитических спектральных линий всех искомых элементов в течение времени ввода пробы. \n\n2. Заякина C. Б., Аношин Г. Н., Путьмаков А.Н., Веряскин А. Ф. Возможности и перспективы кинетического спектрального метода для изучения распределения благородных металлов в горных породах и рудах // Заводская лаборатория. Диагностика материалов. – 2012. – Т. 78, № 1. – С. 50–53. \n\n\n\n\n\nРисунок. Изменение интенсивности линии золота \n\n93 \n\nXX Международная Черняевская конференция по химии, \n\nаналитике и технологии платиновых металлов \n\n###### **оПределение  Платины, Палладия  в  минеральном  сырье методом  Пробирно-атомно-Эмиссионной сПектрометрии** \n\n###### **_Н.Н. Земцова_** \n\n###### ОАО «Западно-Сибирский испытательный центр» Россия, 654006, Кемеровская обл., Новокузнецк, ул. Орджоникидзе, 9 \n\nОсновным методом точного определения количественного содержания платиновых металлов в рудах и рудных концентратах является пробирная плавка в комбинации с физическими и физикохимическими методами. \n\nМетодическая работа по определению платины, палладия в горных породах, рудах, продуктах их переработки состояла из двух этапов: выбора оптимального метода подготовки проб и оптимизации параметров проведения измерений. \n\nНаилучшие результаты были достигнуты при пробирном концентрировании с последующим неполным купелированием. \n\nПри определении "}, {"page": 89, "text": "платиновых металлов для более полного удаления свинца из королька купелирование ведут при более высокой, чем для золота, температуре (850–950 ºС). \n\nОпределение платины, палладия проводилось атомно-эмиссионным методом на спектрометре с индуктивно-связанной плазмой «iCAP 6300» (Thermoscientific, Англия). Интенсивности линий определяемых элементов регистрировались при следующих длинах волн:  платины – при 265,9 нм, палладия – при 324,27 нм. \n\nПравильность разработанной методики подтверждена воспроизведением аттестационных характеристик стандартных образцов. \n\nМетод позволяет определять платиноиды в горных породах, рудах, продуктах их переработки с 0,01 г/т. \n\nНакоплен массив экспериментальных данных для разных диапазонов определяемых элементов. \n\nПосле купелирования на поверхности капели остается королек, содержащий металлы платиновой группы. \n\n94 \n\nСекция 2. Аналитическая химия платиновых металлов и золота \n\n###### **оПыт  исПользования  оПтико-Эмиссионных  сПектрометров с  индуктивно-связанной  Плазмой  prodigyicp  и  дугой Постоянного  тока prodigydcarc  для  анализа  Примесных содерЖаний  Элементов  в драгоценных  сПлавах и  чистых  материалах** \n\n###### **_1А.Е. Каменщиков, 1А.В. Акимова, 2Charles Hodges, 2Maura Rury_** \n\n1ООО «ЛАБТЕСТ» Россия, 123557, Москва, Большой Тишинский пер., 38 2Teledyne Leeman Labs 03051, USA, New Hampshire Hudson, 6 Wentworth Drive info@lab-test.ru \n\nС развитием технологий, реализуемых в спектральных приборах, открываются дополнительные возможности при исследовании химического состава образцов металлов платиновой группы. \n\nВ докладе в качестве примера демонстрации таких возможностей приводятся данные по определению примесей  ряда элементов, в том числе платиновой группы в серебре и меди высокой чистоты, полученные с использованием спектрометров высокого разрешения ProdigyICP и ProdigyDCArc производства TeledyneLeemanLabs (США). \n\nОпределение примесей в чистой меди производилось методом ICP. Анализируемый образец предварительно переводился в раствор путём кислотного разложения. Результаты исследования продемонстрировали возможности уверенного определения содержания примесей в диапазоне от 10<sup>–4</sup> % в расчёте на твёрдую пробу. \n\nПри этом экспериментальные данные были получены путём анализа растворов, приготовленных на основе твёрдого стандарта меди высокой чистоты и серии искусственных добавок. Определение нижней границы диапазона измерений для всех элементов производилось при различных содержаниях основы. Результаты приводятся для \n\nсодержания основы 20 и 40 г/л. Выявлено, что по сравнению с другими распылителями наиболее эффективным оказался сетчатый распылитель Hilderbrand. \n\nОпределение примесей в серебре производилось без предварительного перевода в раствор методом дугового эмиссионного анализа. Как и  жидалось, полученные результаты продемонстрировали возможности определения примесей, начиная от 10<sup>–7</sup> % в твёрдой пробе, что с запасом соответствует всем требованиям стандартов. Технически это ста"}, {"page": 90, "text": "ло возможным благодаря новой системе регистрации спектра в сочетании с оптикой высокого разрешения и светосилы. При анализе для каждой спектральной линии использовались индивидуальные временные окна регистрации сигнала. При этом все элементы определялись одновременно. Регистрация сигнала производилась путём вычитания сигнала фона из общего сигнала также единовременно. \n\nВ сочетании данные методы соответствуют требованиям по диапазону определения концентраций как примесей в металлах платиновой группы, так и основных компонентов с высокой степенью точности. \n\n95 \n\nXX Международная Черняевская конференция по химии, аналитике и технологии платиновых металлов \n\n###### **сорбция  Палладия  из  солянокислых  растворов модиФицированными  силикатными  материалами мсм-41 и sBa-15** \n\n###### **_1С.А. Козлова, 2С.Д. Кирик_** \n\n###### 1ФГБУН ИХХТ СО РАН \n\nРоссия, 660036, Красноярск, Академгородок, 50, стр. 24 2ФГАОУ ВПО «Сибирский федеральный университет» Россия, 660041, Красноярск, пр. Свободный, 79 sakozlova@gmail.com, kirik@icct.ru \n\nВ настоящей работе сообщаются обобщённые результаты по модифицированию поверхности мезоструктурированных силикатов типа МСМ-41 и SBA-15 рядом кремнийорганических соединений с различными серусодержащими функциональными группировками, а также по использованию полученных материалов в сорбции благородных металлов на примере палладия(II). \n\nМатериалы на основе мезопористого оксида кремния активно используются при создании сорбентов металлов. Наиболее яркими представителями являются мезопористые мезоструктурированные материалы типа МСМ-41 и SBA-15. Указанные материалы обладают регулярным каркасом в форме пчелиных сот с удельной поверхностью до 800–1100 м<sup>2</sup> /г и диаметром пор 35–90 Е. Возможность закрепления различных функциональных групп значительно увеличивает их сорбционные свойства. На сегодняшний день в литературе имеется большое количество разнообразных данных по модифицированию силикатных материалов органосиланами с различными функциональными группами и применению их для сорбции целевых ионов металлов из растворов. Доля прививки меркаптопропильных групп (-SH) на MCM-41 и SBA-15 в различных литературных источниках колеблется в достаточно широких пределах – от 0,5 до 5,0 ммоль/г. Однако в среднем при стандартном способе прививки она составляет около 1,3 ммоль/г. \n\nФункционализацию силикатов проводили двумя основными способами: 1) непосредственное присоединение готового реагента к поверх- \n\nности (3-меркаптопропилтриметоксисилан – MPTMS); 2) синтез комплексного модификатора 3-(2-гидрокси-3-фенилсульфанилпропокси)пропилтриметоксисилана (GSTMS) из 3-глицидоксипропилтриметоксисилана (GPTMS) и тиофенола и присоединение его к поверхности носителя. \n\nИзучение сорбентов различными физикохимическими методами показало, что привитые группы располагаются по всей поверхности материала, включая внутреннюю поверхность пор. Процесс химического модифицирования практически не изменяет силикатный каркас. Максимальная плотность прививки с"}, {"page": 91, "text": "оставляет около 1,7 ммоль/г для MPTMS и 0,9 ммоль/г для GSTMS. \n\nСорбционные свойства полученных сорбентов исследовали на примере сорбции палладия(II) из солянокислых растворов в статических условиях. Степень извлечения палладия из раствора исходным силикатом (без прививочной доли) составляет около 1–2 %, тогда как функционализированные материалы дают величину, близкую к 100 % при сорбции из разбавленных растворов. Максимальная зафиксированная сорбционная ёмкость составляет около 1,7 ммоль/г для образцов с MPTMS и 0,5 ммоль/г для образцов с GSTMS. Равновесие в сорбции достигается в течение 2–5 мин. Таким образом, мезоструктурированные силикатные материалы при особом подборе типа функциональных групп являются потенциально перспективными для селективного извлечения и концентрирования тяжёлых и благородных металлов из технологических растворов. \n\n96 \n\nСекция 2. Аналитическая химия платиновых металлов и золота \n\n###### **исПытательная  аналитическая  лаборатория зао «уралинтех»** \n\n###### **_И.Б. Курбатова, Г.Р. Исхакова, О.О. Светличная, Е.С. Студенок, А.В. Ермаков_** \n\n###### ЗАО «УРАЛИНТЕХ» 620017, Екатеринбург, пр. Космонавтов,18 \n\nЗАО «Уральские Инновационные Технологии» (далее – ЗАО «УРАЛИНТЕХ») производит широкий ассортимент продукции из цветных и драгоценных металлов: заготовки для ортопедической стоматологии на основе золота, палладия, кобальта и никеля; химические соединения металлов платиновой группы; изделия, в том числе сварные, из иридия, платины, палладия и сплавов на их основе, а также из дисперсно-упрочненных и композиционных материалов. \n\nИспытательная аналитическая лаборатория (ИАЛ) предприятия создана в 2009 году для проведения входного контроля качества сырья, контроля химического состава готовой продукции, аналитического обеспечения исследовательских работ и контроля технологических процессов. \n\nЛаборатория оснащена современными приборами аналитического контроля: эмиссионными спектрометрами с дуговым разрядом и индуктивносвязанной плазмой, масс-спектрометром с индуктивно-связанной плазмой, спектрофотометром, автоматическим титратором, оборудованием для микроволнового разложения проб и др. \n\nС 2010 года ИАЛ аккредитована на техническую компетентность и соответствует требованиям ГОСТ Р ИСО/МЭК 17025–2006 (ИСО/МЭК 17025:2005). В 2011 году ИАЛ успешно прошла инспекционный контроль со стороны аккредитующего органа, а также расширила область  аккредитации. \n\nШтат лаборатории составляют квалифицированные  аналитики, имеющие специальное образование и большой опыт работы в области аналитической химии и физико-химических методов анализа, в числе которых два сертифицированных экспертаметролога в области аттестации методик измерений физико-химического состава и свойств веществ и один эксперт в области менеджмента испытаний и измерений ИЛ (ИЦ). Это позволяет сотрудникам лаборатории не только успешно разрабатывать методики измерений, но и проводить их аттестацию. \n\nВ настоящее время в ИАЛ действует 27 аттестованных методик измерений, разработ"}, {"page": 92, "text": "анных в соответствии с требованиями ГОСТ Р 8.563, РМГ 61–2010 и ГОСТ Р ИСО 5725 и позволяющих достоверно подтверждать марку анализируемого объекта на границе допуска. \n\n97 \n\nXX Международная Черняевская конференция по химии, аналитике и технологии платиновых металлов \n\n###### **изготовление  и  аттестация  со  состава  иридия** \n\n###### **_Д.Г. Лисиенко, М.А. Домбровская, Е.Д. Кубрина_** \n\nФГАОУ ВПО «Уральский федеральный университет имени первого Президента России Б.Н. Ельцина» 620002, Екатеринбург, ул. Мира, 19 lisienko@dpt.ustu.ru \n\nВ УрФУ по заказу ЗАО «УРАЛИНТЕХ» завершены работы по выпуску и испытаниям национального стандартного образца (СО) состава иридия (комплект СОИ-23), предназначенного для градуировки аппаратуры в атомно-эмиссионном анализе всех марок металла в компактном (по ГОСТ 13099–2006) и порошковом (по ГОСТ 12338–81) состояниях, аттестации и контроля точности методик измерений состава иридия. Область назначения комплекта расширена с учетом необходимости контроля химического состава компактного иридия марки И 99,8 по сравнению с ранее разработанным и изготовленным УГТУ-УПИ ГСО 7292–97 состава иридия (комплект СОИ-22). При изготовлении СО реализована технология, позволившая установить метрологические характеристики образцов по расчетно-экспериментальной процедуре в соответствии с МИ 1992–98. Комплект из шести образцов приготовлен последовательным разбавлением образца с максимальным содержанием аналитов (СО-1) матрицей и смешением с дополнительными порциями материалов,
