Repository: NDDev-Technocracy-OpenNetwork/hack-2026-nornickel-knot

> **DEPRECATED.** This repository is archived and no longer maintained.
> It is kept read-only for reference; its GDS anchor records
> `lifecycle: archived` under `portfolio:archived-projects`.

# Nornickel Scientific Knot

Живая карта знаний R&D для горно-металлургической отрасли: система превращает архив отчётов, статей, презентаций и экспериментальных материалов в типизированный граф знаний, а затем отвечает на вопросы естественным языком с источниками и страницами первоисточников.

Проект подготовлен командой **Harmonic Labs** для **Норникель AI Hack 2026**, трек **«Научный клубок»**.

File: data/parsed/Материалы конференций/corrosion-atlas.json (part 7 of 26)
electroplating); \n\n###### _Occurrence_ \n\nIn titanium, hydride formation occurs by absorption of hydrogen originating from corrosion processes (09.11.20.01) or from hydrogen-containing gas. If more than 150 ppm hydrogen is absorbed, a brittle titanium hydride phase will precipitate. Particularly where the normally present protective oxide skin has been damaged by friction or chemical reduction, the hydrogen absorption by titanium will increase dramatically. Also, the presence of surface contaminants and temperatures above 70°C promote hydrogen absorption. \n\n- serving as cathode in a cathodic protection system. Hydrogen blistering can also occur in aluminum. \n\n###### _Prevention_ \n\nHydrogen blistering can basically be prevented by means of the following measures: \n\n- process modifications to ensure that either the formation of the previously mentioned acid components is suppressed very largely if not entirely, or that those components are removed (e.g., washed out in a scrubber at an early stage); \n\n- dosing of corrosion inhibitors to the medium; \n\n###### _Prevention_ \n\nHydride formation can be minimized by building a thick protective oxide film by means of anodizing or thermooxidative treatments. Pickling in a mixture of nitric acid and hydrogen, fluoride is applied to remove iron contamination. Cathodic coupling (with consequent H2 formation) with other metals must of course be avoided. \n\n###### **Hydrogen Blistering** \n\nThis form of hydrogen attack, also known as cold hydrogen attack, occurs particularly in low-strength steels, where atomic hydrogen (H) originating from corrosion \n\n- removal of the “poisons” (sulfides, arsenic compounds, cyanides, and phosphorous compounds) from the medium; \n\n- use of “purer” steel, without inclusions capable of causing hydrogen accumulation; \n\n- coating the steel (if feasible from the constructional and process operation points of view) or cladding it with stainless steel or Alloy 400. \n\n###### **Hydrogen Embrittlement** \n\nHere too, atomic hydrogen diffuses into the metal matrix. In this case, however, this leads to sudden fracture because the penetrated hydrogen embrittles the metal. The hydrogen may originate from corrosion processes, pickling liquids, \n\nlxxiv \n\nelectroplating, and cathodic protection. Because no reactions occur in the metal, the atomic hydrogen which has diffused into the metal can be expelled by heating the metal. The process is therefore reversible, and the toughness of the metal is totally restored. The previously mentioned forms of hydrogen damage in which reactions do occur are also known by the term hydrogen reaction embrittlement. \n\n###### _Occurrence_ \n\nHydrogen embrittlement can occur after a very small quantity of hydrogen has been absorbed from the medium. It occurs not only in carbon steel (01.11.20.05; the hardened grade with HRC ≥ 22 is particularly sensitive) but also in "}, {"page": 80, "text": "austenitic stainless steel (04.11.20.01) and nickel alloys. In steel, hydrogen embrittlement occurs most severely at ambient temperature either in the form of delayed failure or as slow strain rate embrittlement. The embrittlement is caused as cracks are initiated by the combination of residual stresses (e.g., as a result of hardening the steel) and hydrogen diffusion. It may also occur due to the presence of notches, in which case the material subject to the greatest stress, immediately under the deepest point of the notch, is of course most sensitive. \n\n###### _Prevention_ \n\nHydrogen embrittlement can be prevented by the following: \n\n- selecting a different inhibitor (also during pickling), so that the corrosion rate decreases; \n\n- changing the plating conditions (adjusting the choice of bath and current intensity); \n\n- annealing the metal at 200°C, whereby the hydrogen is expelled, and the metal reverts to its original state; \n\n- using different alloys. Metals with the highest tensile strength are most subject to hydrogen embrittlement. On the other hand, alloying elements such as Ni and Mo increase resistance to this form of corrosion; \n\n- for welding purposes, using electrodes with a low hydrogen content and working under dry conditions. \n\nIn contrast to the highly branched cracks which characterizes normal stress corrosion cracking, this form of damage is generally recognizable from the sharply defined single cracks. \n\n###### _Occurrence_ \n\nHydrogen stress corrosion occurs at ambient temperature and above all in highly stressed parts made of high-strength steels (such as bolts and compressor fans). However, it also occurs in carbon–steel components with hard welds. Precisely, in high-pressure processes requiring high-strength materials, the welds are much harder than the base material, and crosscracking occurs in the welds due to hydrogen stress corrosion. Stainless steels and certain other metals are also sensitive to hydrogen stress corrosion. \n\nThis phenomenon occurs in steam boilers (01.01.20.01/07) as well as in equipment in the petrochemical industry (01.11.20.06/07). \n\nH2S acts as a catalyst on the corrosion rate and hydrogen absorption,but it is not directly involved in the cracking mechanism. As a rule of thumb, it is sometimes assumed that at least 50 ppm H2S must be present in the environment. In fact, so-called sulfide (assisted) stress cracking is a special form of hydrogen stress corrosion. Especially in the petroleum industry, an acid H2S-containing medium is a cause of sulfide stress corrosion. Here, the cracks contain sulfide corrosion products. \n\n###### _Prevention_ \n\nEnsuring an appropriate metallurgical condition of the steel is the most effective way of preventing hydrogen stress corrosion. This means that the hardness of the welds must be limited to 200 HB (including the HAZ), corresponding with a tensile strength of 620 MPa. In addition, applying a heat treatment to the welds (up to 620°C) will reduce the risk of hydr"}, {"page": 81, "text": "ogen stress corrosion. API Publication 942 gives guidelines for the prevention of hydrogen stress corrosion in oil refining and the petrochemical industry. \n\n###### **Hydrogen Stress Cracking** \n\nHydrogen stress cracking may be described as brittle fracturing of a tough alloy under constant strain in a hydrogencontaining environment. For that reason, it is sometimes known as “hydrogen-assisted stress corrosion cracking” and “static fatigue.” In this kind of situation, fracture often occurs at a strain below the yield point of the metal. For many steels, there is a threshold strain below which no hydrogen stress corrosion occurs. This limit depends on the material strength and the specific hydrogen-containing environment. In general, this threshold strain decreases as the yield point (elastic limit) and tensile strength increase. \n\nThe cracking mechanism is determined by the volatility of the hydrogen, the strength of the metal, the microstructure resulting from the heat treatment, the imposed strain, and the temperature. \n\n###### **9. MICROBIOLOGICALLY INDUCED CORROSION** \n\nMicrobial corrosion is one of the commonest forms of corrosion in water-bearing systems, especially in cooling water systems. At the same time, it is also one of the most complex and least-known processes. Besides water-bearing systems, this corrosion also occurs in other places, for example, at the bottom of oil storage tanks. In the aqueous phase present there, anaerobic bacteria in particular can develop by feeding on the oil (or gasoline) as source of nutrient. Frequently, microbiological corrosion is misinterpreted and thought to be due to a different cause. In that case, inappropriate measures may be taken, so that the intended result is not achieved. \n\nMIC is caused by a large number of bacteria, end generally leads to rapid pitting attack. It can occur in carbon steel, cast \n\nlxxv \n\niron, copper and copper alloys, stainless steel, nickel and certain nickel alloys, aluminum, and concrete. \n\n###### **Corrosion Phenomena** \n\nThree corrosion processes are distinguished, namely: \n\n1. _Cathodic depolarization_ \n\n- The bacteria absorb the hydrogen formed at the cathode into their metabolism, thereby activating the galvanic cell (see Part I, Chapter 3). \n\n2. _Attack by products of metabolism_ \n\n- The bacterial metabolism produces aggressive substances, for example, sulfides, sulfuric acid, nitric acid, or organic acids, which attack metal (or concrete). \n\n3. _Formation of electrochemical cells_ \n\nThese form underneath deposits as differences arise in aeration, salt concentration, pH, and so on. This is the largest and most widespread form of microbiological corrosion. Besides these three forms of direct corrosion of metals, two further effects should be mentioned which are capable of promoting corrosion in general as a result of bacterial growth, namely: \n\n- decomposition of corrosion inhibitors (nitrite, amines) by oxidation; \n\n- degradation of coatings by their use as a nutr"}, {"page": 82, "text": "ient or by the metabolism products formed. \n\nThe following factors influence the aggressiveness of corrosive bacteria: temperature, organic carbon and nitrogen concentration levels, flow velocity, oxygen and ammonia content, water treatment applied, pH, and other influences many of which are still unknown. \n\nThe bacteria are divided into two groups, anaerobic and aerobic, which are active in oxygen-deficient environments and oxygen-rich environments, respectively. \n\nOf the many forms of microbiological corrosion, the following will be discussed: \n\n- Corrosion of carbon steel by SRB. \n\n- Corrosion of stainless steel by iron bacteria. \n\n###### **Corrosion of Carbon Steel by SRB** \n\n###### _Occurrence_ \n\nThe best known of the SRB is Desulfovibrio. SRBs are found in most soils. Their growth is of course dependent on the presence of sulfate or sulfite. They can occur in anaerobic water but also under locally anaerobic conditions such as in corrosion products or underneath deposits. They can withstand temperatures up to approximately 80°C and are active in the pH range of 5–9. They often cause pitting corrosion, for example, in: \n\n- “dead” (containing standing water) lines in tap water systems (01.05.17.01); \n\n- “wet” sprinkler lines (01.10.17.01); \n\n- conveyor lines for unaerated well water (01.06.17.01); \n\n- cooling water systems underneath deposits (01.06.17.02/03); \n\n- underground pipes or tanks (01.14.16.01, 01.11.17.01); \n\n- fuel tanks; \n\n- ships’ hulls. \n\nA bitumen coating is no guarantee to avoid this corrosion (03.08.17.01, 03.10.17.01, 03.14.17.01/02). Aluminum alloys are also sensitive to microbiological attack (07.06.17.01). Even stainless steel (04.11.17.01/02) and nickel-base alloys are not resistant to SRBs (04.11.17.01/02 and 05.06.17.01/02). \n\n###### _Mechanism_ \n\nThe mechanism is schematically shown in Fig. 9. \n\nThe corrosion begins with a redox reaction between iron and water: \n\nAnodic reaction: \n\n- 4Fe → 4Fe<sup>2 +</sup> + 8e \n\n   - Dissociation of water: \n\n- 8H2O→ 8OH<sup>−</sup> + 8H<sup>+</sup> \n\nCathodic reaction: \n\n   - 8H<sup>+</sup> + 8e→ 8H \n\n- Corrosion of concrete by sulfur bacteria. \n\n\n\n<!-- Start of picture text -->\n3Fe 2+ 3Fe(OH)2 6OH −<br>Fe 2+ FeS S 2−<br>SO4 2− S 2−  + 4O<br>8H + 4O 4H2O<br>8H<br>8H2O 8OH −  + 8H + 8H + 6OH − + 2OH −<br>4Fe 4Fe 2+<br>medium<br>anode + 8(e) metal 8(e) cathode<br><!-- End of picture text -->\n\nFigure 9 Anaerobic corrosion by sulfate-reducing bacteria. \n\nlxxvi \n\nBacteria use the hydrogen formed in order to reduce sulfate: Bacteriological activity: \n\n•  conversion of sulfate: SO<sup>2</sup> 4<sup>−</sup> → S<sup>2 −</sup> + 4O \n\n- cathodic depolarization: 8H+ 4O→ 4H2 \n\nWhereupon S<sup>2−</sup> and OH<sup>–</sup> together with Fe<sup>2+</sup> form a deposit of corrosion products: \n\n\n\n\n\nOverall reaction: \n\n\n\nThe iron sulfide formed reacts cathodically toward iron and therefore further activates the galvanic cell. \n\nDetection: When freshly corroded surfaces are exposed to hydrochloric acid,"}, {"page": 83, "text": " the rotten-egg odor of hydrogen sulfide is easily detected. More sensitive spot tests using sodium azide are often successful in detecting metal sulfides at very low concentrations on surfaces. \n\nAnother well-known anaerobic bacteria is the acetifying Clostridia species (01.21.17.01/02). Bacterial attack in fuel tanks is also a well-known phenomenon (07.19.17.01). \n\n###### _Appearance_ \n\nIf Gallionella colonies deposit on stainless steel, the corrosion displays the following appearance: \n\n- the corrosion initiates preferentially on the weld seam and those parts of the HAZ nearest the weld; \n\n- attacked areas are covered with brown nodules which often spread perpendicularly to the weld seam in the direction of water flow; \n\n- the attack remains limited to the round welds; that is, it appears on the assembly welds but not on the longitudinal manufacture welds; \n\n- perforation at the surface of the attacked material is very small and not readily visible. However, very characteristic is the presence of a markedly larger cavity below the penetration. Often, a tunnel will have formed below the surface, which may lead to leakage in the HAZ; generally welding material residues can be demonstrated in it; \n\n- in spite of the use of “L” grade stainless steel, intergranular corrosion is found at the sites of attack, in cold, nonaggressive water; \n\n- depending on the conditions, the perforation rate is 0.5– 1.5 mm/month. \n\n###### _Occurrence_ \n\n###### _Prevention and Control_ \n\nMIC-free construction with carbon steel can be practiced in various ways: \n\n- Avoid dead angles in the design, which should also provide for ease of maintenance. \n\n- Eliminate possible sources of organic contamination. \n\n- Use bioresistant coatings (coal tar, asphalt) or bioresistant synthetic plastics (with Cu<sup>2+</sup> , Cr<sup>3+</sup> , or Zn<sup>2+</sup> ). \n\n- Counteract the bacteria by ensuring good aeration (e.g., by embedding underground systems in gravel). \n\n- Once a system shows signs of MIC attack, direct control \n\n- measures must be resorted to: \n\n- regular cleaning of the system; \n\n- the controlled dosing of biocides and dispersants in cooling systems, combined with close monitoring for bacterial growth; \n\n- modify the environment conditions (e.g., dewater oil, alter temperature or pH); \n\n- apply ultraviolet disinfection (although its effectiveness remains unclear); \n\n- apply cathodic protection. \n\n###### **Corrosion of Stainless Steel by Iron Bacteria** \n\nIron bacteria are a genus of aerobic bacteria; the bestknown species are Gallionella ferruginea and Leptotrix ochracea. They are found, for example, in steel pipes, and their presence is virtually always accompanied by the presence of flakes and thick deposits of iron oxides. They are capable of utilizing the energy released from the oxidation of Fe<sup>2+</sup> to Fe<sup>3+</sup> , which allows them to grow autotrophically. \n\nBiocorrosion problems occur most commonly in new systems when they are first wetted. If a "}, {"page": 84, "text": "problem occurs in an older system, that will virtually always be a result of changes such as a new water source or a different water quality, new materials of construction (e.g., due to repair), new operating procedures (e.g., allowing water to stand during a shutdown whereas previously it was drained off), or new operating conditions (especially temperature). \n\nMicrobiological corrosion of the weld seams in stainless steel occurs in particular in stagnant water remaining in stainless steel equipment after pressure testing, but also in the case of iron-containing cooling water or tap water (04.05.17.01/02, 04.08.17.01). \n\n###### _Mechanism_ \n\nIn a neutral aerated system, the iron bacteria convert the bivalent iron into trivalent oxides and hydroxides as a by-product of their metabolism, as follows: \n\n\n\nIf these ions occur in the water, they are used in the conversion processes. Otherwise, iron ions from the metal surface are consumed. \n\nIn cases of corrosion by Gallionella bacteria, the deposited corrosion products (i.e., the metabolism products of those bacteria) have been observed to contain high levels of chlorides. Preferential attack of the delta ferrite in the weld metal has also been observed. This preferential attack of the ferrite phase is characteristic of corrosion by ferric chloride (FeCl3) and dilute HCl: typically compounds produced by Gallionella. \n\nlxxvii \n\nPrecisely, how the various corrosion and biological reactions are interlinked, however, remains an open question. \n\n   - The following mechanism may be imagined: \n\n- Colonization of iron and manganese bacteria on the weld bead, so that an oxygen concentration cell forms. \n\n- Dissolving of iron underneath the deposit. \n\n- Attraction of chlorides from the aqueous environment. \n\n- Oxidation by the bacteria of iron (bivalent) to iron (trivalent) and formation of a strongly aggressive and acid chloride solution, which ultimately causes pitting. \n\n###### _Prevention_ \n\nThe following measures may be considered for the prevention of this corrosion: \n\n- In the case of pressure testing not followed by taking the component into immediate service, it is advisable to use demineralized water or steam condensate and to dry the equipment as rapidly as possible after testing; \n\n- if contaminated water has to be used failing any alternative, biocides should be added or the water heated to above 70°C, the contact time should be minimized, and the system should be thoroughly cleaned and dried; \n\n- if well water is used, make sure there is an efficient deferrizing unit; \n\n- use resistant materials, for example, plastics. \n\n###### **Corrosion of Concrete by Sulfur Bacteria** \n\n\n\n<!-- Start of picture text -->\n\nFigure 10 Attack of concrete sewer pipe by sulfur bacteria. \n\n- The inner wall of the sewer pipe above the water level is usually moist due to condensation. Released H2S gas dissolves in the condensation moisture, and under the aerobic conditions prevailing there, sulfur-oxidizing bacteria can"}, {"page": 85, "text": " convert it into sulfuric acid: \n\n###### H2S + 2O2 → H2SO4 \n\nSulfur bacteria are also aerobic bacteria, the best-known of which is Thiobacillus thiooxidans. They are capable of oxidizing elemental sulfur, in addition to sulfur compounds such as sulfide and thiosulfates, into sulfuric acid. This acid attacks steel and other materials such as concrete and cement These bacterial activities are often preceded by the formation of H2S by SRB under anaerobic conditions. \n\nThis process occurs particularly in concrete sewer pipes and in sewage purification plants. \n\n###### _Mechanism_ \n\n- The resultant strongly acid environment causes the cement steel to dissolve from the concrete: \n\n- CaCO3 + Ca(OH)2 + 2H2SO4 \n\n   - → CaSO4 _·_ 2H2O + CaSO4 + H2CO3 \n\nUnder favorable conditions, this biogenic sulfuric acid attack can cause the wall thickness to decrease by several millimeters each year (11.08.17.01 and 11.16.17.01). Conducive factors are stagnant water discharge where sewers are laid at irregular heights or in the case of (temporary) overdimensioning and the rising temperature of sewage in recent decades. \n\nThe mechanism is schematically shown in Fig. 10. \n\n- Below the water level, micro-organisms attach to the sewer wall and form a biological skin: the slime layer. \n\n- Oxygen from the sewage can only penetrate the slime layer to a limited depth because it is rapidly consumed by aerobic bacteria in the decomposition of organic matter. Deeper in the slime layer, SRB can oxidize organic matter (represented here as C) with sulfate instead of oxygen, as follows: SO<sup>2</sup> 4<sup>−</sup> + 2C → S<sup>2 −</sup> + 2CO2 \n\n- The sulfide formed diffuses from the slime layer to the sewage. It remains in solution as HS or H2S, unless the sewage still contains oxygen, which causes oxidation to SO<sup>2</sup> 4<sup>−.</sup> \n\n   - 4<sup>.</sup> \n\n- In the case of oxygen-lean water, the H2S escapes from the sewage to the sewer atmosphere above. Especially, in the case of turbulent flow conditions, a large amount of H2S can be released. \n\n###### _Prevention_ \n\nMIC in concrete can be controlled with the following measures: \n\n- ensure sufficient free fall so that sewage does not stand in the sewer for long periods; \n\n- ensure sufficient ventilation in the sewerage system so that H2S is removed; \n\n- use higher-density concrete with additional cover (sacrificial layer); \n\n- apply an acid-resistant coating, for example, an epoxybased two-component system (pay special attention to good adhesion); \n\n- apply a combination of acid-resistant potassium silicatebase concrete and an elastic coating (also very suitable for repairs). \n\nlxxviii \n\nThese sulfur bacteria are sometimes also found at the top of tubercles in steel pipes. Just as in concrete corrosion, there is a symbiotic relationship between the Thiobacillus and the SRB. Under the anaerobic conditions in the tubercle, the latter convert sulfate into sulfide, while in the aerobic environment, at the top of the tubercle, t"}, {"page": 86, "text": "he Thiobacillus reoxidizes the sulfide to sulfate. Indirectly, this promotes the corrosion by intensifying the sulfate-reducing bacterial activity deep in the tubercle. \n\n###### **Identification of MIC** \n\nIdentifying microbiological corrosion is usually not a simple matter, as this phenomenon occurs simultaneously with others, such as electrochemical corrosion, sludge deposition, and formation of biological slime. However, any form of microbiologically induced corrosion (MIC) can be recognized from the following: \n\n###### **Crevice Corrosion** \n\nCrevice corrosion is caused by the presence of differential aeration cells, which are formed by differences in oxygen concentrations in the conducting liquid inside and outside a crevice or underneath and alongside a deposit. In the latter case, the phenomenon is known as under-deposit corrosion. As soon as any corrosion occurs, the small amount of oxygen in the crevice or under the deposit is rapidly consumed. The result is an anaerobic environment in which the stainless steel becomes locally active due to the attack to the chromium oxide skin. Just as in pitting, a galvanic cell is formed with the still passivated material outside the crevice acting as cathode and the activated material inside the crevice as anode. \n\nThe reaction mechanism of pitting and crevice corrosion is comprehensively discussed in Chapter 4 of Part I. The formation of HCl causes rapid propagation of pitting, which often initiates cracking. \n\n- the morphology of the attack; \n\n- the composition and distribution of the corrosion products and of the deposits present; \n\n- the microbiological analysis; \n\n- the environment specifications. \n\nIt is emphasized that all four factors must be compatible with the diagnosis of microbiological corrosion. The presence of potentially corrosive bacteria or other organisms alone is no evidence of corrosion having been caused by these organisms. The diagnosis must not be based on overwhelming evidence, but on total consistency of all the evidence. \n\n###### **10. PITTING AND CREVICE CORROSION OF STAINLESS STEEL** \n\nAlthough its name suggests otherwise, stainless steel is frequently affected by corrosion. The cause is generally ignorance among users, who use this material regardless wherever carbon steel fails. This regularly leads to disappointment when corrosion nevertheless occurs, often to a more serious degree than in the case of normal steel. \n\nStainless steels are iron-based alloys with at least 13% chromium. Because a protective chromium oxide skin forms on the surface of these steels, they are corrosion resistant. They are then passive stainless steels. However, if this chromium oxide skin is damaged or absent, the stainless steels are nevertheless active and sensitive to corrosion, and inter alia pitting and crevice corrosion can occur. \n\n###### **Pitting** \n\nHalogenides, such as chlorides, bromides, and fluorides, can damage stainless steel by penetrating the passive oxide layer at weak site"}, {"page": 87, "text": "s and moreover impede the recovery of mechanical or chemical damage. A galvanic cell forms, consisting of a small anode at the center of a large cathodic surface (see Galvanic Corrosion in Chapter 6). The presence of molybdenum as in AISI 316 increases the pitting resistance. \n\n###### _Driving Factors_ \n\nBoth pitting and crevice corrosion require an oxidizing environment; the presence of oxygen in the electrolyte is sufficient, but other oxidants such as free chlorine, oxidizing acids, and metal ions such as iron and copper ions promote pitting and crevice corrosion. Of course, chloride content plays an important role. These forms of corrosion are furthermore promoted by reduced pH (<8) and increased temperature. Crevice corrosion develops readily especially under nonconductive materials such as asbestos, rubber (gaskets), glass, and teflon. Welding without shield gas and failure to passivate after grinding or pickling are conducive to the formation of an active surface which is sensitive to chloride pitting. \n\nIn addition, the surface structure plays an important role. Inclusions of manganese sulfide can form active anode spots which may be a point of attack for chlorides and thereby cause pitting in the form of endgrain attack (see Fig. 11). \n\n###### _Practical Examples_ \n\nThe Corrosion Atlas contains a large number of Case Histories describing pitting and crevice corrosion of stainless steel under a range of different conditions. \n\n\n\n<!-- Start of picture text -->\n\nFigure 11 Schematic of a stainless steel plate showing long lines of inclusion and stringers. From Landrum, Fundamentals of designing for corrosion control. Reproduced with permission. \n\nlxxix \n\nTypical examples of pitting are as follows: \n\nPitting caused by high chloride content in combination with low pH: AISI 304: 04.08.12.01 and in spite of the presence of molybdenum in AISI 316: 04.05.12.02, 04.08.12.02/03/06 and 04.11.12.08. \n\nThe influence of Mo on the pitting resistance is clear to see in 04.05.12.01 and 04.11.12.03. \n\nIn the case of fouling, AISI 316 is not resistant to seawater: 04.06.12.02. \n\nPoor postweld treatment decreases the pitting resistance: 04.06.12.03. \n\nChromium steel has a lower resistance to chloride than the austenitic stainless steels: 04.06.12.01, but duplex stainless steels can be attacked by chloride as well: 04.11.12.04/05. \n\nChloride-containing foods can attack AISI 304 and 316 as well: 04.11.12.02/01. Chloride in the atmosphere can attack AS 304: 04.08.12.04/05, 04.11.12.06, and AISI 316: 04.11.12.09. \n\nIn the construction _stage_ , \n\n- close existing crevices by means of welding or applying compound; \n\n- ensure good workmanship: even root fusion, GMA (MIG), or GTA (TIG) welding with shield gas, appropriate postweld treatment; \n\n- make sure all gaskets are in good repair, and bolts are properly tightened. In the service stage, \n\n- prevent contamination of the stainless steel surface by, for example, filtering the medium or improved water conditioning;"}, {"page": 88, "text": " if necessary, initiate regular cleaning; \n\n- if possible, reduce the chloride content and increase the pH; \n\n- avoid using hydrochloric acid to clean stainless systems if any alternative is possible; \n\n- dose corrosion inhibitors; \n\n- apply cathodic protection, if appropriatly combined with a coating. \n\nAISI 316 can be attacked by chloride-containing flue-gases: 04.18.12.01/02/03. \n\nTypical examples of crevice and under-deposit corrosion are as follows: \n\nIn crevices caused by construction: 01.06.14.01, 04.06.13.1, 04.11.13.01 and 04.21.13.01. Underneath seal: 04.06.13.02, as a result of poor weldments: 04.05.38.1 and 04.11.38.01, under copper deposition: 04.01.14.1 and under deposits: 04.01.15.01, 04.06.15.01/02/03, 04.10.15.01, 04.11.12.09 and 04.11.15.01. \n\nExamples of end grain attack in stainless steel are given in 04.08.42.01 and in nickel alloy in 05.11.42.01. \n\n###### _Testing_ \n\nPotentiodynamic and potentiostatic testing can determine the sensitivity of a given stainless steel grade in a specific medium. In both laboratory tests, the breakdown potential is determined in a chloride solution; this is also known as the pitting potential. By raising the temperature incrementally, the laboratory assistant can determine the breakdown temperature above which pitting occurs in a given solution at a given potential; this value is known as the critical pitting temperature. \n\nAs a rule of thumb, pitting resistance can be expressed in terms of the pitting resistance equivalent (PRE). This index can be calculated on the basis of the chromium, molybdenum, and nitrogen contents, in the following equation: \n\n###### 1 Ч Cr% + 3 3 Ч Mo% + 30 Ч N% \n\nA PRE index above 38 guarantees adequate pitting resistance for the commonest practical cases. \n\n_The Prevention of Pitting and Crevice Corrosion in Stainless Steel_ \n\nIn the design _stage_ , \n\n- avoid crevices in the structure ( _do not use riveted_ joints); \n\n- ensure effective tank drainage and appropriate dimensioning of line work, so that no deposits remain behind; \n\n- use pitting-resistant alloys for preference. \n\n###### **11. SELECTIVE LEACHING** \n\nSelective leaching, also referred to as dealloying and parting, is a collective term for a number of different phenomena which are characterized in that a single element of the alloy is selectively dissolved. Dezincification, denickelification, dealuminfication, decobaltification, and decarburization are all examples of this. However, graphitic corrosion of cast iron is also a form of selective leaching. Because the element which is removed is always anodic relative to the alloy itself, dealloying also bears some resemblance to galvanic corrosion. The damage caused by selective leaching is very treacherous. \n\nAlthough the color of the attacked surface may change, otherwise no externally observable changes in the form of pits, cracks, or grooves occur. The shape and dimensions also remain completely intact. However, the attacked metal becomes lighter in weight"}, {"page": 89, "text": " and porous and loses its original mechanical properties; it becomes highly brittle and has a very low tensile strength. \n\n###### **Dezincification** \n\nDezincification occurs above all in brass containing more than 20% zinc, known as yellow brass. Brass containing less than 15% zinc, also known as red brass, is insensitive to dezincification. \n\nThe mechanism of dezincification is discussed in Part I. In most cases, dezincification is visible to the naked eye, in the form of local reddish coloring by the remaining copper. Here, two forms of dezincification are differentiated: layered or uniform dezincification and more localized or plug dezincification (refer to the Phenomena Index). Layered dezincification occurs mainly in higher zinc alloys, and plug dezincification tends to occur in brass grades with a lower zinc content. Sometimes brass affected by plug dezincification is covered with a brownish-white, zinc-rich corrosion product. In general, plug dezincification is promoted by higher temperatures and a high \n\nlxxx \n\npH, while layered dezincification tends to occur at ambient temperature and in a neutral to slightly acid environment. \n\n###### _Driving Factors_ \n\nThere are a number of factors which can promote dezincification: \n\n- if deposits are present on the brass surface (06.04.16.02, 06.05.16.01/03) or at crevices in the structure allowing differential aeration cells to form; \n\n- certain water compositions such as mildly aggressive water (06.05.16.02), water with a high or low pH (06.06.16.02), and water with a high chloride content (06.01.16.01, 06.20.16.01); \n\n- if heat transfer occurs; \n\n- high water temperature; \n\n- stagnant flow (06.06.16.01); \n\n- if brass acts as anode in galvanic corrosion (06.04.16.01, 06.11.16.01); \n\n- if tensile stresses are present (dezincification often precedes the occurrence of stress corrosion in brass). \n\n###### _Prevention_ \n\nDezincification can be prevented by: \n\n- appropriate selection of material. Use brass with at least 85% copper (red brass). Yellow brass can be inhibited by alloying with 1% tin (admiralty brass) and small quantities of arsenic, antimony, or phosphorous. Inhibited aluminum brass is also eligible. In corrosive media, bronze, aluminum bronze, cupronickel, Monel, and sometimes stainless steel may possibly be used. \n\n- ensure a clean surface by maintaining adequate flow and cleaning the surface periodically. In addition, appropriate water treatment is required to prevent corrosion products, biological contamination, or hardness sludge from depositing on the surface. \n\n- avoid the use of brass in the case of: \n\n   - high water temperatures (>70°C); \n\n   - water with a low bicarbonate content and a high chloride content: \n\n      - _<u>ppm Cl</u>_<sup>−</sup> > 1 \n\n      - _ppm HCO_ 3<sup>−</sup> \n\n   - crevices in the structure. \n\n- dose corrosion inhibitors. Film-forming products (such as tolyltrazole) are particularly effective in controlling corrosion of brass; \n\n- apply cathodic protect"}, {"page": 90, "text": "ion; \n\n- remove brass fittings if the circuits of which they form part have to be cleaned with an acid or caustic solution; \n\n- in aqueous systems with brass fittings, ensure effective conditioning (pH, chloride). \n\nmay enter into selective solution, leaving behind a porous mass of graphite and rust. \n\nThe driving force behind this phenomenon is galvanic corrosion. It is able to occur because graphite is highly cathodic relative to iron. As a result, small galvanic couples can form in the microstructure which, when in contact with a sufficiently aggressive environment, can result in galvanic corrosion. \n\n###### _Causes_ \n\nAs a general rule, graphitization occurs preferentially in relatively only slightly corrosive media, such as soft water, water with a slightly acid pH, and brackish water. Graphitization can occur in cooling water (01.06.16.01) but also in deaerated demineralized water (01.01.16.01). However, aggressive soils can also cause graphitization (01.06.16.02). In underground cast iron pipes, external graphitization can occur due to MIC because if sulfate is present in the soil SRB are capable of initiating graphite corrosion (01.14.16.01). Finally, stray currents can also cause graphitization of underground pipes. Because of their highly noble character, graphitized components may give rise to galvanic corrosion of less noble material. \n\n###### _External Characteristics_ \n\nThe problem is that graphitization is a slow corrosion process which often manifests itself only after many years. Although the mechanical properties of cast iron degrade severely, it may be some time before serious damage occurs, particularly if sufficient structural support is present, shock loads are absent, and internal pressure remains low. Because there is no change in shape and dimensions, graphitization is moreover difficult to recognize visually, although a color change occurs from gray to black, which is readily visible at the brittle fracture surface in particular. The soft material notches easily at the affected sites. Also, graphitized cast iron feels somewhat greasy, and in the absence of a pen, it is suitable—at a stretch—to write with. Furthermore, the affected cast iron produces a dull noise when struck with a hammer, instead of a healthy clear metallic sound. \n\nOf course, under certain conditions, the graphitized metal is sensitive to erosion and cavitation, resulting in grooves or pits. In that case, special care is called for, because such an appearance can mask the occurrence of graphitization. In such cases, metallographic examination can determine whether graphitization is present. \n\n###### _Prevention_ \n\nGraphitization can be prevented by the following: \n\n- The use of more resistant material. \n\n###### **Graphitic Corrosion** \n\nIn gray cast iron, graphite is embedded in the iron matrix in the form of flakes. The problem is that under certain conditions this embedment is not stable. For example, the iron \n\n- Material selection is of course very "}, {"page": 91, "text": "important in preventing the graphitization of gray cast iron. Consideration may be given to the use of nodular cast iron, which is less sensitive— but not totally immune—to graphitization. Although this form of selective leaching is almost invariably seen in gray \n\nlxxxi \n\ncast iron, cases of graphitization have also been recorded in nodular cast iron. In view of the material structure, that is not particularly strange because in this case, the graphite is embedded in the matrix material in the form of tiny spheres. \n\n- White cast iron, corrosion-resistant chromium, nickel, or silicium-containing cast iron are examples of materials which are insensitive to selective leaching. Like cast steel, austenitic cast iron is also immune. In addition, modem synthetics (plastics) are often a useful alternative. \n\n- Modification of the environment. \n\n- Sometimes the aggressiveness of the environment can be reduced by increasing the pH (01.01.16.01) or reducing the chloride content. Using sweet cooling water instead of brackish water is an example of this. Furthermore, cast iron should not be allowed to come into contact with sulfatecontaining soil or other material. \n\n- Use of coatings \n\n- Coatings which insulate cast iron from its environment are a potential remedy. Commercially, this option is often the most attractive of all. Damage to coatings while the line is being laid and during subsequent compaction of the soil must of course be avoided. If necessary, corrosion prevention by means of coatings may be supplemented with cathodic protection. \n\n###### **12. STRESS CORROSION CRACKING** \n\nStress corrosion cracking may be defined as a cracking process that requires the simultaneous action of a corrodent and sustained tensile stress. \n\nThe cracking may be both intergranular and transgranular, depending on the combinations of material and environment. Tensile stresses can occur as a result of \n\nTable 2    Alloy-Environment Systems Susceptible to Stress Corrosion Cracking \n\n|Alloy|Environment|\n|---|---|\n|Carbon steel (non- and|Carbonates and bicarbonates (reversion to|\n|low-alloyed)|caustic)<br>|\n||Caustic|\n||Nitrate|\n||Mixture of nitric and sulfuric acid|\n||Mixture of magnesium chloride and sodium<br>fuoride|\n||Hydrogen (attack)|\n||Cyanide|\n||Anhydrous ammonia (liquid)|\n||CO/CO2/H2O mixtures|\n|Austenitic stainless steel|Organic and inorganic chlorides<br>Acidic hydrogen sulfde<br>Caustic|\n||Sulfurous and polythionic acids|\n||Nitrates<br>Hydroxide|\n||Seawater|\n|Nickel-base alloys|Caustic above 316°C (above 50%)<br>(Alloys 200,400, and 600) mercurous nitrate<br>(alloy 400)|\n||Mercury (alloy 400)<br>|\n||Hydrofuoric acid and oxygen (alloy 400)|\n||fuosilicic acid (alloy 400)|\n|Copper-base alloys|Amines (break down to ammonia)<br>Dilute ammonia (including humid ammonia<br>atmosphere) ammonium hydroxide<br>Mercury|\n||Sulfur dioxide|\n|Aluminum alloys|Seawater|\n|Titanium|Organic chlorides above 290°C<br>Hydrogen embrittlement<br>Methanol|\n||Seawater (sodium chloride)|"}, {"page": 92, "text": "\n||Nitrogen tetroxide|\n|Tantalum|Hydrogen embrittlement|\n\n\n\n- fabrication, machining, or assembly, in which case they are residual stresses. \n\n- service, for example, internal or
