Repository: NDDev-Technocracy-OpenNetwork/hack-2026-nornickel-knot

> **DEPRECATED.** This repository is archived and no longer maintained.
> It is kept read-only for reference; its GDS anchor records
> `lifecycle: archived` under `portfolio:archived-projects`.

# Nornickel Scientific Knot

Живая карта знаний R&D для горно-металлургической отрасли: система превращает архив отчётов, статей, презентаций и экспериментальных материалов в типизированный граф знаний, а затем отвечает на вопросы естественным языком с источниками и страницами первоисточников.

Проект подготовлен командой **Harmonic Labs** для **Норникель AI Hack 2026**, трек **«Научный клубок»**.

File: data/parsed/Материалы конференций/1schlesinger_m_e_extractive_metallurgy_of_copper.json (part 8 of 27)
www.heathandsherwood64.com/tuyere. html#GaspePuncher. \n\n- Heath and Sherwood. (2011). Smelter tuyere line management products."}, {"page": 92, "text": " www.heathandsherwood64.com/ tuyere.html. \n\n- ICSG. (2010). Directory of copper mines and plants. Lisbon: International Copper Study Group. \n\n- Morrow, A. B., & Gajaredo, M. (2009). Control of copper Teniente smelting units using integrated advanced control technologies. In H. Chang, L. Ryan & S. Kennedy (Eds.), Process control applications in mining and metallurgical plants (pp. 187e198). Montreal: CIM. \n\n- Moyano, A., Rojas, F., Caballero, C., Font, J., Rosales, M., & Jara, H. (2010). The Teniente converter: a high smelting rate and versatile reactor. In Copper 2010, Vol. 3: Pyrometallurgy II (pp. 1013e1023). ClausthalZellerfeld, Germany: GDMB. \n\n- Prevost, Y., Letourneau, P., Perez, H., Lind, P., & Lavoie, A. (2007). Improving flexibility: recent developments at the Horne smelter. In A. E. M. Warmer, C. J. Newman, A. Vahed, D. G. George, P. J. Mackey & A. Warczok (Eds.), CoppereCobre 2007, Vol. III Book 1: The Carlos Diaz symposium on pyrometallurgy (pp. 167e179). Montreal: CIM. \n\n- Ramachandran, V., Lehner, T., Diaz, C., Mackey, P. J., Eltringham, T., Newman, C. J., et al. (2003). Primary copper production e a survey of operating world copper smelters. In C. Diaz, J. Kapusta & C. Newman (Eds.), Copper 2003eCobre 2003, Vol. IV, Book 1: Pyrometallurgy of copper, The Hermann Schwarze symposium on copper pyrometallurgy. Montreal: CIM. 3e119. \n\nChapter | 7 Submerged Tuyere Smelting: Noranda, Teniente, and Vanyukov \n\n125 \n\n- Rosales, M., Font, J., Fuentes, R., Moyano, A., Rojas, F., Caballero, C., & Mackay, R. (2010). A fluid-dynamic review of the Teniente Converter. In Copper 2010, Vol. III: Pyrometallurgy II (pp. 1095e1113). ClausthalZellerfeld, Germany: GMDB. \n\n- Tarasov, A. V., & Paretsky, V. M. (2003). Development of autogenous copper smelting processes in Russia and CIS countries. In C. Diaz, J. Kapusta & C. Newman (Eds.), Copper 2003eCobre 2003, Vol. IV, Book 1: Pyrometallurgy of copper, The Hermann Schwarze symposium on copper pyrometallurgy (pp. 173e187). Montreal: CIM. \n\n- Zapata, R. (2007). Continuous reactor Altonorte smelter. In A. E. M. Warmer, C. J. Newman, A. Vahed, D. G. George, P. J. Mackey & A. Warczok (Eds.), CoppereCobre 2007, Vol. III Book 1: The Carlos Diaz symposium on pyrometallurgy (pp. 141e153). Montreal: CIM. \n\n###### SUGGESTED READING \n\n- Diaz, C. M. (2010). Copper sulphide smelting: past achievements and current challenges. Copper 2010, Vol. 7: Plenary, recycling, mineral processing, posters (pp. 2543e2562). Clausthal-Zellerfeld, Germany: GDMB. \n\n- Jak, E., & Tsymbulov, L. (2010). Development of the continuous copper converting using two-zone Vaniukov converter. Copper 2010, Vol. 2: Pyrometallurgy I (pp. 793e810). Clausthal-Zellerfeld, Germany: GDMB. \n\n- Kozhakhmetov, S. M., Kvyatkovskiy, S. A., Ospanov, E. A., Abisheva, Z. S., & Zagorodnyaya, A. N. (2010). Processing of high-silicon copper sulfide concentrates by Vanyukov smelting. Copper 2010, Vol. 2: Pyrometallurgy I (pp. 893e905). Clausthal-Zellerfeld, Germany: GDM"}, {"page": 93, "text": "B. \n\n- Morrow, A. B., & Gajaredo, M. (2009). Control of copper Teniente smelting units using integrated advanced control technologies. In H. Chang, L. Ryan & S. Kennedy (Eds.), Process control applications in mining and metallurgical plants (pp. 187e198). Montreal: CIM. \n\nThis page intentionally left blank \n\n~~Chapter 8~~ \n\n## Converting of Copper Matte \n\nConverting is oxidation of molten CueFeeS matte to form molten blister copper (99% Cu). It entails oxidizing Fe and S from the matte with oxygen-enriched air or air blast. It is mostly done in the PeirceeSmith converter, which blows the blast into molten matte through submerged tuyeres (Figs. 8.1 and 8.2). Several other processes are also used or are under development, \n\nThe main raw material for converting is molten CueFeeS matte from smelting. Other raw materials include silica flux, air, and industrial oxygen. Several Cu-bearing materials are recycled to the converter, such as solidified Cu-bearing reverts and copper scrap. The products of converting (Table 8.4) are: \n\n- (a) Molten blister copper, which is sent to fire refining and electrorefining \n\n- (b) Molten iron silicate slag, which is sent to Cu recovery, then discard \n\n- (c) SO2-bearing offgas, which is sent to cooling, dust removal, and H2SO4 manufacture. \n\nThe heat for converting is supplied entirely by Fe and S oxidation, i.e. the process is autothermal. \n\n###### 8.1. CHEMISTRY \n\nThe overall converting process may be described by the schematic reaction: \n\n\n\nConverting takes place in two stages. The first stage is the slag-forming stage when Fe and S are oxidized to FeO, Fe3O4, and SO2 by reactions like: \n\n\n\n\n\nThe melting points of FeO and Fe3O4 are 1377<sup>-</sup> C and 1597<sup>-</sup> C, so silica flux is added to form a liquid slag with FeO and Fe3O4. The slag-forming stage is finished when the Fe in the matte has been lowered to about 1%. The principal product of the slag-forming stage is impure molten Cu2S (white metal) at ~1200<sup>-</sup> C (Table 8.4). \n\nThe second stage is coppermaking when the sulfur in Cu2S is oxidized to SO2. Copper is not appreciably oxidized until it is almost devoid of S. Thus, the blister copper product e e of converting is low in both S and O (0.001 0.03% S, 0.1 0.8% O). Nevertheless, if this \n\nExtractive Metallurgy of Copper. DOI: 10.1016/B978-0-08-096789-9.10008-3 Copyright - 2011 Elsevier Ltd. All rights reserved. \n\n127 \n\nExtractive Metallurgy of Copper \n\n128 \n\n\n\nFIGURE 8.1 PeirceeSmith Converter. Note the blast supply, rotating seal, and bustle pipe connected to the tuyeres. Flux and Cu-bearing reverts are added from bins above the offgas uptake or by air gun (Garr Gun) through an end of the converter. The converter rotates around its long axis in order to lift its tuyeres out of the liquids when it is not blowing and submerge them correctly in the matte during blowing, Fig. 8.2. (Converter drawing courtesy HarbisoneWalker Refractories, Pittsburgh, PA). \n\ncopper were cast, the S and O would for"}, {"page": 94, "text": "m SO2 bubbles or blisters, which give blister copper its name. \n\nIndustrially, matte is charged to the converter in several steps with each step followed by oxidation of FeS from the charge. Slag is poured from the converter after each oxidation step and a new matte addition is made (Fig. 8.3). In this way, the amount of Cu in the converter gradually increases until there is sufficient (100e250 tonnes Cu as molten Cu2S) for a final coppermaking blow. At this point, the Fe in the matte is reduced by oxidation to about 1%, a final slag is removed, and the resulting white metal is oxidized to molten blister copper. The converting process is terminated when copper oxide begins to appear in samples of the molten copper. \n\nThe molten copper is poured from the converter into ladles and transported by crane to a fire-refining furnace for S and O removal and casting of anodes. A start-to-finish converting cycle typically lasts 6e12 h (Tables 8.1 and 8.2). \n\nChapter | 8 Converting of Copper Matte \n\n129 \n\n\n\nFIGURE 8.2 Details of PeirceeSmith converter tuyere (from Vogt, Mackey, & Balfour, 1979). The tuyeres are nearly horizontal during blowing. ‘Blast’ pressure is typically 1.2 bar (gauge) at the tuyere entrance. Reprinted by permission of TMS. \n\n\n\n<!-- Start of picture text -->\nOff-Gas<br>Hood<br>Copper<br>Matte<br>or Slag<br>Charging Blowing Skimming<br><!-- End of picture text -->\n\nFIGURE 8.3 Positions of a PeirceeSmith converter for charging, blowing, and skimming (Boldt & Queneau, 1967 courtesy Vale). SO2 gas escapes the system unless the hooding is tight. \n\n###### 8.1.1. Coppermaking Reactions \n\nBlowing air and oxygen into molten white metal creates a turbulent Cu2Secopper mixture. The products of oxidation in this mixture are SO2, molten copper, and copper oxide. The molten copper is dense and fluid. It quickly sinks below the tuyeres. The most probable coppermaking reactions are: \n\n\n\nExtractive Metallurgy of Copper \n\n130 \n\nTABLE 8.1 Dimensions and Production Details of Three PeirceeSmith Converter Operations \n\n|.   <br>Operations<br>Smelter|<br>Hibi Kyodo Smelting<br>Co., Tamano, Japan|<br>Sumitomo<br>Toyo, Japan|<br>Pan Pacifc Copper<br>Saganoseki, Japan|\n|---|---|---|---|\n|Number of converters||||\n|Total|3|4|3|\n|Hot|1|3|2|\n|Blowing at one time|1|2|2|\n|Converter details||||\n|Diameter-length,<br>inside shell, m|3.96-13.8|4.2-11.9|4.2-11.5|\n|Number of tuyeres||||\n|Total|60|58 (No. 1e3)<br>60 (No. 4)|56|\n|Active|60|46||\n|Tuyere diameter, mm|40||49.5|\n|Usual blast rate per converter||||\n|Slag blow, Nm<sup>3</sup>/minute|730|690|650|\n|Copper blow, Nm<sup>3</sup>/minute|750|690|650|\n|Usual vol.-% O2-in-blast||||\n|Slag blow|27.5|25e26|22.3|\n|Copper blow|22.1|21|22.3|\n|SO2in offgas, vol.-%|7e10|10e15|7e10|\n|Production details (per converte|r)|||\n|Inputs, tonnes/cycle||||\n|Molten matte|220 (64% Cu)|227 (64% Cu)|(68% Cu)|\n|Source|Outotec fash<br>furnaceюESCF|Outotec fash<br>furnace|Outotec fash<br>furnaceюESCF|\n|Other inputs, tonnes||||\n|Slag blow|30 ladle s"}, {"page": 95, "text": "kullsю<br>10 secondaries|0||\n|Copper blow|80|62||\n|Outputs, tonnes/cycle||||\n|Blister copper|200|204||\n\n\n\nChapter | 8 Converting of Copper Matte \n\n131 \n\n|TABLE 8.1 Dimensions and <br>Operationsdcont’d<br>Smelter|Production Details of <br>Hibi Kyodo Smelting<br>Co., Tamano, Japan|Three Peircee<br>Sumitomo<br>Toyo, Japan|Smith Converter<br>Pan Pacifc Copper<br>Saganoseki, Japan|\n|---|---|---|---|\n|Slag|50|54||\n|Slag average mass %Cu|8.7|4.8|5.9|\n|Slag mass%SiO2/mass%Fe|0.47|0.42|0.47|\n|Cycle time||||\n|Usual converter cycle time,<br>hours|4.7|12.8|4.83|\n|Slag blow, hours|1.2|0.9||\n|Copper blow, hours|3.5|3.4||\n|Campaign details||||\n|Time between tuyere line<br>repairs, days|180|120|210|\n|Copper produced between<br>tuyere line repairs, tonnes|90,000|63,000||\n|Time between complete<br>converter re- lines, years|e|e||\n|Refractory consumption,<br>kg/tonne Cu|0.97|1.1|1.7|\n\n\n\nthough some copper may be made directly by: \n\n\n\nIn principle, there are three sequential steps in coppermaking, as indicated on the CueS phase diagram (Fig. 8.4). \n\n- (a) The first blowing of air and oxygen into the Cu2S removes S as SO2 to give S-deficient white metal, but no metallic copper. The reaction for this step is: \n\n\n\nIt takes place until the S is lowered to 19.6% (Fig. 8.4, point b, 1200<sup>-</sup> C). \n\n- (b) Subsequent blowing of air and oxygen causes a second liquid phase, metallic copper (1% S, point c), to appear. It appears because the average composition of the liquids is now in the liquid-liquid immiscibility region. The molten copper phase is dense and sinks to the bottom of the converter (Fig. 8.5). Further blowing oxidizes \n\nExtractive Metallurgy of Copper \n\n132 \n\nTABLE 8.2 Dimensions and Production Details of Three PeirceeSmith Converter Operations \n\n|.   <br>Operations<br>Smelter|<br>Aurubis<br>Hamburg,<br>Germany|<br>Boliden<br>Ro¨ nnska¨r,<br>Sweden|<br>CODELCO<br>Caletones,<br>Chile|\n|---|---|---|---|\n|Number of converters||||\n|Total|3|3|4|\n|Hot|2|2|3|\n|Blowing at one time|2|1|e|\n|Converter details||||\n|Diameter-length,<br>inside shell, m|4.6 -12.2|4.5-13.4|Three 4.5-10.6<br>One 4.0 -10.6|\n|Number of tuyeres||||\n|Total|62|60|48|\n|Active|60|54|46|\n|Tuyere diameter, mm|60|50|63.5|\n|Usual blast rate per converter||||\n|Slag blow, Nm<sup>3</sup>/minute|700|750|Only copper blow|\n|Copper blow, Nm<sup>3</sup>/minute|700e800|850|600|\n|Usual volume% O2-in-blast||||\n|Slag blow|23|24|None|\n|Copper blow|23|24|21|\n|SO2in offgas, volume%|8e14|5e12|15|\n|Production details (per converter)||||\n|Inputs, tonnes/cycle||||\n|Molten matte|300 (63% Cu)|350 (55% Cu)|200 (74.3% Cu)|\n|Source|Outotec fash<br>furnaceюESCF|Flash- electric-<br>Kaldo furnace|Teniente and slag<br>cleaning furnaces|\n|Other inputs, tonnes||||\n|Slag blow|15 ladle skullsю<br>10 secondaries|20 ladle skullsю<br>10 secondaries|None|\n|Copper blow|75 Cu scrap|90e120 Cu scrap|35 reverts|\n|Outputs, tonnes/cycle||||\n|Blister copper|260e280|290e310|145|\n|Slag|70|150e160|30|\n\n\n\nChapter | 8 Converting of Copper Matte \n\n"}, {"page": 96, "text": "133 \n\n|TABLE 8.2 Dimensions and P<br>Operationsdcont’d<br>Smelter|roduction Detail<br>Aurubis<br>Hamburg,<br>Germany|s of Three Peircee<br>Boliden<br>Ro¨ nnska¨r,<br>Sweden|Smith Converter<br>CODELCO<br>Caletones,<br>Chile|\n|---|---|---|---|\n|Slag average mass %Cu|4|5|25|\n|Slag mass%SiO2/mass%Fe|0.55|0.6|e|\n|Cycle time||||\n|Usual converter cycle time,<br>hours|9.5|8|7e7.5|\n|Slag blow, hours|2|2|None|\n|Copper blow, hours|5|4.5|5|\n|Campaign details||||\n|Time between tuyere line<br>repairs, days|60|80|30 tuyere line (180<br>tuyere lineюbody)|\n|Copper produced between<br>tuyere line repairs, tonnes|55,000|51,000|11,200|\n|Time between complete<br>converter re- lines, years|1|0.7|2.0|\n|Refractory consumption,<br>kg/tonne Cu|1.9|4.7|4.5|\n\n\n\n\n\n<!-- Start of picture text -->\n1400<br>molten<br>blister  molten<br>copper molten ‘blister copper’ + molten ‘white metal’  ‘white metal’<br>1300<br>d c converting temperature  b a<br>1200<br>1131°C<br>0.9% 1105°C<br>1100 molten blister copper + solid Cu2S 19.7% S<br>0.8% S  1067°C<br>1000<br>solid copper + solid Cu2S<br>900<br>0 5 10 15<br>Mass % S<br>20<br>oC<br>Temperature<br><!-- End of picture text -->\n\nFIGURE 8.4 CueS equilibrium phase diagram showing coppermaking reaction path (a, b, c, d, 1200<sup>-</sup> C) (Sharma & Chang, 1980). \n\nExtractive Metallurgy of Copper \n\n134 \n\nFIGURE 8.5 Sketch of PeirceeSmith converter and its two immiscible liquids during the coppermaking stage of converting (after Peretti, 1948). In practice, the liquid ‘b’ region is a Cu2SeCueCu2Oegas foam/emulsion from which metallic copper ‘c’ descends and SO2 and N2 ascend. The immiscibility of copper and Cu2S is due to their different structures; copper is metallic while Cu2S is a semiconductor. \n\n\n\n<!-- Start of picture text -->\nGas<br>Liquid ‘b’  Air or oxygen<br>enriched air<br>Liquid ‘c’<br><!-- End of picture text -->\n\nadditional S from the Cu2S and the amount of molten copper increases at the expense of the white metal, according to reaction (8.6). As long as the combined average composition of the system is in the immiscibility range, the converter contains both white metal (19.7% S) and molten copper (1% S). Only the proportions change. \n\n- (c) Eventually the white metal becomes so S-deficient that the sulfide phase disappears and only molten copper (1% S) remains. Further blowing removes most of the remaining S (point d). Great care is taken during this period to ensure that the copper is not overoxidized to Cu2O. This care is necessary because Cu2S is no longer available to reduce Cu2O back to Cu by reaction (8.5). \n\nStep (a) is very brief, because very little S oxidation is required. Step (c) is also brief. Its beginning is marked by a change in the converter flame color from clear to green when metallic copper begins to be oxidized in front of the tuyeres. This tells the converter operator that the copper blow is nearly finished. \n\n###### 8.1.2. Elimination of Impurities During Converting \n\nThe principal elements removed from"}, {"page": 97, "text": " matte during converting are Fe and S. However, many other impurities are partially removed as vapor or in slag. Table 8.3 shows some distributions. The outstanding feature of the data is that impurity retention in the product blister copper increases significantly with increasing matte grade (%Cu in matte). This is because high-Cu mattes have less blast blown through them, and they form less slag. \n\nThe table also shows that significant amounts of impurities report to the offgas. They are eventually collected during gas cleaning. They contain sufficient Cu to be recycled to the smelting furnace. However, such recycle returns all impurities to the circuit as well. For this reason, some smelters treat the dusts for impurity removal before they are recycled (Larouche, 2001, pp. 118e119). Bismuth, in particular, is removed because it causes brittleness in the final copper anodes and it can be a valuable byproduct. \n\n###### e 8.2. INDUSTRIAL PEIRCE SMITH CONVERTING OPERATIONS \n\nModern industrial PeirceeSmith converters are typically 4.5 m diameter by 12 m long. They consist of a 5 cm steel shell lined with ~0.5 m of magnesiteechrome refractory brick. Converters of these dimensions treat 600e1000 tonnes of matte per day to produce 500e900 tonnes of copper per day. A smelter has two to five converters depending on its overall smelting capacity. \n\nChapter | 8 Converting of Copper Matte \n\n135 \n\nTABLE 8.3 Distribution of Impurity Elements during PeirceeSmith Converting of Low and High-Grade Mattes (Mendoza & Luraschi, 1993; Vogt et al., 1979) \n\n|<br>Low and|<br> High-Gra<br>|<br>de Mattes (Me<br>54% Cu matte <br>distribution|<br>ndoza & Luras<br> feed<br> %|<br>chi, 1993;  <br><br>|<br>Vogt et a<br>70% Cu m<br>distribu|<br>l., 1979)<br>atte feed<br>tion %|\n|---|---|---|---|---|---|---|\n|Element|To blister<br>copper|To converter<br>slag|To converter<br>offgas|To blister<br>copper|To conv<br>slag|erter<br>To converter<br>offgas|\n|As|28|13|58|50|32|18|\n|Bi|13|17|67|55|23|22|\n|Pb|4|48|46|5|49|46|\n|Sb|29|7|64|59|26|15|\n|Se|72|6|21|70|5|25|\n|Zn|11|86|3|8|79|13|\n\n\n\nOxygen-enriched air or air is blown into a converter at 600e850 Nm<sup>3</sup> /min and e 1.2 bar gauge. It is blown through a single line of 50 mm diameter tuyeres, 40 60 per converter. It enters the matte 0.5e1 m below its surface, nearly horizontal (Lehner et al., 1993). \n\nThe flowrate per tuyere is about 14 Nm<sup>3</sup> /minute at a velocity of 100e130 m/s. Blowing rates above about 17 Nm<sup>3</sup> /minute/tuyere cause slopping of matte and slag from the converter (Johnson, Themelis, & Eltringham, 1979). High blowing rates without slopping are favored by deep tuyere submergence in the matte (Richards, Legeard, Bustos, Brimacombe, & Jorgensen, 1986). \n\nAbout half of the operating PeirceeSmith converters enrich their air blast with industrial oxygen, up to ~29 vol.-% O2-in-blast. \n\nTABLE 8.4 Representative Analyses of Converter Raw Materials and Products (Mass%). Industrial Surveys, Johnson et a"}, {"page": 98, "text": "l. (1979), Pannell (1987), and Lehner et al. (1993) \n\n|<br>Industr|.  <br>ial Surv<br>Cu|<br>eys, Johnson et al. (1979), Pann<br>Fe<br>S<br>O|<br>ell (198<br>As|<br>7), and<br>Bi|<br>Lehner<br>Pb|<br>et al. (<br>Sb|<br>1993)<br>Zn|.<br>Au|Ag|\n|---|---|---|---|---|---|---|---|---|---|\n|Matte|45e75|3e30<br>20e23<br>1e3|0e0.5|0e0.1|0e1|0e0.5|0e1|0e0.003|0e0.3|\n|White<br>metal<br>(Cu2S)|79|~1<br>~20<br><1||||||||\n|Blister<br>copper|~99|0.001e0.3<br>0.001e0.3<br>0.1e0.8|0e0.2|0e0.03|0e0.5|0e0.1|0|0e0.004|0e0.5|\n\n\n\nExtractive Metallurgy of Copper \n\n136 \n\n\n\nFIGURE 8.6 Photograph showing buildup of accretion at the interior end of a PeirceeSmith converter tuyere (Bustos et al., 1984). Left, tuyere is nearly blocked; right, the accretion has dislodged spontaneously. Bustos et al. (1988) report that accretion ‘tubes’ are formed in front of the tuyeres. They also indicate that tuyere blockage is discouraged by high matte temperature and oxygen-enrichment of the blast. This is particularly important near the end of the slag blow and the start of the copper blow. Clear tuyere conditions at the beginning of the copper blow often give ‘free blowing’ conditions (without punching) during most or all of the copper blow. (Photograph courtesy of Dr. Alejandro Bustos, Air Liquide). \n\n###### 8.2.1. Tuyeres and Offgas Collection \n\nPeirceeSmith tuyeres are carbon steel or stainless steel pipes embedded in the converter refractory (Fig. 8.2). They are joined to a distribution bustle pipe, which is affixed the length of the converter and connected through a rotatable seal to a blast supply flue. The blast air is pressurized by electric or steam driven blowers. Industrial oxygen is added to the supply flue just before it connects to the converter. \n\nSteady flow of blast requires periodic clearing (punching) of the tuyeres to remove matte accretions, which buildup at their tips, especially during the slag blow (Fig. 8.6; Bustos, Richards, Gray, & Brimacombe, 1984; Bustos, Brimacombe, & Richards, 1988). Punching is done by ramming a steel bar completely through the tuyere. It is usually done with a Gaspe´ mobile carriage puncher (Fig. 8.7), which runs on rails behind the converter. The puncher is sometimes automatically positioned and operated (Marinigh, 2009). An alternative to the Gaspe´ puncher is the Kennecott 4B-5 system, which consists of a pneumatic cylinder actuated punch rod contained in a housing bolted to each tuyere body (Pasca, Ushakov, & Welker, 2005). \n\nPeirceeSmith converter offgas is collected by a steel hood (usually water cooled), which fits as snugly as possible over the converter mouth. This is shown as the primary hood in Fig. 8.8 (Mori, Nagai, Morita, & Nakano, 2009). The gas then passes through a recovery heat boiler or water-spray cooler, electrostatic precipitators and a sulfuric acid plant. PeirceeSmith converter offgases contain ~8 vol.-% SO2 (slag blow) to ~10 vol.-% SO2 (copper blow) after cooling and dust removal (Tables 8.1 and 8.2). \n\nAlso sh"}, {"page": 99, "text": "own in Fig. 8.8 is the secondary hood and fugitive gas-collection system. This system collects dilute SO2 gas not captured by the primary hood. Primary and secondary e hood system designs vary considerably. All Peirce Smith converters have a primary gas capture system, but some do not have secondary gas capture systems. \n\nChapter | 8 Converting of Copper Matte \n\n137 \n\n\n\nFIGURE 8.7 Gaspe´ mobile carriage punchers. Two versions are shown. The top one requires an operator who sits on the puncher. A side mounted drill is shown (dark). This drill is used to create new tuyere holes in the refractory after installation of new brick. It is not used during normal operations. The puncher shown at bottom is an automatic type that uses non-contact infrared distance measuring for positioning. It does not require an operator (Marinigh, 2009). \n\n###### 8.2.2. Temperature Control \n\nAll heat required for maintaining the converter liquids at their specified temperatures results from Fe and S oxidation, i.e. from reactions like: \n\n\n\nConverter temperature can be raised by oxygen enrichment, which reduces the rate at which N2 coolant enters the converter, and can be lowered by increasing the amount of revert and scrap copper coolant added. \n\nExtractive Metallurgy of Copper \n\n138 \n\n\n\n<!-- Start of picture text -->\nDuct for Fugitive gas<br>Movable Waste<br>Primary<br>Cover heat<br>hood<br>boiler<br>Gate<br>Damper<br>Secondary<br>hood<br><!-- End of picture text -->\n\nFIGURE 8.8 Offgas-collection systems for a PeirceeSmith converter at the Sumitomo Toyo smelter (Mori et al., 2009). \n\n###### 8.2.3. Choice of Temperature \n\nRepresentative liquid temperatures during converting are 1200<sup>-</sup> C for the input matte and blister copper, and 1220<sup>-</sup> C for the skimmed slag. The high temperature during the middle of the cycle is designed to give rapid slag formation and fluid slag with a minimum of entrained matte. It also discourages tuyere blockage (Bustos, Brimacombe, Richards, Vahed, & Pelletier, 1987). An upper limit of about 1250<sup>-</sup> C is imposed to prevent excessive refractory wear. \n\n###### 8.2.4. Temperature Measurement \n\nConverter liquid temperature is measured by means of an optical pyrometer sighted downwards through the converter mouth or a two-wavelength optical pyrometer periscope sighted through a tuyere (Marinigh, 2009). The tuyere pyrometer (Fig. 8.9) is preferred because it sights directly on the matte rather than through a dust-laden atmosphere. \n\n\n\n<!-- Start of picture text -->\nFibre-optic Cable<br>Air Flow Temperature Sensor<br>Beam<br>Radiant Bubble Tuyere Body Splitter Filter<br>Air Beam Divider Compensator<br>Filter<br>Penscope<br>Gain Scaling Calibration<br>Fibre-optic<br>Converter Wall Cable TemperatureController TemperatureDisplay<br>Optical Enclosure Display Enclosure<br><!-- End of picture text -->\n\nFIGURE 8.9 Tuyere pyrometer schematic (Marinigh, 2009). \n\nChapter | 8 Converting of Copper Matte \n\n139 \n\n###### 8.2.5. Slag and Flu"}, {"page": 100, "text": "x Control \n\nThe chief objective of creating a slag in the converter is to liquify newly formed solid FeO and Fe3O4, so they can be poured from the converter. SiO2-bearing flux (e.g. quartz, quartzite, sand) is added for this purpose. A common indicator of slag composition is the mass ratio of SiO2 to total Fe. Enough SiO2 flux is added to produce an SiO2/Fe ratio of ~0.5. Acceptable Fe3O4 levels are typically 12e18% (Eltringham, 1993). Some smelters use Au- and Ag-bearing siliceous material as converter flux. The Au and Ag dissolve in the matte and proceed with copper to the electrorefinery where they are profitably recovered. These smelters tend to maximize flux input. Most smelters, however, use just enough flux to obtain an appropriately fluid slag. This minimizes flux cost, slag handling, and the expense of recovering Cu from the slag. \n\n###### 8.2.6. Slag Formation Rate \n\nFlux is added through chutes above the converter mouth or via a high-pressure air gun (Garr Gun) at one end of the converter. It is added at a rate that matches the rate of Fe oxidation (usually after an initial several-minute delay while the converter heats up). The flux is commonly crushed to 1e5 cm diameter. Sand (0.1 cm) is used in some smelters. Rapid reaction between O2, matte, and flux to form liquid slag is encouraged by: \n\n- (a) High operating temperature \n\n- (b) Steady input of small and evenly sized flux (Schonewille, O’Connell, & Toguri, 1993) \n\n- (c) Deep tuyere placement in the matte (to avoid overoxidation of the slag) \n\n- (d) The vigorous mixing provided by the PeirceeSmith converter \n\n- (e) Reactive flux. \n\nCasley, Middlin, and White (1976) and Schonewille et al. (1993) report that the most reactive fluxes are those with a high percentage of quartz (rather than tridymite or feldspar). \n\n###### 8.2.7. End Point Determinations \n\n###### 8.2.7.1. Slag Blow \n\nThe slag-forming stage is terminated and slag is poured from the converter when there is about 1% Fe left in the matte. Further blowing causes excessive Cu and solid magnetite in slag. The blowing is terminated when: \n\n- (a) Metallic copper begins to appear in matte samples or when X-ray fluorescence shows 76e79% Cu in matte (Mitarai, Akagi, & Masatoshi, 1993) \n\n- (b) The converter flame turns green from Cu vapor in the converter offgas \n\n- (c) PbS vapor (from Pb in the matte feed) concentration decreases and PbO vapor concentration increases (Persson, Wendt, & J. Demetrio, 1999). \n\n###### 8.2.7.2. Copper Blow \n\nThe coppermaking stage is terminated the instant that copper oxide begins to appear in copper samples. Copper oxide attacks converter refractory, so it is avoided as much as \n\nExtractive Metallurgy of Copper \n\n140 \n\npossible. The copper blow is ended and metallic copper is poured from the converter when: \n\n- (a) Copper oxide begins to appear in the samples \n\n- (b) SO2 concentration in the offgas falls because S is nearly gone from the matte (Shook, Pasca, & Eltringham, 1999) \n\n- (c) PbO concentratio"}, {"page": 101, "text": "n in the offgas falls and CuOH concentration increases (H from moisture in the air blast; Persson et al., 1999). \n\n###### e 8.3. OXYGEN ENRICHMENT OF PEIRCE SMITH CONVERTER BLAST \n\nMost smelters enrich their converter blast during part or all of the converting cycle. The advantages of O2 enrichment are: \n\n- (a) Oxidation rate is increased for a given blast input rate \n\n- (b) SO2 concentration in offgas is increased, making gas handling and acid making cheaper \n\n- (c) The amount of N2 ‘coolant’ entering the converter per kg of O2-in-blast is diminished. \n\nThe diminished amount of N2 ‘coolant’ is important because it permits: \n\n- (a) Generation of high temperatures even with high-grade mattes, which have less FeS ‘fuel’ \n\n- (b) Rapid heating of the converter and its contents \n\n- (c) Increased melting of valuable coolants such as Cu-bearing reverts and copper scrap. \n\nThe only disadvantages of high-O2 blast are the cost of the oxygen, and the high reaction temperature that results at the tuyere tip. This leads to rapid refractory erosion in the tuyere area. This erosion is discouraged by blowing at a high velocity, which promotes tubular accretion formation and pushes the reaction zone away from the tuyere tip (Bustos et al., 1988). \n\nOn balance, the advantages of O2 enrichment outweigh the refractory erosion disadvantages, especially in smelters, which wish to: \n\n- (a) Convert high-grade mattes \n\n- (b) Maximize converting rate, especially if converting is a production bottleneck \n\n- (c) Maximize melting of solids, such as flux, reverts, and scrap. \n\nThe present upper practical limit of oxygen enrichment seems to be about 29 vol.-% O2. Above this level, refractory erosion becomes excessive. This is because strong tubular accretions do not form in front of the tuyeres above 29 vol.-% O2, causing the O2-matte reactions to take place flush with the tuyere tip and refractory. Sonic high-pressure blowing is expected to permit higher oxygen levels in the future (Hills, Warner, & Harris, 2007). \n\n###### 8.4. MAXIMIZING CONVERTER PRODUCTIVITY \n\nThe production rate of a converter is maximized by: \n\n- (a) Charging high-Cu grade (low FeS) matte to the converter (Fig. 8.10) \n\n- (b) Blowing the converter blast at its maximum rate (including avoidance of tuyere blockages) \n\n- (c) Enriching the blast to its maximum feasible O2 level \n\nChapter | 8 Converting of Copper Matte \n\n141 \n\n\n\n<!-- Start of picture text -->\n4000<br>3000<br>21 vol.% O2 in blast (air)<br>2000 25%<br>30 vol.% O2<br>in blast<br>1000<br>0<br>40 50 60 70<br>Matte grade, %Cu<br>3<br>Theoretical blast requirement         per tonne of Cu, Nm<br><!-- End of picture text -->\n\nFIGURE 8.10 Theoretical air and oxygen-enriched air blast requirements for converting Cu2SeFeS mattes to copper. Blast requirement decreases with increasing matte grade and % O2-in-blast. 100% O2 efficiency is assumed. \n\n- (d) Maximizing O2 utilization efficiency (deep tuyere submergence) \n\n- (e) Minimizing idle time along with ef"}, {"page": 102, "text": "ficient crane scheduling for material transfers \n\n- (f) Maximizing campaign life (Section 8.4.3). \n\nHigh-grade matte contains little FeS, so it requires little O2 (and time) to convert (Fig. 8.10). Rapid blowing of blast, a high % O2-in-blast, and high O2 utilization efficiency all lead to rapid oxidation. However, the blast rate should be maintained at a level that prevents bath slopping, which leads to excessive wave motion on the surface and uncontrolled splashing (Kapusta, 2010). This splashing results in rapid accretion growth on the converter mouth, ultimately decreasing availability. Efficient scheduling, high crane availability, and shortening the time for transferring matte, slag, and blister copper through optimizing ladle size also increase converter productivity (Mori et al., 2009). \n\n###### 8.4.1. Maximizing Solids Melting \n\nAn important service of the PeirceeSmith converter is melting of valuable solids using the heat from the converting reactions. Typical solids include Cu-bearing revert materials, scrap copper, and Au- and Ag-bearing flux. Cu concentrate is also melted in several smelters. Melting of solids is maximized by (a) maximizing blast O2 enrichment and (b) blowing the converter at a rapid rate with the tuyeres deep in the matte. This maximizes reaction rate, and thus heat production rate (at an approximately constant heat loss rate from the converter). \n\nThe solids are added steadily to avoid excessive cooling of the converter liquids. This is easily done with flux and reverts, which can be crushed and added at controlled rates from storage bins above the converter. Scrap copper, on the other hand, is often large and uneven in shape. It is usually added in batches by crane with the converter in the charging position. This has the disadvantages that blowing must be stopped and the large batch of scrap may excessively cool the converter liquids. \n\nSeveral converters have conveyor systems, which feed large pieces of copper (scrap anodes and purchased blister copper) at a steady rate during blowing (Fukushima, Baba, \n\nExtractive Metallurgy of Copper \n\n142 \n\nKurokawa, & Yamagiwa, 1988, Maruyama, Saito, & Kato, 1998). This avoids excessive cooling and maximizes the converter’s scrap melting capability. Up to 30% of a converter’s blister copper product comes from copper scrap (Fukushima et al., 1988; Pannell, 1987). \n\n###### 8.4.2. Smelting Concentrates in the Converter \n\nMost smelters melt scrap copper and solid reverts in the PeirceeSmith converter. Several smelters also smelt dried concentrates in their converters by injecting the concentrates through the tuyeres (Godbehere, Cloutier, Carissimi, & Vos, 1993; Kawai, Nishiwaki, & Hayashi, 2005; Mast, Arrian, & Benavides, 1999). The technology is well-proven and has two advantages: (a) it can increase smelter capacity without major investment in a larger smelting furnace, and (b) it can lengthen the converting blow and improve removal of impurities, especially bismuth and antimo"}, {"page": 103, "text": "ny (Godbehere et al., 1993). \n\n###### 8.4.3. Maximizing Campaign Life \n\ne Converters produce 50 000 90 000 tonnes of blister copper before they must be taken out of service for tuyere-refractory replacement. The replacement takes about two weeks and it is done many times before the converter must be completely relined (shelled). Copper production per tuyere-refractory replacement period (campaign life) has continued to increase due to: \n\n- (a) Improved, higher quality refractories \n\n- (b) Higher-grade matte feeds (requiring less blowing per tonne of Cu) \n\n- (c) Better temperature measurement and control. \n\nThe most durable refractories in 2010 are burned or direct bonded chromeemagnesite bricks. Industrial evidence suggests that oxygen enrichment up to 25% O2 enhances converter productivity without shortening campaign life. This is especially true if converter-blowing rates are high (Verney, 1987). Enrichment above this level should be tracked to determine the optimum from the points of view of converter productivity and campaign life. \n\n###### e 8.5. RECENT IMPROVEMENTS IN PEIRCE SMITH CONVERTING \n\n###### 8.5.1. Shrouded Blast Injection \n\nALSI (Air Liquide Shrouded Injector) technology has been successfully demonstrated in PeirceeSmith converters (Pagador, Wachgama, Khuankla, & Kapusta, 2009). The objectives of the ALSI process are to: \n\n- (a) Oxidize matte using 30e60% O2 blast, thereby increasing converter productivity and its ability to melt solids \n\n- (b) Eliminate the need to punch the converter (Section 8.2.1) \n\n- (c) Minimize refractory wear in the tuyere area. \n\nThe tuyere used to achieve these objectives consists of two concentric pipes: the inner pipe for oxygen-enriched air blast (30e60% O2) and the annulus for nitrogen ‘coolant’. The purpose of the nitrogen is (a) to cool the circumference of the tuyere tip and (b) to \n\nChapter | 8 Converting of Copper Matte \n\n143 \n\nprotect the refractory around the tuyere by building up an accretion of solidified matte and slag. \n\ne The blast and nitrogen are blown in at high pressure, 4 8 bar gauge. This prevents the accretion from bridging across the tuyere and eliminates the need for punching. \n\nALSI technology has been successfully applied to PeirceeSmith converters at Hoboken, Belgium, Xstrata Nickel in Falconbridge, Canada, and Thai Copper in Rayong, Thailand. \n\n###### 8.5.2. Scrap Injection \n\nPneumatic injection of electronic scrap (<12 mm) at 1 tonne per hour into a converter through a tuyere has been successfully implemented on a commercial scale (Coleman & Money, 2009). This avoids charging through the mouth, allowing particulate (soot) and dioxins to be captured by the primary gas handling system. \n\n###### 8.5.3. Converter Shell Design \n\nThe design of the steel converter shell has been improved through the use of curved disk heads integrated with the shell (Chen, Mansikkaviita, Rytkonen, & Kylmakorpi, 2009). This design eliminates the gap between the head and the shell, minimizing the ris"}, {"page": 104, "text": "k of a molten metal leak. \n\n###### e 8.6. ALTERNATIVES TO PEIRCE SMITH CONVERTING \n\nPeirceeSmith converting has been used for over 100 years, and accounts for over 90% of Cu matte converting. Around 250 converters are in operation worldwide in the combined copper, nickel, and platinum-group metals industries (Price, Harris, Hills, Boyd, & Wraith, 2009). This is due to its simplicity and high chemical efficiency. PeirceeSmith converting has problems, however: \n\n- (a) It leaks SO2-bearing gas into the workplace during charging and pouring \n\n- (b) It leaks air into its offgas between its mouth and gas-collection hood, producing a relatively weak SO2 gas \n\n- (c) It operates batchwise, giving uneven flow of SO2 offgas into the sulfuric acid plant. \n\nThese deficiencies are addressed by several different alternative converters: \n\n- e \n\n- (a) The Hoboken or siphon converter, a Peirce Smith converter with an improved gascollection system (four units operating, 2010) \n\n- (b) Flash converting, which oxidizes solidified crushed matte in a small Outotec flash furnace (two units operating, 2010) \n\n- (c) Noranda continuous converting, which uses submerged tuyeres to blow oxygenenriched air into matte in a Noranda-type furnace (one unit operating, 2010). \n\n- (d) The Mitsubishi top-blown converter, which blows oxygen-enriched blast onto the molten matte surface via vertical lances (four units operating, 2010) \n\n- (e) Ausmelt TSL (top submerged lance) batch converting (two units operating for matte converting, 2010) \n\n- (f) Isasmelt (top submerged lance) batch converting (one unit operating for matte converting, 2010). \n\nExtractive Metallurgy of Copper \n\n144 \n\nHoboken converting, flash converting, and Noranda converting are discussed next. Mitsubishi, Ausmelt, and Isasmelt converting are discussed in Chapter 9. \n\n###### 8.6.1. Hoboken Converter \n\nThe Hoboken converter collects its offgas through an axial flue at one end of the converter (Binegar & Tittes, 1993; Pasca et al., 2005). A gooseneck is provided to allow the offgas (but not the liquids) to enter the flue. The offgas is collected efficiently. Considerable care must be taken to prevent buildup of splash and dust in the gooseneck. \n\nIn 2010, four Hoboken converters were operating at the Freeport McMoRan smelter in Miami, Arizona. Three Hoboken converters were commissioned in 2004 at the Thai Copper Industries smelter in Thailand (Pagador et al., 2009), but the smelter has since shut down for other reasons. \n\n###### 8.6.2. Flash Converting \n\nFlash converting (Table 8.5) uses a small Outotec flash furnace to convert solidified/ crushed matte (50 mm) to molten metallic copper (Davenport, Jones, King, & Partelpoeg, 2001; Kojo, Lahtinen, & Miettinen, 2009). Flash converting entails (Fig. 8.11): \n\n- (a) Tapping molten 70% Cu matte from a smelting furnace \n\n- (b) Granulating the molten matte to ~0.5 mm granules in a water torrent \n\n- (c) Crushing the matte
