Repository: NDDev-Technocracy-OpenNetwork/hack-2026-nornickel-knot

> **DEPRECATED.** This repository is archived and no longer maintained.
> It is kept read-only for reference; its GDS anchor records
> `lifecycle: archived` under `portfolio:archived-projects`.

# Nornickel Scientific Knot

Живая карта знаний R&D для горно-металлургической отрасли: система превращает архив отчётов, статей, презентаций и экспериментальных материалов в типизированный граф знаний, а затем отвечает на вопросы естественным языком с источниками и страницами первоисточников.

Проект подготовлен командой **Harmonic Labs** для **Норникель AI Hack 2026**, трек **«Научный клубок»**.

File: data/parsed/Материалы конференций/4th International Symposium on High-Temperature Metallurgical Processing.json (part 8 of 36)
Steel, 3(2003),149-153._ \n\n4. SUN Ben-liang, CHEN Xin-gui, and ZHANG Cong-min. Calcium, Desulphurization Limits of Desulphurizers Containing CaO, CaC2 or Mg[J]. Journal of Iron and Steel Research, 2003,15(1), : 1-5. \n\n5. Ruan Jianbo, and Zhang Fengshan. \"Factors Influencing the Rate of Hot Metal Desulphurization with Granulated Magnesium,\" _Wuhan University (Natural Science),_ 27(3)(2004), 48-60. \n\n6. Ren Xiaodong et al., \"Study of External Desulfurization of Hot Iron by Dolomite,\" _The 158' Iron Steel Institute of Japan Meeting,_ 2009 \n\n7. Ren Xiaodong et al., \"Study on Thermodynamics of MgO Based Desulphurizer,\" _Advanced Materials Research,_ 455-456(2012), 820-824. \n\n8. Zhang Ting-an et al., \"Study of MgO-based Desulfurizer In Hot Metal Desulfurization, \" _Journal of Iron and Steel Research (international),_ 18,(S2) (2011), 87-90. \n\n9. Patent: Zhang Ting-an et al., Zhang: Dolomite-based desulfurizer based on in situ reduction and preparation methods, CN200810011868.6[P].2010 \n\n10. Liang Yinjiao and Che Yinchang. _Inorganic Thermodynamics_ Mara/a/(Shenyang, Liaoning: Northeastern University Press, 1993), 10-385. \n\n11. Zhao Tiancong, Fu Congyue and He Fu-xi, _Non-ferrous metal extraction Metallurgy Handbook(Mg)(Bei)ing,BJ:_ Metallurgical Industry Press, 1992), 264-300. \n\n116 \n\n**4th** International Symposium on High-Temperature Metallurgical Processing _Edited by: Tao Jiang, Jiann-YangHwang, Phillip J. Mackey, Onuralp Yucel, and Guifeng Zhou TMS (The Minerals, Metals & Materials Society), 2013_ \n\n###### IRON-CARBON NUGGETS COALESCENCE: INFLUENCE OF SLAG'S _LIQUIDUS_ TEMPERATURES. \n\nAlberto Nogueira , Cyro Takano , Marcelo Mourдo , Adolfo Pillihuaman \n\nDepartment of Metallurgical and Materials Engineering, University of Sдo Paulo, Brazil 2463 Av Prof Mello Moraes; Sдo Paulo, SP, BRAZIL Department of Metallurgical Engineering, Pontifical Catholic University of Peru \n\nKeywords: Self-reducing, Nuggets, Iron Ore, Slag, Rotary Kiln, Coalescence. \n\n###### **Abstract*"}, {"page": 93, "text": "* \n\nThe self-reduction is an alternative and promising process for production of pig iron because offers decisive benefits such as enhancing the reaction kinetic with decrease in fuel consumption and CO2 emissions. The self-reduction mixture of iron ore fines, carbonaceous reducer and additives for slag forming components, without agglomeration, was tested in a laboratory rotary kiln. The additives for slag were defined for presenting two different estimated _liquidus_ temperatures (1623 K and 1773 K) to verify the effect of these temperatures on the iron-carbon nuggets coalescence process. These mixtures were tested at 1673 and 1773 K in an experimental rotary kiln. After reduction-melting and coalescence processes the samples were disaggregated and the iron nuggets were classified by size. It was considered that nuggets larger than 7,93mm would be a good reference for coalescence index. Low _liquidus_ temperature slag presented 37% of this larger fraction against only 13.5% for high _liquidus_ temperature one. The low _liquidus_ temperature slag would facilitate contact between the particles of iron-carbon in a rotary kiln, enhancing the coalescence. \n\n###### **Introduction** \n\nThe slag composition usually depends on the reducer ash composition, the ore gangue, the binder composition and any fluxing material [1], and the mechanism of carbon transportation in slag that contains iron oxide reducible by carbon can be explained by the oxide reduction and the metal carburization. During carbon transportation, the carburized particle is transported to slagmetal interphases by the gravity effect, being assimilated by the metallic phase [2]. When the slag's iron oxide comes in contact with the solid carbon, it is immediately reduced, forming Fe particles and CO bubbles as it is shown in the figure 1(a). The Fe particles are carburized by carbon particles; they are liquefied simultaneously in the carbon-slag interphase. The Fe-C liquid particles are transported from the slag-carbon interphase to iron-slag interphase as a result of slag flow, based on the surface tension difference _(Marangoni_ effect), figure 1(b). The Fe-C liquid particles coalesce on the iron surface and the carbon is immediately diffused in the iron as it is shown in figure 1 (c). The reduced iron is carburized continuously by repeated sequences [3]. \n\n117 \n\n\n\nFigure 1. The carburation's process - _Marangoni_ effect [3]. \n\nWhat is usually called as a carburized slag is an emulsion of silicate slag and molten carbide, the last one contains a considerable dissolved oxide's amount. The slag as an ionic liquid contains dissolved carbon, which could be in the form of anion carbide (C2\" slag reducer) or carbonate (CO3\" slag oxidant), and then, it is generated the concept of slag's carbide capacity. The dissolved carbides inside the slag are capable of carburizing metals that are in contact with them at high temperatures [4, 5]. \n\nIn normal conditions, the carbon has low solubility in slag,"}, {"page": 94, "text": " therefore the carbon needs transportation's mean to be transported through the slag, which could be supplied by an oxide reducer. Several studies showed indirectly that when slag lacks reducer oxide, or worse, it does not reach the _liquidus_ temperature, the tendency will be a carburization's prevention, acting as a physical barrier as it is shown in figure 2 [6]. \n\n\n\n<!-- Start of picture text -->\n• c O<br><!-- End of picture text -->\n\n###### Figure 2. Physical barrier between carbon and iron particles created in the slag [6]. \n\nThe slag's silica in appropriate conditions is reduced to silicon, which is diffused into the metallic phase. This silicon can generate a layer that has a negative affinity with carbon because of carbon activity which increases in iron, making the iron carburation extremely difficult [7]. \n\n###### **Experimental** \n\nThe granular raw material was previously divided into quarters and dried, following ASTM E 877-03 determinations to select and prepare iron ore samples and related materials. In the table I is shown the chemical compositions of iron ore used in experiments, in the table II is presented \n\n118 \n\nthe particle size analysis of iron ore with high-grade of hematite, and the reducer compositions are shown in table III. \n\nTable I. Chemical composition of hematite iron ore with low and high grade of hematite (% mass). \n\n|**Ore**|**Fe203 **|**Gangue**|**CaO**|AI2O3|**Si02 **|**MnO**|**P**|**BL**|\n|---|---|---|---|---|---|---|---|---|\n|Low grade<br>hematite ore|83.7|16.3|**1.7**|**8.3**|**3.7**|**2.6**|-|-|\n|High grade<br>hematite ore|97.9|**2.1**|-|**0.6**|**1.4**|**0.1**|0.03|0.7|\n\n\n\nTable II. Particle size analysis of iron ore with high-grade of hematite (% mass) \n\n|+**1 mm**<br>**1-0.15 mm**|**0.15 - 0.045 mm**|**- 0.045 mm**|\n|---|---|---|\n|2.0<br>12.0|56.0|30.0|\n\n\n\nTable III. Reducer composition (% mass). \n\n|**Reducer**|**Cfix**|**Volatile Matter**|**Ash**|**Sulfur**|\n|---|---|---|---|---|\n|Graphite|99.3||||\n|Petroleum coke|88.8|10.8|**0.4**|0.8|\n\n\n\nSelf-reducing mixture is called to a blend formed with iron ore powder, reducer, and in some cases, with slag corrector agents and fluxes, which is processed directly in powder form, without conform. It is processed in a _Turbula_ mixer for 30 minutes in order to be sure that blend was homogenized. \n\nWhen a Self-reducing mixture's nomenclature indicates that it is a self-reducing mixture of 80% of high-grade hematite ore, 20% Graphite +10% HIR, it means that a mixture of 80% high grade hematite ore was mixed with 20% graphite, and subsequently added 10% Portland cement type HIR. \n\nThe objective of this research is to study the effect of the iron carbon nuggets carburization and coalescence on reduction process in an experimental rotary kiln. For this purpose, it was developed four self-reducing mixtures with different slag _liquidus_ temperature as it is shown in table IV. \n\n119 \n\n||Table IV. Description of Self-reducing mixture samples.|\n|---|---|\n|N||\n|**Sample**|*"}, {"page": 95, "text": "*Description.**|\n|1|Mixture 80% hem ore H.G.<br>20%Gr+10%HIR, 1773 K (1500 C)|\n|2|Mixture 80% hem ore H.G.<br>20%Gr. +10%B.B.=1,1773 K (1500 C).|\n|3|Mixture81%hem ore L.G.,<br>19%P.C. +5% Lime 1673 K (1400C).|\n|4|Mixture 81% hem ore L.G<br>C).<br>, 19% P.C. +5% Lime +2% fluonte 1673 K (1400|\n\n\n\nHem: Hematite. H.G.: High Grade. L.G.: Low Grade. Gr: Graphite. HIR: High Initial Resistance Portland cement. B.B: Binary basicity. \n\nThe self-reducing mixtures were processed in a laboratory rotary kiln at 1673 K (1400°C) at 1773 K (1500°C). As the materials to be mixture possess certain chemical aggressiveness, it was necessary to place inside a tube of graphite in order to reduce the possible oxygen's presence generated by air leakage; and the argon flow was injected at INL/min approximately. The raw material was loaded into the rotary kiln with the help of a vibratory feeder. All samples were processed for 10 minutes, time that is considered satisfactory for a complete reduction and carburization. This residence time was adjusted with a certain inclination of the rotary kiln. \n\nThe processed material was disaggregated by the drum method, ASTM E 279-97 in order to measure the degree of coalescence, which is proportional to the diameter of iron-carbon particles obtained. As there are not specific standards for disaggregation of self-reducing mixture, it was compared with disaggregation made by manual grinding in porcelain mortar, to validate this method. Then, It was analyzed the spread of grain sizes between both methods. The particle size of final product was measured using the standard ASTM B 214-76 and It was used the following meshes: 7.93, 5.66, 4.76, 2.83 e 0.84 mm to determine the particle size distribution of the ironcarbon nuggets. Each sample was analyzed granulometrically three times sequentially, and the reported values represent an average for each sample as well as the average error too. The comparison of particle sizes measurements can be seen in figures 3 and 4. \n\n###### **Results and discussion.** \n\nIn the Table V, it is presented the different slag compositions calculated, based on the mass balance with low-grade hematite ore, and in the Table VI is presented the different characteristics of each sample such as binary and quaternary basicity, _liquidus_ temperature, the final percentage (slag-metal), etc. \n\n120 \n\nTable V. Calculated composition for different types of slag with low grade hematite iron ore. \n\n|**Slag**|||**C**|**omposi**|**tion**(%|**mass)**||||\n|---|---|---|---|---|---|---|---|---|---|\n||CaO|Si02|A1203|Fe203|**so2 **|K20|MgO|MnO|CaF2|\n|5%Lime|19.5|19.3|41.9|0.0|0.0|0.0|6.1|13.2|0.0|\n|5%Lime + 2% CaF2|18.2|18.0|39.1|0.0|0.0|0.0|5.7|12.3|6.7|\n\n\n\nTable VI. Characteristics of binary and quaternary basicity, _liquidus_ temperature and the final percentage of slag used with low-grade hematite ore. \n\n|**Slags**|**Binary**|**Quaternary**|T**_liquidus[8]_**|%**mass**|\n|---|---|---|---|---|\n||**Basicity**|**Basicity**||**(Slag/me"}, {"page": 96, "text": "tal)**|\n|5%Lime|**1.0**|**0.4**|2073 K|27.9|\n|5%Lime+ 2% CaF2|**1.0**|**0.4**|1623 K|30.1|\n\n\n\nIn Table VII is reported the slag composition calculated based on the mass balance with highgrade hematite ore, and in Table VIII is reported characteristics of each one. \n\nTable VII. Calculated composition of different slag used with high grade hematite ore. \n\n|**Slag**|||**C**|**omposit**|**ion**(%|**mass)**||||\n|---|---|---|---|---|---|---|---|---|---|\n||CaO|Si02|A1203|Fe203|**so2 **|K20|MgO|MnO|CaF2|\n|10%HIR|67.7|20.0|5.2|2.9|2.8|0.8|0.6|0.0|0.0|\n|10%B.B=1|50.0|50.0|0.0|0.0|0.0|0.0|0.0|0.0|0.0|\n\n\n\nTable VIII. Characteristics of Binary and quaternary basicity, _liquidus_ temperature and the final percentage of slag used with high grade hematite ore. \n\n|**Slag**|**Binary**|**Quaternary**|T**_liquidus[8]_**|%**mass**|\n|---|---|---|---|---|\n||**Basicity**|**Basicity.**||**(Slag/metal)**|\n|10%HIR|**3.4**|2.7|2273 K|16.2|\n|10%B.B=1|**1.0**|1.0|1773 K|16.2|\n\n\n\n121 \n\nIn the figure 3, it is observed the particle size comparison of iron-carbon nuggets obtained from self-reducing mixture (n. 1) 80% of high-grade hematite ore, 20% graphite +10% HIR, processed at 1773 K and the self-reducing mixture (No. 2) 80% high grade hematite ore, 20% graphite + 10% slag of basicity binary = 1. \n\n\n\n<!-- Start of picture text -->\n/<br>eT 4 '- 1  \"  /  lJMixture 80% H.G. Hem ore,<br>+1  20% Gr+10% HIR 1773 K<br>i '/  (>7.93mm=40.0%)  - ■-<br>f<br>ra<br>Of<br>K s 2 9Ь  - * /  2)Mixture 80% H.G. Hem ore<br>i  20% Gr +10% B.B.=1 1773 K<br>P\"  s*  p  (s-7.93 mm=53.5%)  - f -<br>/<br>£<br>1 2 3 4 5 G 7 S S<br>Mesh[mm]<br><!-- End of picture text -->\n\nFigure 3. Comparison of iron-carbon nuggets particle size obtained with the same self-reducing mixture and equal amount of slag with different _liquidus_ temperatures. \n\nIt is noteworthy that the self-reducing mixture with binary basicity slag = 1, and 1773 K (1500 °C) _of liquidus_ temperature approximately [8], shows a greater degree of coalescence (>7.93 mm = 53.5%) than the self-reducing mixture that contains slag formed basically by cement type HIR (>7.93mm=40.0%), with a _liquidus_ temperature of 2273 K (2000 °C) approximately [8]. \n\nThe comparison between particle sizes of iron-carbon nuggets from self-reducing mixture (n. 3), 81% low grade hematite ore, 19% petroleum coke, +5% lime processed at 1673 K (1400 ° C) and a self-reducing mixture (n. 4) 81% low grade hematite ore, 19% petroleum coke, +5% lime +2% fluorite. In the same last mixture has been an addition of 2% fluorite (Figure 4). The sample n. 4 (with 2% fluorite) had more coalescence degree (>7.93 mm = 82.1%) than sample n. 3 (>7.93 mm = 45.2%) without fluorite. \n\n122 \n\n\n\n<!-- Start of picture text -->\n3)Miiture 81% LG. Hem ore<br>19% P.C. +5% Lime (1673 K)<br>(>7.93mm=4.S,2%)  - » -<br>4)Mixture 81% L.G. Hem ore<br>19% P.C. +5% Lime +2% Fluonte<br>(>7.93mm=82.1%) - ■-<br>1 2  5 4 5 6 7 S 9<br>Mesh[mm]<br><!-- End of picture text -->\n\nFigure 4. Particle size comparison"}, {"page": 97, "text": " of iron-carbon nuggets obtained from samples with the same composition of self-reducing mixture and slag, but differenced by an addition of 2% fluorite. \n\nThe reasons for these different behaviors are related to different slag _liquidus_ temperatures, the sample n. 3 without addition of fluorite has a slag _liquidus_ temperature about 2073 K (1800°C) [8] according to Table VI, and sample n. 4 with fluorite addition has a slag _liquidus_ temperature of 1623 K (1350°C) approximately [8]. In the figure 5 (a), it is shown an iron-carbon nugget obtained from a self-reducing mixture of 81% low grade hematite ore, 19% petroleum coke, +5% lime processed at 1673 K (1400°C), and in the figure 5 (b), it is shown an iron carbon nuggets obtained from a self-reducing mixture of 81% low grade hematite ore, 19% petroleum coke, +5% lime +2% de fluorite processed at 1673 K (1400 °C). As previously discussed in the literature review, slag _liquidus_ temperatures influence the carburation and coalescence process of iron carbon nuggets because slag creates a physical barrier between the iron particles and themselves, and between iron particles and carbon [6]. \n\n\n\n<!-- Start of picture text -->\n5 mm<br>,^*^ A 10 mm  4 ^<br><!-- End of picture text -->\n\nFigure 5. (a) Iron-carbon nugget obtained from self-reducing mixture without fluorite and (b) the same self-reducing mixture with addition of 2% fluorite. \n\n123 \n\n###### **Conclusion** \n\n- The hematite iron ore reduction is possible with carbon in the form of self-reducing mixtures, processed at 1673 and 1773 K (1400 and 1500°C) and using 10 minutes as a processing time in a laboratory rotary kiln. \n\n- The products obtained are iron-carbon nuggets of different particle sizes, agglomerates of slag and iron-carbon nuggets and iron slag powders and reducer. \n\n- The use of a graphite coating in the laboratory rotary kiln allows development process \n\n- self-reducing mixture at elevated temperatures, preventing ring formation by mixture reactions with furnace lining. \n\n- It is possible work with a rotary kiln using low quality reducer and low-grade hematite iron ores. \n\n- The high _liquidus_ temperatures slag decrease the carburization level of iron more than the low _liquidus_ temperature slag. \n\n- The high _liquidus_ temperatures slag decreases the coalescence process of the iron-carbon particles in a greater degree than the low _liquidus_ temperature slag. \n\n###### **References** \n\n- 1) Shimizu, M; Nishioka, K; Maeda, T; Rapid reduction and melting of carbon composite iron ore pellets on high temperature, Fourth Japan-Brazil symposium on dust processingenergy-environment in metallurgical industries, Proceeding, EPUSP, Sдo Paulo, Brazil, 2002, 103-114. \n\n- 2) Pillihuaman, A. Takano, C; Nogueira, A.; Mourдo, M.; Iguchi, Y; Chromites reduction reaction mechanism in Carbon-Chromites composite agglomerates at 1773 K. ISIJ, Japan, 2007, n.ll, 1585-1589. \n\n- 3) Ohno, K; Hino, M; Kinetic analysis of iron carburization during smel"}, {"page": 98, "text": "ting reduction, Science and technology of innovative ironmaking for aiming at energy half consumption, Japan, November, 2003, 17-20. \n\n- 4) Rosenqvist, Terkel. Principles of estractive metallurgy, second edition, Mc Graw-Hill, 1983 USA cap 11.2,pag303. \n\n- 5) Shanahan, C; Cooke F.; J. appl. Chem., 4: 602 (1954). \n\n- 6) Nogueira, A; Preliminary study of liquid slag influence in the carbon transport at 1673 K, 63° congresso anual da ABM, Santos-SP - Brasil, julho 2008, 104-114. \n\n- 7) McCarthy, F; Sahajwalla, J; Hart, J; Saha-Chaudhury, N; Influence of ash on interfacial reactions between coke and liquid iron. Metallurgical and materials transactions B, October, 2003, vol. 34B, 573-580. \n\n- 8) Committee for Fundamental Metallurgy. Slag Atlas. Verein Deutscher Eisenhuttenleute, Germany, Dьsseldorf, 1981, 12-125. \n\n124 \n\n**4th International Symposium on High-Temperature Metallurgical Processing** _Edited by: Tao Jiang, Jiann-YangHwang, Phillip J. Mackey, Onuralp Yucel, and Guifeng Zhou_ **_TMS (The Minerals, Metals & Materials Society), 2013_** \n\n###### EFFECT OF MIXED CHARGE OF ORE AND LUMP COAL ON THE SOFTENING-MELTING PROPERTY OF THE BURDEN \n\nGuo Hongwei Yang Guangqing* Zhang Jianliang Shao Jiugang Fu Yuandi Wan Dan \n\nSchool of Metallurgical and Ecological Engineering, University of Science and Technology Beijing; \n\n30 Xueyuan Road, Haidian District, Beijing, 100083, P.R.China \n\n**Keywords:** Blast furnace, Lump coal, Softening-melting Property \n\n###### **Abstract** \n\nResource of metallurgical coke is becoming scarce, and although coke can be partially replaced by pulverized coal injection, there are many restrictions for further increase in coal ratio. Mixed charge of ore and lump coal from top to replace more coke was studied in this paper. Softening-melting property of the burden was affected by charge of lump coal. Softening-melting properties of mixed charge of ore and coke, mixed charge of ore and lump coal were tested respectively. Results show: the property of the burden mixed with coke is superior to the burden mixed with lump coal; lump coal would not deteriorate softening-melting property of the burden and some of them can even improve softening-melting property of the burden. Top charge of lump coal would not deteriorate softening-melting process, and this should be a new way to increase coal consumption to decrease coke rate. \n\n###### **Introduction** \n\nThe blast furnace is still the predominant process for the reduction of iron ore and will probably remain so for the next decades. Metallurgical coke is becoming scarce and expensive, so the cost of hot metal can be decreased by reducing the consumption of metallurgical coke[l]. Coke can be partially replaced by pulverized coal injection, currently the highest rate of pulverized coal reached 266kg/tHM, most of blast furnace PCR is about 150kg/tHM, and it is very difficult to further increase of PCR. Nut coke is charged into blast furnace mixed with iron ore, not only for improving util"}, {"page": 99, "text": "ization of metallurgical coke, but also for lowering the coke rate. Presently the majority of blast furnaces in the world use nut coke although its amount is very different: from 10-20 to 70-100 kg/tHM and more[2-4].The effect of nut coke in blast furnace is extensively researched, and the main conclusions recommend: to improve \n\n**Corresponding Author: Yang Guangqing, E-mail:yangguangqingl983@gmail.com** \n\n125 \n\ngas permeability of cohesive layer in blast furnace, to promote reduction of iron burden, protect metallurgical coke from the solution in the shaft due to higher reactivity of nut coke. There is no special requirement for the strength of nut coke[5-8]. Nut coke is also used for sintering fuel, which may lead to the shortage of the nut coke charging into blast furnace. So lump coal mixed with iron ore is considered to be charged into the blast furnace, not only to reduce the cost of grinding coal, but also to increase the use amount of coal. \n\nLittle research has been done on the effect of lump coal on the smelting process of blast furnace. The softening-melting property of the lump coal and iron ore mixture, the coke and iron ore mixture, iron ore are studied in this paper, and the results obtained are compared and analyzed. \n\n###### Experiment \n\n###### Materials \n\nAll the materials used including sinter, pellet, coke and three kinds of lump coal are from a certain ironworks. The composition of sinter and pellet are given in Table I. Proximate analysis and ultimate analysis of coke and three kinds of lump coal are given in Table II, III. \n\n**Table I.** Composition of Sinter and Pellet/% \n\n|Ore|TFe|FeO|Si02|CaO|MgO|A1203|MnO|Ti02|P|S|\n|---|---|---|---|---|---|---|---|---|---|---|\n|Sinter|56.47|8.60|4.89|10.01|1.90|1.93|0.37|0.15|0.06|0.02|\n|Pellet|63.40|3.06|4.98|1.02|0.96|0.76|0.17|0.13|0.02|0.00|\n\n\n\n**Table II** . Proximate Analysis of Coke and Three Kinds of Lump Coal/% \n\n|Coal|Moisture|Volatile|Ash|Fixed carbon|\n|---|---|---|---|---|\n|A coal|3.95|6.91|11.58|77.56|\n|B coal|8.23|14.21|12.99|64.57|\n|C coal|18.55|31.67|10.88|38.9|\n|coke|1.62|1.53|12.64|84.21|\n\n\n\n**Table III** . Ultimate Analysis of Coke and Three Kinds of Lump Coal/% \n\n|Coal|C, ad (%)|H, ad (%)|N,ad (%)|St, ad (%)|O, ad (%)|\n|---|---|---|---|---|---|\n|A coal|81.69|2.47|0.11|1|1.55|\n|B coal|70.72|2.29|1.08|1.29|6.45|\n|C coal|66.4|3.78|1.04|0.94|17.68|\n|coke|86.31|0.15|0.33|0.6|0.09|\n\n\n\n126 \n\n###### Experimental Techniques \n\nThe softening-melting property of four kinds of mixture burden and iron ore was tested using experimental setup developed by USTB as shown in figure 1. \n\n\n\n1. displacement meter;2. weights; 3. piston; 4. alundumtube ; 5. molybdenum rod; 6. furnace body; 7. graphite block; 8. sample plate; 9. inlettube; 10. graphite base; 11. specimen; 12. graphite crucible; 13. graphite lever; 14. outlet tube; **Fig** 1. Schematic Diagram of the Experimental Setup \n\nThe size of sinter, pellet, coke, lump coal was 10-12.5mm for simplifying the process of the experiments."}, {"page": 100, "text": " The weights of sinter, pellet and coke or lump coal were 188.5g, 101.5g, 10g, respectively. All the materials were manually mixed. The heating rate and gas composition were selected by simulating the actual conditions in the blast furnace as given in Table IV. The gas flow was precisely controlled by volume flow controllers with a total gas flow rate of 10.0 NL-min\" . The load on the burden in the experimental process was 1kg-cm\" . \n\n**Table IV.** Parameters of the Experiment \n\n|Temperature/C|Heating rate/C-min\"|Gas composition,vol/%|\n|---|---|---|\n|Room temperature -300|8|100N2|\n|300-900|8|25CO-15CO2-60N2|\n|900-900|0|25CO-15CO2-60N2|\n|900-dripping temperature|5|30 CO-70 N2|\n|Dripping temperature<br>-room temperature|Furnace cooling|100N2|\n\n\n\n127 \n\n###### **Results and Discussion** \n\nThe temperature of softening, melting and dripping, softening range, melting range, the maximum pressure drop and characteristic value were determined, which can reflect the change of burden in the blast furnace. The meanings of parameters are given in the Table V, and the results are given in the table 5. \n\n**Table V.** Parameter and Description of the Softening-melting Test \n\n|Parameters|Description|\n|---|---|\n|Tio|Softening temperature: Sample height shrink by 10%|\n|Ts|Melting temperature: pressure drop begin to steep C O|\n|ATB|Softening range: Ts-Tio C O|\n|Tm|The temperature of maximum pressure drop: the<br>temperature is when drop pressure reach the maximum<br>C O|\n|APm|Maximum pressure drop (Pa)|\n|Td|Dripping temperature<br>C O|\n|AT|Melting range Td-Ts C O|\n|S|characteristic value (KPaC), S = J<br>_(AP-APs)dT_|\n\n\n\nSoftening Property \n\n**Table VI.** Results of the Experiments \n\n|||Soft|ening pro|perty|Melting|property|Gas|permeab|ility|\n|---|---|---|---|---|---|---|---|---|---|\n|Number|Name|T10(Q|Ts(C)|(Ts-TIO)<br>(Q|Td(Q|(Td-Ts )<br>(C)|APm(Pa)|Tm(Q|S(KPaC)|\n|1<br>2|Iron<br>ore<br>Mixed<br>with<br>coke<br>Mixed|980<br>1006|1207<br>1277|227<br>271|1368<br>1389|161<br>112|5404<br>2296|1321<br>1368|405<br>109|\n|3|with<br>A coal<br>Mixed|997|1247|250|1381|134|5026|1329|380|\n|4|with<br>B coal<br>Mixed|1000|1256|256|1380|124|3627|1351|270|\n|5|with<br>Coal|1004|1234|230|1374|140|5085|1351|404|\n\n\n\n128 \n\nSoftening properties include softening temperature, melting temperature and softening range. Softening temperature and melting temperature both increased significantly after iron ore was mixed with coke or lump coal, as shown in table 6. Softening temperature of four kinds of mixture was close, all about 1000°C, and about 20 °C higher than that of iron ore. Melting temperature of the mixture of ore and coke was obviously higher than that of the mixture of ore and lump coal. The softening range of four kinds of mixture was wide, but the pressure drop of softening range was low as shown in Figure 2. \n\nMelting properties include melting temperature, dripping temperature and melting range. Whether iron ore mixed with coke or with lump coal, the dripping temperature of mixt"}, {"page": 101, "text": "ure increased and the melting range narrowed down. Dripping temperature of the mixture of ore and coke was obviously higher than that of the mixture of ore and lump coal. The melting range of the mixture of ore and coke was narrower than that of the mixture of ore and lump coal. \n\n###### Gas Permeability \n\nGas permeability of burden in blast furnace can be reflected by pressure drop and characteristic value obtained in the process of experiment. The maximum pressure drop indicates the worst permeability and characteristic value indicates the overall permeability of burden. The maximum pressure drop and characteristic value decreased, the temperature at the maximum pressure drop increased, which illustrated the gas permeability of mixture was improved, as shown in Table V. The Figure 2 shows the pressure drop curves of iron ore and the mixtures of ore and A coal or C coal are similar, which illustrated the gas permeability of iron ore was not improved by mixing A coal or B coal, probably due to the poor high-temperature of the two lump coal. The gas permeability of iron ore was improved by mixing coke or B coal, but the gas permeability of iron ore mixed with B coal are worse than that of iron ore mixed with coke. \n\n\n\n<!-- Start of picture text -->\na  -3o<br>-200  0  200  400  600  800  1000  1200  1400  1600<br>Temperature, °C<br><!-- End of picture text -->\n\nFigure 2 the curves of displacement and pressure drop in the process of experiment \n\n129 \n\n###### **Conclusion** \n\nThe temperature of softening, melting and dripping increase, and the maximum pressure drop and characteristic value decrease, the softening-melting property of iron ore was improved after mixing with coke or lump coal. The softening-melting property of iron ore was improved more obviously after mixing with coke ore. Lump coal would not deteriorate softening-melting property of the burden and some of them can even improve softening-melting property of the burden. \n\n###### **Reference** \n\n[1]AMAK1 et al, \"High Rate Coal Injection of 218 kg/tat FukuyamaNo.4 Blast Furnace,\" _ISIJInternational,_ 36 (6) (1996), 650-657. \n\n[2]A.Babich,D.Senk,H.W.Gudenau. Effect of coke reactivity and nut coke on blast furnace _opemtionjronmaking andSteelmaking,2QQ9,36_ (3): 222-229. \n\n[3] Yang jialong et al., \"Effect of coke-ore mixed charging on reduction and gas flow characteristics in softening-melting _zonejronmaking and Steelmaking_ ,\" 22(2) (1995), 161-165. \n\n[4]S Watakabe et.al. \"Development of high ratio coke mixed charging technique to the blast furnace,\" _ISIJInernational,_ 46(4) (2006), 513-522. \n\n[5]M Sawayama et.al. \"Low coke rate operation of blast furnace by controlling size of coke mixed into ore layer,\" 5<sup>th</sup> ICST Cpmf. Proc, (2009)663-667. \n\n[6]E Mousa et al., \"Reduction of Pellets-Nut Coke Mixture under Simulating Blast Furnace Conditions,\" _Steel Research Int,_ 81(9)(2010), 706-715. \n\n[7]E Mousa et al., \"Influence of nut coke on iron ore sinter reducibility under \n\nsimulate"}, {"page": 102, "text": "d blast furnace conditions,\" _Ironmaking and Steelmaking,_ 38(3) (2010), 219-228. \n\n[8]E Mousa et al., \"Effect of Nut Coke-Sinter Mixture on the Blast Furnace Performance,\" _ISIJ International,_ 51(2011), 350-358. \n\n130 \n\n**4th** International Symposium on High-Temperature Metallurgical Processing _Edited by: Tao Jiang, Jiann-YangHwang, Phillip J. Mackey, Onuralp Yucel, and Guifeng Zhou TMS (The Minerals, Metals & Materials Society), 2013_ \n\n###### EFFECTS OF OXYGEN CONTENT AND ROASTING TEMPERATURE ON THE SINTERING MINERALIZATION PROPERTIES OF DIFFERENT IRON ORES \n\nXiaoming Mao, Zhixiong You , Yuanbo Zhang, Zhenyu Fan, Tao Jiang \n\n(School of Minerals Processing & Bioengineering, Central South University, Changsha, \n\nHunan 410083, China) \n\nKey Words: sintering, mineralization, iron ore, calcium ferrite \n\n###### **Abstract** \n\nIt is generally known that the formation of calcium ferrite is favorable during the iron ore sintering, which dominatingly contributes to the improvement of strength and reducibility of the finished sinters. In this study, effects of roasting temperature and 0 2 content of inlet gas on the sintering mineralization properties of typical iron ores, including hematite, limonite, spйculante and magnetite, were investigated. The results showed the amount of calcium ferrite initially increased then decreased with the increase of the roasting temperature. The temperature of maximum calcium ferrite generation amount for different iron ores was determined as follows: hematite and limonite was 1275 °C, whereas specularite and magnetite was 1250 °C. Increasing 0 2 content of inlet gas was advantageous to the generation of calcium ferrite during the sintering. The sequence of 0 2 content affecting the mineralization properties of different iron ores was determined as follows: magnetite > hematite > specularite > limonite. \n\n###### **Introduction** \n\nThe mineralization property of iron ore plays a significant role in the mineral composition and microstructure of finished sinters, which determine the quality and output of the sinters [1-2]. The mineralization process of sinters is composed of solid-phase reaction, formation of liquid-phase and crystallization. The formation and crystallization of liquid-phase is the foundation to the mineralization as the quality of the sinter is poor when concreted by solid-phase consolidation [3-4]. With respect to the iron ore sintering, liquid-phase regarded as bonding phase is generated between the iron ores and fluxes at high temperature [5]. Calcium ferrite is the most favorable liquid-phase among the bonding phases which dominatingly contributes to the improvement of strength and reducibility of the finished sinters [6-8]. Especially for high iron-low silicon sintering and high basicity sintering, making sure sufficient calcium ferrite quantity and reasonable distribution is crucial to the \n\nCorresponding author: Zhixiong You, yzx445474096@126.com \n\n131 \n\nsinters [9-10]. Therefore, carrying out the"}, {"page": 103, "text": " researches on the high temperature reaction properties of iron ores is of great significance [11]. \n\nOn the other hand, components of inlet gas exert vital impacts on the iron ore sintering properties. It is widely accepted that oxidizing atmosphere is essential condition for the formation of calcium ferrite as the conventional sintering process is considered as an oxidization sintering. The sintering indexes would become worse when O2 content in the inlet gas reduces, moreover, the combustion of coke breeze and oxidation of FeO will be affected tremendously [12]. \n\nIn this study, effects of roasting temperature and O2 content of the inlet gas on the mineralization properties of different types of iron ores were systematically investigated by means of a micro-sintering method. \n\n###### **Experimental** \n\n###### Materials \n\nRaw materials used in this study included four types of iron ores, named hematite, limonite, specularite and magnetite. The chemical composition of the iron ores was given in Table D. From Table D, it was seen that the total Fe grade of the iron ores was relatively high. Limonite and magnetite were characterised by high LOI and FeO content, respectively. Calcium oxide used was analytically pure reagent containing more than 99 mass% CaO. \n\nTable D The main chemical composition of iron ores (mass fraction, %) \n\n|Iron ores|TFe|FeO|Si02|CaO|A1203|MgO|S|LOI*|\n|---|---|---|---|---|---|---|---|---|\n|Hematite|62.20|0.24|2.91|0.13|2.92|0.09|0.028|4.82|\n|Specularite|67.03|0.39|2.02|0.20|1.02|0.07|0.013|0.46|\n|Limonite|58.21|0.23|5.17|0.16|1.73|0.10|0.018|9.20|\n|Magnetite|66.15|27.13|5.74|0.63|0.37|0.42|0.140|1.45|\n\n\n\n*LOI: Loss on Ignition. \n\n###### Methods \n\nFirst, iron ore fines and calcium oxide (CaO) were ground to 100% passing through 0.074 mm. Then , the ground iron ores and CaO were dried in air-oven at 120 °C for 8 h and mixed thoroughly with a certain proportion. To make sure the maximum generation of calcium ferrite, the basicity and moisture of the mixture were determined as 3.0 and 10%, respectively. 2.0 g mixture was weighed and agglomerated to be a cylindric briquette with 10 mm in diameter under the pressure of 10 MPa. \n\nAfter that, the briquette was dried in air and put in a corundum porcelain boat, then roasted at the micro-sintering device, which was plotted in Figure 1. The composition of inlet gas was controlled by adjusting the flowmeters of gas cylinders and analyzed after mixed in a buffer \n\n132 \n\nflask. The boat carrying the briquettes was pushed into the electrically heated pipe furnace from the pipe orifice to the roasting zone passing through the preheating zone at a constant speed. After roasted at given temperature for certain period, cooling procedure was carried out along the opposite direction at the same speed. The roasting time and flow velocity of inlet gas were fixed at 5 min and 5.0 L/min, respectively. Roasting temperature varied from 1200-1325 °C. \n\nThe microstructure of roasted briquettes was stud"}, {"page": 104, "text": "ied and photographed using optical polarization microscope (LEICA DM RXp). Image analysis software QWIN was used to calculate the area of calcium ferrite formed. The sintering mineralization properties of iron ores was evaluated by calculating the generation area percentage of calcium ferrite formed in the briquettes. \n\n\n\n<!-- Start of picture text -->\nGas<br>Cylinderl<br>Thermocouple<br>Gas Analysis<br>iD Pi<br>Gas<br>Cylinder2<br>Buffer Flask  Pipe Furnace<br><!-- End of picture text -->\n\nFigure 1 Schematic diagram of main devices for micro-sintering \n\n###### **Results And Discussion** \n\nEffects Of Roasting Temperature \n\nKeeping the O2 content of inlet gas as 18% and 21%, respectively, effects of roasting temperature on the mineralization properties of four kinds of iron ores, hematite, specularite, limonite and magnetite, were first discussed varying the temperature in the range of 1200-1325 °C. \n\nHematite. Figure 2 revealed the variation disciplines of the generated amount of calcium ferrite in the roasted hematite briquettes. It was seen that calcium ferrite content was kept steady growth at the temperature between 1200 °C and 1275 °C, while it obviously decreased when the roasting temperature further increased. This was mainly attributed to the decomposition of calcium ferrite at a higher temperature. The maximum generation area of calcium ferrite was obtained at 1275 °C, which was 73.14% at 21% 0 2 content. Obviously, the results obtained at 21% 0 2 content were always better than that at 18% 0 2 content at all of the roasting temperatures. \n\n133 \n\n\n\n<!-- Start of picture text -->\nRoasting Temperature/T}<br><!-- End of picture text -->\n\nFigure 2 Effect of roasting temperature on generation area of calcium ferrite in hematite briquette \n\nSpecularite. The effect of roasting temperature on the mineralization properties of specularite was carried out, and the results were presented in Figure 3. As displayed, the generation amount of calcium ferrite sharply increased with an increase of roasting temperature from 1200 °C up to 1250 °C, and then exhibited a decreasing trend after that. Hence, it was concluded that 1250 °C was the optimal temperature for the formation of calcium ferrite using specularite as materials. The generation area of calcium ferrite at 21 % oxygen content was a little higher than that at 18%. However, the difference between them was slight. \n\n\n\n<!-- Start of picture text -->\n-m-2VA<br>* 70  —•—1SW<br>1<br>1»<br>L<br>1<br>r<br>3<br>1200  1225  1250  1275  1300  1325<br>Roasting Temperanjre/X2<br><!-- End of picture text -->\n\nFigure 3 Effect of roasting temperature on generation area of calcium ferrite in specularite briquette \n\nLimonite. The amount of calcium ferrite formed in the roasted limonite briquettes at various temperatures was shown in Figure 4. The generation area of calcium ferrite was observed to increase from 1200 °C to 1275 °C, while it decreased sharply after that. It was worthwhile to notice that the generati"}, {"page": 105, "text": "on area of calcium ferrite reached up to 95% at 1275 °C. The crystal water in the limonite particles was decomposed, and new-born hematite crystal grains had higher activation energy, which was advantageous to the formation of calcium ferrite. Thus, the suitable roasting temperature for limonite was recommended as 1275 °C. \n\n134 \n\n\n\n<!-- Start of picture text -->\n1200  1225  1250  1275  1300<br>Roasting Temperature/^C<br><!-- End of picture text -->\n\nFigure 4 Effect of roasting temperature on generation area of calcium ferrite in limonite briquette \n\nMagnetite. The effect of roasting temperature on the amount of calcium ferrite in the roasted magnetite briquettes was also investigated, and the results were shown in Figure 5. As can be seen from Figure 5, with the increasing of roasting temperature, calcium ferrite generation area was gradually increased, which reached a maximum of 62.88% at 1250 °C when the oxygen content was 21%. Further increasing the roasting temperature was adverse to the formation of calcium ferrite. \n\n\n\n<!-- Start of picture text -->\n70 |  1<br>3 20 -<br>5<br>10 I  1  1  1  1
