Repository: NDDev-Technocracy-OpenNetwork/hack-2026-nornickel-knot

> **DEPRECATED.** This repository is archived and no longer maintained.
> It is kept read-only for reference; its GDS anchor records
> `lifecycle: archived` under `portfolio:archived-projects`.

# Nornickel Scientific Knot

Живая карта знаний R&D для горно-металлургической отрасли: система превращает архив отчётов, статей, презентаций и экспериментальных материалов в типизированный граф знаний, а затем отвечает на вопросы естественным языком с источниками и страницами первоисточников.

Проект подготовлен командой **Harmonic Labs** для **Норникель AI Hack 2026**, трек **«Научный клубок»**.

File: data/parsed/Материалы конференций/9780128187616 Corrosion Atlas 2019.json (part 8 of 14)
polyphosphates, and other polyelectrolytes such as polyacrylate. \n\n- l Dosing chlorine in the form of chlorine bleach or chlorine gas to control biological growth. Suitable alternatives to chlorine are organic biocides, which often act more effectively and selectively. \n\n- l Dosing sulfuric acid in case of high concentration in order to control the deposition of hardness compounds by converting the bicarbonate into sulfate (dealkalization). \n\nCare must be taken not to exceed the solubility product of calcium sulfate and to avoid attack to any concrete that may be present in the system. \n\n- l Deliberately maintain a given hardness content in the cooling water in order to maintain a thin protective hardness layer on the surface to be cooled (known as equilibrium water). However, this is only valid within a given temperature range (see Chapter 4). \n\n- l Periodic cleaning of the cooling system and specifically the cooling tubes in order to remove sludge, algae, too thick hardness deposits and any corrosion products. \n\nIn open and closed recirculation systems with indirect cooling, as used in secondary cooling systems, there is a \n\nwide range of choice of corrosion inhibitors for conditioning the cooling water: \n\n- l benzoates \n\n- l copper inhibitors (which react with chlorine) l mercaptobenzothiazole \n\n   - l benzotriazole \n\n   - l tolyltriazole \n\n- l lignin derivatives \n\n- l molybdate \n\n- l nitrite \n\n- l organic inhibitors \n\n   - l acrylate \n\n   - l sulfonated copolymers \n\n   - l sarcosinates \n\n- l emulsi able oils \n\n- l silicates (both ortho- and poly-) \n\n- l zinc \n\n- l chromate \n\nMany of these inhibitors or mixtures thereof are available under commercial brand names. To ensure an appropriate choice, it is good practice to take professional advice. Because of environmental requirements, some of these products are subject to a total or partial discharge ban. A known problem is the toxicity of chromate, which happens to be a very effective inhibitor. When it is used, no discharges whatsoever from the system are permitted (including repairs). \n\nThorough evaluation of the effectiveness and environmental impact of these inhibitors is desirable in view of the relatively high expense associated with their application. \n\nSimple conditioning is possible if the system is charged with demineralize"}, {"page": 93, "text": "d water. Then, an optimized pH setting is sufficient to ensure good corrosion protection. It is also relatively simple to monitor. \n\nIn the case of an open system, however, the pH will decline due to CO2 absorption. In that case, conditioning by means of a buffering system, for example, soda/hydrogen carbonate, is advisable. If copper is present in the system, a copper inhibitor needs to be dosed as well. \n\n###### By Maintenance \n\nWhen performing maintenance on cooling systems, the following items need special attention: \n\n- l Preservation measures to be taken during period of shutdown and maintenance. If the cooler is charged, flush regularly, in the case of salt water daily. Drained salt water cooling systems should be flushed with sweet water. \n\n- l Regular inspection of sites sensitive to contamination and corrosion and cleaning if necessary. \n\nCopyright Elsevier 2022 \n\nlxxxii Part III: Corrosion in Water-Bearing Systems \n\nIf erosion corrosion is seen at the tube inlet side, consider application of cathodic protection with sacrificial anodes or the installation of inserts. \n\n- l Possibly replace sacrificial anodes. \n\n- l If corrosion is diagnosed or suspected, perform nondestructive testing (e.g., by eddy current). \n\n- l Check whether the phenomena observed requires modifications in operation, design, choice of materials, or conditioning. \n\n- l Before and after any modifications, establish the corrosivity by means of one or more of the following methods: \n\n   - l coupons \n\n   - l resistance or polarization probes \n\n   - l test coolers \n\n   - l measuring the water quality and the Langelier index (see Chapter 4) \n\n- l If contaminations occur due to deposition of suspended matter, it may be useful to apply a sidestream filter. \n\n- l Thorough recording of experience gained and measures taken. \n\n###### Galvanic Corrosion \n\nGalvanic corrosion (discussed in Part I, Chapter 4 and Part II, Chapter 6) is the commonest form of corrosion in these systems. The following forms of galvanic corrosion are differentiated: \n\n   - Couple action (contact corrosion), for example: \n\n- l By the coupling of galvanized steel to copper or copper alloys \n\n- l By the coupling of aluminum to stainless steel \n\n- Deposition corrosion (deposition of more noble mate- \n\n- rial) for example: \n\n   - In hot tap water systems \n\n- l By the deposition of copper on galvanized steel \n\n- l By the deposition of graphite on copper \n\nReversal of potential (of galvanized steel above 60<sup>-</sup> C) in hot tap water systems. \n\n###### Prevention \n\nGalvanic corrosion can be prevented by \n\n###### 4. Corrosion in Cold and Hot Tap Water Systems \n\nIn tap water systems, corrosion affects not only reliability of the system but also the quality of the potable water and the process water. \n\nTap water systems may be classified into cold tap water systems and hot tap water systems. \n\nMaterials used in public cold tap water distribution systems are cast iron, steel, galvanized steel, asbestos cement, "}, {"page": 94, "text": "concrete, PVC, polyethylene, copper, lead, and brass. \n\nThe quality of the potable water, which is designed to minimize the release of metal compounds and the formation of harmful deposits, virtually eliminates corrosion in domestic potable water systems. Moreover, pipes made of plastics are being increasingly used. \n\nIn cold tap water systems, corrosion therefore remains limited to industrial systems producing an in-house supply of process water. \n\nIn hot tap water systems, on the other hand, corrosion frequently occurs even when mains water is used. In these systems, water is heated to 40e70<sup>-</sup> C and then transported to the various consumers. It is used for process water, for cleaning purposes, in kitchens, and for sanitation purposes. \n\nThe tap water is heated in storage boilers or counterflow units by means of steam or water from a hot water or central heating system. With the exception of domestic systems, the hot tap water is usually recirculated continuously by the system, so that hot water is immediately available from each drainage point. \n\n- l Appropriate choice of material in the design stage and by observing the correct sequence of metals in order to prevent deposition corrosion, although this will not be of much use in a recirculating system. \n\n- l Application of cathodic protection with inert anodes with impressed current (e.g., in storage boilers). \n\n- l Not using galvanized steel above 60<sup>-</sup> C. \n\n###### Oxygen and Carbonic Acid Corrosion \n\nIn oxygen-containing water with sufficient temporary hardness, a protective layer of iron carbonate will gradually form on steel, which serves to protect against corrosion. This is caused by the wall alkalinity due to the cathodic e reaction whereby OH ions are formed (see Part I, Chapter 3). The presence of oxygen in mildly aggressive water, in which the formation of a protective chalk rust layer is not possible, may lead to pitting in untreated steel. \n\nThe level of aggressiveness of the water is determined not only by the amount of hydrogen carbonate (temporary hardness) but also by the pH and the salt content of the water. In the case of highly aggressive water, the process is in effect attack by carbonic acid, leading to a uniform corrosion. Increasing the tap water temperature decreases the aggressiveness, so that hot tap water is generally less aggressive than cold. \n\nThe level of aggressiveness as well as the water’s tendency to form calcium deposits is defined by the position of the calcium-carbonic acid equilibrium: \n\nCaрHCO3Ю2%CaCO3Y ю CO2[ ю H2O \n\nCopyright Elsevier 2022 \n\nPart III: Corrosion in Water-Bearing Systems lxxxiii \n\nTABLE 1 Predictions of Water Characteristics by LSI and RSI \n\n|LSI|RSI|Tendency of Water|\n|---|---|---|\n|2.0|<4|Heavy scale forming, nonaggressive|\n|0.5|5.0e6.0|Slightly scale forming, moderately aggressive|\n|0|6e6.5|Balanced or at CaCO3 saturation<sup>a</sup>|\n|-0.5|6.5e7|Nonscaling, slightly aggressive<sup>a</sup>|\n|-2.0|>8|Undersaturated, v"}, {"page": 95, "text": "ery aggressive<sup>a</sup>|\n\n\n\nLSI, Langelier Saturation Index; RSI, Ryznar Stability Index. aPitting corrosion by oxygen attack is possible. \n\nand can be expressed in the Langelier Saturation Index (LSI) and the Ryznar Stability Index (RSI). \n\nThe theoretically derived LSI is defined as LSI ¼ pH - pHs, where pH is the actual measured value in the water, and pHs is the pH of saturation calculated from the expression: \n\n\n\nwhere K<sup>0</sup> 2<sup>istheapparentseconddissociationconstantof</sup> H2CO3, K<sup>0</sup> sp<sup>istheapparentsolubilityproductofCaCO3,</sup> pCa is -log 10 [Ca<sup>2ю</sup> ] in moles per liter, and pAlk ¼ -log 10 [total alkalinity] in equivalents per liter. \n\nThe RSI is an empirical expression: RSI ¼ 2pH - pH, where pH and pHs have the same meaning as previously described. Interpretations of LSI and RSI valves are listed in Table 1 \n\nWater that has been softened for certain applications by means of a cation exchanger is in principle also aggressive and may attack copper as well as steel. \n\n###### Prevention \n\nThis type of corrosion should primarily be controlled by means of water treatment, that is, by raising the pH of the water or by hardening the water. This may be done by dosing caustic or lime or by filtration over semicombusted dolomite, preceded, or otherwise by carbonic acid expulsion in order to save on the cost of chemicals. This also applies for copper-aggressive water. \n\nShould softening be essential in order to prevent calcium scale formation, for example, in hot tap water storage boilers, partial softening may be considered. In this procedure, the water softener is fitted with a bypass. \n\nIf water treatment is ineffective, it will be necessary to switch to the use of more corrosion-resistant material. \n\nanodic relative to the clean surface. These deposits may consist of hardness salts due to pressure reduction in pumped-up groundwater or by temperature increase or from corrosion products resulting from inappropriate material selection. If sacrificial anodes (e.g., of aluminum) are used in hot water storage heaters, aluminum oxide may deposit in the downstream pipes. \n\nWhere deposits form on brass, dezincification may occur. \n\n###### Prevention \n\nThe formation of deposits should be prevented by means of \n\n- l appropriate water treatment (e.g., [partial] softening, efficient deferrizers); \n\n- l proper material selection to prevent the formation of corrosion products; \n\n- l application of inert instead of sacrificial anodes. \n\n###### Corrosion \n\nWhere a plant or institution has its own (well-)water supply, sulfide corrosion may occur due to the presence of SRB in the system in the case of anaerobic well water or underneath deposits under otherwise aerobic conditions. \n\nHowever, SRB can also develop and cause corrosion in noncirculated sections of the system. \n\n###### Prevention \n\nThis form of corrosion can be controlled by aeration of the well water, expelling the H2O and making the water aerobic. \n\nIf deferrizi"}, {"page": 96, "text": "ng is practiced, aeration will take place at the same time and iron oxide deposits are also prevented. Standing water should be avoided as far as possible. \n\n###### Erosion (Corrosion) and Cavitation Erosion \n\n###### Under-Deposit Corrosion \n\nThe formation of deposits allows oxygen concentration cells to form, so that the surface below the deposit becomes \n\nAttack to copper piping by erosion (corrosion) or cavitation erosion is fairly common in hot tap water systems. Either the water velocity is excessive or local strong turbulence \n\nCopyright Elsevier 2022 \n\nlxxxiv Part III: Corrosion in Water-Bearing Systems \n\noccurs. In the case of continuous flow as in recirculation systems, the maximum allowable water velocity is 0.8 m/s at 70<sup>-</sup> C. The presence of air bubbles in the water may contribute toward the occurrence of erosion. \n\nHowever, erosion corrosion can also occur in stainless steel conveyor lines, for example, at the welds. \n\n###### Prevention \n\nAn important point to bear in mind here is appropriate dimensioning of the system. At the same time, sharp bends or sudden constrictions or enlargements should be avoided. Another item of attention is material selection, for example, using stainless steel, which is more erosion-resistant, rather than copper. Finally, the pH of the water is a factor because it determines the solubility of the oxide. \n\n###### Other Corrosion Causes \n\nErrors during soldering contamination of the copper with graphite and use of inappropriate copper grades may cause \n\ncorrosive behavior in copper. Water treatment can be of little help here. \n\nPitting corrosion occurs incidentally in copper piping of cold and hot tap water systems due to the composition of the water, which is then said to be copper-aggressive water. \n\n###### Prevention \n\n- l When soldering, use of approved solders is recommended. \n\n- l Refrain from using graphite as a lubricant or in gaskets. \n\n- l Oxygen-containing copper (ETP copper) is particularly sensitive to pitting attack beneath deposits. This grade should therefore not be used. \n\nPitting by copper-aggressive water can sometimes be controlled by dosing chemicals to harden the water or by admixing other hard water. Alternatively, application of more corrosion-resistant piping (such as plastic) may be considered. \n\nCopyright Elsevier 2022 \n\n## Glossary of Terms \n\n|Alkalinity reduction|(Part) removal of the carbonate and bi-<br>carbonate alkalinity from water, mostly|Cathode|Electrode at which cathodic reaction<br>predominates.|\n|---|---|---|---|\n||by ion exchangers.|Cathodic protection|Electrochemical protection by decreasing|\n|Anaerobic|Free of air or uncombined oxygen.||the corrosion potential (see Galvanic<br>|\n|Anode|Electrode at which anodic reaction<br>predominates.||Protection and Impressed Current<br>Protection).|\n|Anodic protection|Electrochemical protection by increasing<br>the corrosion potential to a value corre-<br>sponding to the passive state.<br>Note: This technique needs ve"}, {"page": 97, "text": "ry little<br>current fow, but it leads to intensifed|Cathodic reaction|Electrode reaction equivalent to a trans-<br>fer of negative charge from the electronic<br>to the ionic conductor.<br>Note: A cathodic reaction is a reduction<br>process: Ox ю nee / red.|\n||corrosion in case of power breakdown.|Caustic|An obsolete term for caustic SCC.|\n|Anodic reaction|Electrode reaction equivalent to a trans-|embrittlement||\n||fer of positive charge from the electronic<br>to the ionic conductor.<br>|Caustic SSC|A form of SCC occurring in carbon steel<br>exposed to alkaline solutions.|\n||Note: An anodic reaction is an oxidation<br>process.<br><sup>nю</sup>|Cavitation<br>corrosion|A process involving conjoint corrosion<br>and cavitation.|\n||Me / Me ю nee.||Note: Cavitation corrosion may occur,|\n|Atmospheric<br>corrosion|Corrosion with the earth’s atmosphere at<br>ambient temperature as the corrosive||for example, in rotary pumps and on<br>ships’ propellers.|\n||environment.|Cavitation damage|Damage of a material associated with|\n|Attemperator|A heat exchanger in which the super-<br>heated steam is cooled by boiler water<br>at the outside.||collapse of cavities (or vapor bubbles) in<br>the liquid at a solideliquid interface, in<br>the high-pressure regions of a unit.|\n|Bimetallic<br>corrosion|Contact corrosion (deprecated): galvanic<br>corrosion, where the electrodes are<br>formed by dissimilar metals or other<br>electronic conductors.||Note: Damage being worse at the outlet<br>side of pumps or across control valves or<br>orifce plates. Minimum internal pressure<br>within the unit must always be greater<br>thanthe“bubbleoint”oftheliuidto|\n|Blooming|Corrosion of anodized aluminum by acid<br>residues due to insuffcient rinsing.||p   q <br>avoid this type of attack.|\n|Boiler feedwater|Mixture of steam condensate and make-<br>upwater|Cavitation erosion|Cavitation damage as such, not involving<br>corrosion.|\n||.<br>|Chelant corrosion|Corrosion by a chelating agent.|\n|Carbonation of<br>concrete|The attack of concrete by carbon diox-<br>ide. The calcium hydroxide is trans-<br>formed to calcium bicarbonate that is<br>fushed by water.|Cold-end corrosion|<br>Dew-point corrosion during service.<br>Most problems caused by cold-end<br>corrosion occur in relatively low-<br>|\n|Carbonic acid<br>corrosion|Corrosion by water that has become<br>aggressive by dissolved carbon dioxide<br>lSCi||temperature boiler components such as<br>the economizer, air preheater, induced-<br>draft fan, fue-gas scrubbers, and stack.|\n||(see aso weet orroson).<br>Note: This corrosion causes uniform<br>attack in condensate return lines.|Concentration<br>corrosion cell|Corrosion cell in which the potential dif-<br>ference arises from a difference in con-<br>|\n|Carburization|The absorption of carbon into a metal<br>surfaceathihtemeraturesbwhich||centration of the corrosive agent(s) near<br>its electrodes.|\n||g p, y <br>carbides are formed as a result of which<br>the metal becomes brittle.|Contact corros"}, {"page": 98, "text": "ion|Synonym for bimetallic corrosion<br>(galvanic corrosion).|\n||Note: Distinguish from the term carbu-<br>rizing as used in metallurgy.|Corrosion|Physicochemical interaction between a<br>metal and its environment which results|\n\n\n\nlxxxv \n\nCopyright Elsevier 2022 \n\nlxxxvi Glossary of Terms \n\n||in changes in the properties of the metal<br>and which may often lead to impairment<br>of the function of the metal, the environ-<br>ment, or the technical system, of which<br>these form a part.<br>Note: This interaction is usually of an<br>electrochemical nature.|Dew-point<br>corrosion|Dew-point corrosion will occur in<br>boilers wherever the temperature of<br>metal drops below the sulfuric acid (or<br>hydrochloric acid) dew point of the fue<br>gas during service (cold-end corrosion)<br>or during idle periods, where surfaces<br>can be covered with acid-forming<br>|\n|---|---|---|---|\n|Corrosion cell|Short-circuited galvanic cell in a corro-<br>sion system, the corroding metal forming<br>one of its electrodes (see Galvanic Cell).|Dezincifcation|deposits.<br>Selective corrosion of brass resulting in<br>preferential removal of zinc. Dezincifca-|\n|Corrosion fatigue|A process involving conjoint corrosion<br>and alternating straining of the metal.<br>Note: Corrosion fatigue may occur when<br>a metal is subjected to cyclic straining in<br>a corrosive environment. Corrosion fa-<br>tigue may lead to cracking.||tion is a form of dealloying.<br>Note: This corrosion causes mechani-<br>cally weak copper-rich areas in the form<br>of plugs or layers; sometimes both zinc<br>and copper corrode, but copper is<br>redeposited.|\n|Couple action<br>attack|See Galvanic Corrosion.|Differential aera-<br>tion cell|Corrosion cell, in which the potential<br>difference arises from a difference in the<br>fl|\n|Creep|The continuous plastic elongation of a<br>metal under an applied stress.||concentration o oxygen near its eec-<br>trodes.<br>Note: The location with the lowest oxy-|\n|Creep(-rupture)<br>embrittlement|Embrittlement under creep conditions of,<br>for example, aluminum alloys and steel,<br>resulting in abnormally low rupture<br>||gen content, for example, in a crevice or<br>underneath deposit, becomes anodic and<br>will be attacked.|\n||ductility.|Economizer|A heat exchanger, placed in the fue|\n|Crevice corrosion|Corrosion associated with, and taking<br>place in, or immediately around, a nar-<br>||gases, for heat recovery by the boiler<br>feedwater.|\n||row aperture or clearance.<br>Note: The formation of a differential<br>|Electrolyte|An ionic conductor, usually in aqueous<br>solution.|\n||aeration cell is the cause of this<br>corrosion.|Electroplating|Electrodeposition of a thin adherent layer<br>ofametaloralloonanobjectservin|\n|Deaerator|A mostly horizontal tank in which the<br>boiler feedwater is freed of dissolved ox-<br>ygen (and other gases) by intensive con-<br>||y    g<br>as a cathode.<br>Note: This process is also known as<br>electrogalvanizing.|\n||tact with fresh steam, ac"}, {"page": 99, "text": "cording to the<br>laws of Henry and Raoult.|Embrittlement|Severe loss of ductility of a metal (or<br>alloy)|\n|Dealkalization|See Alkalinity Reduction|475<sup>-</sup>C|.<br>Anembrittlementphenomenonoccur-|\n|Dealkalizing|See Alkalinity Reduction|embrittlement|<br>ring in ferritic stainless steels containing|\n|Dealloying|The selective corrosion (removal) of a<br>metallic constituent from an alloy, usu-<br>ally in the form of ions<br>||12% or more chromium after long-term<br>exposure to temperatures between 400<sup>-</sup>C<br>and 540<sup>-</sup>C.|\n||(e.g., dezincifcation).<br>Note: This corrosion is also known as<br>artinorselectiveleachin|Endgrain|The surface of the metal which is cut<br>perpendicular to the direction of rolling.|\n|Dealumnifcation|pg   g.<br>Corrosion in which aluminum is selec-<br>tively leached from aluminum-containing<br>alloys. See also Dealloying and Selective<br>Leaching.|Endgrain attack|Selective corrosion of the endgrain. Dur-<br>ing the rolling of steel, nonmetallic in-<br>clusions are rolled out and elongated<br>into long “stringers” all in the direction<br>of rolling. When the endgrain is exposed|\n|Decarburization|See High-Temperature Hydrogen Attack.||to a strong corrodent, such as boiling ni-|\n|Demineralization|Removal of all the dissolved mineral<br>matter from the water by ion exchangers.||tric, endgrain attack starts at areas where<br>stringers are exposed on sheet or plate<br>|\n|Denickelifcation|Corrosion in which nickel is selectively<br>leached from nickel-containing alloys.<br>See also Dealloying and Selective<br>h||ends and can aggressively proceed down<br>into the steel. Austenitic stainless steels<br>but carbon steels as well may be suscep-<br>tible to endgrain attack.|\n|Deposition<br>corrosion|Leacing.<br>Galvanic corrosion by plating out of a<br>more noble metal or metal oxide on a<br>less noble metal (e.g., copper on zinc or<br>aluminum).|Environment|The surroundings or conditions (physical,<br>chemical, and mechanical) in which a<br>material exists.|\n\n\n\nCopyright Elsevier 2022 \n\nGlossary of Terms lxxxvii \n\n|Environmental<br>(environmentally<br>induced) cracking|Brittle fracture of a normally ductile ma-<br>terial in which the corrosive effect of the<br>environment is a causative factor. Envi-||electrochemical of electrical current and<br>will produce current when the electrodes<br>are connected by an external conductor.|\n|---|---|---|---|\n||ronmental cracking is a general term that<br>includes corrosion fatigue, high-<br>temperature hydrogen attack, hydrogen<br>blistering, hydrogen embrittlement,<br>liquid metal embrittlement (LME), solid<br>metalembrittlementSCCandsulfde|Galvanic corrosion|Corrosion due to the action of a corro-<br>sion cell.<br>Note: The term has often been restricted<br>to the action of bimetallic corrosion<br>cells, for example, bimetallic corrosion.|\n||, ,  <br>stress cracking.|Galvanic protection|Electrochemical protection in which the<br>ttitibtidf|\n|Epitactical oxide|Oxide growin"}, {"page": 100, "text": "g on the original metal<br>surface.||proecng curren s oane rom a<br>corrosion cell formed by connecting an<br>auxiliary electrode to the metal to be|\n|Erosion|Deterioration of a surface by the abrasive<br>||protected.|\n||action of solid particles in a liquid or<br>gas, gas bubbles in a liquid, liquid drop-<br>ltinrdt(ll)hihf|Galvanizing (hot<br>dip)|Coating of iron and steel with zinc using<br>a bath of molten zinc.|\n||es  a gas, o ue o oca g ow<br>velocities.|General corrosion|Corrosion proceeding at almost the same<br>rateoverthewholesurfaceofthemetal|\n|Erosionecorrosion|A process involving conjoint corrosion<br>and erosion.<br>Note: The corrosion products are contin-<br>lrmdbrinrltf||<br>exposed to the corrosive environment.<br>Note: This corrosion is also known as<br>overall or uniform corrosion.|\n||uousy eove y eoso, as a esu o<br>which the corrosion is accelerated.|GKEMAvalue|GKEMA is the KEMA specifcation of car-<br>btlfieii|\n|Exfoliation|A thick layer-like growth of loose corro-<br>sion products (see Layer Corrosion).<br>Note: Exfoliation is generally oriented in<br>the direction of rolling, extrusion, or<br>principal deformation.||on see or erosoncorroson ress-<br>tance in water-steam systems. GKEMA can<br>be calculated from the elements Cu, Cr,<br>Mo, and C in the carbon steel (GKEMA ¼<br>90-160$Cue115$Cre40$Moю35$C).<br>Erosionecorrosion resistant material for|\n|False brinelling|Damage caused by vibration between<br>metal parts.||water-steam systems should have a<br>maximum GKEMA value of 80.|\n|Fatigue|A process leading to fracture resulting<br>from repeated stress cycles well below<br>the normal tensile strength. Such failures<br>start as tiny cracks which grow to cause|Grain|A portion of a solid metal in which the<br>atoms are arranged in an orderly pattern.<br>The irregular junction of two adjacent<br>grains is known as the grain boundary.|\n||total failure.|Graphiticcorrosion|Selectivecorrosionofgraycastiron|\n|FeCl2 value|The FeCl2 value is a specifcation of car-<br>bon steel for acid-corrosion resistance in<br>evaporators (heat-fux corrosion may<br>cause low pH gouging). At a certain crit-<br>ical chloride concentration, magnetite<br>loses its protection. The critical ferrous<br>chloride concentration of carbon steel||,<br>resulting in preferential removal of<br>metallic constituents, leaving graphite.<br>Graphitic corrosion is a form of dealloy-<br>ing.<br>Note: This corrosion is also known as<br>graphitization but term recommended<br>because of its use in metallurgy.|\n||can be calculated from the elements C,<br>Si, Cr, Mo, and Mn (FeCl2crit ¼<br>270.0C ю 125$Si ю 120$Cr ю 75$Mo ю<br>70$Mn -65). Acid-corrosion resistant<br>ilfhldh|Heat-affected zone|Refers to the area adjacent to a weld<br>where the thermal cycle has caused<br>microstructural changes which generally<br>affect corrosion behavior.|\n||matera or evaporators sou ave a<br>FeCl2cril value of minimum 35 mmol<br>FeCl2.|Heat-fux corrosion|Corrosion in economizer or evaporat"}, {"page": 101, "text": "or<br>tubes due to a local strong heat fux. It<br>|\n|Filiform corrosion|Corrosion that occurs under some coat-<br>ings in the form of hairs or flaments pro-<br>gressing across the metal surface.||may result in departure from nucleate<br>boiling which may cause local high con-<br>centrations of acid, alkali, or chloride,<br>resulting in low or high pH gouging or|\n|Fretting corrosion|A process involving conjoint corrosion||chloride pitting.|\n||and oscillatory slip between two surfaces<br>in contact.<br>Note: Fretting corrosion may occur, for<br>examleatmechanicaljointsin|Hot corrosion|A form of sulfdation of gas-turbine<br>blades in the metal temperature range<br>from 650 to 950<sup>-</sup>C.|\n||p,    <br>vibrating structures.|High-temperature<br>|The reaction of metals with gases at a<br>hhh|\n|Galvanic cell|Combination of different electrodes con-<br>nected in series with an ionic conductor.<br>Note: The galvanic cell is an|corrosion|temperature so ig tat no water is pre-<br>sent (mostly >200<sup>-</sup>C). Carburization,<br>high-temperature oxidation, high-<br>temperature hydrogen attack, sulfdation,|\n\n\n\nCopyright Elsevier 2022 \n\nlxxxviii Glossary of Terms \n\n||and nitriding are forms of high-<br>temperature corrosion.|Impingement attack|Localized erosionecorrosion caused by<br>turbulence or impinging fow at certain|\n|---|---|---|---|\n|High-temperature|Theoccurrenceofcracksorfssures||points.|\n|hydrogen attack|<br>owing to pressure build-up by methane<br>gas, formed by the reaction of atomic<br>hydrogen diffused into the steel above<br>|Impressed current<br>protection|Electrochemical protection in which the<br>protecting current is supplied by an<br>external source of electric energy.|\n||roughly 260<sup>-</sup>C and metal carbides or dis-<br>solved carbon.<br>Note: This corrosion is also known as<br>decarburization or methane<br>embrittlement.|Inhibitor|Chemical substance which decreases the<br>corrosion rate when present in the corro-<br>sion concentration, without signifcantly<br>changing the concentration of any other<br>corrosive agent.|\n|Hydride<br>embrittlement|Embrittlement due to the precipitation of<br>metal hydride phases formed by the<br>diffusion of hydrogen into the metals<br>magnesium, zirconium, titanium,<br>||Note: A corrosion inhibitor is generally<br>effective in a small concentration. In<br>commercial applications, additives are<br>sometimes named as inhibitors.|\n||niobium, vanadium, and tantalum.|Intergranular|Corrosion in or adjacent to the grain|\n|Hydrogen blistering|The formation of blisters on or below a<br>|corrosion|boundaries of a metal.|\n||metal surface from excessive internal<br>hydrogen pressure.<br>Note: Hydrogen may be formed during<br>cleaning, plating, corrosion, and so forth.<br>The atomic hydrogen diffuses into the<br>steel. The diffusion stops at contamina-<br>|Knife-line attack|Corrosion resulting in a narrow slit in or<br>adjacent to the fller/parent boundary of<br>a welded or brazed joint.<br>Note: This corro"}, {"page": 102, "text": "sion is a form of weld<br>decay sometimes observed on stabilized<br>stainless steel.|\n||tions in the steel, where atomic hydrogen<br>is converted into molecular hydrogen.<br>Pressure build-up then causes the steel<br>to fracture.|Langelier index|The Langelier index (Li) or saturation in-<br>dex in a theoretically derived quantity<br>for the judgment of corrosive or scaling<br>liifThididdd|\n|Hydrogen damage|A general term for the embrittlement,<br>cracking, blistering, and hydride forma-<br>tion that can occur when hydrogen is<br>present in some metals.||quates o water. e nex s euce<br>from the real pH, and the calculated<br>saturation pH (pHs) of the water: Li ¼<br>pH e pHs and is interpreted as follows:<br>Li tendency of the water|\n|Hydrogen<br>embrittlement|A process resulting in a decrease of the<br>toughness or ductility of a metal due to<br>absorption of hydrogen.<br>Note: Hydrogen embrittlement often ac-<br>companies hydrogen formation, for<br>example, by corrosion or electrolysis,<br>||-ю2.0 strong scaling tendency<br>ю0.5 slight scaling tendency, not<br>corrosive<br>0.0 in balance, pitting possible<br>-0.5 slightly corrosive, not scaling<br>--2.0 strongly corrosive|\n||and may lead to cracking.|Laercorrosion|Corrosionofinternallaersofwrouht|\n|Hydrogen-induced<br>cracking (HIC)|An alternative term for high-temperature<br>hydrogen attack (hot HIC) and for<br>hydrogen blistering (cold HIC).|y|y  g<br>metal, occasionally resulting in exfolia-<br>tion, i.e., detachment of unattacked<br>layers.|\n|Hydrogen grooving|A high local attack in the form of<br>grooving in carbon steel used for strong<br>|LME|Embrittlement of a metal caused by<br>penetration of other molten metals.|\n||sulfuric acid. The corrosion takes place<br>when strong acid is not moving, by dis-<br>turbing the ferrous sulfate layer as a<br>result of the steady passage of hydrogen<br>bubblesevolvedinthecorrosionofsteel|Magnetite|Fe3O4, black iron oxide, which is formed<br>in water or steam in the case of def-<br>ciency of oxygen. It is magnetically<br>attractable.|\n||,      <br>in sulfuric acid on a preferred path. The<br>normal steady state of low corrosion (0.1e|m-Alkalinity|The acid consumption in meq/L on titra-<br>tion of water up to pH 4.2.|\n||0.5 mm/year at ambient temperatures)|Medium|See Environment.|\n||<br>will be disrupted, and grooving will<br>result with high local corrosion rates of<br>3 mm/year or more.|Metal dusting|Accelerated deterioration of metals in<br>carbonaceous gases at elevated tempera-<br>turestoformadust-likecorrosion|\n|Hydrogen stress|A brittle fracture of a tough alloy under||<br>product.|\n|cracking|constant strain in a hydrogen-containing<br>environment (other terms: hydrogen-<br>assisted SCC and static fatigue). It occurs<br>at ambient temperature.|Methane (gas)<br>embrittlement|Hydrogen embrittlement byproduct of<br>Stainless Steel. Hydrogen diffuses along<br>the grain boundaries and combines with<br>the carbon, which is alloyed with the<br>iron, to fo"}, {"page": 103, "text": "rm methane gas.|\n\n\n\nCopyright Elsevier 2022 \n\nGlossary of Terms lxxxix \n\n|Microbiologically<br>induced corrosion<br>(MIC)|Corrosion associated with the action of<br>microorganisms present in the corrosion<br>system.<br>Note: This corrosion is also known as<br>biological or microbial corrosion.|Sigma-phase|range in homogeneity. Alloying with a<br>third transition element usually enlarges<br>the feld of homogeneity and extends it<br>deep into the ternary section.<br>Embrittlement of ironechromium alloys|\n|---|---|---|---|\n|Nitriding|The absorption of nitrogen atoms by a<br>metal; it may remain dissolved or form<br>metal nitrides.|embrittlement|(most notably austenitic stainless steels)<br>caused by precipitation at grain bound-<br>aries of the hard, brittle intermetallic<br>|\n|Oxygen scavenger|A chemical substance which liberates<br>the boiler feedwater from oxygen by<br>means of a chemical reaction. An oxy-<br>gen scavenger is used instead of or in<br>addition to a deaerator.||sigma phase during long periods of<br>exposure to temperatures between<br>approximately 560 and 980<sup>-</sup>C (1050 and<br>1800<sup>-</sup>F). Sigma-phase embrittlement re-<br>sults in severe loss in toughness and<br>|\n|p-Alkalinity|The acid consumption in meq/L on titra-<br>tion of alkaline (boiler) water up to pH<br>82||ductility and can make the embrittled<br>material susceptible to intergranular<br>corrosion.|\n|Pitting corrosion|..<br>Corrosion resulting in pits, i.e., cavities<br>tdifthfitth|Solder corrosion|Corrosion due to the use of excessive or<br>inappropriate solder grease.|\n||exenng rom e surace no e<br>metal.|SSC|Cracking due to stress corrosion.|\n|Rebar corrosion|Corrosion of concrete reinforcement<br>bars, also known as reinforcement|Stainless steel|All steels with a chromium content of at<br>least 13%.|\n||corrosion.|Steam blanketing|Reduction of wall thickness of the upper<br>|\n|Ryznar index|The Ryznar index (Ri) or stability index<br>is an empirically derived quantity for the<br>judgment of corrosive or scaling qualities<br>of the water. This index can also be||part of the inclined water tubes of a<br>steam boiler due to magnetite (Fe3O4)<br>faking off, caused by insuffcient<br>cooling.|\n||calculated from the pH and pHs (see<br>Langelier index): Ri ¼ 2 pHs e pH and<br>|Stray current|Current fowing through paths other than<br>the intended circuits.|\n||is interpreted as follows:<br>Ri tendency of the water<br><5.0 strong scaling<br>50e60lihtlitd|Stray current<br>corrosion|Corrosion due to stray current.<br>Note: The metal is attacked at the spot<br>where the current leaves.|\n||.. sg scang enency<br>6.0e6.5 in balance, pitting possible<br>6.5e7.5 slightly corrosive<br>7.5e9.0 strongly corrosive<br>>9.0 very strongly corrosive|Stress corrosion|A process involving conjoint corrosion<br>and straining of the metal due to residual<br>or applied stresses.<br>Note: Stress corrosion is specifc to<br>|\n|Salt corrosion|Corrosion underneath deposition of salts.||partic"}, {"page": 104, "text": "ular metals in particular solutions.<br>Carbon steels in hot alkali solutions,|\n|Sandelin|This phenomenon was discovered by Mr.||austenitic steels in hot chloride solutions,|\n|phenomenon|Sandelin and refers to the growth on of<br>the zeta alloy layer during the galva-<br>||and copper-based alloys in solutions<br>containing ammonia can be susceptible.|\n||nizing process of silicon-killed steel with<br>Si levels above about 0.3%.|Stress cracking in<br>plastics|A process of deterioration of plastics<br>involving conjoint chemical attack and|\n|Season cracking|A term usually applied to SCC of brass,<br>in ammoniacal environments.||straining of the plastic due to residual or<br>applied stresses.|\n|Selective leaching|Corrosion of an alloy whereby the com-<br>ponents react in proportions which differ<br>from their proportions in the alloy (see<br>also Dealloying).|Sulfate-reducing<br>bacteria|These bacteria, of which the genus<br>Desulfovibrio is the most common,<br>reduce sulfates to sulfdes in anaerobic<br>conditions (e.g., in nonaerated well wa-|\n|Sherardizing|The coating of iron and steel with zinc<br>by heating in contact with zinc powder<br>at a temperature below the melting point<br>of zinc.||ter or under deposits in aerated water).<br>The sulfde attacks steel and other<br>metals. The presence of hydrogen or<br>organic matter accelerates this corrosion.|\n|Sigma phase|A hard, brittle, nonmagnetic intermediate<br>phase with a tetragonal crystal structure,<br>containing 30 atoms per unit cell, space<br>group P42/mnm, occurring in many bi-<br>nary and ternary alloys of the transition|Sulfdation|The reaction at high temperatures of a<br>metal or alloy with a sulfur-containing<br>species to produce a sulfur compound<br>that forms on or beneath the surface of<br>the metal or alloy.|\n||<br>elements. The composition of this phase<br>in the various systems is not the same,<br>and the phase usually exhibits a wide|Sulfur corrosion|A form of sulfdation between 260 and<br>540<sup>-</sup>C, occurring in carbon steels and<br>low-alloyed steel in contact with sulfur-|\n\n\n\nCopyright Elsevier 2022 \n\nxc Glossary of Terms \n\n||containing hydrocarbons (other terms:<br>sulfdic corrosion and high-temperature<br>sulfur corrosion).|\n|---|---|\n|Sweet corrosion|This term is used in oil and gas produc-<br>tion for carbon dioxide corrosion, which<br>often causes pitting and localized attack<br>in oil or gas-producing systems.|\n|Thermogalvanic<br>corrosion|Corrosion resulting from an electrochem-<br>ical cell caused by a thermal gradient.|\n|Thermomechanical<br>fatigue|Fatigue by which the repeated stress cy-<br>cles are caused by variations in<br>temperature.|\n|Tin plague|Recrystallization of tin due to the allo-<br>tropic transformation from b to a tin that<br>occurs below the temperature of 18<sup>-</sup>C.<br>The tin becomes brittle and disintegrates<br>into powder.|\n|Topatactical oxide|Oxide growing inward in the steel. The<br>topatactical oxide is underneath the orig-<br>ina"}, {"page": 105, "text": "l metal surface.|\n|Transgranular<br>cracking|Cracking through the grains or crystals of<br>a metal.|\n\n\n\n|Tuberculation|The formation of localized corrosion<br>products scattered over the surface in the<br>form of knob-like mounds called tuber-<br>cles. Tuberculation may occur by devel-<br>opment of oxygen concentration cells<br>after the formation of a rust layer by oxy-<br>gen corrosion.|\n|---|---|\n|Under-deposit<br>corrosion|Corrosion associated with, and taking<br>place under, or immediately around, a<br>deposit of corrosion products or other<br>substances.<br>Note: The corrosion is the result of the<br>formation of a differential aeration cell.|\n|Weld decay|A term applied to areas adjacent to<br>welds of certain alloys which have been<br>subjected to intergranular corrosion<br>because of metallurgical changes in the<br>alloy (commonly applied to certain<br>grades of stainless
