Repository: NDDev-Technocracy-OpenNetwork/hack-2026-nornickel-knot

> **DEPRECATED.** This repository is archived and no longer maintained.
> It is kept read-only for reference; its GDS anchor records
> `lifecycle: archived` under `portfolio:archived-projects`.

# Nornickel Scientific Knot

Живая карта знаний R&D для горно-металлургической отрасли: система превращает архив отчётов, статей, презентаций и экспериментальных материалов в типизированный граф знаний, а затем отвечает на вопросы естественным языком с источниками и страницами первоисточников.

Проект подготовлен командой **Harmonic Labs** для **Норникель AI Hack 2026**, трек **«Научный клубок»**.

File: data/parsed/Материалы конференций/9780323858502 Corrosion Atlas 2021.json (part 8 of 14)
materials is too large or in the case of deposition of more noble metals or metal oxides. In the case of damage to a coating applied to the anodic material, intensified galvanic corrosion may occur unless cathodic protection is also applied. \n\n###### Crevice Corrosion \n\nThis type of corrosion (see Part I, Chapter 4 and Part II, Chapter 10) can occur in crevices of certain materials such as stainless steel. \n\n###### Stress Corrosion Cracking \n\nIn cooling systems, the attack known as season cracking in copper alloys is caused by ammonia originating from biodecomposition or by product leakage (see Part II, Chapter 12). \n\n###### Corrosion Prevention and Corrosion Control in Cooling Water Systems \n\nThe measures for corrosion prevention may be classified as follows: \n\nFor river-water once-through cooling systems, circulation cooling and for closed cooling systems with water velocities up to 1.8 m/s, brass is a good option. Aluminum brass is generally capable of withstanding speeds up to 2.0 m/s, assuming the water contains no erosive material. \n\nFor still higher velocities, cupronickel alloys or stainless steel should be chosen. For smaller cooling systems, alternatives are available in the form of galvanized or coated steel. For galvanized steel and also for aluminum, the pH of the cooling water must remain below 8.5. \n\nIf coated tubing is not used, the choice of plate material depends on the tube material to be used. This also applies in the case of headers. If constructed of steel, they are coated: in the case of river water cooling generally a plastic lining and in the case of seawater cooling a rubber lining. Extra corrosion protection is then needed in the form of cathodic protection generally with sacrificial anodes. Otherwise, any damage to the protective coating could lead to severe local attack. \n\nEnvironmental requirements relating to the discharge of copper and other metal ions to the cooling water will become increasingly important in the selection of materials. \n\nFor transmission lines, the choice lies between plastic, stainless steel, and coated or galvanized steel. \n\n###### By Design \n\nWhen designing a cooler, questions to bear in mind include the fol"}, {"page": 93, "text": "lowing: \n\n   - l The through-flow pattern: Do all the tubes carry the same amount of water? Is turbulence not excessive and are there no dead angles? (in view of erosion corrosion and sludge deposits). \n\n   - l Is the cooler easy to inspect? (hatches). \n\n   - l Is proper drainage possible during standstill? \n\n- l by material selection; \n\n- l by design; \n\n   - l Are facilities needed for conditioning or cleaning purposes? \n\n- l by makeup treatment and water conditioning; \n\n- l by maintenance. \n\n###### By Material Selection \n\nThe choice of material depends on the quality of the cooling water, the nature of the medium to be cooled, the scheduled lifetime of the cooling system, and the effects of leakage. \n\nIn seawater-cooled condensers for power plants, titanium is currently the material of choice for tubing. High Cr and Mo stainless steel may also perform well but has not yet been widely applied in practice. Cupronickel and aluminum brass are also in principle suitable as materials for seawater cooling systems, but they demand much more care and maintenance, and the risk of unexpected leakage is greater. \n\n###### By Makeup Treatment and Water Conditioning \n\nThis will be considered system by system. \n\nIn the case of once-through systems, the scope for conditioning is limited due to the large flow and also in view of environmental implications. Measures to consider are: \n\n- l Filtration through drum or belt sieves to remove coarse contaminants capable of blocking the tubes. \n\n- l In the case of brass-tubed condensers, dosing of iron sulfate solution (continuously or batchwise) to build a protective skin on the tubing. \n\n- l Dosing of chlorine in the form of chlorine bleach or chlorine gas to counteract bacterial and algae growth \n\nCopyright Elsevier 2022 \n\nPart III: Corrosion in Water-Bearing Systems lxxxi \n\n   - on the tube wall. In view of the harmful environmental effects due to the formation of toxic organochlorine compounds, overdosing must be avoided. \n\n- l Periodically or continuously cleaning the tubes to remove deposits of sludge, oxides, and algae. For this purpose, systems have been developed based on sponge-rubber spheres or brushes. Carborundumcoated spheres also enable harder deposits to be removed. \n\n   - For smaller systems, the following measures are also \n\n   - suitable: \n\n- l Filtration through fine sieves or cartridge filters, enabling the removal of minor impurities (not always economic). \n\n- l Deferrizing in the case of well water in order to prevent excessive iron oxide deposition and anaerobic conditions (sulfide formation). The use of well water for cooling purposes is no longer strictly justifiable unless it is reused for other purposes. \n\n- l Adjusting the pH by dosing alkaline or lime in order to control possible aggressiveness of the water. In open recirculating systems with one or more cool- \n\n- ing tower, attention is required for both makeup treatment and conditioning. Suitable measures may be: \n\n- l Softening, dealkal"}, {"page": 94, "text": "izing, or demineralization of the makeup water in order to minimize the system hardness or salt concentration or to maintain them at the appropriate level where certain inhibitors are dosed. \n\n- l In the case of makeup with well water deferrizing and hence aeration of the makeup water. \n\n- l Dosing corrosion inhibitors to the system. There is a wide range of these to choose from silicate, polyphosphate, phosphonate, trisodiumphosphate, copper inhibitors, and so on. Phosphates are normally used in combination with dispersants. \n\n- l Dosing hardness stabilizers and dispersants in order to keep sludge and hardness salts in suspension or solution. \n\nWell-known products are polyol esters, polycarbonic acids, polyphosphates, and other polyelectrolytes such as polyacrylate. \n\n- l Dosing chlorine in the form of chlorine bleach or chlorine gas to control biological growth. Suitable alternatives to chlorine are organic biocides, which often act more effectively and selectively. \n\n- l Dosing sulfuric acid in case of high concentration in order to control the deposition of hardness compounds by converting the bicarbonate into sulfate (dealkalization). Care must be taken not to exceed the solubility prod- \n\n- uct of calcium sulfate and to avoid attack to any concrete that may be present in the system. \n\n- l Deliberately maintain a given hardness content in the cooling water in order to maintain a thin protective hardness layer on the surface to be cooled (known as \n\n   - equilibrium water). However, this is only valid within a given temperature range (see Chapter 4). \n\n- l Periodic cleaning of the cooling system and specifically the cooling tubes in order to remove sludge, algae, too thick hardness deposits, and any corrosion products. In open and closed recirculation systems with indi- \n\n- rect cooling, as used in secondary cooling systems, there is a wide range of choice of corrosion inhibitors for conditioning the cooling water: \n\nbenzoates \n\n- l \n\n- l copper inhibitors (which react with chlorine): l mercaptobenzothiazole \n\n   - l benzotriazole \n\n   - l tolyltriazole \n\n- l lignin derivatives \n\n- l molybdate \n\n- l nitrite \n\n- l organic inhibitors: \n\n   - l acrylate \n\n   - l sulfonated copolymers \n\n   - l sarcosinates \n\n- l emulsi able oils \n\n- l silicates (both ortho- and poly-) \n\n- l zinc \n\n- l chromate \n\nMany of these inhibitors or mixtures thereof are available under commercial brand names. To ensure an appropriate choice, it is good practice to take professional advice. Because of environmental requirements, some of these products are subject to a total or partial discharge ban. A known problem is the toxicity of chromate, which happens to be a very effective inhibitor. When it is used, no discharges whatsoever from the system are permitted (including repairs). \n\nThorough evaluation of the effectiveness and environmental impact of these inhibitors is desirable in view of the relatively high expense associated with their application. \n\nSimple conditionin"}, {"page": 95, "text": "g is possible if the system is charged with demineralized water. Then, an optimized pH setting is sufficient to ensure good corrosion protection. It is also relatively simple to monitor. \n\nIn the case of an open system, however, the pH will decline due to CO2 absorption. In that case, conditioning by means of a buffering system, for example, soda/hydrogen carbonate, is advisable. If copper is present in the system, a copper inhibitor needs to be dosed as well. \n\n###### By Maintenance \n\nWhen performing maintenance on cooling systems, the following items need special attention: \n\n- l Preservation measures to be taken during period of shutdown and maintenance. If the cooler is charged, \n\nCopyright Elsevier 2022 \n\nlxxxii Part III: Corrosion in Water-Bearing Systems \n\nflush regularly, in the case of salt water daily. Drained salt-water cooling systems should be flushed with sweet water. \n\n- l Regular inspection of sites sensitive to contamination and corrosion and cleaning if necessary. \n\n   - If erosion corrosion is seen at the tube inlet side, \n\n   - consider application of cathodic protection with sacrificial anodes or the installation of inserts. \n\n- l Possibly replace sacrificial anodes. \n\n- l If corrosion is diagnosed or suspected, perform nondestructive testing (e.g., by eddy current). \n\n- l Check whether the phenomena observed require modifications in operation, design, choice of materials, or conditioning. \n\n- l Before and after any modifications, establish the corrosivity by means of one or more of the following methods: \n\n   - l coupons \n\n   - l resistance or polarization probes \n\n   - l test coolers \n\n   - l measuring the water quality and the Langelier index (see Chapter 4) \n\n- l If contaminations occur due to deposition of suspended matter, it may be useful to apply a sidestream filter. \n\n- l Thorough recording of experience gained and measures taken. \n\n###### 4. CORROSION IN COLD AND HOT TAP WATER SYSTEMS \n\nIn tap water systems, corrosion affects not only reliability of the system but also the quality of the potable water and the process water. \n\n- Tap water systems may be classified into cold tap water \n\n- systems and hot tap water systems. \n\nMaterials used in public cold tap water distribution systems are cast iron, steel, galvanized steel, asbestos cement, concrete, PVC, polyethylene, copper, lead, and brass. \n\nThe quality of the potable water, which is designed to minimize the release of metal compounds and the formation of harmful deposits, virtually eliminates corrosion in domestic potable water systems. Moreover, pipes made of plastics are being increasingly used. \n\nIn cold tap water systems, corrosion therefore remains limited to industrial systems producing an in-house supply of process water. \n\nIn hot tap water systems, on the other hand, corrosion frequently occurs even when mains water is used. In these systems, water is heated to 40e70<sup>-</sup> C and then transported to the various consumers. It is used for process water"}, {"page": 96, "text": ", for cleaning purposes, in kitchens, and for sanitation purposes. \n\nThe tap water is heated in storage boilers or counterflow units by means of steam or water from a hot water or central heating system. With the exception of domestic systems, the hot tap water is usually recirculated continuously by the system, so that hot water is immediately available from each drainage point. \n\n###### Galvanic Corrosion \n\nGalvanic corrosion (discussed in Part I, Chapter 4 and Part II, Chapter 6) is the commonest form of corrosion in these systems. The following forms of galvanic corrosion are differentiated: \n\nCouple action (contact corrosion), for example: \n\n- l by the coupling of galvanized steel to copper or copper alloys; \n\n- l by the coupling of aluminum to stainless steel. Deposition corrosion (deposition of more noble ma- \n\n- terial) for example: \n\n   - In hot tap water systems: \n\n- l by the deposition of copper on galvanized steel; \n\n- l by the deposition of graphite on copper. Reversal of potential (of galvanized steel above \n\n- 60<sup>-</sup> C) in hot tap water systems. \n\n###### Prevention \n\nGalvanic corrosion can be prevented by: \n\n- l appropriate choice of material in the design stage and by observing the correct sequence of metals in order to prevent deposition corrosion, although this will not be of much use in a recirculating system; \n\n- l application of cathodic protection with inert anodes with impressed current (e.g., in storage boilers); \n\n- l not using galvanized steel above 60<sup>-</sup> C. \n\n###### Oxygen and Carbonic Acid Corrosion \n\nIn oxygen-containing water with sufficient temporary hardness, a protective layer of iron carbonate will gradually form on steel, which serves to protect against corrosion. This is caused by the wall alkalinity due to the cathodic e reaction whereby OH ions are formed (see Part I, Chapter 3). The presence of oxygen in mildly aggressive water, in which the formation of a protective chalk rust layer is not possible, may lead to pitting in untreated steel. \n\nThe level of aggressiveness of the water is determined not only by the amount of hydrogen carbonate (temporary hardness) but also by the pH and the salt content of the water. In the case of highly aggressive water, the process is in effect attack by carbonic acid, leading to a uniform corrosion. Increasing the tap water temperature decreases \n\nCopyright Elsevier 2022 \n\nPart III: Corrosion in Water-Bearing Systems lxxxiii \n\nthe aggressiveness, so that hot tap water is generally less aggressive than cold. \n\nThe level of aggressiveness as well as the water’s tendency to form calcium deposits is defined by the position of the calcium-carbonic acid equilibrium: \n\n\n\nand can be expressed in the Langelier Saturation Index (LSI) and the Ryznar Stability Index (RSI). \n\nThe theoretically derived LSI is defined as: LSI ¼ pH - pHs, where pH is the actual measured value in the water, and pHs is the pH of saturation calculated from the expression: \n\n\n\nwhere K<sup>0</su"}, {"page": 97, "text": "p> 2<sup>istheapparentseconddissociationconstantof</sup> H2CO3, K<sup>0</sup> sp<sup>istheapparentsolubilityproductofCaCO3,</sup> pCa is -log 10 [Ca<sup>2ю</sup> ] in moles per liter, and pAlk ¼ -log 10 [total alkalinity] in equivalents per liter. \n\nThe RSI is an empirical expression: RSI ¼ 2pH - pH, where pH and pHs have the same meaning as previously described. Interpretations of LSI and RSI valves are listed in Table 1: \n\nWater that has been softened for certain applications by means of a cation exchanger is in principle also aggressive and may attack copper as well as steel. \n\n###### Prevention \n\nThis type of corrosion should primarily be controlled by means of water treatment, that is, by raising the pH of the water or by hardening the water. This may be done by dosing caustic or lime or by filtration over semicombusted dolomite, preceded, or otherwise by carbonic acid expulsion in order to save on the cost of chemicals. This also applies for copper-aggressive water. \n\nShould softening be essential in order to prevent calcium scale formation, for example, in hot tap water storage \n\nboilers, partial softening may be considered. In this procedure, the water softener is fitted with a bypass. \n\nIf water treatment is ineffective, it will be necessary to switch to the use of more corrosion-resistant material. \n\n###### Under-Deposit Corrosion \n\nThe formation of deposits allows oxygen concentration cells to form, so that the surface below the deposit becomes anodic relative to the clean surface. These deposits may consist of hardness salts due to pressure reduction in pumped-up groundwater or by temperature increase or from corrosion products resulting from inappropriate material selection. If sacrificial anodes (e.g., of aluminum) are used in hot water storage heaters, aluminum oxide may deposit in the downstream pipes. \n\nWhere deposits form on brass, dezincification may occur. \n\n###### Prevention \n\nThe formation of deposits should be prevented by means of: \n\n- l appropriate water treatment (e.g., [partial] softening, efficient deferrizers); \n\n- l proper material selection to prevent the formation of corrosion products; \n\n- l application of inert instead of sacrificial anodes. \n\n###### Corrosion \n\nWhere a plant or institution has its own (well-)water supply, sulfide corrosion may occur due to the presence of sulfate-reducing bacteria (SRB) in the system in the case of anaerobic well water or underneath deposits under otherwise aerobic conditions. \n\nHowever, SRB can also develop and cause corrosion in noncirculated sections of the system. \n\nTABLE 1 Predictions of water characteristics by LSI and RSI. \n\n|LSI|RSI|Tendency of Water|\n|---|---|---|\n|2.0|<4|Heavy scale forming, nonaggressive|\n|0.5|5.0e6.0|Slightly scale forming, moderately aggressive|\n|0|6e6.5|Balanced or at CaCO3 saturation<sup>a</sup>|\n|-0.5|6.5e7|Nonscaling, slightly aggressive<sup>a</sup>|\n|-2.0|>8|Undersaturated, very aggressive<sup>a</sup>|\n\n\n\nLSI, Langelier Saturation Index; RSI, R"}, {"page": 98, "text": "yznar Stability Index. aPitting corrosion by oxygen attack is possible. \n\nCopyright Elsevier 2022 \n\nlxxxiv Part III: Corrosion in Water-Bearing Systems \n\n###### Prevention \n\nThis form of corrosion can be controlled by aeration of the well water, expelling the H2O and making the water aerobic. \n\nIf deferrizing is practiced, aeration will take place at the same time and iron oxide deposits are also prevented. Standing water should be avoided as far as possible. \n\n###### Erosion (Corrosion) and Cavitation Erosion \n\nAttack to copper piping by erosion (corrosion) or cavitation erosion is fairly common in hot tap water systems. Either the water velocity is excessive or local strong turbulence occurs. In the case of continuous flow as in recirculation systems, the maximum allowable water velocity is 0.8 m/s at 70<sup>-</sup> C. The presence of air bubbles in the water may contribute toward the occurrence of erosion. \n\nHowever, erosion corrosion can also occur in stainless steel conveyor lines, for example, at the welds. \n\n###### Prevention \n\nAn important point to bear in mind here is appropriate dimensioning of the system. At the same time, sharp bends or sudden constrictions or enlargements should be avoided. Another item of attention is material selection, for example, using stainless steel, which is more erosion-resistant, rather \n\nthan copper. Finally, the pH of the water is a factor because it determines the solubility of the oxide. \n\n###### Other Corrosion Causes \n\nErrors during soldering contamination of the copper with graphite and use of inappropriate copper grades may cause corrosive behavior in copper. Water treatment can be of little help here. \n\nPitting corrosion occurs incidentally in copper piping of cold and hot tap water systems due to the composition of the water, which is then said to be copper-aggressive water. \n\n###### Prevention \n\n- l When soldering, use of approved solders is recommended. \n\n- l Refrain from using graphite as a lubricant or in gaskets. \n\n- l Oxygen-containing copper (ETP copper) is particularly sensitive to pitting attack beneath deposits. This grade should therefore not be used. \n\nPitting by copper-aggressive water can sometimes be controlled by dosing chemicals to harden the water or by admixing other hard water. Alternatively, application of more corrosion-resistant piping (such as plastic) may be considered. \n\nCopyright Elsevier 2022 \n\n## Glossary of Terms \n\n|Alkalinity reduction|(Part) removal of the carbonate and bicar-<br>bonate alkalinity from water, mostly by|Cathode|Electrode at which cathodic reaction<br>predominates.|\n|---|---|---|---|\n||ion exchangers.|Cathodic protection|Electrochemical protection by decreasing|\n|Anaerobic|Free of air or uncombined oxygen.||the corrosion potential (see galvanic pro-<br>|\n|Anode|Electrode at which anodic reaction<br>predominates.||tection and impressed current<br>protection).|\n|Anodic protection|Electrochemical protection by increasing<br>the corrosion potential to a v"}, {"page": 99, "text": "alue corre-<br>sponding to the passive state.<br>Note: This technique needs very little<br>current fow, but it leads to intensifed|Cathodic reaction|Electrode reaction equivalent to a trans-<br>fer of negative charge from the electronic<br>to the ionic conductor.<br>Note: A cathodic reaction is a reduction<br>process: Oxюnee/red.|\n||corrosion in case of power breakdown.|Caustic|An obsolete term for caustic stress corro-|\n|Anodic reaction|Electrode reaction equivalent to a trans-|embrittlement|sion cracking (SCC).|\n||fer of positive charge from the electronic<br>to the ionic conductor.<br>|Caustic SSC|That form of SCC occurring in carbon<br>steel exposed to alkaline solutions.|\n||Note: An anodic reaction is an oxidation<br>process.<br>Me/Me<sup>nю </sup>юnee.|Cavitation damage|Damage of a material associated with<br>collapse of cavities (or vapor bubbles) in<br>the liquid at a solideliquid interface, in|\n|Atmospheric<br>corrosion|Corrosion with the earth’s atmosphere at<br>ambient temperature as the corrosive<br>environment.||the high-pressure regions of a unit.<br>Note: Damage being worse at the outlet<br>side of pumps or across control valves or|\n|Attemperator|A heat exchanger in which the super-<br>heated steam is cooled by boiler water at<br>the outside.||orifce plates. Minimum internal pressure<br>within the unit must always be greater<br>than the “bubble point” of the liquid to<br>avoidthisteofattack|\n|Bimetallic<br>corrosion|Contact corrosion (deprecated): galvanic<br>corrosion, where the electrodes are<br>formed by dissimilar metals or other<br>electronic conductors.|Cavitation<br>corrosion|yp  .<br>A process involving conjoint corrosion<br>and cavitation.<br>Note: Cavitation corrosion may occur,<br>idhi’|\n|Blooming|Corrosion of anodized aluminium by<br>acid residues due to insuffcient rinsing.||e.g., n rotary pumps an on sps<br>propellers.|\n|Boiler feedwater|Mixture of steam condensate and make-<br>upwater.|Cavitation erosion|Cavitation damage as such, not involving<br>corrosion.|\n|Carbonationof|<br>Theattackofconcretebycarbondiox-|Chelant corrosion|Corrosion by a chelating agent.|\n|<br>concrete|<br>ide. The calcium hydroxide is trans-<br>formed to calcium bicarbonate that is<br>fushed by water.|Cold-end corrosion|Dew-point corrosion during service.<br>Most problems caused by cold-end<br>corrosion occur in relatively low-<br>|\n|Carbonic acid<br>corrosion|Corrosion by water that has become<br>aggressive by dissolved carbon dioxide<br>li||temperature boiler components such as<br>the economizer, air preheater, induced-<br>draft fan, fue-gas scrubbers, and stack.|\n||(see aso sweet corroson).<br>Note: This corrosion causes uniform<br>attack in condensate return lines.|Concentration<br>corrosion cell|Corrosion cell in which the potential dif-<br>ference arises from a difference in con-<br>|\n|Carburization|The absorption of carbon into a metal<br>surfaceathihtemeraturesbwhich||centration of the corrosive agent(s) near<br>its electrodes.|\n||g p, "}, {"page": 100, "text": "y <br>carbides are formed as a result of which<br>the metal becomes brittle.|Contact corrosion|Synonym for bimetallic corrosion<br>(galvanic corrosion).|\n||Note: Distinguish from the term carbu-<br>rizing as used in metallurgy.|||\n\n\n\nlxxxv \n\nCopyright Elsevier 2022 \n\nlxxxvi Glossary of Terms \n\n|Corrosion|Physicochemical interaction between a<br>metal and its environment which results<br>in changes in the properties of the metal<br>and which may often lead to impairment<br>of the function of the metal, the environ-<br>ment, or the technical system, of which<br>these form a part.<br>|Dew-point<br>corrosion|Dew-point corrosion will occur in boilers<br>wherever the temperature of metal drops<br>below the sulfuric acid (or hydrochloric<br>acid) dew point of the fue gas during<br>service (¼ cold-end corrosion) or during<br>idle periods, where surfaces can be<br>covered with acid-forming deposits.|\n|---|---|---|---|\n||Note: This interaction is usually of an<br>electrochemical nature.|Dezincifcation|Selective corrosion of brass resulting in<br>preferential removal of zinc. Dezincifca-|\n|Corrosion cell|Short-circuited galvanic cell in a corro-<br>sion system, the corroding metal forming<br>one of its electrodes (see galvanic cell).||tion is a form of dealloying.<br>Note: This corrosion causes mechanically<br>weak copper-rich areas in the form of|\n|Corrosion fatigue|A process involving conjoint corrosion<br>and alternating straining of the metal.<br>Note: Corrosion fatigue may occur when||plugs or layers; sometimes both zinc and<br>copper corrode, but copper is<br>redeposited.|\n||a metal is subjected to cyclic straining in<br>a corrosive environment. Corrosion fa-<br>tigue may lead to cracking.|Differential aera-<br>tion cell|Corrosion cell, in which the potential dif-<br>ference arises from a difference in the<br>concentration of oxygen near its elec-<br>|\n|Couple action<br>attack|See galvanic corrosion.||trodes.<br>Note: The location with the lowest oxy-<br>encontenteinacreviceorunder-|\n|Creep|The continuous plastic elongation of a<br>metal under an applied stress.||g , .g.,     <br>neath deposit, becomes anodic and will<br>be attacked.|\n|Creep(-rupture)<br>embrittlement|Embrittlement under creep conditions of,<br>e.g., aluminum alloys and steel, resulting<br>in abnormally low rupture ductility.|Economizer|A heat exchanger, placed in the fue<br>gases, for heat recovery by the boiler<br>feedwater.|\n|Crevice corrosion|Corrosion associated with, and taking<br>place in, or immediately around, a nar-<br>|Electrolyte|An ionic conductor, usually in aqueous<br>solution.|\n||row aperture or clearance.<br>Note: The formation of a differential<br>aeration cell is the cause of this<br>corrosion.|Electroplating|Electrodeposition of a thin adherent layer<br>of a metal or alloy on an object serving<br>as a cathode.<br>|\n|Deaerator|A mostly horizontal tank in which the<br>boilerfeedwaterisfreedofdissolvedox-||Note: This process is also known as<br>electrogalvanizing.|\n||"}, {"page": 101, "text": "<br>ygen (and other gases) by intensive con-<br>tact with fresh steam, according to the|Embrittlement|Severe loss of ductility of a metal (or<br>alloy).|\n||laws of Henry and Raoult.|475<sup>-</sup>C|An embrittlement phenomenon occurring|\n|Dealkalization|See alkalinity reduction.|embrittlement|in ferritic stainless steels containing 12%<br>ormorechromiumafterlon-termexo-|\n|Dealkalizing|See alkalinity reduction.||g p<br>sure to temperatures between 400 and|\n|Dealloying|The selective corrosion (removal) of a||540<sup>-</sup>C.|\n||metallic constituent from an alloy, usu-<br>ally in the form of ions<br>(edezincifcation)|End grain|The surface of the metal which is cut<br>perpendicular to the direction of rolling.|\n||.g., .<br>Note: This corrosion is also known as<br>parting or selective leaching.|End grain attack|Selective corrosion of the end grain. Dur-<br>ing the rolling of steel, nonmetallic inclu-<br>illddldi|\n|Dealumnifcation|Corrosion in which aluminium is selec-<br>tively leached from aluminium-<br>containing alloys. See also dealloying<br>and selective leaching.||sons are roe out an eongate nto<br>long “stringers” all in the direction of<br>rolling. When the end grain is exposed<br>to a strong corrodent, such as boiling ni-<br>tric endgrain attack starts at areas where|\n|Decarburization|See high-temperature hydrogen attack.||stringers are exposed on sheet or plate|\n|Demineralization|Removal of all the dissolved mineral<br>matter from the water by ion exchangers.||ends and can aggressively proceed down<br>into the steel. Austenitic stainless steels<br>|\n|Denickelifcation|Corrosion in which nickel is selectively<br>||but carbon steels as well may be suscep-<br>tible to endgrain attack.|\n||leached from nickel-containing alloys.<br>See also dealloying and selective<br>leaching.|Environment|The surroundings or conditions (physical,<br>chemical, and mechanical) in which a<br>materialexists|\n|Deposition<br>corrosion|Galvanic corrosion by plating out of a<br>more noble metal or metal oxide on a<br>less noble metal (e.g., copper on zinc or<br>aluminum).|Environmental<br>(environmentally<br>induced) cracking|.<br>Brittle fracture of a normally ductile ma-<br>terial in which the corrosive effect of the<br>environment is a causative factor.|\n\n\n\nCopyright Elsevier 2022 \n\nGlossary of Terms lxxxvii \n\n||Environmental cracking is a general term<br>that includes corrosion fatigue, high-<br>temperature hydrogen attack, hydrogen<br>blistering, hydrogen embrittlement, liquid<br>metal embrittlement (LME), solid metal<br>|Galvanic corrosion|Corrosion due to the action of a corro-<br>sion cell.<br>Note: The term has often been restricted<br>to the action of bimetallic corrosion<br>cells, for example, bimetallic corrosion.|\n|---|---|---|---|\n||embrittlement, SCC, and sulfde stress<br>cracking.|Galvanic protection|Electrochemical protection in which the<br>protecting current is obtained from a|\n|Epitactical oxide|Oxide growing on the original metal<br>surface.||corrosi"}, {"page": 102, "text": "on cell formed by connecting an<br>auxiliary electrode to the metal to be<br>|\n|Erosion|Deterioration of a surface by the abrasive||protected.|\n||action of solid particles in a liquid or<br>gas, gas bubbles in a liquid, liquid drop-<br>|Galvanizing (hot<br>dip)|Coating of iron and steel with zinc using<br>a bath of molten zinc.|\n||lets in a gas, or due to (local) high fow<br>velocities.|General corrosion|Corrosion proceeding at almost the same<br>rate over the whole surface of the metal|\n|Erosion corrosion|A process involving conjoint corrosion<br>and erosion.<br>Note: The corrosion products are contin-<br>||exposed to the corrosive environment.<br>Note: This corrosion is also known as<br>overall or uniform corrosion.|\n||uously removed by erosion, as a result of<br>which the corrosion is accelerated.|Gkema value|Gkema is the KEMA specifcation of car-<br>bon steel for erosion-corrosion resistance|\n|Exfoliation|A thick layer-like growth of loose corro-<br>sion products (see Layer corrosion).<br>Note: Exfoliation is generally oriented in<br>the direction of rolling, extrusion, or<br>principal deformation.||in water-steam systems. Gkema can be<br>calculated from the elements Cu, Cr, Mo,<br>and C in the carbon steel (Gkema¼90<br>-160$Cue115$Cre40$Moю35$C).<br>Erosionecorrosion resistant material for|\n|False brinelling|Damage caused by vibration between<br>metal parts.||water-steam systems should have a<br>maximum Gkema value of 80.|\n|Fatigue|A process leading to fracture resulting<br>from repeated stress cycles well below<br>the normal tensile strength. Such failures<br>start as tiny cracks which grow to cause|Grain|A portion of a solid metal in which the<br>atoms are arranged in an orderly pattern.<br>The irregular junction of two adjacent<br>grains is known as the grain boundary.|\n||total failure.|Graphitic corrosion|Selective corrosion of grey cast iron,|\n|FeCl2 value|The FeCl2 value is a specifcation of car-<br>bon steel for acid-corrosion resistance in<br>evaporators (heat-fux corrosion may<br>cause low pH gouging). At a certain crit-<br>ical chloride concentration, magnetite<br>loses its protection. The critical ferrous<br>chloride concentration of carbon steel||resulting in preferential removal of<br>metallic constituents, leaving graphite.<br>Graphitic corrosion is a form of dealloy-<br>ing.<br>Note: This corrosion is also known as<br>graphitization but term recommended<br>because of its use in metallurgy.|\n||can be calculated from the elements C,<br>Si, Cr, Mo, and Mn (FeCl2crit¼<br>270.0$Cю125$Siю120$Crю75$-<br>Moю70$Mn-65). Acid-corrosion<br>|Heat-affected zone|Refers to the area adjacent to a weld<br>where the thermal cycle has caused<br>microstructural changes which generally<br>affect corrosion behavior.|\n||resistant material for evaporators should<br>have a FeCl2cril value of minimum<br>35 mmol FeCl2.|Heat-fux corrosion|Corrosion in economizer or evaporator<br>tubes due to a local strong heat fux. It<br>may result in departure from nucl"}, {"page": 103, "text": "eate|\n|Filiform corrosion|Corrosion that occurs under some coat-<br>ings in the form of hairs or flaments pro-<br>gressing across the metal surface.||boiling which may cause local high con-<br>centrations of acid, alkali, or chloride,<br>resulting in low or high pH gouging or<br>|\n|Fretting corrosion|A process involving conjoint corrosion||chloride pitting.|\n||and oscillatory slip between two surfaces<br>in contact.<br>Note: Fretting corrosion may occur,|Hot corrosion|A form of sulfdation of gas-turbine<br>blades in the metal temperature range<br>from 650 to 950<sup>-</sup>C|\n||e.g., at mechanical joints in vibrating<br>structures.|High-temperature<br>corrosion|The reaction of metals with gases at a<br>temperature so high that no water is pre-|\n|Galvanic cell|Combination of different electrodes con-<br>nected in series with an ionic conductor.<br>Note: The galvanic cell is an electro-<br>chemical of electrical current and will<br>produce current when the electrodes are<br>connected by an external conductor.||sent (mostly >200<sup>-</sup>C). Carburization,<br>high-temperature oxidation, high-<br>temperature hydrogen attack, sulfdation,<br>and nitriding are forms of high-<br>temperature corrosion.|\n\n\n\nCopyright Elsevier 2022 \n\nlxxxviii Glossary of Terms \n\n|High-temperature<br>hydrogen attack|The occurrence of cracks or fssures<br>owing to pressure build-up by methane<br>gas, formed by the reaction of atomic<br>|Impressed current<br>protection|Electrochemical protection in which the<br>protecting current is supplied by an<br>external source of electric energy.|\n|---|---|---|---|\n||hydrogen diffused into the steel above<br>roughly 260<sup>-</sup>C and metal carbides or dis-<br>solved carbon.<br>Note: This corrosion is also known as<br>decarburization or methane<br>embrittlement.|Inhibitor|Chemical substance which decreases the<br>corrosion rate when present in the corro-<br>sion concentration, without signifcantly<br>changing the concentration of any other<br>corrosive agent.<br>Note: A corrosion inhibitor is generally|\n|Hydride<br>embrittlement|Embrittlement due to the precipitation of<br>metal hydride phases formed by the<br>diffusion of hydrogen into the metals||effective in a small concentration. In<br>commercial applications, additives are<br>sometimes named as inhibitors.|\n||magnesium, zirconium, titanium,<br>niobium, vanadium, and tantalum.|Intergranular<br>corrosion|Corrosion in or adjacent to the grain<br>boundaries of a metal.|\n|Hydrogen blistering|The formation of blisters on or below a<br>metal surface from excessive internal<br>hydrogen pressure.<br>Note: Hydrogen may be formed during<br>cleaning, plating, corrosion, and so forth.<br>The atomic hydrogen diffuses into the<br>steelThediffusionstosatcontamina-|Knife-line attack|Corrosion resulting in a narrow slit in or<br>adjacent to the fller/parent boundary of<br>a welded or brazed joint.<br>Note: This corrosion is a form of weld<br>decay sometimes observed on stabilized<br>stainless ste"}, {"page": 104, "text": "el.|\n||.   p  <br>tions in the steel, where atomic hydrogen<br>is converted into molecular hydrogen.<br>Pressure build-up then causes the steel to<br>fracture.|Langelier index|The Langelier index (Li) or saturation in-<br>dex in a theoretically derived quantity<br>for the judgement of corrosive or scaling<br>qualities of water. The index is deduced<br>fhldhlld|\n|Hydrogen damage|A general term for the embrittlement,<br>cracking, blistering, and hydride forma-<br>tion that can occur when hydrogen is<br>present in some metals.||rom te rea pH, an te cacuate<br>saturation pH (pHs) of the water:<br>Li¼pHepHs and is interpreted as<br>follows:<br>Li tendency of the water|\n|Hydrogen<br>embrittlement|A process resulting in a decrease of the<br>toughness or ductility of a metal due to<br>absorption of hydrogen.<br>Note: Hydrogen embrittlement often ac-<br>companies hydrogen formation, e.g., by<br>corrosion or electrolysis, and may lead<br>||-ю2.0 strong scaling tendency<br>ю0.5 slight scaling tendency, not<br>corrosive<br>0.0 in balance, pitting possible<br>-0.5 slightly corrosive, not scaling<br>--2.0 strongly corrosive|\n||to cracking.|Layer corrosion|Corrosion of internal layers of wrought|\n|Hydrogen-induced<br>cracking (HIC)|An alternative term for high-temperature<br>hydrogen attack (hot HIC) and for<br>hydrogen blistering (cold HIC).||metal, occasionally resulting in exfolia-<br>tion, i.e., detachment of unattacked<br>layers.|\n|Hydrogen grooving|A high local attack in the form of<br>grooving in carbon steel used for strong|LME|Embrittlement of a metal caused by<br>penetration of other molten metals.|\n||sulfuric acid. The corrosion takes place<br>when strong acid is not moving, by dis-<br>turbing the ferrous sulfate layer as a<br>result of the steady passage of hydrogen<br>bubblesevolvedinthecorrosionofsteel|Magnetite|Fe3O4, black iron oxide, which is formed<br>in water or steam in the case of def-<br>ciency of oxygen. It is magnetically<br>attractable.|\n||,      <br>in sulfuric acid on a preferred path. The<br>normal steady state of low corrosion (0.1|m-Alkalinity|The acid consumption in meq/L on titra-<br>tion of water up to pH 4.2.|\n||e0.5 mm/year at ambient temperatures)|Medium|See environment.|\n||will be disrupted, and grooving will<br>result with high local corrosion rates of<br>3 mm/year or more.|Metal dusting|Accelerated deterioration of metals in<br>carbonaceous gases at elevated tempera-<br>turestoformadust-likecorrosion|\n|Hydrogen stress|A brittle fracture of a tough alloy under||<br>product.|\n|cracking|constant strain in a hydrogen-containing<br>environment (other terms: hydrogen-<br>assisted SCC and static fatigue). It occurs<br>atambienttemerature|Methane (gas)<br>embrittlement|An alternative term for decarburization<br>or high-temperature hydrogen attack<br>(which see).|\n|Impingement attack|p.<br>Localized erosion corrosion caused by<br>turbulence or impinging fow at certain<br>points.|Microbiologically<br>induced corrosion<br>(MIC).|Corr"}, {"page": 105, "text": "osion associated with the action of<br>microorganisms present in the corrosion<br>system.<br>Note: This corrosion is also known as<br>biological or microbial corrosion.|\n\n\n\nCopyright Elsevier 2022 \n\nGlossary of Terms lxxxix \n\n|Nitriding|The absorption of nitrogen atoms by a<br>metal; it may remain dissolved or form<br>metal nitrides.|Sigma-phase<br>embrittlement|Embrittlement of ironechromium alloys<br>(most notably austenitic stainless steels)<br>caused by precipitation at grain bound-<br>|\n|---|---|---|---|\n|Oxygen scavenger|A chemical substance which liberates the<br>boiler feed water from oxygen by means<br>of a chemical reaction. An oxygen scav-<br>enger is used instead of or in addition to<br>a deaerator.||aries of the hard, brittle intermetallic<br>sigma phase during long periods of expo-<br>sure to temperatures between approxi-<br>mately 560 and 980<sup>-</sup>C (1050 and<br>1800<sup>-</sup>F). Sigma-phase embrittlement re-<br>ltilithd|\n|p-Alkalinity|The acid
