Repository: NDDev-Technocracy-OpenNetwork/hack-2026-nornickel-knot

> **DEPRECATED.** This repository is archived and no longer maintained.
> It is kept read-only for reference; its GDS anchor records
> `lifecycle: archived` under `portfolio:archived-projects`.

# Nornickel Scientific Knot

Живая карта знаний R&D для горно-металлургической отрасли: система превращает архив отчётов, статей, презентаций и экспериментальных материалов в типизированный граф знаний, а затем отвечает на вопросы естественным языком с источниками и страницами первоисточников.

Проект подготовлен командой **Harmonic Labs** для **Норникель AI Hack 2026**, трек **«Научный клубок»**.

File: data/parsed/Материалы конференций/Flotation_Plant_Optimisation_S25.json (part 8 of 32)
in a size fraction is defined as the ‘fraction of particles (Vianna, 2004) and this term is included in the modelling framework for the first-order rate constant (k) for the overall process (combined pulp and froth regions) as used at the Julius Kruttschnitt Mineral Research Centre: \n\n\n\nwhere: \n\n- P = mineral floatability in pulp region \n\n- Sb = bubble surface area flux Rf = froth recovery \n\nThe key additional step requires a device for capturing and measuring the upward flow rate of minerals in particles attached to bubbles at the top of the pulp zone, just before the bubbles enter the froth region; other related data gathering steps are required to obtain the froth recovery for a given cell in a plant. A plant metallurgist can now request froth recovery measurements on all or selected cells in a plant as part of a plant survey. \n\nThe obtaining of the froth recovery across the froth region is relevant for both conventional flotation machines (including tank cells) and cells with water addition to the froth region. \n\nNovel measuring devices (Seaman, 2006) for determining the transfer or flow rate of attached particles at the top of the pulp region at steady state during the survey have the advantage that there is no disruption to the plant. Some other methods require alteration of the froth height after the survey and collection of data for the cell in question at each froth height. Methods that require such disruption to the plant are also time consuming and are much less practical. \n\nFroth stability and therefore froth recovery (Rf) are believed to depend on factors such as frother type and concentration and particle properties such as size, number, hydrophobicity and shape. The role of particle hydrophobicity is of particular interest because two recent studies have shown there is a maximum in the relationship between froth recovery and hydrophobicity (Ata, Ahmed and Jameson, 2003; Schwarz and Grano, 2005). These findings corroborate broadly with earlier more f"}, {"page": 93, "text": "undamental findings reported by Dippenaar (1982). While increases in hydrophobicity assist the subprocesses of adhesion and stable transportation in the pulp zone, such increases may only assist in the froth region up to an intermediate hydrophobicity, indicated by a contact angle in the region 60 to 70 degrees. \n\n###### **PROCESS ANALYSIS WITH DOWN-THE-BANK FLOTATION DATA** \n\nDown-the-bank industrial flotation data can be presented and analysed in two forms: \n\n1. cumulative metallurgical performance along the bank via cumulative grade/cumulative recovery curves for the valuable mineral or element and one method for presenting the associated selectivity curves for the sulfide and non-sulfide gangue minerals (see example in Figure 10) \n\n2. kinetic data (fraction remaining (log scale) versus nominal residence time) for the valuable and other minerals (see examples in Figure 12). \n\nEquivalent data can also be obtained from batch laboratory flotation tests. Alternative graphs for kinetic data, instead of the method in item 2, eg mineral recovery versus time or fraction remaining versus time (all with linear scales), are much less useful for interpretation of kinetic data. \n\n**89** \n\nFLOTATION PLANT OPTIMISATION  |  SPECTRUM SERIES 25 \n\n**BILL JOHNSON** \n\n\n\n<!-- Start of picture text -->\nCumulative Grade  of Valuables (%)<br>Cumulative Recovery of Sulfide Gangue (%)<br>Cumulative Recovery<br>of  Non-sulfide Gangue (%)<br><!-- End of picture text -->\n\nAnother example of cumulative metallurgical performance via cumulative grade/ cumulative recovery curves for the valuable mineral is given in Figure 11 for a three-stage closed circuit cleaning system. Two types of graphs are shown. Information on the magnitude of each circulating load of valuable mineral (and its assay relative to the stream it joins) is incorporated in the more complete version located at the base of Figure 11. \n\nThe behaviour of each mineral may be described by Equation 3 for the laboratory batch flotation or by Equation 4 for a series of isolated and perfectly mixed plant cells. These equations were used to generate the points that are plotted in Figure 12: \n\n**90** \n\nFLOTATION PLANT OPTIMISATION  |  SPECTRUM SERIES 25 \n\n**CHAPTER 2  |  EXISTING METHODS FOR PROCESS ANALYSIS** \n\n\n\n<!-- Start of picture text -->\n  1   2    3   4    5   6    7    8<br>Rougher  First Cleaner  First Cleaner  A<br>Concentrate  Tailing<br>A<br>B<br>C<br>  8   7    6   5    4   3    2    1<br>Second Cleaner<br>D<br>  1   2    3   4    5   6    7    8<br>Major Water Addition  Third Cleaner<br>(for dilution cleaning)<br>Third Cleaner Concentrate<br>45 B<br>1<br>40 1-3<br>1-2 1-5<br>35 1-4 1-7 Combined Third Cleaner Concentrate<br>1  1-6 1-8<br>30 1-3<br>1-2 1-5<br>25 1  1-4 1-6<br>1-7 Combined Second Cleaner Concentrate<br>20 1-2<br> 1-3 1-4 1-5  1-8<br>15 1-6 Combined First Cleaner Concentrate<br>1-7<br>10 1-8<br>5 Rougher Concentrate<br>0<br>0.00 20.00 40.00                  60.00 80.00 100.00 120.00<br>Cumul"}, {"page": 94, "text": "ative Recovery of Valuable Element (%)<br>45<br>1  C<br>1-3<br>40<br>1-5<br>1-2<br>1-4 1-6<br>35 1-7 Combined Third Cleaner Concentrate<br>1<br>1-8<br>30 1-3 1-4<br>1-2 1-5 Combined Second Cleaner Concentrate<br>25 1-6 1-7<br>1<br>20 1-2 1-3 1-6 1-8 Second Cleaner Feed (C+D)<br>1-4 1-5<br>15<br>1-7 Combined First Cleaner Concentrate (C)<br>1-8<br>10<br>5 First Cleaner Feed (A+B)<br>0 Rougher Concentrate (A)<br>0.00 10.00 20.00 30.00 40.00     50.00     60.00     70.00 80.00 90.00 100.00 110.00 120.00<br>Cumulative Recovery of Valuable Element (%)<br>Cumulative Grade of Valuable Element (%)<br>Cumulative Grade of Valuable Element (%)<br><!-- End of picture text -->\n\n**FIG 11** – Examination of down-the-bank flotation data for three stages of closed-circuit dilution cleaning using grade recovery curves for the valuable element using a straightforward method and a more advanced method. (A) Three-stage closed circuit cleaning system referred to in (B) and (C). (B) Grade recovery curve of valuable element in cleaning system. (C) More complete grade recovery curves for valuable element in cleaning system (providing additional information on magnitude and grade of circulating loads of valuables). \n\n**91** \n\nFLOTATION PLANT OPTIMISATION  |  SPECTRUM SERIES 25 \n\n**BILL JOHNSON** \n\n\n\n<!-- Start of picture text -->\n(i) Batch flotation process (ii) Series of perfectly mixed plant cells<br>Case 1<br>Time (min) Nominal Residence Time (min)<br>0 5 10 15 20 25 30 35 40 45 0 5 10 15 20 25 30 35 40 45<br>1 1<br>0.1 0.1<br>0.01 0.01<br>Cases 2 and 3<br>Time (min) Nominal Residence Time (min)<br>0 5 10 15 20 25 30 35 40 45 0 5 10 15 20 25 30 35 40 45<br>1 1<br>Case 2 Case 2<br>Case 3 Case 3<br>0.1 0.1<br>0.01 0.01<br>kf (min -1 ) ks (min -1 ) km (min -1 ) Φs Φm Comment<br>Case 1 0.2 0 0 0 0 High rate constant for all valuables (one component)<br>Case 2 0.2 0.01 0 0.3 0 High rate constant for 70% of all valuables (two components)<br>Case 3 0.2 0.01 0.08 0.2 0.1 High rate constant for 70% of all valuables (three<br>components) and 10% with a medium rate constant<br>raction remaining F raction remaining F<br>raction remaining F raction remaining F<br><!-- End of picture text -->\n\n**FIG 12** – Demonstration of various relationships between fraction remaining for the valuable mineral (log scale) and (i) time (min) for a batch process and (ii) nominal residence time (min) for a series of perfectly mixed plant cells and with various rate constant components. \n\n\n\nwhere: \n\nkf, ks, km = first order rate constant for high, low and medium rate constant components (min<sup>-1</sup> ) \n\n_ϕ_ s _, ϕ_ m = fraction of component with low or medium rate constant \n\nt = time for batch operation λ = nominal residence time for each of the N continuous cells in series for continuous operation \n\nThe behaviour of each mineral may be expressed in kinetic terms where the standard graph (Figure 12) is the fraction or percentage remaining in the bank (log scale) on the y-axis and nominal residenc"}, {"page": 95, "text": "e time (average residence time per cell multiplied by the number of cells to \n\n**92** \n\nFLOTATION PLANT OPTIMISATION  |  SPECTRUM SERIES 25 \n\n**CHAPTER 2  |  EXISTING METHODS FOR PROCESS ANALYSIS** \n\nthat point in the bank) on the x-axis for plant data. For batch laboratory tests, the cumulative flotation time is employed on the x-axis. Such relationships for the batch and plant cases allow recognition of the kinetic components, which describe the behaviour of each mineral in the bank. The number of kinetic components, the first-order rate constant of each and the proportion of the mineral with that rate constant value can be determined. Such graphs can be on an overall, unsized basis or they can be used for minerals or elements in size fractions. \n\nIt must be emphasised that the rate constant components can only be determined from data with progressive values for fraction remaining and residence time. If the relationship between mineral recovery and particle diameter (log scale) has been determined along with the residence time at the end of a bank or a batch flotation stage, without progressive data on reaching the overall performance for the stage, a single rate constant value can be calculated for that mineral. The rate constant calculated by this method will represent a weighted average of more than one rate constant component in many cases. While the single rate constant value can be useful for some purposes, its limitations must also be recognised. \n\nSome examples are provided in Figure 12. In the simplest case in Figure 12, the graph of fraction remaining (log scale) versus time for a single rate constant is depicted, providing a straight-line relationship. This case is followed by an example where the kinetic behaviour with two, quite different values (high and low) for the rate constant is depicted. In this case, two components existed for the mineral. It can be noted that a closely related case with two components exists when the low rate constant is a non-recoverable component with a rate constant of zero min<sup>-1</sup> (this case is not illustrated in Figure 12). A third case is also depicted in Figure 12 with three components, ie three quite different values (high, low and medium) for the rate constant. \n\nBy comparing the batch and continuous cell examples (left and right-hand side of Figure 12, respectively), it can be seen that a higher value for the fraction remaining (ie lower recovery) exists at a given residence time for a given set of rate constants for the plant cells. By comparing cases 2 and 3 and noting the apparent similarity of the fraction remaining (log scale) and residence time relationships, it can be surmised that there may be difficulty in accepting the existence of the third component, ie a fit deemed acceptable may still be obtained using the equation in the form with two rate constant components. \n\nValuable liberated mineral with a medium rate constant will be recovered in a rougher section with adequate inst"}, {"page": 96, "text": "alled residence time. The diminished rate constant component of the valuables (medium or even lower rate constant) may reflect solely the deficiencies of fine particles in the collision subprocess, or it may reflect an additional issue arising from an imbalance in hydrophilic and hydrophobic species on the surface of the component. Such liberated valuable mineral would be expected to report to the final concentrate on the basis of its liberation state. However, the medium rate constant valuable mineral may have more difficulty in being sufficiently competitive during conventional cleaning for the majority of it to report to a high-grade final concentrate. \n\nThe design of laboratory batch rougher or cleaner tests with collection of a series of concentrates also allows collection of traditional cumulative concentrate grade/cumulative concentrate recovery curves and kinetic data as just described for a bank in a plant. The usefulness of such data depends on the times selected for collection of each concentrate in a laboratory batch test. \n\nFor both laboratory and plant processes, it is advisable to have many data points at the commencement of a stage to allow checking for anomalous behaviour because the process was \n\n**93** \n\nFLOTATION PLANT OPTIMISATION  |  SPECTRUM SERIES 25 \n\n**BILL JOHNSON** \n\n\n\n<!-- Start of picture text -->\ngalena 50<br>grade %  galena grade /recovery<br>40<br>4<br>30<br>10<br>10<br>mnulative flotation times  --<br>20<br>10<br>galena recovery %<br>□ ---<br>sphalerifl! 80<br>recovery¾  sp\"1 erite selectivity<br>60<br>/  /;if<br>40  0/<br>20  /<br>galena recovery %<br>iron  iron sulfide selectivi ty<br>sulfide<br>recovery% 3<br>20<br>10<br>galena recovery %<br>non<br>sulfide  30  non sulfide gangue selectivity<br>gangue<br>recovery% 20<br>10<br>galena  recovery %<br>10  20 30  40  SO 60 70  80  90 100<br><!-- End of picture text -->\n\n0 **Zinc Sulfate 0.0 kg/t, pH 8.5** o **Zinc Sulfate 2.0 kg/t, pH 8.5** \n\n**FIG 13** – Example of comparison of results of laboratory batch tests using the grade recovery curve for galena and selectivity curves for the unwanted minerals (sphalerite, iron sulfide and non-sulfide gangue)*. *Reprinted from _Minerals Engineering_ , Vol 1, Edition 2, S R Grano, J Ralston and N W Johnson, Characterization and treatment of heavy medium slimes in the Mount Isa Mines lead-zinc concentrator, pp 137–150, Copyright (1988), with permission from Elsevier. \n\nallowed to commence before the feed was fully prepared. It is also often useful to survey the last cell individually to obtain directly the concentrate grade for the final cell. For a laboratory batch test, a separate concentrate for a short time at the end of the test is the equivalent. Experience with surveying improves a metallurgist’s judgement on the appropriate level of detail in down-the-bank data collection. \n\nDown-the-bank data can be collected for a series of bank surveys or laboratory tests with changed conditions for each test. An example is given "}, {"page": 97, "text": "in Figure 13 (Grano, Ralston and \n\n**94** \n\nFLOTATION PLANT OPTIMISATION  |  SPECTRUM SERIES 25 \n\n**CHAPTER 2  |  EXISTING METHODS FOR PROCESS ANALYSIS** \n\nJohnson, 1988), which applies the graphing method in Figure 10. The following points can be made in establishing the changes that occurred in the performance of each mineral for each survey or laboratory test: \n\n- A graph of cumulative grade/cumulative recovery for the valuable element or mineral provides a _summary_ of the performance of the bank and indicates the trade-off between grade and recovery in each portion of the bank. The graph does not allow analysis of changes in the behaviour of the unwanted minerals when a series of tests is being compared. \n\n- A convenient method for analysis of changes in behaviour of the unwanted minerals is the use of selectivity curves. There is more than one method for plotting selectivity curves. A common feature of all methods is that the recovery of each unwanted mineral (or an equivalent measure) is plotted against the recovery of the valuable mineral in a series of graphs. \n\n- From the use of selectivity curves of the type illustrated in Figures 10 and 13, changes in behaviour of the other minerals relative to the valuable mineral can be easily recognised. These changes in conjunction with changes in the flotation rate constant of the valuable mineral itself can be used to understand the origins of changes in position of a series of grade-recovery curves for the valuable mineral. \n\n- The selectivity curves shown in Figure 13 are legitimate for convenient comparison of the recovery of each gangue mineral at a given recovery for the valuable mineral, the primary purpose of the described analysis. (However, for considering a single test in isolation, this type of selectivity curve is not legitimate for evaluating changes in selectivity between the valuable mineral and gangue mineral under examination from the commencement to the end of the test. For this purpose on a single test, the logarithm of the recovery value for both the valuable mineral and the gangue mineral in question must be plotted. A straightline relationship indicates no change in selectivity along the bank or during the batch test.) \n\nThe set of curves in Figure 13 shows that the selectivity of sphalerite relative to galena was improved clearly with the use of zinc sulfate. The reagent also caused a slight decrease in selectivity of iron sulfide and non-sulfide gangue relative to the galena. From Figure 13 alone, no discussion is possible on changes in selectivity between the galena and each unwanted mineral during each test. \n\n###### **USE OF SUMMARY GRAPHS WITH LIMITS IMPOSED BY LIBERATION** \n\nThe sections in this chapter have described analysis methods for the separation that has taken place in a laboratory batch process, a pilot plant or a full-scale plant. Strengths and weaknesses of the separation can be recognised and targets for process improvement can be identified. In addition,"}, {"page": 98, "text": " a different perspective on the obtained separation can be reached by comparing the observed performance with the best achievable performance based on the level of liberation of the valuable mineral(s) in the relevant feed. Only those particles containing some valuable mineral are considered and, in effect, a queue is produced in which the liberated particles form the start of the queue, and composite particles containing the valuable mineral follow and are ranked in terms of decreasing quality of the composite particles. This approach is shown schematically in Box 5 for a size fraction. The theoretical performance curve assumes that no liberated gangue minerals reach the concentrate and that gangue mineral can only reach the concentrate in composite particles with the valuable mineral, that is, the imperfect liberation of the valuable mineral in the feed is accepted and a perfect mineral separation is assumed. The theoretical performance curve in Box 5 is expressed as a grade-recovery curve for the valuable mineral in the process and is obtained \n\n**95** \n\nFLOTATION PLANT OPTIMISATION  |  SPECTRUM SERIES 25 \n\n**BILL JOHNSON** \n\nby summing the liberation information from all size fractions in the feed. Some laboratories use the measured two-dimensional liberation data to construct the theoretical grade recovery curve; other laboratories use three-dimensional liberation data from conversion of the twodimensional liberation data. Comparisons of the observed and theoretical performance for each size fraction can also be obtained. \n\nThe physical meaning of key points on the theoretical grade recovery curve is provided in Box 5. \n\nFor the feed information, liberation data for a new orebody or deposit, or the feed to a plant or a bank in a plant could be used. In some cases, the liberation data for a recalculated feed \n\n\n\n\n\n\n\n\n\n\n\n- Point D – % of valuable mineral in groups 1+2+3 (90%) and its cumulative grade \n\n\n\n<!-- Start of picture text -->\n• Point E – % of valuable mineral in groups 1+2+3+4 (100%) and its cumulative grade.<br>Step 1 Step 2<br>10090 B  C  MAXIMUM POSSIBLE CONCENTRATE  10090 B  C  MAXIMUM POSSIBLE CONCENTRATE<br>80 D  GRADE (100%) 80 D  GRADE (100%)<br>70 70 THEORETICAL GRADE-RECOVERY<br>60 E  60 CURVE FOR VALUABLE MINERAL  E<br>50 THEORETICAL GRADE-RECOVERY  50<br>40 CURVE FOR VALUABLE MINERAL  40<br>30 30<br>2010 A  FEED GRADE OF VALUABLE  2010 THEORETICAL GRADECURVE FOR VALUABLE ELEMENT -RECOVERY  A  FEED GRADE OF VALUABLE<br>0 0 10 20 30 40 50 60 70 80 90 100 MINERAL (10%) 0 0 10 20 30 40 50 60 70 80 90 100 MINERAL (10%)<br>CUMULATIVE RECOVERY of valuable mineral in concentrate (%) CUMULATIVE RECOVERY of valuable mineral/element in<br>concentrate (%)<br>group 1 group 1<br>group 1+2 group 1+2<br>group 1+2+3 group 1+2+3<br>group 1+2+3+4 group 1+2+3+4<br>(%)<br>mineral in concentrate (%)<br>CUMULATIVE GRADE of valuable  CUMULATIVE GRADE of valuable  mineral/element in concentrate<br><!-- End of picture text -->\n\n**BOX 5** – Illustra"}, {"page": 99, "text": "tion of the concepts in construction of a theoretical grade recovery curve for separation of a valuable mineral (dark phase) based on the group of particles in a size fraction of the feed to the separation (step 1). The theoretical grade recovery curve for the valuable element in the valuable mineral is included (step 2) based on the stoichiometry of the valuable mineral. \n\n**96** \n\nFLOTATION PLANT OPTIMISATION  |  SPECTRUM SERIES 25 \n\n**CHAPTER 2  |  EXISTING METHODS FOR PROCESS ANALYSIS** \n\nmust be used to calculate the relevant theoretical performance curve. This situation would arise for a number of reasons: \n\n- for a bank, liberation data on the concentrate(s) and tailing only were obtained for a bank, possibly to reduce costs \n\n- for a total plant or section of a plant, grinding or regrinding existed within the section and hence a ‘feed’ sample would not represent the total achieved liberation, unlike the summed concentrate(s) and tailing (ie the recalculated feed), which would represent the total achieved liberation \n\n- for a laboratory batch separation, only the concentrate(s) and tailing exist for that particular sample tested. \n\nAs a further step, bands can be indicated between the actual and theoretical performance curves to indicate the various sources of inefficiency from unwanted minerals. Examples are the contribution of each liberated sulfide gangue mineral, each liberated non-sulfide gangue mineral and composite particles containing no valuable mineral (all mentioned categories contain no valuable mineral and were not included in construction of the theoretical grade recovery curve) to creation of the difference in position for both the actual and theoretical performance curves. The non-recovery of liberated valuable mineral can be another contributor, by ‘pushing’ the observed grade recovery curve to the left. \n\n###### **GENERAL OUTCOMES OF THE ANALYSIS – MAGNITUDES OF SIGNIFICANT PROCESS WEAKNESSES AND SOLUTIONS TO THE WEAKNESSES** \n\nThe type of process analysis sequence described in the preceding sections provides information on the magnitude of weaknesses in the process in the fine, intermediate and coarse size fractions. An example of a weakness is a community of particles, typically in either the fine, intermediate or coarse fractions, which has reported to the wrong product and which has a similar liberation state, eg fine liberated valuable mineral reporting to the final tailing. Such information cannot be obtained from non-sized data. \n\nIn general terms, the weaknesses in a process exist in one or more of the following categories: \n\n- valuable mineral reporting to the wrong product (tailing or incorrect concentrate) \n\n- gangue mineral(s) diluting a concentrate. \n\nExamples of weaknesses are losses of valuable mineral to the tailing in low quality composites, due to insufficient liberation of the ore in the grinding and regrinding stages, or recovery of a liberated sulfide gangue mineral in a concentrate due to its acciden"}, {"page": 100, "text": "tal activation (a process chemistry issue that may require the use of surface analysis for full diagnosis). The misreporting of liberated valuable mineral to the wrong concentrate or the tailing is another example. \n\nFurther, the magnitude of the significant weaknesses can be determined from such data, leading to a ranking of the importance of the weaknesses. \n\nFrom the diagnoses of the mechanisms causing the weaknesses, solutions to the weaknesses can be developed. Test work is usually required at this stage. From a combination of the magnitude of the weaknesses, the capital and/or operating cost of the corrective action in the plant, along with the probability of success of the solution, the most prospective corrective actions can be selected and implemented in the plant. \n\nOngoing collection of further sized/liberation data can be used to monitor the change in process performance resulting from implementation of process improvements. \n\n**97** \n\nFLOTATION PLANT OPTIMISATION  |  SPECTRUM SERIES 25 \n\n**BILL JOHNSON** \n\n###### **ACKNOWLEDGEMENT** \n\nThe important contribution of Suzanne Munro (Mineralurgy Pty Ltd/Mineralis) in preparation of diagrams and of other aspects for the content in this chapter is acknowledged with gratitude. \n\n###### **REFERENCES** \n\n- **Ata, S, Ahmed, N and Jameson, G, 2003.** A study of bubble coalescence in flotation froths, _Int J Miner Process_ , 72:255–266. \n\n- **Croxford, N J W, Draper, N and Harraway, D H, 1961.** Some aspects of the carbonaceous fraction of Mount Isa lead concentrate, _The AusIMM Proceedings_ , 197:149–161. \n\n**Dippenaar, A, 1982.** The destabilization of froth by solids, 1. The mechanism of film rupture, _Int J Miner Process_ , 9:1–14. \n\n- **Grano, S R, Ralston, J and Johnson, N W, 1988.** Characterization and treatment of heavy medium slimes in the Mount Isa Mines lead-zinc concentrator, _Minerals Engineering_ , 1(2):137–150. \n\n- **Johnson, N W, 1972.** The flotation behaviour of some chalcopyrite ores, PhD thesis, The University of Queensland. \n\n- **Johnson, N W, 1987.** Application of kinetics and liberation data to analysis of an industrial flotation process, _CIM Bulletin_ , 80(899):113–117. \n\n- **Johnson, N W, 2005.** A review of the entrainment mechanism and its modelling in industrial flotation processes, in _Proceedings Centenary of Flotation Symposium_ , pp 487–496 (The Australasian Institute of Mining and Metallurgy: Melbourne). \n\n- **Johnson, N W, 2006.** Liberated 0 - 10 µm particles from sulphide ores, their production and separation – recent developments and future needs, _Minerals Engineering_ , 19:666–674. \n\n- **Johnson, N W and Jowett, A, 1982.** Comparison of lead primary rougher behaviour of several Mount Isa lead zinc ores, in _Proceedings Mill Operators’ Conference_ , pp 271–285 (The Australasian Institute of Mining and Metallurgy: Melbourne). \n\n**Jones, M P, 1987.** _Applied Mineralogy – A Quantitative Approach_ (Graham and Trotman: London). \n\n**Lynch, A J, Johnson, N W, Ma"}, {"page": 101, "text": "nlapig, E V and Thorne, C G, 1981.** _Mineral and Coal Flotation Circuits – Their Simulation and Control_ (Elsevier: Amsterdam). \n\n- **Pyke, B, Fornasiero, D and Ralston, J, 2003.** Bubble particle heterocoagulation under turbulent conditions, _J Colloid and Interfacial Science_ , 265:141–151. \n\n- **Restarick, C J, 1976.** Pulp sampling techniques for steady state assessment of mineral concentrators, in _Proceedings Sampling Symposium_ , pp 161–168 (The Australasian Institute of Mining and Metallurgy: Melbourne). \n\n- **Rumball, J A and Richmond, G D, 1996.** Measurement of oxidation in a base metal flotation circuit by selective leaching with EDTA, _Int J Miner Process_ , 48:1–20. \n\n**Schwarz, S and Grano, S, 2005.** Effect of particle hydrophobicity on particle and water transport across a flotation froth, _Colloids and Surfaces, A: Physiochem Eng Aspects_ , 256:157–164. \n\n- **Seaman, D, 2006.** Selective transport of attached particles across the froth phase, PhD thesis, The University of Queensland. \n\n- **Vianna, S M, 2004.** The effect of particle size, collector coverage and liberation on the floatability of galena particles in an ore, PhD thesis, The University of Queensland. \n\n- **Young, M F, Pease, J D, Johnson, N W and Munro, P D, 1997.** Developments in milling practice at the lead/zinc concentrator of Mount Isa Mines Limited from 1990, in _Proceedings Sixth Mill Operators’ Conference_ , pp 3–12 (The Australasian Institute of Mining and Metallurgy: Melbourne). \n\n**98** \n\nFLOTATION PLANT OPTIMISATION  |  SPECTRUM SERIES 25 \n\n**CHAPTER 2  |  EXISTING METHODS FOR PROCESS ANALYSIS** \n\n#### **Appendix – Two aspects of sampling** \n\n###### **CALCULATION OF MINIMUM SAMPLE MASS** \n\nThe purpose of this portion of the appendix is to describe a means for calculation of a minimum mass of sample required from a much larger population to allow a specified, acceptable statistical error for the properties of the sample relative to the properties of the population. Errors are introduced at all steps in the chain of events associated with obtaining the sample, starting with its initial sampling from the process stream, its later handling/ size reduction/subsampling and the following chemical or other analysis of the subsample. Various types of error can be recognised at each of the steps. \n\nTo assist this discussion, the concepts of a correct sample and a representative sample will now be described. Franзois-Bongarзon and Gy (2002a) recently discussed sample correctness: \n\n_A sample is said to be ‘correct’ when any fragment in the lot to be sampled has the same probability of being selected in the sample as any other one._ \n\nFor a sample to be representative (Franзois-Bongarзon and Gy, 2002a), it must satisfy the preceding statement of correctness (to ensure no bias exists in the sample) and, additionally, it must have an acceptably small variance (to ensure the sample is sufficiently reproducible). \n\nOne type of error (fundamental sampling error) connect"}, {"page": 102, "text": "ed with the heterogeneity of the particles in the population being sampled is now described because of its importance in calculation of the minimum mass of sample required. Franзois-Bongarзon and Gy (2002a) described the heterogeneity of the particles (the shape, density and liberation state of each particle being examples) in the population as the ‘natural, constitutive heterogeneity’ of the population of particles. \n\nat a specified fundamental sampling relative variance sTo calculate the minimum mass msfor a sample from a flowing stream with steady properties<sup>2</sup> FSE<sup>, the following equation developed</sup> by Gy (1982) must be used: \n\nms = Cd<sup>3</sup> a<sup>2</sup> /s<sup>2</sup> FSE \n\n###### where: \n\n- C = the sampling constant of the material being sampled for a particular particle size and component of interest (depends on all the relevant properties of the set of particles submitted to sampling) \n\n- d = nominal top size of the material (cm) \n\n- a = fractional concentration of the material of interest \n\nFor a specified fundamental variance, it can be observed that particle size has a dominating effect on the required minimum sample size, while the properties of the set of particles (expressed via the sampling constant C) and the fractional concentration of the mineral of interest (a) play a role. The sampling constant C is given by: \n\n\n\n###### where: \n\n- c = mineralogical composition factor (defined in a following equation) \n\n- l = liberation factor (d1/d)<sup>b</sup> where d1 is the nominal top size at which complete liberation occurs and parameter b is determined for the system by experiment (FranзoisBongarзon and Gy, 2002b) \n\n**99** \n\nFLOTATION PLANT OPTIMISATION  |  SPECTRUM SERIES 25 \n\n**BILL JOHNSON** \n\n- f = particle shape factor (often taken as 0.5) \n\n- g = size range factor (0.25 to 1.0 as shown in Table A1) \n\nThe size range factor g can be estimated from the ratio of the nominal top size d to the lower size limit d’ (size corresponding to approximately five per cent undersize) as listed in Table A1. \n\nThe mineralogical composition factor c is calculated from: \n\nc = (1-a)[(1-a)ρ1 + a ρ2]/a \n\nwhere: \n\n- ρ1 = density of the particles of the mineral of interest (g/ml) \n\n- ρ2 = density of the other mineral(s) (g/ml) \n\nThe liberation factor (l), which contributes to the sampling constant C, was defined earlier as (d1/d)<sup>b</sup> . The ratio d1/d is 1.0 (its maximum value) when the mineral of interest is fully liberated and d becomes equal to d1. The liberation value (l) remains equal to 1.0 irrespective of the value for parameter b when the mineral of interest is fully liberated. It can be noted that a larger sample mass is required to ensure a specified s<sup>2</sup> FSE<sup>when the population is fully</sup> liberated, due to its increased heterogeneity. \n\nThe setting of d1/d to 1.0 when the value for d1 is not known for the mineral of interest is a convenient conservative assumption under some circumstances. The cal"}, {"page": 103, "text": "culated sample mass becomes larger than the true value and may be quite misleading for coarse and, in reality, poorly liberated solid (d>>d1) which is being sampled. \n\nConsider a chalcopyrite ore that has the following properties (fully liberated (l = 1) with a top size of 200 µm and containing two per cent chalcopyrite (a = 0.02)). The following calculations can be performed using the previously described method (Gy, 1982), where the density of the chalcopyrite is 4.2 g/ml and the density of the combined gangue is 2.6 g/ml, and assuming the fundamental error for chalcopyrite does not exceed 0.06 per cent chalcopyrite (sFSE = 0.0006). \n\n- c = (1-a)[(1-a) ρ1 + a ρ2]/a = (1 - 0.02)[(1 - 0.02) Ч 4.2 + 0.02 Ч 2.6]/0.02 \n\n   - = 204.2 \n\nC = clfg = 204.2 Ч 1 Ч 0.5 Ч 0.25 \n\n- = 25.5 \n\nms = Cd<sup>3</sup> a<sup>2</sup> /s<sup>2</sup> FSE \n\n- = 25.5 Ч (0.02)<sup>3</sup> Ч (0.02)<sup>2</sup> /(0.0006)<sup>2</sup> \n\n- = 0.23 g \n\n**TABLE A1** \n\nGuidance for selection of size range factor (g). \n\n|**Description of size rang**<br>Broad|**e**<br>**Value for d/d'**<br><br>>4|**Resulting value forg**<br>0.25|\n|---|---|---|\n|Medium breadth|2 to 4|0.50|\n|Narrow|<2|0.75|\n|Uniform|1|1.00|\n\n\n\n**100** \n\nFLOTATION PLANT OPTIMISATION  |  SPECTRUM SERIES 25 \n\n**CHAPTER 2  |  EXISTING METHODS FOR PROCESS ANALYSIS** \n\nThe calculation can be repeated for coarser streams with the same particle properties. For streams with top sizes (d) of 0.2, 2.0 and 20 cm associated with grinding and crushing circuits, is 0.02 cm and letting parameter b equal 1.0). For the coarser solid in grinding circuits and the calculated values for ms increase to 23 g, 2269 g and 226 889 g respectively (assuming d1 particularly in crushing circuits, care is therefore required such that sufficient sample mass is obtained to ensure a given fundamental error is not exceeded. For each stream in crushing and grinding circuits, the appropriate calculations for the sample size must be performed using the real properties of the particles in the population being sampled. \n\nTo comply with sample correctness as discussed earlier, one aspect is that the width of the parallel opening of the sampler must be commensurate with the top size of the particles in the stream. Large particles must not have a lower probability than smaller particles entering the sample because of interference with their motion. Standards exist for the key dimensions of the samplers in such cases. Further, the samplers must be emptied in a way that ensures all particles irrespective of their size or density are removed from the sampling device or system and continue to be part of the sample. \n\nThe equation for ms can be expressed with the fundamental error as the unknown. Holmes (1992) noted that: \n\n_… a fundamental characteristic of s_<sup>_2_</sup> _FSE_<sup>_is that it diminishes very quickly when d is reduced_</sup> _crushing and homogenisation procedures are used, although for fine flotation concentrates it is and not so quickly when ms i"}, {"page": 104, "text": "s increased. However, it can never be eliminated no matter what negligible when the sample mass exceeds about 100 g._ \n\nIn collection of samples from a flotation circuit with several rounds of sampling and using conventional types of samplers, the resulting sample mass is usually unavoidably in the region of 500 g (or larger). Hence, as dictated by the use of conventional sampling devices in a flotation circuit, the sample mass tends to be in a region where the value for the fundamental error is at acceptable low values. \n\nTo obtain an assay for a sample or a size fraction, a very small mass (typically 0.25 g to 1 g) has to be sampled from a much larger mass of dry solid in the laboratory. The fundamental error for this step can also be calculated using the equation from Gy (1982) as described earlier. If the fundamental error is unacceptably high, the sample or size fraction can be pulverised to lower the top size, and greatly lower the mass of sample providing an acceptable fundamental error. Of course, if a property that is affected by size reduction (eg liberation state) is to be measured, this approach cannot be taken. \n\nFor a particular operation, it is clearly more effective to obtain a plant feed sample from the flotation circuit feed, rather than the coarser grinding circuit feed or the even coarser crushing circuit feed. For a given sampling error, the minimum mass of the required sample is much smaller for the flotation circuit feed and cost savings result from handling of the smaller sample, aside from the convenience. In collecting a sample, a large number of frequent correctly executed sampling events with collection of the same small sample weight in each sampling event is superior to a small number of infrequent correctly executed sampling events, which produces the same final sample weight. \n\nSome additional sources of information on sampling principles can be accessed (Weiss, 1985; Birnbaum, 1992). \n\n**101** \n\nFLOTATION PLANT OPTIMISATION  |  SPECTRUM SERIES 25 \n\n**BILL JOHNSON** \n\n###### **LIP SAMPLING** \n\nThe remainder of the appendix describes the lip sampling procedure, which provides various types of data: \n\n1. a reliable sizing and assay of the solid being recovered at the lip \n\n2. a reliable value for the per cent solid of the pulp being recovered at the lip \n\n3. an estimate of the solid flow rate passing over the lip. \n\nTo satisfy requirements 1 and 2, the sampler should be moved at right angles to the lip across the full width of the cell lip at constant speed to intercept the discharging froth. The speed should be selected to ensure that overflowing of the sampler is not possible and to ensure that uninhibited entry of the discharging froth into the sampler is possible during the sampling. Such lip samplers have typically the following dimensions: width 9 cm, height 30 cm and length 20 cm. The method was described by Restarick (1976). \n\nTo satisfy requirement 3, the time for which the sampler was intercepting the strea"}, {"page": 105, "text": "m has to be recorded. Therefore, the lip sampling procedure is performed using a crew of two people with one recording the sampling times. The following points can be noted: \n\n- The requirements for the starting and finishing points in the movement of the lip sampler are illustrated in Figure A1. These starting and finishing points arise because of the requirement for determination of the solid flow rate per unit width of the sampler as expressed in Equation A1: \n\n_TPH Solid_ = _Total weiTotal timeght(sec(g)) #_ <u>3600106</u> _# Cutter widthLip width (mm(mm) )_ (A1) \n\nThat is, the full width of the sampler must be collecting sample during all the timing period. (This requirement differs subtly from the correct sampling motion of starting and finishing the sampler’s motion outside the flowing concentrate.) \n\n- The time taken for the sampler to intercept the concentrate stream has to be approximately the same for each traverse to obtain reliable estimates of the solid flow rate. \n\n- For a group of cells being sampled together, the time taken for the sampler to intercept the concentrate stream for each cell also has to be approximately the same for each traverse \n\n\n\n<!-- Start of picture text -->\nLip Width<br>Cell<br>Cell Discharge
