Repository: NDDev-Technocracy-OpenNetwork/hack-2026-nornickel-knot

> **DEPRECATED.** This repository is archived and no longer maintained.
> It is kept read-only for reference; its GDS anchor records
> `lifecycle: archived` under `portfolio:archived-projects`.

# Nornickel Scientific Knot

Живая карта знаний R&D для горно-металлургической отрасли: система превращает архив отчётов, статей, презентаций и экспериментальных материалов в типизированный граф знаний, а затем отвечает на вопросы естественным языком с источниками и страницами первоисточников.

Проект подготовлен командой **Harmonic Labs** для **Норникель AI Hack 2026**, трек **«Научный клубок»**.

File: data/parsed/Материалы конференций/Handbook of Flotation Reagents_ Chemistry, Theory and Practice.json (part 8 of 26)
Podnek, A.K., Basics of Theory and Technology of Flotation Process, _Transation Institute of Mechanobre, Leningrad, Russia_ , p. 124, 1959. \n\n124 6. Summary of the Theoretical Aspects of Flotation \n\n44. Laplante, A.R., Finch, A.R., The Effect of Airflow Rate on the Kinetics of Flotation, Part I, The Transfer of Material from the Slurry to the Froth. _International Journal of Mineral Processing_ , Vol. 11, p. 203, 1983. \n\n45. Gorain, B.K., Studies of Impeller Type, Impeller Speed and Airflow Rate in the Industrial Scale Flotation Cell, Part 4, Effect of Bubble Surface Area Flux on Flotation Performance, _Mineral Engineering_ , Vol. 96, pp. 148–156, 1996. \n\n46. Harris, A., and Rimmer, H.W., Study of Two Phase Model of the Flotation Process, _Trans IMM_ , Vol. 75, ppc 153–c162, 1966. \n\n# **– 7 –** \n\n### **Adsorption Mechanism of Flotation Collectors** \n\n##### **7.1 INTRODUCTION** \n\nThe adsorption mechanism of flotation collectors on mineral surfaces is a highly complex phenomenon. Even with today’s scientific approach to mineral processing, there remain unresolved aspects with respect to collector adsorption. This can be best illustrated through some passages from contributing investigators. \n\n_On xanthate adsorption_ : “Despite the large amount of studies that have been devoted to the reaction between sulfide minerals and xanthate collectors, it is still uncertain, which of the reaction products are responsible for rendering minerals hydrophobic” [1]. \n\n_On starch adsorption_ : “The adsorption mechanism of starch-type polysaccharides on mineral surfaces are not well understood. While hydrogen bonding was considered the primary adsorption mechanism for starch, hydrophobic bonding was proposed for the adsorption of dextrin” [2]. \n\n_On colloidal interfaces_ : “Despite many recent studies on wetting phenomena some fundamental surface chemical problems remain to be solved for a proper understanding of colloidal interactions and particularly of the mechanism of the froth flotation process for beneficiation of minerals” [3]. \n\n_On the role of oxygen on xanthate adsorption_ : “The role of oxygen in xanthate adsorption has been the subject of considerable controversy over the years. Some investigators have stated that the presence of oxygen is absolutely necessary for xanthate adsorption on sulfides, while others have found the p"}, {"page": 93, "text": "resence of quantities of oxygen at the mono-layer coverage to be deleterious to xanthate adsorption” [4]. \n\nResearchers concerned with the fundamentals of reagent adsorption may argue on these issues quite rightfully. In practical situations, there are many contributing factors. \n\nFor example, in a flotation pulp, a fairly large number of xanthate species may be present in various proportions such as xanthate ion, xanthic acid, dixanthogen, monothiocarbonate ion, and carbon disulfide. Because of the large variety of species present in any xanthate flotation system, it is very unlikely that only a single mechanism of adsorption is involved. Therefore, all mechanisms proposed in various studies may be correct for specific conditions. \n\n<mark>125</mark> \n\n126 \n\n7. Adsorption Mechanism of Flotation Collectors \n\nWhether or not oxygen is involved in the xanthate adsorption, its presence when treating complex sulfide ores is highly important. This has been proven in practice many times. \n\nWhy is the mechanism of starch and dextrin adsorption on mineral surfaces not understood? The simple answer is the lack of understanding of the chemistry of starches and dextrins. In 220 references published on the use of polymers in flotation since the 1980s, i.e. starches and dextrins, only two papers have described the starches and dextrins available in the market today, the different chemical compositions and the effect of the methods of manufacturing. \n\nIn spite of such difficulties, the knowledge generated in these studies is extremely helpful in designing reagent schemes to solve difficult metallurgical problems. The importance of the adsorption mechanism cannot be judged as right or wrong or whether such a phenomenon is understood or not. The proposed mechanism can serve as a starting point for the selection of reagents and might lead to a better utilization of various reagents in mineral processing. The subsequent chapters on the reagent adsorption phenomenon are arranged in a way to help in the selection of specific reagent schemes rather than understanding the adsorption phenomenon. In reality, there are many phenomena that simply cannot be explained, as shown in this very unusual example. \n\nIn 1995, a pilot plant study on perovskite ore was conducted (i.e. titanium calcium minerals) using a modified phosphoric ester as the principal collector. During the pilot plant campaign, quantities of concentrate were produced and stored in plastic drums outside the building exposed to hot summers and cold winters. Four years later, a sample was taken, repulped and surprisingly the concentrate was flotable. Virtually all perovskite was floated. What kind of adsorption mechanism is involved that would render hydrophobicity after four years of storage? Modern science could not explain this phenomenon and the client is still searching for a solution to desorb the collector before it goes to hydrometallurgical treatment. \n\n##### **7.2 TECHNIQUES USED IN THE STUDIES** \n\nThe"}, {"page": 94, "text": "re are a fairly large number of techniques used to study the adsorption of reagents on mineral surfaces. In most of these studies, polished mineral surfaces or synthetic mixtures of minerals are used. The reason for this is quite obvious. Minerals that occur in natural ores would complicate these studies by introducing either contaminated mineral surfaces or a surface with inherited defects in the crystal structure. \n\nElectrochemical techniques are used most widely, individually or along with other techniques. Table 7.1 lists some techniques applied to the study of adsorption phenomena. \n\nAdvantages and disadvantages of these techniques had been discussed at length [5–8]. The preference of using a specific technique appears to be at the discretion of the researchers who use these techniques. \n\nThe application field for electrochemical techniques is quite large. Table 7.2 contains a list of applications of electrochemical techniques employed specifically in sulfide mineral flotation. These techniques combined with those listed in Table 7.1 represent the basic techniques for the study of adsorption of reagents, characterization of mineral surfaces and interfacial phenomena. It should be noted that some of these electrochemical techniques may be directly applied in operating plants as a tool in optimizing the reagent schemes. \n\n7.2 Techniques Used in the Studies \n\n127 \n\n**Table 7.1** \n\n|<br>Tasks|**Table 7.1**<br>Experimental techniques for studies in<br>Techniques|mineral processing<br>Type of information|\n|---|---|---|\n|Characterization<br>of surface|1. Electron microscopy<br>2. Cathodic polarization<br>3. Gas adsorption<br>4. Electron energy diffraction<br>(LEED)<br>5. Electron spectroscopy (ESCA)|Visual observation.<br>Indicate cracks and crystal defects<br>Indicate cracks and micropores in surface<br>Surface atomic structure<br>Surface chemical analyses|\n|Surface/solution<br>interaction|1. Surface reaction (indirect,<br>analytical methods, pH, AA, O2<br>electrodes, specific electrodes)|Collector concentration, interactions<br>(xanthate, oxygen, etc).|\n||2. Calorimetry<br>3. Infrared spectroscopy<br>4. Electron diffraction<br>5. Electron spectroscopy (ESCA)<br>and electron spin<br>resonance (ESR)|Heat of reaction<br>Extraction & analyses of surface products<br>Orientation of adsorbed species<br>Oxidation state of surface|\n||6. Micro autoradiography<br>7. Electrochemical techniques<br>8. Zeta potential|Presence of foreign ions on mineral<br>surface<br>See Table 7.2.<br>Adsorption behavior of species|\n|Surface wetability<br>and hydrophobicity|1. Contact angle measurement<br> 2. Captive bubble-goniometer<br>3. Halimond tube flotation|Wetability of surface<br>Wetability of surface<br>Wetability of surface|\n|Particle/bubble<br>Interaction|1. Cinematographic<br>2. High-speed photography|Attachment of particle to bubble behavior<br>of small particles in stabilizing or<br>breaking Liquid film between air bub-<br>bles.|\n\n\n\n**Table 7-2** \n\n|Electrochemica"}, {"page": 95, "text": "l techn<br>Electrochemical techniques|**Table 7-2**<br>iques used in sulfid<br>Other techniques|e mineral flotation<br>Type of information|\n|---|---|---|\n|_Rest potentials_|||\n|(a) Galena electrode/xanthate<br>solution|-|Electrochemical model of adsorption|\n|(b) Several sulfide mineral.|||\n|No reagent|-|Relative order of oxidation|\n|(c) Platinum electrode/flotation pulp|-|ORP of solution|\n|(d) Several sulfide/xanthate<br>solutions|-|Correlation with product of<br>oxidation|\n|_Thermodynamic Eh_-_pH diagram_|||\n|Calculation of thermodynamic diagrams<br>in the present of flotation reagents|-|Prediction of stability domains of<br>flotation/non-flotation<br>(_Ctid_|\n\n\n\n( _Continued_ ) \n\n7. Adsorption Mechanism of Flotation Collectors \n\n128 \n\n###### **Table 7-2** ( _Continued_ ) \n\nElectrochemical techniques \n\n_Polarization_ (a) Steady-state polarization \n\n- (b) Steady-state polarization \n\n- (c) Steady-state polarization \n\n- (d) Potentiodynamic voltametry \n\n- (e) Potentiodynamic voltametry \n\n- (f) Potentiodynamic voltametry \n\n- (g) Potentiodynamic voltametry \n\n- (h) Potentiodynamic voltametry \n\n- (i) Galvanostatic polarization \n\nOther techniques Type of information - electrode Reflection spectroscopy, x-ray diffraction UV spectroscopy - Contact angle photo voltage FTIR spectroscopy XPS Contact angle Surface hydrophobicity \n\nOxidation of xanthate on mineral electrode Identification of surface products \n\nIdentification of solution species Sulfide mineral collector reaction Contact angle as function of potential Indirect surface characterization Identification of surface species Identification of surface species Surface hydrophobicity \n\n_Transient methods_ \n\n- (a) Chronoamperometry \n\n- (b) Intermittent galvanostatic polarization \n\n- (c) Interfacial capacitance \n\n- (d) AC impedance \n\n- Mechanism of xanthate adsorption - Indirect information of surface products - Capacitance as a function of potentials - Impedance as a function of potential \n\n##### **7.3 REQUIREMENTS FOR COLLECTOR ADSORPTION** \n\nThe textbooks for mineral processing describe the criterion of partial wetting of the hydrophobic surface as “a resistance of surface displacement of the adsorbate at the line of contact between the three phases, solids–liquid–gas.” This means that reagents that convert a hydrophilic to a hydrophobic surface must be adsorbed and become relatively immobilized. This immobilization increases the ability to withstand movement of the liquid along the shear plane adjacent to solid without displacement, thus preventing complete wetting of the solids. It is believed that the concept of relative immobilization of collector molecules proceeds in different stages, shown in Figure 7.1 [9]. Only states within the intermediate energy levels, e.g. within the range F, may be appropriate for flotation purposes. A very strong adsorption, chemisorbed state of - - O, may lead to excessive weakening or even a breakage of the residual bonds between the adsorption site and the solid. Some "}, {"page": 96, "text": "species that are physically adsorbed and within the range 0.8 - - - - 1 may be too weak to withstand external forces imposed during attachment to bubbles. \n\nIn view of the major differences in the properties of different reagents, the conditions leading to adsorption are different. In general, to achieve adsorption several requirements must be fulfilled. These include: \n\n- (a) Relative immobilization of the collector species. \n\n- (b) Development of sufficient hydrophobic character to withstand the mechanical and dynamic effects of the particular flotation system. \n\n7.3 Requirements for Collector Adsorption \n\n129 \n\n\n\n<!-- Start of picture text -->\nd<br>θ = 1<br>θ = 0.8<br>θ = 0.2<br>Physical Adsorption<br>θ = 0.0<br>F<br>Chemisorption<br>repulsion<br>Potential energy<br>attraction<br><!-- End of picture text -->\n\n**Figure 7.1** Schematic representation of the range of adsorption energies on chemisorption and physical adsorption of surfactants conducive to flotation. \n\n- (c) Selection of a collector–modifier system that would permit control of adequate selectivity. \n\n- (d) Suitable choice of a collector–frother system that would provide satisfactory separation kinetics of separation to be achieved. \n\nIn operating plants, it is not possible to check on the mode of adsorption of a collector on a mineral surface or to know the interaction of a vast number of collectors, modifiers and frothers. However, it is possible to exploit the general knowledge of collector adsorption to develop an effective reagent scheme for selective separation of different sulfide and nonsulfide ores. This is achieved through a combination of practical and theoretical knowledge of the action of reagents. This can be demonstrated through the following examples. \n\n1. The theoretical knowledge obtained from research on long-chain cationic collectors [9–11] provided a basis for the difficult sequential flotation of K feldspar from Na feldspar, two minerals with almost the same flotability. How? It has been established that if CF3 and CF2 groups from fluorochemical collectors are substituted for CH3 and CH2 groups, there is an acid strengthening effect of anionic groups and a base weakening on cationic groups. In the separation of K feldspar and Na feldspar, this can be highly advantageous because under high concentration of salts (i.e. NaCl and KCl) in the pulp, the collector with strengthened anionic groups would selectively adsorb a K feldspar and selective flotation is achieved. \n\n2. In the flotation of massive sulfide Cu–Pb–Zn ores, where the bulk Cu–Pb concentrate is floated and subsequently separated using, e.g. a collector depression method, the adsorption mechanism of xanthates can be advantageously utilized for desorption of collector from galena. For example, when copper–lead is floated in slightly acidic conditions, xanthic acid ( _R_ OCSSH) is formed, which can be effectively removed from the galena surface in the presence of a specific dextrin allowing sequential flo"}, {"page": 97, "text": "tation. \n\n7. Adsorption Mechanism of Flotation Collectors \n\n130 \n\n3. The knowledge accumulated on the pentlandite–pyrrhotite–pyrite system is now utilized to advantage for effectively depressing hexagonal and monoclinic pyrrhotite. These are a few examples out of many where theoretical aspects of reagent adsorption can form the basis for designing a reagent scheme for any particular ore. \n\n##### **7.4 MECHANISM OF SULFHYDRYL COLLECTOR ADSORPTION** \n\n##### **7.4.1 Properties of sulfhydryl collectors in solution** \n\nThe representation of sulfhydryl collectors that has been extensively studied are xanthates, although dithiocarbamates, mercaptans (thiols) and dithiophosphates are equally important. \n\n##### _Xanthates_ \n\nAlkyl xanthates with short hydrocarbon chains are readily soluble in water and the solubility decreases with the increase in chain length. Table 7.3 shows the solubility products of heavy metal salts. The stability of xanthates in aqueous solutions under varying conditions has been the subject of numerous investigations. A large number of xanthate species could be identified in the flotation pulp including xanthate ion ( _R_ OCS2), monothiocarbonate ( _R_ OCOS<sup>–</sup> ), xanthic acid ( _R_ OCS2H), carbon disulfide (CS2), and dixanthogen ( _R_ OCS2S2CO _R_ ). \n\nFrom the numerous reactions describing the decomposition process, there are six reactions that are relevant to the flotation system. These are: \n\n_Reaction 1_ – Hydrolysis of xanthate ion: \n\n\n\n**Table 7.3** \n\n|Xanthogen|So<br>Zn|lubility product<br>Cd|**Table 7.3**<br>s of heavy me<br>Hg|tal xanthates<br>Au|[12]<br>Ag|Cu|\n|---|---|---|---|---|---|---|\n|Ethyl|4.9-10<sup>-9</sup>|2.6-10<sup>-14</sup>|1.7-10<sup>-38</sup>|6.0-10<sup>-30</sup>|5.0-10<sup>-19</sup>|5.2-10<sup>-20</sup>|\n|Propyl|3.4-10<sup>-10</sup>|-|1.1-10<sup>-39</sup>|-|1.4-10<sup>-19</sup>|-|\n|Butyl|3.7-10<sup>-11</sup>|2.10-10<sup>-16 </sup>|1.2-10<sup>-40</sup>|4.8-10<sup>-31</sup>|3.6-10<sup>-20</sup>|4.7-10<sup>-21</sup>|\n|Amyl|1.55-10<sup>-12</sup>|8.50-10<sup>-19 </sup>|-|1.0-10<sup>-31</sup>|1.5-10<sup>-20</sup>|-|\n|Hexyl|1.25-10<sup>-13</sup>|9.40-10<sup>-20 </sup>|-|3.5-10<sup>-32</sup>|2.4-10<sup>-21</sup>|-|\n|Heptyl|1.35-10<sup>-14</sup>|9.20-10<sup>-22 </sup>|-|1.0-10<sup>-32</sup>|-|-|\n|Octyl|1.50-10<sup>-16</sup>|7.20|-|-|1.4-10<sup>-22</sup>|8.8-10<sup>-24</sup>|\n|Iso-propyl|2.20-10<sup>-10</sup>|-|-|-|1.0-10<sup>-19</sup>|-|\n|Iso-butyl|2.75-10<sup>-11</sup>|-|-|-|1.6-10<sup>-20</sup>|-|\n|Iso-amyl|3.10-10<sup>-12</sup>|1.6-10<sup>-17</sup>|1.0-10<sup>-41</sup>|-|5.4-10<sup>-21</sup>|-|\n\n\n\nMechanism of Sulfhydryl Collector Adsorption \n\n7.4 \n\n131 \n\n_Reaction 2_ – Decomposition of xantic acid: \n\n\n\n_Reaction 3_ – Hydrolytic decomposition: \n\n_Reaction 4_ – Oxidation to dixanthogen: \n\n\n\n_Reaction 5_ – Oxidation to monothiocarbonate: \n\n\n\n_Reaction 6_ – Oxidation to perxanthate: \n\nReactions 1 and 2 are the main reactions of decomposition in acidic solution [13], where _K_ 1, _K_ 2 and _K_ 3 are the rat"}, {"page": 98, "text": "e constants of the decomposition. \n\nReaction 3 occurs in highly alkaline pulps, under which condition the decomposition reactions yield stable products [14]. For flotation, the importance is placed on the reactions occurring in a pH region between 6 and 12, such as Reaction 4 [15]. Oxidation of xanthate ions can be accomplished by a number of oxidizing chemicals [16] including oxygen (Reaction 5) and hydrogen peroxide (Reaction 6) [17]. \n\n##### _Dithiocarbamates_ \n\nThese collectors are extensively used in base-metal flotation, alone or in combination with xanthates. They are more selective than xanthates, especially toward iron sulfides. With the exception of alkali and alkaline-earth metals, all other metallic salts of dithiocarbamate are \n\n**7. Adsorption Mechanism of Flotation Collectors** \n\n**132** \n\ninsoluble. It is believed that the stability of dithiocarbamate in solutions of various pH is similar to that of xanthate. In acid solution, dithiocarbamate decomposes into amine and CS2, following a first-order reaction rate. \n\n##### _Dithiophosphates_ \n\nDithiophosphates are the most widely used collectors after xanthates. They are used alone or in combination with xanthates for virtually all sulfides, precious metals and platinum group minerals. As with xanthates, dithiophosphates form metal dithiophosphates [18]. Aqueous solutions of Mn<sup>2-</sup> , Fe<sup>2-</sup> , Co<sup>2-</sup> , Zn<sup>2-</sup> and Ga<sup>3-</sup> do not form precipitates with diethyl dithiophosphate ions. Table 7.4 shows the solubility products of some dithiophosphates. Dialkyl dithiophosphoric acids are stronger acids than xanthate  (with pK ~ 0) and they do not decompose in an acid solution. The dithiophosphates of heavy metals dissolve in water much more readily than the corresponding xanthates (comparison in Tables 7.3 and 7.4). \n\n##### **7.4.2 Adsorption mechanism** \n\nThere are several mechanisms involved in the adsorption of sulfhydryl collectors on mineral surfaces. These include chemisorption at metal ion sites on a surface and physical adsorption. These are accepted adsorption mechanisms. The most troublesome question for researchers remains the role of oxygen on adsorption and the role of metal xanthate or metal dithiophosphate. \n\nCollector adsorption in the absence of oxygen was studied by a number of researchers [19223] with the following conclusions: \n\n- Adsorption of various xanthates on sphalerite as a function of pH is shown in Figure 7.2, indicating that adsorption is not possible above pH 6.6 with heptyl xanthate and above pH 7.4 with octyl xanthate. The mechanism of adsorption appears to be chemisorption. In such a system, monolayer coverage occurs at 1.6 - 10<sup>-5</sup> mol xanthate per gram of sphalerite. \n\n**Table 7.4** \n\n|Dithio-|Solubility|products of so|**Table 7.4**<br>me alkyl and aryl dithiophos|phates [12]|||\n|---|---|---|---|---|---|---|\n|phosphates|Pb|Cd|Zn<br>Ag|Cu|Ti||\n|Methyl|5-10<sup>-11</sup>|–|–<br>4.2-10<sup>-16</sup>|8-10<sup>-"}, {"page": 99, "text": "16</sup>|–||\n|Ethyl|7.5-10<sup>-12</sup>|1.5-10<sup>-10</sup>|1.5-10<sup>-2 </sup>1.2-10<sup>-16</sup>|1.4-10<sup>-16</sup>|1.2|-10<sup>-5</sup>|\n|Propyl|6.0-10<sup>-14</sup>|4.0-10<sup>-11</sup>|–<br>–|–|–||\n|Butyl|6.1-10<sup>-16</sup>|3.8-10<sup>-13</sup>|–<br>5.0-10<sup>-19</sup>|2.2-10<sup>-18</sup>|–||\n|_Iso_-amyl|4.2-10<sup>-18</sup>|–|1.0–10<sup>-8</sup><br>4.0-10<sup>-20</sup>|–|–||\n|Phenyl|6.8-10<sup>-16</sup>|1.5-10<sup>-11</sup>|–<br>7.4-10<sup>-19</sup>|–|–||\n|_O_-Cresyl|1.8-10<sup>-17</sup>|1.5-10<sup>-13</sup>|–<br>3.8-10<sup>-19</sup>|7-10<sup>-18</sup>|3.1|-10<sup>-9</sup>|\n|_P_-Cresyl|7.7-10<sup>-18</sup>|6.8-10<sup>-14</sup>|–<br>5.0-10<sup>-20</sup>|2.0-10<sup>-19</sup>|2.9|-10<sup>-10</sup>|\n\n\n\n7.4 Mechanism of Sulfhydryl Collector Adsorption \n\n133 \n\n\n\n<!-- Start of picture text -->\n5<br>4 1x10 -4 mol/L C12<br>1x10 -4 mol/L C<br>10<br>3 1x10 -4 mol/L C<br>8<br>2 1x10 -4 mol/L C7<br>1<br>0<br>0 2 4 6 8 10 12 14<br>pH<br>6 Adsorption density (mol/gx10)<br><!-- End of picture text -->\n\n**Figure 7.2** Adsorption density of various xanthates on sphalerite as a function of pH in virtual absence of oxygen (Fuerstenau and Mishra). \n\n- In the case of pyrite, adsorption of short-chain xanthates does not occur above pH 8 in the absence of oxygen and adsorption is below the monolayer coverage. Xanthate chemisorbs on pyrite under these conditions. It has been postulated that in the absence of oxygen in the system, the oxidized form of xanthate, dixanthogen, when added in sufficient quantities can fulfill the role of initial adsorption at the surface. Physical adsorption is then possible on this layer. This means that in the absence of oxygen, the adsorption mechanism involves chemisorption and physical co-adsorption. \n\n- The adsorption of xanthate in the presence of oxygen is explained as follows. Xanthates react with many metal ions and since metal xanthates or dixanthogens are necessary to establish hydrophobicity, oxygen is required to provide the metal ions for metal xanthate formation. Metal ions are formed by reacting with oxygen in the presence of a suitable electron acceptor. In other terms, the oxygen allows a charge transfer to take place on the sulfide surface. Along this line, it has been established that as a result of sulfide surface oxidation, the surface becomes hydrophobic and the mineral may be floatable without collector. This hydrophobic state of minerals (chalcopyrite, sphalerite) may be generated by either an appropriate combination of M–S–O atoms on the surface or by the formation of polymerized elemental sulfur on the mineral surface. The latter is used to explain the collectorless flotation phenomenon. \n\n- From the relevant adsorption studies conducted on xanthate adsorption on mineral surfaces, it can be concluded that in the case of chemisorption of xanthate into mineral surfaces, oxygen may or may not be required. This likely depends on the type of species available (i.e. ionic xanthate or non-ionized dixanthoge"}, {"page": 100, "text": "n) and the type of sulfide minerals. To establish the required degree of hydrophobicity on the initially hydrophilic surface, a definite oxidation level is required whenever an ionic xanthate species is present. How is this viewed from a practical point of view? A good example would be the bulk flotation of copper–lead from a massive sulfide ore with xanthates, followed by selective separation. In practice, the bulk flotation is usually performed in an alkaline or slightly acid circuit (i.e. pH 6.8–10.8). The separation of copper from lead is often carried out in an acid pH (3.5–4.5) in the presence of galena depressant. The decomposition to xanthic acid takes place at this pH. In the alkaline pulp, metal \n\n**7. Adsorption Mechanism of Flotation Collectors** \n\n**134** \n\n\n\n<!-- Start of picture text -->\n0.2<br>0.1<br>MeX<br>EtX<br>0<br>n-PrX<br>n-BuX<br>n-AmX<br>-0.1<br>-3 -2 -1<br>log [x - ]<br> [V vs SHE]<br>h<br>E<br><!-- End of picture text -->\n\n- **Figure 7.3** Redox potentials of the alkyl xanthate dialkyl dixanthogen couples for methyl- to _n_ -amyl xanthates [22]. \n\n   - xanthate is responsible for the hydrophobicity, whereas in the acid pH range the metal xanthate does not exist but chalcopyrite is still floatable. What this means is that the flotation behavior of certain minerals from different ores does not fit a single adsorption theory. \n\n- The electrochemical theory of adsorption involves electrochemical oxidation of thiol collectors to dimers (i.e. dixanthogen) at the surface of certain sulfide minerals. This oxidation is explained as follows. In solution a mineral develops a potential difference, which is called “rest potential.” During xanthate oxidation, it also creates a reversible potential (i.e. Reaction 4, Section 7.4.1). When the rest potential is larger than the reversible potential (i.e. Nernst potential), oxidation of xanthate to dixanthogen occurs. Dixanthogen has been found on the various mineral surfaces with the rest potential greater than -0.13 V. When the rest potential is cathodic or lower than the reversible potential (i.e. xanthate/dixanthogen), oxidation of metal xanthate cannot occur, and then metal xanthate is adsorbed on the sulfide surface. Studies carried out on this subject have shown that flotation of gold metal or galena is not induced until the potential - \n\n- at the solid liquid interface is above that for PbX2 formation (in the case of galena flotation) or above the reversible potential for oxidation of xanthate ions to dixanthogen as shown in Figure 7.3. \n\n##### **7.4.3 Sulfide mineral surface under flotation conditions** \n\nFrom the previous discussions (Section 7.4.2), it is evident that collector adsorption on mineral surfaces is either a chemical reaction or the result from electrochemical oxidation of collector on the mineral surfaces. \n\nIn actual practice, the solid phase is usually represented by a multi-mineral system and in the liquid phase, in addition to collector, different modifiers are p"}, {"page": 101, "text": "resent. In such a system, the adsorption of collector on the mineral surface can be significantly altered, which \n\n135 \n\n7.4 Mechanism of Sulfhydryl Collector Adsorption \n\nis actually the objective of the selective flotation of individual minerals. Such alteration cannot be determined with a high degree of certainty, but consideration of the flotation of sulfides in terms of adsorption may provide a means of exploring ways in which flotation can be modified to achieve sequential flotation of individual minerals. Therefore, it is appropriate to summarize the findings on the conditions of the sulfide surfaces under which certain minerals are floatable. \n\n##### _Galena_ \n\nIn the presence of xanthate (i.e. 1 - 10<sup>-5</sup> mol/L), galena is floatable in a pH range between 2 and 10. Under galena flotation conditions, xanthate is present in the following two forms [24]: (a) xanthate chemisorbed at the monolayer coverage and (b) lead xanthate adsorbed at multi-layer coverage. The multi-layer of lead xanthate is believed to be held together by Van der Waals bonding of hydrocarbon chains of the xanthate. The coverage of the collector on galena (i.e. xanthate) as a function of potential was extensively studied ([25,26]. It was determined that the potential dependence on flotation is a function of the mode of pretreatment of the mineral as shown in Figure 7.4. The solid curve marked as current is a voltammogram for galena in an ethyl xanthate solution and exhibits an anodic peak at ~0 V as a result of xanthate chemisorption. It is therefore evident that galena floats in a chemisorption region (i.e. solid curve). In the case when galena is ground under oxidizing conditions, flotation occurs at a much lower potential (i.e. dashed curve). \n\nFor a charged species such as the xanthate ion to chemisorb without transfer of charge, an ion of similar charge must be replaced on the surface. Hydroxyl ions may be adsorbed under the above conditions and could be replaced readily by xanthate ions in a slightly basic medium. In the case of an oxygen deficiency system, only a monolayer of xanthate \n\n\n\n<!-- Start of picture text -->\n100 100<br>Recovery<br>90 80<br>80 60<br>70 Current 40<br>60 20<br>Current<br>50 0<br>40 -20<br>30 Recovery -40<br>20 -60<br>10 -80<br>0 -100<br>−500 −300 −100 0 100 300 500<br>EPt (mV)<br>Prepared in reducing conditions<br>..... Prepared in oxidizing conditions<br>2]<br>A/cm<br>µ<br>Current density [<br>Recovery in first minute (%)<br><!-- End of picture text -->\n\n**Figure 7.4** Anodic current and flotation response of galena as a function of potential in the presence of ethyl xanthate after preparation in oxidizing and reducing environments [26]. \n\n**136** \n\n**7. Adsorption Mechanism of Flotation Collectors** \n\ncoverage is present on the galena. When the system is exposed to air, a multi-layer coverage occurs which may be attributed to the following three sequences [27]: \n\n1. Oxidation of a sulfide surface to thiosulfate, in the presence of"}, {"page": 102, "text": " oxygen: galena is oxidized to sulfate as per the following equation: \n\nPbS(s)-2O2 (g) ⇋ PbSO4 (s), _K_ -10126 \n\n2. A metathetic replacement of surface thiosulfate and sulfate by carbonate, according to the following reaction: \n\n\n\n3. Metathetic replacement of lead carbonate, sulfate or thiosulfate by xanthate. \n\nTherefore, the adsorption of xanthate on galena occurs in two stages: the first stage being a chemisorption of one xanthate ion on each lead surface ion, during which the exchange of xanthate for hydroxyl ion takes place, and in the second stage, the adsorption of bulk precipitated lead ethyl xanthate formed by metathetic replacement of sulfur oxygen species as well as carbonate on the surface. \n\n##### _Chalcocite_ \n\nAs for galena, xanthate adsorption on chalcocite is also believed to be a two-stage process. First in the presence of an insoluble xanthate species, a chemisorbed layer is formed followed by the formation of multi-layers of cuprous xanthate. The formation of cuprous xanthate was found to occur [28] by two different reactions, including direct anodic oxidation and ion exchange. The second reaction occurs via the oxidation of the surface of a mineral to form a species such as copper hydroxide that can react when xanthate is added. Ion exchange experiments [29] using a chalcocite amyl xanthate system showed that approximately half the ions exchanged upon xanthate adsorption are hydroxyl and the balance is principally carbonate and some sulfate (Table 7.5). The equivalence between xanthate adsorbed and anions released is not as close as that of the galena–xanthate system. In the case where a large amount of insoluble xanthate is taken into account, the amount of xanthate adsorbed is close to that of the amount of anions emitted into the solution. \n\nIn the dithiophosphate–chalcocite system, it has been demonstrated [30] that copper diethyldithiophosphate is formed on the surface of chalcocite, which indicates a chemisorption reaction. \n\n##### _Sphalerite_ \n\nXanthate adsorption on activated sphalerite appears to be similar to that of chalcocite. In the presence of oxygen, zinc xanthate may also be formed. There has been evidence [31] that in the presence of oxygen, a weak acid species of sulfhydryl collector is chemisorbed. \n\n7.4 Mechanism of Sulfhydryl Collector Adsorption \n\n137 \n\n**Table 7.5** \n\nEffect of grinding on formation of products from chalcocite: 50 g chalcocite treated with 10 mL of potassium _n_ -amyl xanthate [29] \n\n|||Grinding time (h)<br>||\n|---|---|---|---|\n|Substance<sup>_a_</sup>|1.25|2.50<br>_Product leached from surface (mg)_|5.0|\n|Cuprous xanthate|1,670|1,524|1,224|\n|Compounds A, A1, B|0|171|246|\n|Compound C|0|0|177|\n|||_Product in filtrate (mmol)_||\n|OH<sup>-</sup><br>|5.30|3.43|3.48|\n|CO3<br>2-|2.39|3.86|3.95|\n|SO4<br>2-|0.51|0.65|0.93|\n|Reducing ions|0.00|0.18|0.16|\n|Residual X<sup>-</sup>|1.77|0.30|0.00|\n|Total anions|9.97|8.41|8.52|\n|Potassium cation|9.73|8.49|6.63|\n|pH|11.8|12.0|12.0|\n\n\n\n> _a_ Cuprous xa"}, {"page": 103, "text": "nthate - Cu2[SC(S)OC5H11]2; compound A - Cu2S·Cu2[SC(S)OC5H11]2; compound A1 - Cu2 S·Cu2[SC(O)OC5H11]2; compound B - 2Cu2S·Cu2[SC(S)OC5H11]2; compound C - 3Cu2S·Cu2[SC(S)OC5H11]2. \n\n##### _Pyrite_ \n\nIn the case of pyrite, the dixanthogen species are responsible for its flotation. Dixanthogen on a pyrite surface is formed by oxidation of xanthate coupled with cathodic reduction of adsorbed oxygen [32] as per the reaction \n\n\n\nwhere X<sup>-</sup> is xanthate and X2 dixanthogen. \n\nBecause the sulfides are electric conductors, the overall reaction by be written as follows: \n\n\n\nIn such a case, flotation of pyrite is only possible at a pH below 11 with short-chain xanthates. However, it has been found that flotation of pyrite is possible at the potential value above the reversible value for dixanthogen formation. It is postulated that in this region, the hydrophobic entity is an iron xanthate species. Due to anodic oxidation of pyrite to iron oxide [33] that occurs in aqueous solution, iron oxide can form on pyrite exposed to air. Ion exchange could then take place between the oxide and xanthate without any additional \n\n**7. Adsorption Mechanism of Flotation Collectors** \n\n**138** \n\nexchange of charge. The presence of iron hydroxy xanthate has been suggested [34] to account for the appearance of monothiocarbonate in the pyrite–xanthate system. \n\n##### _Chalcopyrite_ \n\nChalcopyrite is highly floatable with xanthate in a pH region between 2 and 12 [35]. Because of this, it is believed that both electrochemical oxidation of xanthate to dixanthogen as well as a chemisorption of xanthate on chalcopyrite is responsible for flotation. This is because the dixanthogen is not stable above pH 11.0. \n\n##### **7.5 MECHANISM OF ADSORPTION OF NON-THIO COLLECTORS** \n\n##### **7.5.1 Properties of non-thiol collectors in solution** \n\nOxhydryl: collectors (see Chapter 3) include carboxylates, sulfonates and alkyl sul- fates. These collectors have a much longer carbon chain than thiol collectors, C10 C18 - (thiols C4 C12). The long carbon chain of these collectors makes them insoluble in water solution. \n\nCarboxylates (i.e. fatty acids) dissociate into negatively charged carboxylate anions as per the equation \n\n\n\nTable 2.2 (Chapter 2) shows the solubility of various fatty acids. The solubility of the fatty acids containing double bonds in their hydrocarbon chains, such as oleic acid, is greater than those of the saturated varieties, such as stearic acid. Because the double bond is polar, the polar water molecules are attracted to them. It should be noted, however, that the solubility of carboxylates increases greatly when they are in a saponified form. \n\nSulfonates and alkyl sulfates possess a high degree of solubility in water, as shown below: \n\n- Hexadecyl sulfate - 9 - 10<sup>-4</sup> mol/L \n\n- Tetradecyl sulfate - 1 - 10<sup>-1</sup> mol/L \n\n- Dodecyl sulfate - 5 mol/L \n\nIt is believed that the dissolved species is _R_ SO4-, since alkyl sulfates are essentially salts of"}, {"page": 104, "text": " strong acids. All three groups of carboxylate collectors form micelles. Critical micellation values for various chain lengths are listed in Table 7.6. \n\nThe oxhydryl collectors are capable of forming polyvalent metal collector salts. The solubility of these salts is a function of the several features of the collector including the inorganic component of the collector molecule and the hydrocarbon chain length. Solubility products of calcium carboxylates and calcium sulfonates are listed in Table 7.7. \n\n7.5 Mechanism of Adsorption of Non-Thio Collectors \n\n139 \n\n**Table 7.6** \n\nCritical micelle concentration of various oxhydryl collectors as a function of chain length [36] \n\n|Chain length|M<br>Carboxylate|icelle concentration (mol/L)<br>Sulfonate<br>Alkyl sulfate|\n|---|---|---|\n|C12|2.6-10<sup>-2</sup>|9.8-10<sup>-3</sup><br>8.2-10<sup>-3</sup>|\n|C14|6.9-10<sup>-3</sup>|2.5-10<sup>-3</sup><br>2.0-10<sup>-3</sup>|\n|C16|2.1-10<sup>-3</sup>|7.0-10<sup>-4</sup><br>2.1-10<sup>-4</sup>|\n|C18|1.8-10<sup>-3</sup>|7.5-10<sup>-4</sup><br>3.0-10<sup>-4</sup>|\n\n\n\n**Table 7.7** \n\nSolubility products of calcium carboxylates and sulfonates [37] \n\n||Solubility product|\n|---|---|\n|Carbon atoms||\n|in molecule|Ca(_R_COO)2<br>Ca(_R_SO3)2|\n|8|2.69-10<sup>-7</sup><br>-|\n|10|3.80-10<sup>-10</sup><br>8.51-10<sup>-9</sup>|\n|12|7.94-10<sup>-13</sup><br>4.68-10<sup>-11</sup>|\n|14|1.100-10<sup>-15</sup><br>2.88-10<sup>-14</sup>|\n|16|3.80-10<sup>-18</sup><br>1.58-10<sup>-16</sup>|\n\n\n\nDissolved cations can complex with oxhydryl collectors leading to precipitation, especially in the presence of partially soluble minerals (e.g. calcite, dolomite). When ion concentration in solution is high enough to exceed the solubility product of the soap, it results in precipitation of the collector and possible adsorption on the surface. Under these conditions, the adsorption of collector is non-specific. The type of ions present in solution would determine the interactions in the system. \n\nCationic collectors (i.e. amines) ionize in aqueous solution as follows: \n\n\n\nIn a saturated system, \n\n\n\nThe primary, secondary and tertiary amines are weak bases, whereas quaternary amines are strong bases. Quaternary amines are completely ionized at all pH values, while ionization of primary, secondary and tertiary amines is very much pH-dependent. It should be noted that depending on the pH, the predominance of certain species can be represented by the logarithmic concentration diagram shown in Figure 7.5. \n\n**7. Adsorption Mechanism of Flotation Collectors** \n\n**140** \n\n\n\n<!-- Start of picture text -->\n-2<br>-4 CT RNH2(s) CT-CS<br>RNH 3 +<br>Cs<br>Eqn.(1.3)<br>-6<br>-8 RNH2(aq)<br>RNH2(s)<br>-10 pHs<br>4 5 8 10 12 14<br>pH<br>log concentration<br><!-- End of picture text -->\n\n**Figure 7.5** Logarithmic concentration diagram for 1 - 10<sup>-4</sup> mol/L total dodecyl amine [38]. \n\nThe dependence of the solubility on the pH is clearly demonstrated in the figure. At these above pHs, the concentration of _"}, {"page": 105, "text": "R_ NH2(aq) is constant, _C_ S at a given temperature. In such a case, the equilibrium is \n\n\n\n- which gives a straight line of slope 1 on the plot. The line (7.1) intersects the abscissa pHs at the point where the concentration of _R_ NH<sup>-</sup> 3<sup>is just equal to the differences between</sup> the total concentration of amine originally added, _C_ T and the solubility _C_ S. The critical pH is then given as \n\n\n\nwhere _C_ T is the total concentration of amine in any of the forms _R_ NH<sup>-</sup> 3<sup>,</sup><sup>_R_NH</sup> 2<sup>and</sup><sup>_R_NH</sup> 2<sup>(s).</sup> At very high pH, ionization is completely suppressed, so that [RNH<sup>-</sup> 3] - O and \n\n\n\nWhen the pH is lower than pHs, _R_ NH2(S) = 0, so the other concentrations are governed by \n\nand \n\n7.5
