Repository: NDDev-Technocracy-OpenNetwork/hack-2026-nornickel-knot

> **DEPRECATED.** This repository is archived and no longer maintained.
> It is kept read-only for reference; its GDS anchor records
> `lifecycle: archived` under `portfolio:archived-projects`.

# Nornickel Scientific Knot

Живая карта знаний R&D для горно-металлургической отрасли: система превращает архив отчётов, статей, презентаций и экспериментальных материалов в типизированный граф знаний, а затем отвечает на вопросы естественным языком с источниками и страницами первоисточников.

Проект подготовлен командой **Harmonic Labs** для **Норникель AI Hack 2026**, трек **«Научный клубок»**.

File: data/parsed/Материалы конференций/XX Международная Черняевская конференция по химии, аналитике и технологии платиновых металлов.json (part 8 of 19)
содержащих индивидуальные группы аттестуемых элементов. Основой комплекта служил порошковый иридий, изготовленный ОАО «Красцветмет». В число аттестуемых элементов в СО-1 включены Al, Cu, Fe, Ni, Pd, Pt, Rh, Ru, в СО-2 – Ag, Au, Ba, Os, Si, Sn и Ti, в СО-3 – Co, Cr, Mg, Pb, в СО-4 – As, Bi, Cd и Zn. Объединение примесей в группы выполнено с учетом диапазонов контролируемых содержаний и позволило оптимизировать суммарную загруженность примесями материалов образцов. \n\nВсе элементы, за исключением Os, Rh, Ru и Si, введены в основу заданной крупности в виде азотнокислых или царсководочных растворов металлов или устойчивых молекулярных форм. Кремний нанесен в виде золя кремниевой кисло- \n\nты, а осмий, родий и рутений – в виде седиментированных порошков. После внесения растворов материалы подвергли термической обработке в токе водорода. Композиции материалов каждого образца измельчили и усреднили. \n\nИспытания СО комплекта включили оценивание однородности распределения аналитов, установление содержания аттестуемых элементов в основе, сличение с ГСО 7292–97 для подтверждения прослеживаемости. Для установления однородности в ходе разгрузки равномерно по высоте смесителя отбирали по 10 проб каждого образца. Аттестуемые элементы определяли в растворе выщелачивания масс-спектральным методом на спектрометре Elan 9000 из навески СО, формирующей аналитический сигнал, 10 мг. Относительные стандартные отклонения химической неоднородности распределения аттестуемых элементов в образцах"}, {"page": 93, "text": " комплекта на уровне представительной навески 100 мг (2 навески по 50 мг каждая) учтены при расчете погрешности СО. \n\nСодержание аналитов в матричном материале установлено по аттестованной методике в лаборатории ИАСЦ «ГИРЕДМЕТ». Результаты ИАСЦ подтвердили и дополнили данные паспорта «Красцветмета» и результаты анализов, выполненных в лаборатории изготовителя. В ходе сличения комплектов СОИ-23 и СОИ-22 подтверждена их удовлетворительная согласованность и взаимозаменяемость при контроле аттестованных в обоих комплектах элементов. Прослеживаемость аттестованных значений СО к единицам массы реализована использованием поверенных средств измерений и аттестованной методики измерений. Массовая доля элементов рассчитана относительно суммы масс аттестуемых элементов и иридия. \n\n98 \n\nСекция 2. Аналитическая химия платиновых металлов и золота \n\n###### **выбор  метода  вскрытия сульФидно-углистых  концентратов При  извлечении  золота  и  Платины** \n\n**_1В.Г. Лобанов, 2Ф.М. Набиуллин, 2В.Б. Начаров, 2Н.А. Филонов, 2М.И. Клюшников, 2А.Л. Зонов_** \n\n1Уральский федеральный университет 620002, Екатеринбург, ул. Мира, 19 2ООО «Березовский рудник» 623703, Березовский, ул. Березовский тракт, 1 lobanov-vl@yandex.ru \n\nИсследованиями последних лет установлено, что сульфидно-кварцевая руда старейшего в России Березовского месторождения (Урал) содержит не только золото, серебро, но и платину. Заметная доля благородных металлов в руде находится в виде соединений с органическим углеродом. В высокотемпературных процессах пробирной плавки проб руды и концентрата связанное золото преимущественно «улетает» с продуктами разложения органики. Аналогичные потери имеют место при пирометаллургической переработке концентратов. \n\nВ многочисленных работах, в том числе в трудах предыдущих Черняевских конференций, отмечается, что во многих сульфидных рудах выявлены органические соединения благородных металлов. Подобные соединения исследователи характеризуют своеобразными свойствами: \n\n- крайне низкая растворимость, снижающая \n\n- извлечение золота при цианировании; \n\n- при окислительном обжиге  концентратов, \n\n- а также в условиях коллекторной плавки наблюдается возгонка золота вместе с оксидами мышьяка и серы; причем возгонка происходит как при проведении пробирного анализа, так и при пирометаллургической переработке концентратов; \n\n- доля золота, связанного в органические \n\n- соединения, может составлять от нескольких \n\nдо десятков процентов  от общего его количества в руде; \n\n• золотоорганические соединения могут входит в кристаллическую структуру сульфидов, а также образовывать самостоятельную фазу. \n\nСвойства соединений золота в концентрате Березовского рудника и детальный механизм их поведения в обогатительных процессах требуют внимательного изучения. Не вызывает сомнения тот факт, что, обладая высокой естественной гидрофобностью, органический углерод при флотации полностью извлекается в сульфидный концентрат. Последующее цианистое выщелачивание благородных металлов из такого концен"}, {"page": 94, "text": "трата, организованное на руднике в 2010 году, протекает с хорошо известными проблемами.  Пробирное определение золота при проведении плавки в традиционных режимах дает заниженные результаты. \n\nС целью повышения достоверности определения золота в концентрате апробированы различные приемы пиро- и гидрометаллургической подготовки проб перед плавкой. Предварительная пиролитическая подготовка концентрата и усовершенствованная противоточная схема цианирования позволили сократить потери золота с хвостами на 5–10 %. \n\n99 \n\nXX Международная Черняевская конференция по химии, аналитике и технологии платиновых металлов \n\n###### **закономерности  сорбционного  концентрирования Платиновых  металлов  кремнеземами,  химически модиФицированными  серосодерЖаЩими  груППами** \n\n###### **_1В.Н. Лосев, 1Е.В. Елсуфьев, 1О.В. Буйко, 1В.В. Парфенова, 2А.К. Трофимчук_** \n\n1Научно-исследовательский инженерный центр «Кристалл» СФУ Россия, 660041, Красноярск, пр. Свободный,79 \n\n2Киевский национальный университет имени Тараса Шевченко Украина, 01033, Киев, ул. Владимирская, 64 yelsufyevev@gmail.com \n\nДля сорбционного концентрирования платиновых металлов, которые относятся к элементам, обладающим халькофильными свойствами, и их отделения от цветных и других сопутствующих металлов наиболее эффективно использование сорбентов с серосодержащими функциональными группами. \n\nСинтезирован ряд сорбентов на основе кремнеземов, химически модифицированных N-(4меркаптофенол)-N`-пропилмочевинными (МФПС), N-(2-меркаптофенол)-N`-пропилмочевинными (АБТПС), N-(2-тиазол)- N`-пропилмочевинными (ТАС), N-(2-фенилтиоанилин)-N`-пропилмочевинными (ДФСС), N-(6-меркаптопуринтиол)-N`-пропилмочевинными (6-ТГС), N-(2-бисаминофенил дисульфид)-N`-пропилмочевинными (АДФДСС), N-(2-тетрасульфид)-N`-пропилмочевинными (Poly-SС), N-(2-дитиооксамид)-N`-пропилмочевинными силикагель (ДТОС), пропилтетрасульфидными (Poly-4SС) группами, в которых сера представлена в тиольной, тионной, дисульфидной и полисульфидной формах. \n\nИсследовано сорбционное концентрирование ионов платиновых, цветных и других металлов синтезированными сорбентами из хлоридных растворов в диапазоне 6 М HCl – рН 8. \n\nУстановлено, что сорбенты с функциональными группами, в состав которых входит тиольная сера, специфичны по отношению к палладию и золоту. Сорбенты с функциональными группами с тионной, дисульфидной и полисульфидной серой не обладают определенной специфичностью к от- \n\nдельным ионам платиновых металлов, и поэтому данные сорбенты могут быть использованы для группового концентрирования ионов платиновых металлов. \n\nНа примере химически модифицированных кремнеземов МФПС, АБТПС, ТАС, ДФСС, 6-ТГС, АДФДСС, Poly-SС показано, что наличие серы в гетероциклических группах либо вблизи ароматических колец (для фенилсульфидов) существенно снижает внутригрупповую селективность сорбции платиновых металлов. \n\nИоны цветных металлов извлекаются синтезированными сорбентами АДФДСС, ДТОС, Poly4SС, МФПС из водных растворов при рН ≥ 4. Сорбционное концентрирован"}, {"page": 95, "text": "ие платиновых металлов из 0,1–4 M HCl позволяет проводить их эффективное отделение от цветных и других сопутствующих металлов. Коэффициенты распределения при сорбции платиновых металлов из растворов хлороводородной кислоты составляют _n_ ∙10<sup>4</sup> – _n_ ∙10<sup>5</sup> см<sup>3</sup> /г при времени установления сорбционного равновесия, не превышающем 5 мин. Количественная десорбция металлов достигается при использовании 5 %-ного раствора тиомочевины. Концентрацию металлов в тиомочевинных растворах определяли атомно-эмиссионным методом с индуктивносвязанной плазмой. С использованием синтезированных сорбентов разработан комплекс методик сорбционо-спектрометрического определения платиновых металлов в геологических материалах и продуктах их технологического передела. \n\n100 \n\nСекция 2. Аналитическая химия платиновых металлов и золота \n\n###### **Электротермическое  атомно-абсорбционное оПределение  серебра  в  тканях  лабораторных  Животных с  исПользованием  микроволнового  разлоЖения** \n\n**_1Н.В. Мазняк, 1В.Н. Лосев, 2В.А. Кутяков, 2А.Б. Салмина_** \n\n1Научно-исследовательский инженерный центр «Кристалл» СФУ 660041, Красноярск, пр. Свободный, 79 \n\n2Красноярский государственный медицинский университет им. проф. В.Ф. Войно-Ясенецкого 660022, Красноярск, ул. Партизана Железняка, 1 nmaznyak@sfu-kras.ru \n\nВ настоящее время возрос интерес к химической, физиологической и токсической чувствительности живых систем к различным препаратам серебра, в которых оно содержится в коллоидноионной (наноразмерной) форме. Применение данных препаратов вызывает необходимость определения низких концентраций серебра и его распределения между различными органами и тканями живых организмов. \n\nСегодня предложены различные спектрометрические методы для определения валового содержания микроэлементов в биологических пробах животного происхождения. В современных биомедицинских исследованиях измерение очень низких концентраций элементов (в объемах менее 1 мл и навесках менее 0,1 г) является сложной аналитической задачей. Данная проблема может быть успешно решена с использованием электротермической атомно-абсорбционной спектрометрии, чему способствует высокий уровень развития измерительной аппаратуры, высокая чувствительность и селективность, а также возможность анализа из минимальных объемов или навесок образцов. \n\nВ настоящей работе предложена высокочувствительная методика электротермического атомноабсорбционного определения серебра в тканях лабораторных животных в графитовых печах с интегрированной платформой Львова. \n\nОпределены критерии и факторы выбора методики пробоподготовки (экспрессность, доступность оборудования, экобезопасность). Показано, что при определении валового содержания серебра в биосредах и аутопсийных тканях может успешно использоваться микроволновая методика пробоподготоки биообъектов. \n\nПроблема калибровки прибора при анализе валового содержания серебра решена путем подбора калибровочных растворов, приготовленных непосредственно на биологической матрице,"}, {"page": 96, "text": " которая атомизируется с теми же кинетическими параметрами, что и анализируемые пробы, и химического устранения мешающего влияния матрицы в условиях нагрева печи. \n\nПредложены критерии оценки правильности получаемых результатов из-за отсутствия стандартных образцов состава исследуемых объектов и алгоритма расчета результатов анализа. \n\nМетодика атомно-абсорбционного определения серебра с относительным пределом обнаружения на уровне 0,01 нг/дм<sup>3</sup> и относительным стандартным отклонением на уровне 0,03–0,010 использована при изучении распределения серебра между органами лабораторных животных при пероральном введении антивирусного препарата, содержащего наноразмерные частицы серебра. \n\n101 \n\nXX Международная Черняевская конференция по химии, аналитике и технологии платиновых металлов \n\n###### **Подготовка  Проб  никелевого  и  медного  концентратов Пробирной  Плавкой  на  никелевый  штейн  для  оПределения содерЖания  драгоценных  металлов** \n\n###### **_Д.Ф. Макаров, А.В. Ильин_** \n\nЗФ ОАО «ГМК «Норильский никель» Контрольно-аналитическое управление 663300, Россия, Норильск, ул. Советская, д. 8, а/я 1409 тел. (3919) 48 26 02, факс (3919) 48 33 00 chl@nk.nornik.ru \n\nПри обогащении сульфидных медноникелевых руд норильских месторождений получают два концентрата: медный и никелевый. Общее извлечение в данные концентраты металлов платиновой группы до 75 %. Химический состав  никелевого концентрата: Ni 5–9 %, Cu 2–4 %, Fe 35–45 %, S 25–35 %, медного: Cu 25–29 %, Ni 1–1,5 %, Fe 30–35 %, S 30–35 % [1]. Достоверное определение содержания драгоценных металлов (ДМ) в концентратах необходимо для составления ежемесячного баланса ЗФ, что предъявляет повышенные требования к точности выполняемого анализа. \n\nОсновной сложностью при выполнении анализа концентратов является отделение платины, палладия, родия, рутения, иридия золота и серебра от сульфидов никеля, меди и железа. Для коллектирования ДМ и отделения «пустой» породы использовали метод пробирной плавки аналитической навески пробы с шихтой (смесью флюсов и определенных химических реактивов и технологических материалов), в ходе которой происходит образование двух расслаивающихся фаз: шлаковой (оксидная) и штейновой (сульфидная) [2; 3]. \n\nНавеску штейна растворяли в концентрированной соляной кислоте. Скорость и полнота её растворения, как показали эксперименты, в большой степени зависели от отношения никеля к меди и никеля к железу в пробирном штейне. При отношении никеля к меди более пяти и никеля к железу более трех нерастворимый остаток штейна составил менее 0,1 % от навески 5 г, которая растворялась в течение 40 мин. \n\nПроведенные эксперименты позволили разработать методику предварительной пробирной плавки проб концентратов с сульфидом и оксидом никеля с целью изменения и стабилизации в штейне отношения никеля к меди. Контролировали отношение никеля к железу введением в шихту оксида никеля, никеля карбонильного и соды, в результате чего создавались условия для окисления сульфида железа до FeO и пере"}, {"page": 97, "text": "вода его в шлак. Это позволило существенным образом сократить время проведения анализа при определении платиновых металлов, золота и серебра атомно-эмиссионным, масс-спектрометрическим с индуктивно связанной плазмой и атомно-абсорбционным методами. \n\n###### **Список литературы** \n\n1. Атлас минерального сырья, технологических промышленных продуктов и товарной продукции ЗФ ОАО ГМК «Норильский никель». – М., 2010. \n\n2. Кузнецов А.П., Кукушкин Ю.Н., Макаров Д.Ф. Использование никелевого штейна в качестве коллектора благородных металлов при анализе «бедных» материалов // ЖАХ. – 1974. – Т. 29, №11. – С. 2155. \n\n3. Макаров Д.Ф., Феоктистов К.С., Муллагулов И.А. Пробирное коллектирование драгоценных металлов медно-никелевых руд смесью сульфидов меди, никеля и железа // Аналитика Сибири и Дальнего востока: Материалы VIII научной конференции (13–18 октября 2008 г.).– Томск: Томск. политехн. ун-т, 2008. – С. 46. \n\n102 \n\nСекция 2. Аналитическая химия платиновых металлов и золота \n\n###### **Применение  масс-сПектрометрического  с  индуктивно-связанной Плазмой  метода  для  оПределения  родия,  рутения,  иридия в  шламах  и  Продуктах  их  Переработки** \n\n###### **_1Т.А. Макарова, 2М.А. Пономарёва, 2М.В. Хрусталева_** \n\n1ЗФ ОАО «ГМК «Норильский никель» 663310, Норильск, ул. Гвардейская, д. 2 2ЗФ ОАО «ГМК «Норильский никель» Контрольно-аналитическое управление 663300, Норильск, ул. Советская, 8 makarovata@nk.nornik.ru, ctekahoba@mail.ru \n\nВ процессе производства товарных концентратов благородных металлов, по мере переработки и многократного обогащения исходных продуктов, для вывода неблагородных примесей ведется контроль содержания драгоценных металлов на всех стадиях, предусмотренных технологией. Для определения содержания спутников металлов платиновой группы используют атомноэмиссионный с индуктивно-связанной плазмой и масс-спектрометрический методы. Ввиду низких содержаний «спутников» (до 5 мг/дм<sup>3</sup> в растворах) на фоне высоких содержаний цветных металлов (до 70 г/дм<sup>3</sup> никеля, меди, кобальта) измерение «напрямую» невозможно из-за завышения сигнала в 3–5 раз, поскольку в плазме образуются полиатомные частицы, такие как Ar-Сu, Ar-Ni, по массе равные изотопам Rh (103) и Ru (101). Действующая в настоящее время в лаборатории методика подготовки проб к анализу является трудоемкой с большой продолжительностью исполнения (более двух рабочих смен) и сводится к устранению мешающего влияния матрицы путем концентрирования определяемых драгметаллов [1]. \n\nПредложена методика определения спутников платиновых металлов без предварительного концентрирования и сброса матрицы с использованием масс-спектрометра с индуктивно-связанной плазмой Elan DRC II (PerkinElmer), отличающая- \n\nся высокой точностью, экспрессностью и низким пределом обнаружения (~0,005 ppb). Наличие в приборе динамической реакционной ячейки и встроенной системы напуска реакционного газа не только устраняет первичные помехи, но также предотвращает побочные реакции в самой ячейке. \n\nПодготов"}, {"page": 98, "text": "ка проб к измерению включает в себя разбавление технологических растворов соляной кислотой (ос.ч.) 2N до заданной концентрации определяемых компонентов (для твердых продуктов применяется предварительное микроволновое разложение). В ходе проведенных исследований для устранения образования полиатомных частиц Ar-Сu, Ar-Ni в качестве реакционного газа был выбран аммиак. Результаты воспроизводимости измерений для ГСО никелевого шлама приведены в таблице. \n\nНа основании полученных данных экспериментальным путем подобрана величина потока реакционного газа таким образом, чтобы обеспечить минимальный расход газа и возможно более низкий предел обнаружения. \n\n###### **Список литературы** \n\n1. Макаров Д.Ф. и др. // Заводская лаборатория. – 2004. – Т. 70, № 4. – С. 19–21. \n\n|||||||Таблица|\n|---|---|---|---|---|---|---|\n|**Ru(1**|**01)**||**Rh(103)**||**Ir(193)**||\n|**С ат.±Δат., %**<br>|**С, %**|**Δ**|**С ат.±Δат., %**<br>**С, %**|**Δ**|**С ат.±Δат., %**<br>**С, %**|**Δ**|\n|0,024±0,003<br>0|,024|0,000|0,090±0,008<br>0,084|–0,006|0,0081±0,0006<br>0,0079|–0,0002|\n|0|,026|–0,002|0,095|0,005|0,0082|0,0001|\n|0|,027|–0,003|0,090|0,000|0,0085|0,0004|\n|0|,025|–0,001|0,089|–0,001|0,0080|–0,0001|\n|0|,025|–0,001|0,091|0,001|0,0081|0,0000|\n|0|,024|0,000|0,090|0,000|0,0081|0,0000|\n|0|,024|0,000|0,093|0,003|0,0081|0,0000|\n|0|,024|0,000|0,090|0,000|0,0081|0,0000|\n|0|,024|0,000|0,089|–0,001|0,0078|–0,0003|\n\n\n\n103 \n\nXX Международная Черняевская конференция по химии, аналитике и технологии платиновых металлов \n\n###### **исследование  самородков  Платиновых  металлов россыПного  местороЖдения  кондер** \n\n###### **_В.Н. Орлов, В.И. Бузин, Л.П. Житенко, Г.В. Шувалов, Г.С. Князькин_** \n\nГохран России, 121170, Москва, ул. 1812 года, 14 vorlov@gokhran.ru, zhitenko@bk.ru \n\nИсследованы самородки платиновых металлов (ПМ) россыпного месторождения Кондер (Хабаровский край) из коллекции Госфонда России. Месторождение является уникальным по запасам шлиховой платины, а также по объему и качеству платиновых самородков. Коллекция сформирована с учетом основных качественных и количественных показателей: морфологического типа, массы, степени окатанности, количества включений, количества пленок. Среди самородков этого месторождения есть уникальные по размерам образования: самый крупный из хранящихся в Госфонде одиночный кристалл имеет массу 24,8 г, масса самого крупного ксеноморфного образования – 3519,8 г. Всего исследовано более 30 образцов, в том числе одиночные кристаллы самородной платины и самородного осмия, срастания кристаллов, ксеноморфные образования, образцы изоферроплатины, звягинцевита, плюмбопалладинита и др. В докладе приведены качественные минералогические характеристики самородков. \n\nс использованием портативных рентгенофлуоресцентных энергодисперсионных анализаторов ПРИЗМА–М(Au) (ЗАО Южполиметалл-Холдинг, Россия) и InnovX Omega (InnovXSystem, США). Для расчета состава самородков ПМ использовали метод фундаментальных параметров. Помимо РФА, для отдельных самородков проводили опр"}, {"page": 99, "text": "еделение плотности методом гидростатического взвешивания на весах фирмы Sartorius модели LC 3201D. Элементный состав некоторых самородков приведен в таблице. \n\nПравильность получаемых результатов проверяли с использованием стандартных образцов состава ювелирных сплавов, а также путем анализа некоторых образцов самородков методом атомно-эмиссионной спектрометрии с индуктивно связанной плазмой. \n\nПолученные результаты использованы для аттестации и учета самородков ПМ, поступивших в Госфонд. \n\nЭлементный состав самородков определяли методом рентгенофлуоресцентного анализа (РФА) \n\n|||||||Таблица|\n|---|---|---|---|---|---|---|\n|№||||Массова|я доля, %||\n|образца|Pt|Pd|Ir|Au|Os|другие металлы|\n|1|1,8|50,4|1,4|–|–|Pb –  42; Bi – 2,8; Cu – 0,19|\n|2|3,0|46,0|–|12,0|–|Pb –  32; Bi – 3,0; Cu – 3,0|\n|3|0,24|49,1|–|–|2,1|Pb –  41; Bi – 3,0;  Fe – 4,5|\n|4|44,1|18,5|–|–|–|Pb –  13; Bi – 2; Cu – 6; Fe – 15; Ti – 1,4|\n|5|28,3|18,7|–|18,0|–|Pb –  14; Bi – 1,2; Cu – 12; Fe – 5,6|\n|6|86,0|–|–|–|–|Cu – 5,7; Fe – 7,6|\n|7|93,4|–|–|–|–|Fe – 5,3|\n|8|78,1|–|4,4|–|13,0|Cu – 1,1; Fe – 3,3|\n\n\n\n104 \n\nСекция 2. Аналитическая химия платиновых металлов и золота \n\n###### **оПределение  Платины,  Палладия,  родия в  катализаторах** \n\n###### **_1И.С. Остапчук, Е.Л. Парамонова, И.Г. Тарасова, 2А.И. Самохин, И.Н. Шаргородский_** \n\n1ООО «НИЦ «Гидрометаллургия» 196247, Санкт-Петербург, Ленинский проспект, 151 2ООО «Элемент 78» 192029, Санкт-Петербург, пр. Елизарова, 8/2 src@gidrometall.ru, admin@element78.ru \n\nПо мере появления отработанных автомобильных катализаторов возникла необходимость достоверного определения в них платиновых металлов. В связи с тем, что соотношение сумм матричных компонентов (алюминий, кремний, магний) и платиновых металлов составляет 200:1, прямое определение последних затруднительно. Для концентрирования платиновых металлов или отделения их от матричных компонентов используют различные методы химического и пробирного коллектирования. В представленной работе использован метод химического коллектирования платиновых металлов, коллектор – элементный теллур, восстановленный хлоридом олова(II). \n\nНавеску катализатора плавят с пероксидом натрия, выщелачивают. Растворяют соли, приливают раствор хлорида теллура, выдерживают в теплом месте. Восстанавливают теллур раствором хлорида олова(II), коагулируют осадок, фильтруют. Растворяют осадок в «царской водке», измеряют массовые концентрации платины, палладия, родия атомно-эмиссионным с ИСП или иным методом. \n\nОтносительное стандартное отклонение результатов определения платины составляет 0,7 %, палладия – 0,3 %, родия – 0,2 %. \n\nМетодика проста в исполнении. Время выполнения анализа – 1 день. \n\n105 \n\nXX Международная Черняевская конференция по химии, аналитике и технологии платиновых металлов \n\n###### **оПределение  Платины,  Палладия,  родия,  рутения, иридия,  золота  и  серебра  в  концентратах марок  кП-1,  кП-2  и  кПП** \n\n**_1И.С. Остапчук, 2А.П. Кузнецов, 3В.А. Коротков_** \n\n1ООО «НИЦ «Гидрометаллургия» 196247, Санк"}, {"page": 100, "text": "т-Петербург, Ленинский проспект, 151 2ФГУП ЦНИГРИ 117545, Москва, Варшавское шоссе, 129, корп. 1 3ООО «Институт Гипроникель» 195220, Санкт-Петербург, Гражданский проспект, 11 ostapchuk@gidrometall.ru, kuznetsov248@mail.ru, vakor@nickel.spb.ru \n\nКоличественный анализ драгоценных металлов является сложнейшей областью аналитической химии. До недавнего времени большое значение имели эмпирические приемы и ювелирная работа химикованалитиков, даже многолетний опыт которых не всегда позволял получать правильные результаты. С переходом предприятий на рыночные отношения, а также в связи с высокой стоимостью драгоценных металлов, возникла необходимость разработки и внедрения методик анализа с высокими метрологическими и экономическими характеристиками. \n\nАвторы разработали методику определения драгоценных металлов (кроме осмия) в концентратах ОАО «ГМК «Норильский никель» марок КП-1, КП-2 и КПП. Навеску пробы растворяют в фиксированном объеме разбавленного раствора «царской водки». Образовавшийся осадок хлорида серебра фильтруют, очищают повторным осаждением, используют для определения серебра титриметрическим потенциометрическим методом. Нерастворимый остаток прокаливают, плавят с пероксидом натрия, выщелачивают. В полученном растворе измеряют массовые концентрации драгоценных металлов. \n\nреосаждают, прокаливают, взвешивают. Палладий растворяют, измеряют массовые концентрации примесей. Все фильтраты объединяют, измеряют массовые концентрации драгоценных металлов. \n\nКонтроль точности методики проведен с использованием ГСО КП-1 № 2208-91П и ГСО КП-2 № 2367-91П. \n\nРезультаты представлены в таблице. Метрологические характеристики разработанной методики значительно лучше, чем по ОСТ [1; 2], время выполнения анализа сокращено с 20– 22 дней до 7–8 дней. \n\n###### **Список литературы** \n\n1. ОСТ 48-138.0–78 – 48-138.3–78. Концентраты платиновых металлов. Методы анализа. Определение содержания металлов платиновой группы, золота и серебра в КП-1 и ПК. \n\n2. ОСТ48-213–81 с изменением № 1. Концентрат платиновых металлов. Методы анализа. Определение содержания металлов платиновой группы, золота и серебра в КП-2 НГМК. \n\nВ фильтрате после отделения хлорида серебра осаждают диметилглиоксимат палладия, пе- \n\n|||||||Таблица|\n|---|---|---|---|---|---|---|\n|Элементы|2208-91П<br>КП-1,СА,%|Результат<br>анализа,С,%|СА– С, %|2367-91П<br>КП-2,СА,%|Результат<br>анализа С,%|СА– С, %|\n|Платина|12,32 ± 0,03|12,40|–0,08|1,74 ± 0,02|1,74|0,00|\n|Палладий|46,86 ± 0,10|46,86|0,00|9,32 ± 0,05|9,30|0,02|\n|Родий|0,50 ± 0,01|0,507|–0,007|3,02 ± 0,04|3,22|–0,20|\n|Рутений|0,21 ± 0,01|0,206|0,004|0,63 ± 0,01|0,64|–0,01|\n|Иридий|0,075 ± 0,003|0,074|0,001|0,013 ± 0,001|0,014|–0,001|\n|Золото|3,05 ± 0,05|3,05|0,00|0,30 ± 0,01|0,30|0,00|\n|Серебро|13,43 ± 0,05|13,50|–0,07|59,06 ± 0,07|59,08|0,02|\n\n\n\n106 \n\nСекция 2. Аналитическая химия платиновых металлов и золота \n\n###### **оПределение  Платины  в  минеральном  сырье методом  коммутационной  хроноамПерометрии** \n\n###### **_Е.Г. Пакриева, Н.А. Колпакова, А."}, {"page": 101, "text": "Я. Пшеничкин_** \n\nТомский политехнический университет epakrieva@mail.ru \n\nМетод инверсионной вольтамперометрии (ИВ) относится к числу высокочувствительных методов анализа. В литературе предложено несколько вариантов ИВ-определения платины. Они отличаются определенной сложностью, так как определение платины(II или IV) в растворах методом инверсионной вольтамперометрии возможно только после ее электроосаждения в сплав с металлом-активатором на поверхность графитового электрода с последующим селективным электроокислением из сплава электроотрицательного компонента. \n\nЦелью работы было исследовать возможность определения платины в минеральном сырье методом коммутационной хроноамперометрии с использованием графитового электрода импрегнированного полиэтиленом. \n\nСущность коммутационной хроноамперометрии или импульсного потенциостатического метода определения платины в минеральном сырье заключается в том, что при заданном постоянном потенциале рабочего электрода контур тока электрохимической ячейки с определяемым раствором периодически коммутируют. При этом происходит перезарядка электронов определяемого элемента: переход платины(IV) в платину(II) в растворе вблизи поверхности электрода, возникающий при этом регистрируемый максимальный импульс-ток пропорционален концентрации вводимого элемента. \n\nДля переведения платины из минерального сырья в раствор использовали смесь кислот, готовящихся из 37 % HCl и 100 % HNO3 в соотношении 3:1. После упаривания раствора до минимального остатка и разбавления дистиллированной водой полученную смесь фильтровали через фильтр «синяя лента». Затем осаждали мешающие компоненты пробы 3 %-ным раствором NaOH. Осадок отфильтровывали, а раствор выпаривали с добавлением воды для удаления нитрат-ионов. Сухой остаток разбавляли фоном (0,1 М HCl) и проводили определение платины(IV) методом коммутационной хроноамперометрии. \n\nОценка правильности определяемых концентраций платины(IV) в растворах проводилась по методу «Введено-найдено». Для этого был выбран доломит с низким содержанием платины, в который вводилась добавка стандартного раствора платины(IV), проводилась пробоподготовка и определение содержания ионов платины(IV) в полученном растворе. Результаты определения платины в модельных растворах приведены в таблице. \n\nКак видно из таблицы, максимальная погрешность измерений составляет 19,7 %. \n\nНа основании проведенных исследований предложен способ определения платины в минеральном сырье методом коммутационной хроноамперометрии с использованием графитового электрода импрегнированного полиэтиленом. \n\nТаблица \n\nРезультаты определения платины(IV) в фоновом электролите (0,1 М HCl) \n\n|Введено_С_Pt(IV), мг/дм<sup>3</sup>|Найдено_С_Pt(IV), мг/дм<sup>3</sup>|_n_|_Sr_, (_t_0,95)|ε, %|\n|---|---|---|---|---|\n|2,0|1,78±0,35|5|0,1|19,7|\n|20,0|17,8±2,5|5|2,8|14,0|\n\n\n\n_Работа выполнена в рамках государственного задания «Наука», № 5.4730.2011._ \n\n107 \n\nXX Международная Черняевская конференция по химии, аналитике и технологии платиновых металлов "}, {"page": 102, "text": "\n\n###### **сорбционно-Фотометрическое  оПределение  осмия(viii) в  растворах  серной  и  хлористоводородной  кислот с  исПользованием  кремнезёмов,  химически  модиФицированных серосодерЖаЩими  груППами** \n\n###### **_В.В. Парфёнова, Е.В. Елсуфьев, В.Н. Лосев_** \n\nНаучно-исследовательский инженерный центр «Кристалл» Сибирского федерального университета, 660041, Красноярск, пр. Свободный, 79 parfvv@yandex.ru \n\nВследствие сложности состава и низких содержаний осмия в большинстве природных и производственных объектов при его определении требуется предварительное применение методов выделения и концентрирования. Сорбционный метод позволяет проводить извлечение необходимого элемента из больших объёмов растворов относительно небольшой массой сорбента. \n\nИсследованы закономерности сорбционного концентрирования осмия(VIII) в виде OsO4 из растворов серной и хлороводородной кислот кремнезёмами, химически модифицированными серосодержащими функциональными группами: дитиокарбаминатными (ДТКС), тиодиазолтиольными (ТДТС), меркаптофенилпропилмочевинными (МФПМС) и аминобензотиазолпропильными (АБТПС). \n\nДанные сорбенты количественно (степень извлечения ≥97 %) извлекают осмий  из растворов серной и хлористоводородной кислот (таблица), за исключением АБТПС, для которого степень извлечения из растворов HCl не превышает 77 %. Сорб- \n\nционная ёмкость ДТКС, ТДТС, МФПМС и АБТПС по осмию, рассчитанная из горизонтальных участков изотерм сорбции, составляет 0,10; 0,08; 0,03 и 0,01 ммоль/г соответственно. \n\nМетодом ЭПР установлено, что осмий в поверхностных комплексах с функциональными группами данных сорбентов преимущественно находится в степени окисления +3. Установлено, что в ряде поверхностных комплексов осмий находится в степени окисления +5. \n\nВ процессе сорбции осмия(VIII) на поверхности ДТКС, ТДТС, МФПМС и АБТПС развивается интенсивная окраска. Данное явление использовано при разработке методики сорбционно-фотометрического определения осмия с использованием спектроскопии диффузного отражения (таблица). \n\nПолученные данные позволяют рекомендовать указанные сорбенты для концентрирования осмия(VIII) из растворов серной и хлористоводородной кислот и последующего фотометрического определения осмия в фазе сорбентов. \n\nТаблица \n\nХарактеристики концентрирования и сорбционно-фотометрического определения Os(VIII) в растворах H2SO4 и HCl методом спектроскопии диффузного отражения \n\n|Сорбент|Диапазон кислотности<br>количественного<br>извлечения Os(VIII)|Время установления<br>сорбционного<br>равновесия, мин.|λ, нм|Предел<br>обнаружения<br>Os(VIII), мкг/0,1 г|Диапазон определяемых<br>содержаний Os(VIII),<br>мкг/0,1 г|\n|---|---|---|---|---|---|\n|ДТКС|0,1–3М H2SO4|20|480|0,2|0,4–300|\n||0,5–2М HCl|20|540|0,2|0,4–100|\n|ТДТС|0,1–3М H2SO4|20|550|0,1|0,2–150|\n||0,5–2М HCl|10|500|0,1|0,2–100|\n|МФПМС|0,1–4М H2SO4|20|510|0,3|0,6–100|\n||0,5–3М HCl|20|590|0,3|0,6–50|\n|АБТПС|0,1–0,5М H2SO4|60|500|0,5|1,0–50|\n\n\n\n108 \n\nСекция 2. Аналитическая химия платиновых металлов и золота \n\n###### **оПределен"}, {"page": 103, "text": "ие  массовых  долей  Элементов-Примесей в  иридии  в  исПытательной  аналитической  лаборатории зао  «уралинтех»** \n\n###### **_О.А. Пивоварова, О.О. Светличная, Е.А. Алексеева, И.Б. Курбатова_** \n\nЗАО «УРАЛИНТЕХ» 620017, Екатеринбург, пр. Космонавтов, 18 \n\nЗАО «Уральские Инновационные Технологии» (далее – ЗАО «УРАЛИНТЕХ») выпускает различные виды изделий из иридия: слитки, пластины, диски, тигли, проволоку, прутки  и др. \n\nДля проведения входного контроля качества сырья, давальческого металла и  готовой продукции из иридия в Испытательной аналитической лаборатории (далее – ИАЛ) разработана и аттестована методика измерений, позволяющая определять массовые доли элементов-примесей в иридии в диапазоне от 0,0003 % до 0,2 %, методом атомноэмиссионного спектрального анализа с дуговым возбуждением спектра. \n\nРазработку методики измерений проводили на спектрометре на базе дифракционного спектрографа PGS-2, оснащенного системой фотоэлектрической регистрации эмиссионных спектров (МАЭС). В качестве источника возбуждения спектров использовали универсальный генератор тока «Везувий-3», позволяющий управлять параметрами электрического разряда. \n\nВыбор оптимальных условий проведения измерений сделан с учетом физико-химических \n\nсвойств иридия и определяемых элементовпримесей. \n\nПеречень определяемых элементов-примесей обусловлен требованиями к химическому составу иридия (ГОСТ 13099 и ГОСТ 12338), а также необходимостью контроля ряда дополнительных элементов в иридии по требованию заказчиков. Согласно этим требованиям в качестве контролируемых элементов-примесей были выбраны следующие 23 элемента: Al, Ba, Bi, Fe, Au, Co, Cd, Si, Mg, Cu, As, Ni, Sn, Os, Pd, Pt, Rh, Ru, Pb, Ag, Ti, Cr, Zn. \n\nОценку метрологических характеристик методики измерений проводили с помощью стандартных образцов состава иридия (комплект СОИ-23). \n\nПланирование и постановка эксперимента, разработка и метрологическая аттестация методики измерений проведены согласно требованиям ГОСТ Р 8.563, РМГ 61 и ГОСТ Р ИСО 5725. \n\nМетрологические характеристики методики измерений полностью соответствуют требованиям Технического задания и не превышают норм, установленных в ГОСТ 12223.0–76 «Иридий. Метод спектрального анализа». \n\n109 \n\nXX Международная Черняевская конференция по химии, аналитике и технологии платиновых металлов \n\n###### **изучение  условий  оПределения  содерЖания  Примесей в  серебре  методом  атомно-Эмиссионного сПектрального  анализа** \n\n###### **_О.Е. Пухова, С.В. Лузан, С.Б. Рожков_** \n\nОткрытое акционерное общество «Научно-производственный комплекс «Суперметалл» имени Е.И. Рытвина», Россия, Москва info@supermetal.ru \n\nУникальные физические и химические свойства серебра, его соединений и сплавов обусловливают широкие возможности для их применения. Серебро используют в промышленности настолько широко, что перечислить все технологические процессы, где задействован этот драгоценный металл, затруднительно. Основными свойствами, благодаря которым серебро так широко используется промышленнос"}, {"page": 104, "text": "тью, являются: высокая электрои теплопроводность, устойчивость к окислению в обычной среде, большая пластичность и высокий коэффициент отражения света. \n\nМасштабы применения серебра в различных отраслях, растущая стоимость на мировом рынке поставили в ряд важных задач проблему точного определения содержания примесей в серебре. \n\nЦель данной работы заключалась в изучении режимов дугового разряда и выборе оптимальных параметров для уменьшения пределов обнаружения и улучшения метрологических характеристик определения содержания примесей в серебре методом атомно-эмиссионного спектрального анализа. \n\nНами были изучены атомно-эмиссионные спектры примесей в образцах серебра при различных режимах электрической дуги постоянного тока, определяющих температуру плазмы дуги. Исследования проводили при значениях силы тока дугового разряда от 4 до 10 А [1].  Было изучено изменение интенсивности спектральных линий примесных элементов при ступенчатом изменении \n\nсилы тока во время экспозиции, которое задавали в пределах от 20 до 70 секунд. \n\nТакже исследована динамика испарения компонентов пробы (примесных элементов) во время экспозиции. Все работы проводились с образцами серебра с заведомо известным содержанием примесных элементов. При различных режимах были построены градуировочные графики с использованием аттестованных государственных стандартных образцов серебра (комплект СН3-СН9). Были рассмотрены зависимости интенсивностей спектральных линий примесных элементов от силы тока дугового разряда. Все эксперименты проводили на атомно-эмиссионном спектрометре СПАС01 с дуговым возбуждением и фотоэлектрической регистрацией спектров. Работы проводились с образцами серебра с заведомо известным содержанием примесных элементов. \n\nВ результате работы были выбраны оптимальные режимы дугового разряда, в том числе сила тока и время экспозиции. \n\n###### **Список литературы** \n\n1. ГОСТ 28353.1–89. СЕРЕБРО. Метод атомно-эмиссионного анализа. – Введ. 1991–01– 01. ПЕРЕИЗДАНИЕ. – М. : Госстандарт России, 2005. – Декабрь. \n\n110 \n\nСекция 2. Аналитическая химия платиновых металлов и золота \n\n###### **изготовление  стандартных  образцов для  рентгеносПектрального  Флуоресцентного  анализа на  оао  «ез  оцм»** \n\n###### **_Д.А. Сергиенко_** \n\nОАО «Екатеринбургский завод по обработке цветных металлов» Россия, 624097, Свердловская обл., Верхняя Пышма, ул. Ленина, 131 Тел. +7 (343) 311-46-00, 311-46-03; факс. +7 (343) 311-46-01; mail@ezocm.ru \n\nСогласно закону Российской Федерации «Об обеспечении единства измерений» в сфере распространения Государственного метрологического контроля и надзора находятся предприятия золотоперерабатывающей и ювелирной промышленности, аналитические лаборатории которых выполняют анализ и сертификационные испытания. \n\nТрадиционный пробирный метод анализа, основанный на коллектировании золота и серебра свинцом с последующим купелированием, имеет очень высокую точность, однако требует больших затрат времени и очень трудоемок. \n\nДругие методы анализа, применяемые д"}, {"page": 105, "text": "ля определения содержания благородных металлов в ювелирных сплавах на основе золота и серебра (титриметрический, потенциометрический, гравиметрический, фотометрический, атомноабсорбционный), также трудоемки и разрушают материал пробы в процессе анализа. Кроме того, высокая стоимость ювелирных изделий требует применения неразрушающих методов контроля содержания благородных металлов. \n\nОдним из самых экономичных, быстрых и точных инструментальных неразрушающих методов определения содержания компонентов является рентгенофлуоресцентный анализ (РСФА). По скорости и производительности он значительно превосходит методы, связанные с растворением. РСФА более предпочтителен, так как не требует вскрытия проб, полного количественного выделения, добора и аффинажа отходов и, кроме того, не портит внешний вид дорогостоящего ювелирного изделия. \n\nВ настоящее время созданы рентгенофлуоресцентные приборы, специально предназначен- \n\nные для нужд ювелирной промышленности, для быстрого неразрушающего определения пробы благородного металла в различных сплавах. Однако успешное применение РСФА связано с проблемой стандартных образцов, применяемых для градуировки спектрометров. Стандартные образцы необходимы также для проверки правильности результатов определения при выполнении анализов химическими методами. \n\nДля изготовления СО для РСФА на ОАО «ЕЗ ОЦМ» разработана технология прецизионной плавки на установке VSG-10, конструкция которой обеспечивает возможность защиты расплава инертным газом и перемешивания расплава магнитным полем для получения достаточно однородного материала. При этом потери веса полученного слитка составляют не более 0,05 % относительных, что позволяет аттестовать СО по процедуре приготовления. \n\nОценивание однородности
