Repository: NDDev-Technocracy-OpenNetwork/hack-2026-nornickel-knot

> **DEPRECATED.** This repository is archived and no longer maintained.
> It is kept read-only for reference; its GDS anchor records
> `lifecycle: archived` under `portfolio:archived-projects`.

# Nornickel Scientific Knot

Живая карта знаний R&D для горно-металлургической отрасли: система превращает архив отчётов, статей, презентаций и экспериментальных материалов в типизированный граф знаний, а затем отвечает на вопросы естественным языком с источниками и страницами первоисточников.

Проект подготовлен командой **Harmonic Labs** для **Норникель AI Hack 2026**, трек **«Научный клубок»**.

File: data/parsed/Материалы конференций/corrosion-atlas.json (part 8 of 26)
external pressure, load, unequal expansion on heating, and so on, in which case they are operating stresses. \n\n- Stress corrosion occurs specifically in certain metals in \n\n- certain solutions, as indicated in Table 2. \n\nVarious plastics are also subject to cracking when stresses occur in a corrosive environment. In that case, the attack is known as stress cracking. \n\nExamples of various stress corrosion cracking phenomena are reported in the Case Histories (third digits: 18). Of the most important of these, the following are discussed in the following: \n\n- caustic stress corrosion cracking in carbon steel; \n\n- chloride stress corrosion cracking in stainless steel; \n\n- ammonia stress corrosion cracking in copper alloys; \n\n- stress cracking in plastics. \n\n###### **Caustic Stress Corrosion Cracking of Carbon Steel** \n\nThis form of corrosion, which is still frequently called by its obsolete name “caustic embrittlement,” is a form of intergranular \n\nstress corrosion (where the cracks travel along the crystal boundaries). It occurs in steel subjected to mechanical tensile stresses in contact with hot concentrated caustic solutions. \n\n###### _Occurrence_ \n\nThe best-known example of this corrosion is the “caustic embrittlement,” which formerly occurred in boilers provided with riveted connections. High caustic concentrations occurred in the crevices of the riveted connection due to local excessive evaporation, causing concentration of the alkaline boiler water (in other words, comparable with under-deposit caustic formation, see Part III, Chapter 1). In the latter case, uniform corrosion can also occur, as a precursor of hydrogen damage (see Part III and Chapter 8 of this part). This form of attack can also occur in water-tube boilers (01.01.18.05). In the case of steam contaminated with alkaline boiler water or caustic, caustic stress corrosion cracking may occur in the steam line (01.01.18.02). Caustic conveyor lines may also be sensitive to this corrosion (01.11.18.01). Incidentally, caustic stress corrosion cracking can also occur in stainless steel and nickel alloys (04.01.18.03, 04.25.18.01, and 05.01.18.01). \n\nlxxxii \n\n###### _Prevention_ \n\nIn most cases, this amounts to: \n\ncorrosion cracking can also occur under chloride containing seals (04.01.18.01 and 04.11.18.08). \n\n- prevention or reduction of tensile stresses; \n\n- prevention of caustic contamination; \n\n- prevention of crevices in structures where high caustic concentrations can occur due to evaporation; \n\n- prevention of process temperatures above 40°C. \n\n###### **Chloride Stress Corrosion Cracking of Stainless Steel** \n\nOf the stainless steels, only austenitic stainless steels are sensitive to this form of corrosion. In this case, the cracking is transgranular (straight through the crystals). \n\nThis form of corro"}, {"page": 93, "text": "sion occurs only if the following three conditions are met: \n\n- the presence of tensile stresses due to residual stresses or operating stresses; \n\n- the presence of chloride and oxygen in the medium; \n\n•  a temperature of at least 60°C; below this temperature, no stress corrosion is generally found in austenitic steel (with the exception of strongly acid environments). The level of the stress, the level of the chloride content and the temperature, and the composition of the alloy together determine the rate at which stress corrosion cracks develop; this may vary from several minutes to several years. The rate depends mainly on the incubation time, after which the material will crack fairly suddenly. The cracking rate is of the order of several millimeters per hour. It is impossible to weld a stress corrosion crack because the crack proceeds faster than the welder can weld. A stress corrosion crack can initiate from the bottom of a pit. \n\n###### _Occurrence_ \n\nChloride stress corrosion cracking can occur in a variety of installations where the previously mentioned conditions are met, for example: \n\n- in the case of chloride-containing atmospheres (04.01.18.02, 04.02.18.02 and 04.19.18.01); \n\n- in the case of chloride-containing water (04.02.18.01, 04.11.18.01/14); \n\n- in the case of chloride-containing products (04.11.18.04/ 05/06/09/11/12); \n\n- in the case of chloride-containing text marker or tape (04.11.18.07, 04.22.18.01); \n\n- in consequence of local heating (04.05.18.01 and 04.11.18.02). \n\nOne very common cause of stress corrosion is the so-called evaporation effects of salt water on the outside of a hotline. The water may, for example, enter between the insulation and the stainless steel by leaking from a flanged or soldered connection or in the form of rainwater through the insulation, chloridecontaining, or otherwise (04.01.18.04/05, 04.11.18.16). Local lack of insulation may result in stress corrosion cracking on the inner wall of a line (04.11.18.03). This form of stress \n\n###### _Prevention_ \n\nChloride stress corrosion cracking of stainless steel can be prevented by: \n\n- prevention of high mechanical stresses in machining, fabrication, and assembly; \n\n- elimination of stresses by stress relief annealing to 850– 1150°C, followed by even and above all rapid cooling in order to avoid residual stresses caused by uneven cooling and chromium carbide formation (refer to Chapter 13); \n\n- shot-peening, a process which builds up small compressive stresses on the surface by blasting it with glass beads; \n\n- reduction of the chloride content, use of chloride-free insulation, and a weather barrier; \n\n- maintain low process temperatures (less than 60°C); \n\n- providing lines with an external protection of paint, coating, or foil (not PVC) against the effects of evaporation; \n\n- application of cathodic protection in general, and in the case of lines insulated with aluminum foil beneath the insulation; \n\n- application of an alloy with better resistance "}, {"page": 94, "text": "to stress corrosion (duplex steel or alloys with more than 25% nickel). \n\n###### **Ammonia Stress Corrosion Cracking in Copper Alloys** \n\nStress corrosion of brass is also known as “season cracking” because this form of corrosion was first observed in brass cartridge cases during the Boer War in South Africa (ca.1900), during the wet season. Ammonia gas from the marshes made the cartridges useless because they cracked. This form of corrosion only occurs when both tensile stresses (originating from applied or residual stresses) and a humid ammoniacontaining atmosphere are present. \n\n###### _Occurrence_ \n\nExamples of ammonia sources are: \n\n- decay processes releasing ammonia into the atmosphere (06.06.17.01 and 06.15.18.01); \n\n- use of ammonia-containing detergents; \n\n- leaking sewer pipes; \n\n- use of ammonia-containing fluxes in welding; \n\n- an ammonia refrigeration system (06.06.18.01); \n\n- ammonia-containing fertilizers (06.25.18.01); \n\n- use of ammonia-containing or ammonia-forming chemicals to treat boiler feedwater (06.02.18.01); \n\n- dosing of ammonia as neutralizing agent (06.11.18.01). Some copper types are also sensitive to ammonia stress \n\n- corrosion cracking (06.14.18.01). This stress corrosion occurs principally in α-brass and is usually intergranular. Sensitivity to ammonia stress corrosion cracking can be tested by the stress-relief annealing test according to SIS 117101 (06.24.18.01). \n\nlxxxiii \n\n###### _Prevention_ \n\nStress corrosion cracking in copper alloys can be prevented by: \n\n- stress-free construction; \n\n- thermal stress relief (specific times and temperatures depend on alloy composition, severity of deformation, prevailing stresses, and the size of the load being heated: 30 min to 1 h, from 150 to 425°C); \n\n- use of brass with less than 20% zinc; \n\nthe material is locally sensitized (for examples, refer to the phenomena index). \n\nThis intergranular corrosion, which occurs not only as a result of welding but also of other heat treatments, can lead to perforation of the material or to mechanical failure of the structure, although at first sight, there appears to be nothing wrong. \n\n###### **Knife-Line Attack** \n\n- preventing the formation of ammonia; \n\n- avoiding contact between ammonia and the copper alloy by coating it or encasing it in a plastic pipe; \n\n- use of ammonia-free solders. \n\n###### **Stress Cracking in Plastics** \n\nBecause chemical reactions with substances from the environment do not occur in plastics, the term stress corrosion cracking is not applicable here. The damage mechanism is also not comparable with the stress corrosion which occurs in metals. In plastics, cracking of mechanically loaded materials is accelerated by the simultaneous action of chemicals. The medium can penetrate into the crack and generate a swelling pressure at the crack tip, thereby raising the notch stress. Many plastics are susceptible to the occurrence of stress cracking, for example: \n\n||Case Histories|\n|---|---|\n|•  acrylonitrile "}, {"page": 95, "text": "butadiene styrene by organic<br>solvents|10.06.36.01|\n|•  polyvinyl chloride (PVC) by softening|10.08.36.01|\n|agent<br>||\n|•  polyvinylidene fuoride by caustic|10.11.36.01/02|\n|•  polypropylene by chlorine|10.11.36.03 and 10.23.36.01|\n|•  polysulfone by methyl isobutyl ketone|10.1136.04|\n\n\n\n###### **13. WELD DECAY AND KNIFE-LINE ATTACK IN STAINLESS STEEL** \n\n###### **Weld Decay** \n\nWeld decay in stainless steel generally refers to the intergranular corrosion which occurs at about 5 mm distance from the weld seam in the heat-affected zone. It is caused because, during the welding process, the HAZ traverses the temperature range from 425 to 815°C. In this process, separation of chromium carbide occurs at the grain boundaries. The chromium in stainless steel then bonds with the carbon to form chromium carbide. The result of this is that, in particular, the material of the grains in a thin surface layer is severely depleted of chromium and hence loses its corrosion resistance; \n\nHowever, there is another, less familiar, form of weld decay, which is referred to as knife-line attack. This is also a matter of chromium depletion by the formation of chromium carbides, but in this case, specifically in titanium- or niobium-stabilized stainless steel. Initially, during the process of welding stabilized stainless steel, no chromium carbide is formed in the weld decay zone because the carbon is bonded to titanium or niobium. In the heated zone immediately adjacent to the weld, where a temperature of ≥1225°C is reached, however, all the carbides (i.e., also titanium and niobium carbide) enter into solution and remain dissolved during rapid cooling. The carbon in that zone is therefore no longer bonded after the welding operation. In the event of a subsequent heat treatment (e.g., multilayer welding or stress relief annealing), this zone will therefore indeed be sensitive to weld decay by chromium carbide formation (for examples, refer to the phenomena index, No. 04.11.19.04 illustrates a rare combination of weld decay and knife-line attack). \n\n###### _Prevention_ \n\nWeld decay can be prevented by: \n\n- making a weld in thin layers under constant cooling, so that the heat input is limited (this is not feasible for large welds). Use the appropriate weld electrodes and materials (either with an extra low carbon content or stabilized). \n\n- Postannealing at between 1020°C and 1150°C, whereby all the carbides redissolve and chromium and carbon are redistributed over the alloy. This must of course be followed by rapid cooling. Incidentally, this method is only used very rarely because the entire structure needs to be heated, which may be accompanied by deformations, and sufficiently rapid cooling is virtually impossible in the case of large structures. \n\n- Use low-carbon stainless steel (<0.03%) so that carbide separation occurs less readily (e.g., AISI 304L or 316L). \n\n- Use titanium- or niobium-stabilized stainless steel (e.g., AISI 316 Ti, 321 or 347), in which all "}, {"page": 96, "text": "the carbon is bonded as carbide to titanium or niobium, so that chromium carbides can no longer form. \n\n- Quench the steel after stress relief annealing. Knife-line attack can be prevented by heating the weld \n\n- to 1065°C, whereby the chromium carbide dissolves, and titanium or niobium carbide is reformed. The material will then be restabilized. \n\nlxxxiv \n\n##### **PART III: CORROSION IN WATER-BEARING SYSTEMS** \n\n###### **1. CORROSION IN BOILER SYSTEMS** \n\nSteam supply systems continue to be associated with a large number of corrosion phenomena resulting in a high cost due to unscheduled maintenance, energy loss, and unforeseen stagnation in the steam supply. Often this leads to loss of production. \n\nThis chapter considers the corrosion phenomena occurring in each part of a steam supply system, namely: \n\n- the feedwater system \n\n- the boilers themselves, both on water-side and flue-gas side \n\n- the steam system \n\n- the condensate system \n\nimpeller material concerned may exhibit erosion corrosion (06.01.34.01 en 01.01.34.04). Sometimes graphitization of cast iron impellers occurs. In that case, the alkalinity of the feedwater is too low, so that the iron dissolves and the carbon remains (01.01.16.01). \n\n###### _Selective Leaching_ \n\nBesides the previously mentioned graphitization of impellers, other forms of selective leaching can occur in feedwater systems, such as dezincification of feedwater pump components made of admiralty brass and denickelification of feedwater heaters made of cupronickel (06.01.16.01/02). \n\n###### **Corrosion in Feedwater Systems** \n\n###### _Oxygen Corrosion in Line Work and Deaerator_ \n\nThe commonest corrosion problem in the feedwater system is oxygen corrosion caused by a malfunctioning deaerator. This can lead to pitting, both in the deaerator itself and in the feedwater line to the boiler (01.01.01.01) and in feedwater preheaters if present Application of a coating in the feedwater system is not always a successful remedy (03.01.40.01). It is accompanied by the following reaction, in which the pits are covered with reddish-brown nodules of iron rust or hematite (Fe2O3): \n\n###### 2Fe + H2O+ O2 → Fe2O3 + H2 ↑ \n\nBesides causing corrosion in the feedwater system, poorly deaerated feedwater can also lead to corrosion in the boiler and in the condensate system, and therefore the cause of the malfunction in the deaerator must be traced and remedied as soon as possible. \n\nPossible causes are: \n\n- Errors in the deaerator design. \n\n- Incorrect setting of the deaerator. \n\n- Contamination and/or corrosion of components during service or a change in the load. \n\n- Recirculation of high-pressure condensate which expands in the deaerator. \n\nIn order to avoid these disruptive situations and to enable the necessary measures to be taken at an early stage, periodical inspections of the deaerator are essential. An annual internal inspection for contamination, corrosion, atomizer operation, and so on is also very desirable. \n\n###### _Cavita"}, {"page": 97, "text": "tion Erosion, Erosion Corrosion, and Graphitization of Impellers_ \n\nImpellers of condensate and boiler feedwater pumps are also ready prey to corrosion. Here, three types of damage can be distinguished. If the supply pressure is too low, cavitation erosion can occur (01.01.33.01). If an aggressive feedwater composition is accompanied by a high flow velocity, the \n\n###### _Cracking in Deaerators_ \n\nResidual stresses from welding, together with fatigue due to vibrations and oxygen corrosion, may cause cracking in the vicinity of welds in deaerators (01.01.18.01). Especially in high-pressure deaerators (>0.4 MPa), this may lead to disastrous failure. However, low-pressure deaerators (<0.15 MPa) can also be rejected due to cracking. Stress-free annealing of the welds offers virtually complete protection against cracking. \n\n###### **Water-Side Corrosion in Boilers** \n\n###### _Oxygen Corrosion_ \n\nOxygen corrosion remains a frequent problem in boilers. It can be caused by insufficient deaeration of the feedwater in the operational stage or by poor preservation during periods of shutdown. The mechanism of oxygen corrosion is fairly simple. In the absence of oxygen and temperatures above 120°C, water reacts with iron, forming magnetite (according to the Schickor reaction). This black iron oxide (Fe3O4) forms a protective skin on the metal surface: \n\n###### 3Fe + 4H2O→ Fe3O4 + 4 H2 ↑ \n\nThe magnetite skin prevents further corrosion. However, if regular supplies of oxygen occur at a later stage, this layer is broken down and converted into a nonprotective layer of hematite (Fe2 O3): \n\n###### 4Fe3O4 + O2 → 6 Fe2O3 \n\nDuring operation, the economizer is most sensitive to oxygen corrosion (01.01.01.02/03), but fire tubes can also be attacked (01.01.01.05). During shutdown, this form of corrosion occurs on the fire tubes of fire-tube boilers (01.01.01.04) and in the water tubes and drums of water-tube boilers (01.01.01.06/08). Control of this corrosion obviously requires an efficient deaerator. Other suitable measures are additional deaeration by dosing an oxygen scavenger (see also Corrosion in Condensate Systems) and improving the preservation method. \n\nlxxxv \n\n###### _Caustic Corrosion_ \n\nCorrosion in boilers is often due to an incorrect pH setting. Both an excessively high and an excessively low pH may be the source of the problem. In boilers, caustic corrosion is above all a consequence of extreme concentration of the boiler water underneath scale deposits or in crevices (01.01.03.01/02). Initially, the protective magnetite skin dissolves as follows: \n\n###### 4NaOH+ Fe3O4 → 2NaFeO2 + Na2FeO2 + 2H2O \n\nNext, caustic and water react directly with the steel as follows: \n\n###### Fe + 2NaOH→ Na2FeO2 + H2 ↑ \n\n3Fe + 4H2O→ Fe3O4 + 4H2 ↑ \n\nAnother consequence of highly alkaline boiler water may be caustic stress corrosion cracking, leading to cracking (01.01.18.05, 04.01.18.02, and Part II, Chapter 12). \n\n###### _Acid Corrosion_ \n\nAcid corrosion in boilers can be caus"}, {"page": 98, "text": "ed by magnesium chloride–containing cooling water entering the condensate system. This can take place, for example, via a seawater-cooled condenser of a power plant. If such acid-forming salts occur in high local concentrations, small quantities of hydrochloric acid are formed by hydrolysis: \n\n###### MgCl2 + 2H2O→ Mg(OH)2 ↓+ 2HCl \n\nOther chloride-containing contaminants can also produce hydrochloric acid by decomposition under certain conditions. \n\nEven if the bulk of the boiler water reacts alkaline, the acid need not necessarily be neutralized immediately. This is because porous deposits, crevices, or poor boiler water circulation may prevent thorough mixing of the water. This enables local sharp decreases in pH. The hydrochloric acid then attacks the steel as follows: \n\n###### Fe + 2HCl→ Fe Cl2 + H 2 ↑ (01.01.04.05) \n\nIn fire-tube boilers, a similar type of acid corrosion sometimes occurs if dosing of sodium bisulfite is adopted for the chemical bonding of oxygen. Particularly, when this is applied not in addition to but instead of thermal deaeration, there will usually be an extremely high sulfate concentration in the boiler water. Presumably, under such conditions, acid is formed by hydrolysis (01.01.04.11). \n\nOther sources of acid contamination of boiler water are the entrainment of regeneration acid with the makeup water or of acid or acid-forming products with the condensate. \n\nFinally, acid corrosion can also occur when chemical cleaning treatments of boilers are poorly performed or poorly inspected (01.01.04.01/04/06/07). \n\n###### _Hydrogen Attack_ \n\nBoth acid attack and caustic attack of steel initially cause the formation of atomic hydrogen. Hydrogen damage may \n\nresult (see Part II, Chapter 8). The atomic hydrogen diffuses into the steel and reacts with iron carbide, with formation of methane (01.01.20.02/03/04/05/06/07). \n\nThe pH can be controlled by means of appropriate boiler water conditioning and daily testing of the feedwater and boiler water composition, which will prevent this form of corrosion. \n\n###### _Erosion Corrosion_ \n\nIn boilers, erosion corrosion occurs particularly in evaporator tubes if excessive steam formation leads to excessively high water velocity. In an over-dimensioned economizer, undesirable steam formation can occur in the economizer tubes. This leads to erosion corrosion particularly in the bends (01.01.34.01/06). Turbulence can cause erosion corrosion at other sites in the boiler. Research carried out by KEMA Nederland B.V. in Arnhem, Holland, has shown that a causal relationship exists between the contents of copper, chromium, molybdenum and carbon, and the erosion corrosion resistance of carbon steel in water–steam systems. This is specified as the GKEMA value, which can be calculated as follows: \n\n\n\nErosion corrosion resistant material for water–steam systems should have a GKEMA value of at most 80. \n\n###### _Chelant Corrosion_ \n\nChelant corrosion is a risk if complex binders are dosed as part of the "}, {"page": 99, "text": "boiler-water conditioning procedure. For example, dosing with sodium ethyl diamine tetra-acetic acid (Na-EDTA) can cause the steel to be attacked as follows: \n\n###### Fe3O4 + Fe + 8H+ 4CH→ 4Fe (II) CH+ 4H2O \n\n###### (CH= chelate molecules) \n\nThis chelant corrosion produces a typically uniform corrosion picture without specific characteristics. If the flow velocity is sufficiently high, there may be a wavy surface with areas of damage resembling comet-tails and horseshoes. Oxygen is a strong promoter of the formation of chelant corrosion. The risk is also increased by overdosing and local concentration of the complex binder. It is quite clear that these conditioners must be dosed with particular care. In order to prevent chelant corrosion, the levels of complex binder and oxygen in the feedwater must be carefully checked. Practice has shown that this form of corrosion occurs in the steam drum and downcomers but also in the feedwater line (01.01.21.01/02/03). Because places with a large heat flux are extra sensitive, hot spots in the boiler should be avoided. \n\n###### _Heat-Flux Corrosion_ \n\nA number of different corrosion processes can be strongly accelerated at sites where there is a high heat flux; logically, this is called heat-flux corrosion (01.01.04.05, 01.01.07.01/02/03/04, 01.01.20.04/05, and 09.01.07.01). \n\nlxxxvi \n\n###### _Liquid Metal Embrittlement_ \n\nDuring welding or high-temperature operation, coppercontaining deposits in boilers can lead to cracking as a result of liquid metal embrittlement. This is caused by molten copper penetrating into the steel along austenite grain boundaries, causing intergranular cracking and failure of the pipes (01.01.22.01/02). \n\nPrior to overhaul, any copper deposit present should be removed by chemical cleaning, incorporating a copper removal step in order to prevent copper plating. \n\n###### _Steam Blanketing_ \n\nObliquely rising water tubes, for example, at the bottom of water tube boilers, are particularly sensitive to damage by thermal stresses. Here, the protective oxide skin of magnetite (Fe3O4) can sometimes be so badly damaged that leakage results. \n\nFor example, circulation upsets or strong radiation may cause an intensive boiling process in these tubes, whereby steam bubbles remain attached to the heated upper side of the tube and form a local steam blanket. This results in a local sharp decrease in cooling, and enhanced oxidation takes place (formation of magnetite). If the steam blanket is expelled by load fluctuations (caused by changed circulation), the cooling will temporarily recover, and the formed oxide can flake off. \n\nThis steam blanketing can cause substantial loss of wall thickness in a comparatively short time (0.01.43.01). In the case of concentration of salts underneath the steam film, steam blanketing can also cause acid and caustic corrosion and even lead to hydrogen damage (see Part II, Chapter 8). \n\nSteam blanketing can be prevented either by reducing the heat load at these si"}, {"page": 100, "text": "tes, that is by applying thermal insulation or by structurally improving the circulation in the tubes concerned. In addition, appropriate water treatment should be applied in order to prevent the formation of circulationimpeding deposits. \n\n###### _Corrosion by Overheating_ \n\nSteel in a boiler can become overheated. This may be caused by excessive radiation from the furnace or insufficient cooling. Cooling may be impeded by deposits in the evaporator section or superheater causing blockages. The overheating causes the steel to lose strength, and it begins to creep and bulge, which results in cracking (01.01.30.01/02). This phenomenon occurs frequently in boilers. In itself, this is not strictly corrosion, but the high steel temperature will cause the oxidation process to accelerate, thereby forming an undesirably thick oxide skin. When the pipe wall cools (during shutdown), the over-thick oxide skin will be subjected to stress and spall off. In a following operational period, locally strong oxide growth will recur. If this cycle is repeated a number of times, the lifetime of the tubes may be substantially reduced. If this phenomenon occurs in the final superheater, the hard oxide particles entrained with the steam can cause erosion of the steam-consuming equipment (e.g., the turbine blades). \n\nOverheating can be prevented by correcting an unbalanced heat distribution, improving the cooling, or by applying different steel grades capable of withstanding higher temperatures. Thermally insulating and blocking deposits can play an important role in overheating. The formation of deposits can be prevented by effective boiler-water treatment together with appropriate monitoring. \n\n###### **Fire-Side Corrosion in Boilers** \n\nIrrespective of the fuel—coal, oil, or gas—combustion products are present in the boiler in all three phases: solid, liquid, and gaseous. As they cool while traveling to the stack (the combustion gas temperature varies from approximately 1650°C in the flame to 120°C or less in the stack), gaseous products can condense to a liquid or even solidify. The combustion products seldom remain as oxides but generally react among themselves. This may form new compounds and complexes with lower melting temperatures, and these can therefore create problems in the form of fire-side corrosion. \n\nThe boiler wall, flue-gas coolers and the walls of the superheater tubes, and the economizer tubes are the most sensitive areas in this respect, in that cooling takes place rapidly because the surfaces are relatively cold compared with the temperature of the flue gases. \n\n###### _Oil-Ash and Coal-Ash Corrosion_ \n\nAggressive slag can form when coal and oil are fired. The risk is largest if the oil contains high levels of vanadium, sodium, or sulfur (or a combination of these). The molten slag depositing on the superheater tubes may lead to oil-ash or coal-ash corrosion, a form of high-temperature corrosion (see Part II, Chapter 7). \n\nIn oil-ash corrosion, th"}, {"page": 101, "text": "e vanadium and sodium compounds present in the oil are oxidized in the flame to form vanadium pentoxide (V2O5) and sodium oxide (Na2O). Because the sodium oxide acts as binder, the ash particles can adhere to the metal surface. Subsequently, vanadium pentoxide and sodium oxide react on the metal surface, forming a liquid eutectic. The composition of this varies depending on the vanadium–sodium ratio in the oil. The resultant melt penetrates through the magnetite, after which the underlying steel is exposed to rapid oxidation, with the vanadium pentoxide acting as catalyst. The presence of other heavy metals such as tungsten and niobium also accelerates this oxidation process. In the case of coal-ash corrosion, complex alkali sulfates are formed at the metal/deposit interface. The accelerated oxidation of the steel leads to a reduction in wall thickness and therefore to loss of tensile strength. Ultimately, damage occurs in the form of creep cracking (01.01.06.01) or pitting (04.01.06.01). \n\nThe oxidation occurs at temperatures between 600°C and 800°C. The presence of steam-side deposits in the superheater will increase the metal temperature, considerably increasing the risk of these melts forming. \n\nlxxxvii \n\n###### Prevention \n\nThis high-temperature corrosion can be prevented by: \n\n- adding an oil additive. Good experience has been gained with the addition of magnesium compounds (where vanadium content is not excessive). This results in the formation of a magnesium–vanadium complex (3MgO.V2O5) with a high melting temperature; \n\n- firing the boiler with less excess air, thereby slowing down the formation of vanadium pentoxide; \n\n- keeping the temperatures of the air-heater below 600°C; \n\n- applying periodic chemical treatments to the superheater, thereby preventing the build-up of internal temperatureincreasing deposits; \n\n- switching to a different, vanadium-free fuel. \n\n###### _Dew-Point Corrosion_ \n\nA notorious phenomenon in fire-side corrosion is acid attack of cold boiler surfaces by acid, known as dew-point corrosion. \n\nA differentiation is made between dew-point corrosion during service, also known as “cold-end corrosion,” and dewpoint corrosion during idle periods. \n\n###### Dew-Point Corrosion During Service \n\nThe temperature can fall below the dew-point in the economizer, the air-heater, and the stack. The most familiar example is sulfuric acid attack associated with the firing of sulfur-containing oil (01.01.04.08). \n\nSulfuric acid is formed by the reaction between water vapor and sulfur trioxide. Upon contact of the flue-gases with relatively cold surfaces below the dew-point, the steel is attacked by the condensed sulfuric acid. The dew-point depends on the concentrations of water vapor and sulfur trioxide present in the flue gases and varies from 116 to 166 °C or higher. The attack proceeds as follows: \n\n\n\n###### Prevention \n\nSulfuric acid corrosion can be prevented by: \n\n- keeping the air excess below 5%, thereby minimizing the quan"}, {"page": 102, "text": "tity of sulfur trioxide; \n\n- designing the boiler in such a way that low metal temperatures (below the dew-point of sulfuric acid) cannot occur; \n\n- using oil additives as a chemical solution; \n\n- using fuels with a low sulfur content and a low moisture content. \n\nThis cold-end corrosion can also occur in waste combustion boilers by the formation of hydrochloric acid during the combustion of chloride-containing plastics (01.01.04.03/10). Nitrogen oxides containing exhaust gases from gas-fired boilers can cause nitrate stress corrosion cracking to the carbon steel chimney (01.01.18.04). \n\nBesides originating from the fuels, the acid components present in the flue gases can also originate from contaminants \n\npresent in the combustion air (02.01.04.01). It will be clear that these forms of dew-point corrosion can easily be prevented by not allowing the temperature to fall excessively during service and/or by preventing contamination of the combustion air. \n\n###### Dew-Point Corrosion During Idle Periods \n\nBesides during service, dew-point corrosion can also occur during periods when the boiler is idle. During cooling, condensation occurs on the fire-side surface, reacting with the sulfur-containing deposits to form sulfuric acid which then attacks the boiler steel (01.01.04.02/09). The corrosion occurs particularly at the outside of the economizer tubes and at any places where acid sulfur-containing deposits are present. \n\n###### Prevention \n\nDew-point corrosion during idle periods can be prevented \n\nby: \n\n- Specifying fuels with a low sulfur content; \n\n- Water-jetting the corrosion-sensitive parts immediately after shutdown, followed by neutralization of the surface using lime water; \n\n- Keeping the boiler dry on the fireside by \n\n   - maintaining the temperature of the boiler water, for example, by means of a heat exchanger and a boiler in service, or \n\n   - placing troughs with unslaked lime in the furnace, or \n\n   - more sophisticated, circulating dried air. \n\n###### _Erosion and Erosion Corrosion_ \n\nBesides fire-side corrosion, boilers are also subject to fireside erosion. Possible causes may be: \n\n- Incorrect setting and operation of the soot-blowers. \n\n- A steam jet from a leaking nearby tube. \n\n- The presence of fly-ash. \n\n- An inappropriate boiler design. \n\n###### Soot-Blowers \n\nProperly adjusted soot-blowers remove the soot from between the tubes of superheaters. In practice, they are frequently found to be directed at the tube surface. Condensed water droplets, possibly with entrained fly-ash particles, have an abrasive effect and cause accelerated oxidation of the steel. Malfunctioning soot-blowers can also cause erosion problems. Generally, there is a grooved corrosion picture, with a clear flow pattern. This can ultimately lead to loss of wall thickness and fracturing of the tube (01.01.34.03). \n\nTo prevent soot-blowers causing erosion problems, the position of the nozzles and the blow direction must be periodically inspected. Use of s"}, {"page": 103, "text": "uperheated steam or effective water separation in the steam line can prevent the presence of water droplets in the steam. If these measures are ineffective, tube life can be extended by enlarging the wall thickness at sensitive places. The best procedures for this purpose are metal coating, buttering, and plasma spraying. \n\nlxxxviii \n\n###### Leaking Tubes \n\nThe steam jet leaving a leaking tube can cause considerable erosion damage in its immediate vicinity. In this way, a single leak can result in a series of multiple leakages (01.01.32.05). \n\nIn principle, this may occur anywhere in the boiler, but particularly tubes with the highest steam pressure (superheater tubes) tend to be affected by this problem. Prevention of waterside corrosion can prevent the occurrence of pipe leakages and the consequent erosion by steam jets. \n\n###### Fly-Ash \n\nFly-ash can also cause erosion, in particularly in combination with high flue-gas velocities. The most sensitive areas are the economizer, the superheater, and the roof furnace tubes and also any area where canalization or strong turbulence occurs. Fly-ash erosion occurs particularly in boilers which are fired with excess fuel, that is, to say with deficient air. Also, boilers fired with fuel contaminated with sand and dirt show a damage picture which is identical to flyash erosion (01.01.32.06/07). \n\n###### Design Errors \n\nDesign errors in boilers can reinforce erosion damage. In fluidized bed boilers, the sand bed can erode the lower part of the furnace tubes if the brickwork is not constructed high enough (01.01.32.01). \n\n###### **Corrosion in Steam Systems** \n\nIn general, few corrosion problems occur in the steam lines and on the steam side in steam consumers. The main problems encountered are erosion corrosion and caustic stress corrosion cracking. However, due to the high pressures in the steam system, these problems can lead to serious failures if the lines rupture. \n\n###### _Erosion (Corrosion)_ \n\nErosion (corrosion) can be caused by the presence of water droplets or solid particles in the steam. Water droplets can consist of entrained boiler-water resulting from malfunctioning steam/water separation or by boiler foaming due to contamination of the feedwater by organic materials (01.01.34.02 and 06.01.32.02). Water droplets originating from the injection cooling of superheated steam can also cause erosion (01.01.32.02). Finally, water droplets can form by condensation in the steam line (01.01.32.04 and 06.02.32.02). Particularly, turbine blades are sensitive to erosion, both due to the presence of water droplets (01.01.34.08 and 04.01.32.02) and solid particles in die steam. The latter may originate from the boiler, for example, as detached magnetite particles from superheater tubes but also from a new steam line which has been insufficiently blown through with steam prior to being taken into operation. This impingement attack can also occur at the steam side of heat exchangers (06.01.32.01). \n\n######"}, {"page": 104, "text": " Prevention \n\nErosion problems in the steam system can be prevented by the following measures: \n\n- improve the steam–water separation if necessary. Measuring the steam conductivity will give a good indication of separator performance; \n\n- prevent excessive concentration of the boiler water and make sure that organic materials cannot contaminate the condensate. This will prevent carryover and foaming of the boiler water. The best way of checking condensate quality is also by conductivity measurement because an organic contamination is virtually always accompanied by an inorganic contamination; \n\n- provide long steam lines with sufficient drain points. For example, fit a steam trap in a drainage line of a low-lying part of the steam line; \n\n- avoid injecting excess water. This can be done by correct adjustment of the injection cooling (thermometer bulbs should not be located immediately downstream from the injection point); \n\n- prevent magnetite from flaking off in the superheater tubes by reducing the superheater temperature or using special high-temperature alloys. If necessary, replace the superheater or apply periodical chemical cleaning treatments; \n\n- in the case of new construction, select the appropriate material for the turbine blades. These are usually made of chromium steel. However, cobalt alloys, titanium, and other erosion-resistant metals are increasingly gaining ground. \n\n###### _Caustic Stress Corrosion Cracking_ \n\nCaustic stress corrosion cracking is the second problem that can cause damage in steam lines, particularly in the vicinity of welds. Formerly, it was known by the obsolete term “caustic embrittlement“ (for further information, see Part II, Chapter 12). It occurs if the steam is contaminated with alkaline water, for example, with boiler water due to carryover or by leakage of an attemperator (05.01.18.01) or with alkaline injection water. The latter can occur, for example, where recycled condensate used for injection purposes has been contaminated with a caustic substance during the process operation (01.01.18.2). \n\nContamination of steam with boiler water and contamination of injection water with alkaline products can best be monitored by means of the previously mentioned continuous conductivity measurement procedure. For injection cooling, it is safe practice to use fully demineralized water with a conductivity of ≤0.02 mS/m. \n\n###### _Acid Corrosion_ \n\nBesides caustic corrosion, steam contaminated with boiler water can also result in acid corrosion, for example, of turbine blades, resulting from hydrolysis of the entrained chlorides and sulfates (04.01.04.01). \n\nlxxxix \n\n###### _Excessive Magnetite Formation_ \n\nAnother undesirable but less disastrous phenomenon can occur in the case of insufficiently deaerated feedwater. In this situation, excessive magnetite can form in the steam line. Because this can cause blockage of steam control valves, sieves, and condenser drains, care should always be taken to ensure proper de"}, {"page": 105, "text": "aeration (01.01.01.07/09). \n\n###### **Corrosion in Condensate Systems** \n\nCorrosion in condensate systems can result in damage in a number of different ways. \n\nThe main cause of corrosion in condensate systems is the presence of oxygen and/or carbon dioxide in the condensate. Other causes are cavitation, erosion corrosion, and
