Repository: NDDev-Technocracy-OpenNetwork/hack-2026-nornickel-knot

> **DEPRECATED.** This repository is archived and no longer maintained.
> It is kept read-only for reference; its GDS anchor records
> `lifecycle: archived` under `portfolio:archived-projects`.

# Nornickel Scientific Knot

Живая карта знаний R&D для горно-металлургической отрасли: система превращает архив отчётов, статей, презентаций и экспериментальных материалов в типизированный граф знаний, а затем отвечает на вопросы естественным языком с источниками и страницами первоисточников.

Проект подготовлен командой **Harmonic Labs** для **Норникель AI Hack 2026**, трек **«Научный клубок»**.

File: data/parsed/Материалы конференций/1schlesinger_m_e_extractive_metallurgy_of_copper.json (part 9 of 27)
granules to 50 mm followed by drying \n\n- (d) Continuously "}, {"page": 105, "text": "feeding the dry crushed matte to the flash converter with 80 vol.-% O2 blast and CaO flux \n\n- (e) Continuously collecting offgas \n\n- (f) Periodically tapping molten blister copper and molten calcium ferrite slag. \n\n\n\n<!-- Start of picture text -->\nCONC.BEDDING<br>ACID PLANT<br>STEAMDRYER<br>WHS ESP<br>FSF<br>ConcentratorSlag MATTE GRANULATION, GRINDING AND DRYING<br>MATTE BEDDING<br>ACID PLANT<br>SLAG GRANULATION<br>FCF<br>ANODE FURNACES WHB EPS<br>ANODE CASTING SCRAP MELTING<br>AF slag FURNACE<br><!-- End of picture text -->\n\nFIGURE 8.11 Sketch of Outotec flash smelting and flash converting process (Kojo et al., 2009). \n\nChapter | 8 Converting of Copper Matte \n\n145 \n\n|TABLE 8.5 Physical and Operating Details of|Kennecott’s Flash Converter, 2010<br>Rio Tinto Kennecott Utah|\n|---|---|\n|Smelter|Copper, Magna, UT, USA|\n|Flash converter startup date|1995|\n|Size, inside brick, m||\n|Hearth: w-l-h|6.5-18.75-3|\n|Reaction shaft||\n|Diameter|4.25|\n|Height above settler roof<br>|6.5|\n|Gas uptake||\n|Diameter|3|\n|Height above settler roof<br>|8.7|\n|Slag layer thickness, m|0.3|\n|Copper layer thickness, m|0.46|\n|Active copper tapholes|6 tapholesю2 drain holes|\n|Active slag tapholes|3|\n|Particulate matte burners|1|\n|Feed, tonnes/day||\n|Granulated/crushed matte (dry)|1265e1725|\n|Cu in matte, mass%|67e72.5|\n|CaO fux|24e41|\n|Recycle fash converter dust|82e200|\n|Blast||\n|Blast temperature, <sup>-</sup>C|Ambient|\n|Volume% O2<br>|82e88|\n|Input rate, thousand Nm<sup>3</sup>/h<br>|8e13|\n|Oxygen input rate, tonnes/day|287e425|\n|Products||\n|Copper, tonnes/day|1100e1500|\n|%S in copper|0.06e0.4|\n|%O in copper|0.15e0.45|\n|Slag, tonnes/day|500|\n|%Cu in slag|16.5e25.5|\n|%CaO/%Fe|0.2e0.38|\n|Offgas, thousand Nm<sup>3</sup>/h|22e46|\n|Vol.-% SO2in offgas|30e40|\n|Copper/slag/offgas temperatures, <sup>-</sup>C|1200/1260/1290|\n|Fuel inputs (natural gas)||\n|Hydrocarbon fuel burnt in reaction shaft|130e260 Nm<sup>3</sup>/h<br>|\n|Hydrocarbon fuel into settler burners|180 Nm<sup>3</sup>/h|\n\n\n\nThe first flash converting furnace was commissioned in 1995 at Rio Tinto Kennecott Utah Copper in Magna, UT, USA. Kennecott helped Outotec develop the process known as KennecotteOutotec Flash Converting (Kojo et al., 2009). It is simply referred to as flash converting in this text. In 2010, it was in use at Kennecott and at the Yanggu Xiangguang Copper smelter in China. \n\nThe uniqueness of the process is its use of particulate solid matte feed. Preparing this feed involvesextraprocessing,butitistheonlywaythataflashfurnacecanbeusedforconverting. \n\nExtractive Metallurgy of Copper \n\n146 \n\nA benefit of the solid matte feed is that it unlinks smelting and converting. A stockpile of crushed matte can be built while the converting furnace is being repaired, and then depleted while the smelting furnace is being repaired. \n\n###### 8.6.2.1. Chemistry \n\nFlash converting is represented by the (unbalanced) reaction: \n\n\n\nExactly enough O2 is supplied to make metallic copper rather than Cu2S or Cu2O. The products o"}, {"page": 106, "text": "f the process are: \n\n- (a) Molten copper (0.2% S, 0.3% O) \n\n- (b) Molten calcium ferrite slag (~16% CaO) containing ~20% Cu \n\n- (c) Sulfated dust, ~0.1 tonnes per tonne of matte feed \n\n- (d) 30e40 vol-% SO2 offgas. \n\nThe molten copper is periodically tapped and sent forward to pyro- and electrorefining. The slag is periodically tapped, water-granulated, and sent back to the smelting furnace. The offgas is collected continuously, cooled in a waste heat boiler, cleaned of its dust, and sent to a sulfuric acid plant. The dust is recycled to the flash converter and flash smelting furnace. \n\n###### 8.6.2.2. Choice of Calcium Ferrite Slag \n\nThe flash converter uses calcium ferrite slag. This slag is fluid and shows little tendency to foam (Chapter 5). It also absorbs some impurities (As, Bi, Sb, but not Pb) better than SiO2 slag. It is, however, somewhat corrosive and poorly amenable to controlled deposition of solid magnetite on the converter walls and floor. \n\n###### 8.6.2.3. No Matte Layer \n\nThere is no matte layer in the flash converter. This is shown by the 0.2% S content of its blister copper e far below the 1% S that would be in equilibrium with Cu2S matte. The layer is avoided by adjusting the ratio of O2 input to matte feed rate to slightly favor Cu2O formation rather than Cu2S formation. The matte layer is avoided to minimize the possibility of SO2 formation (and slag foaming) by the reactions under the slag (Davenport et al., 2001): \n\n\n\n###### 8.6.2.4. Productivity \n\nKennecott’s flash converter treats ~1700 tonnes of 70% Cu matte and produces ~1300 tonnes of blister copper per day. It is roughly equivalent to three large Peircee Smith converters. \n\nChapter | 8 Converting of Copper Matte \n\n147 \n\n###### 8.6.2.5. Flash Converting Summary \n\nFlash converting is an extension of the successful Outotec flash smelting process. It was first implemented at Kennecott Utah Copper in 1995. Campaign life has steadily increased to around five years through improvements in the cooling systems and improved process control (Janney, George-Kennedy, & Burton, 2007; McKenna et al., 2010). A new Outotec flash converting furnace was commissioned in 2007 at the Yanggu Xiangguang copper smelter in China. \n\nTheprocesshasthedisadvantagesthat(a)itrequiresgranulatedandcrushedmatte,which requiresextraenergy,and(b)itisnotwelladaptedtomeltingscrapcopper.Ontheotherhand, it has a simple, efficient matte oxidation system, and efficiently collects offgas and dust. \n\n###### 8.6.3. Submerged-Tuyere Noranda Continuous Converting \n\nNoranda continuous converting developed from Noranda submerged-tuyere smelting. It uses a rotary furnace (Fig. 8.12) with: \n\n- (a) A large mouth for charging molten matte and large pieces of scrap \n\n- (b) An endwall slinger and hole for feeding flux, reverts, and coke \n\n- (c) A second large mouth for drawing offgas into a hood and acid plant \n\n- (d) Tuyeres for injecting oxygen-enriched air into the molten matte (Fig. 8.2) \n\n- (e) Tapholes for separately"}, {"page": 107, "text": " tapping molten matte and slag \n\n- (f) A rolling mechanism for correctly positioning the tuyere tips in the molten matte. \n\nThe converter operates continuously and always contains molten copper, molten matte (mainly Cu2S), and molten slag. It blows oxygen-enriched air continuously through its tuyeres and continuously collects ~20% SO2 offgas. It taps copper and slag intermittently. It presently operates at the Xstrata Horne (formerly Noranda Horne) smelter in Quebec (Table 8.6). \n\n###### 8.6.3.1. Chemical Reactions \n\nNoranda converting controls matte and O2 input rates to always have matte (mainly Cu2S) in the furnace. It is this matte phase that is continuously oxidized by tuyere-injected O2. The constant presence of this matte is confirmed by the high S content (~1.3%) in the molten copper product. \n\n\n\n<!-- Start of picture text -->\nLiquid feed Offgas<br>mouth mouth<br>Slinger<br>port<br>Slag<br>Drive taphole<br>T uyeres Copper<br>tapholes<br><!-- End of picture text -->\n\nFIGURE 8.12 Sketch of Noranda continuous submerged-tuyere converter. The furnace is 19.8 m long and 4.6 m diameter. It converts matte from a Noranda smelting furnace. \n\nExtractive Metallurgy of Copper \n\n148 \n\nTABLE 8.6 Physical and Operating Details of Noranda Continuous Submerged Tuyere Converting (Ramachandran et al., 2003) \n\n|.  <br>Converting (Ramachandran et al., 2003)<br>Smelter|<br>Xstrata Copper<br>Horne Smelter|\n|---|---|\n|Noranda converter startup date|1997|\n|Noranda converter details||\n|Shape|Horizontal rotating cylinder|\n|Diameter-length, inside, m|4.6-19.8|\n|Tuyeres|42|\n|Diameter, mm|63.5|\n|Feeds, tonnes/day||\n|Molten matte from Noranda smelting furnace|540|\n|Silica fux|43|\n|‘Coolants’, e.g. solid matte, smelting furnace<br>slag concentrate, internal and external reverts|135|\n|Blast||\n|Volume% O2|24e27|\n|Total input rate, thousand Nm<sup>3</sup>/hour|30|\n|Products||\n|Copper, tonnes/day|330|\n|% Cu/% S|98/1.3|\n|Slag, tonnes/day|241|\n|%Cu in slag|11|\n|Mass% SiO2/mass% Fe|1.38|\n|Cu-from-slag recovery method|Solidifcation/fotation|\n|Offgas leaving furnace, thousand Nm<sup>3</sup>/hour|30|\n|Volume% SO2|20|\n\n\n\n###### 8.6.3.2. Reaction Mechanisms \n\nReactions in the Noranda continuous converter are as follows: \n\n- e \n\n- (a) A ladle of molten ~70% Cu matte (5 10% Fe, ~22% S) is poured into the furnace, mixing with the molten matte layer between copper and slag. \n\n- (b) This matte is oxidized by O2 in the tuyere blast by the reactions: \n\n3FeS ю 5O2 / Fe3O4 ю 3SO2 in molten matte in tuyere blast \n\n(8.11) \n\nChapter | 8 Converting of Copper Matte \n\n149 \n\n\n\n\n\nthen (Prevost, Lapointe, Levac, & Beaudoin, 1999): \n\n\n\n- (c) As the matte phase is continuously consumed, drops of molten slag rise and drops of molten copper fall below the tuyeres to the molten copper layer. \n\n- (d) The matte layer is replenished with Cu, Fe, and S by the next ladle of matte feed. \n\nSlag, matte, gas, and copper are intimately mixed in emulsion form in the converter’s tuyere zone, so the above reaction sch"}, {"page": 108, "text": "eme is an oversimplification. Nevertheless, the concept of slag formation, copper formation, matte consumption, and intermittent matte replenishment is probably correct. \n\n###### 8.6.3.3. Silicate Slag \n\nNoranda continuous converting uses SiO2 slag rather than the CaO slag used for Mitsubishi and flash converting. This is because (a) the Cu2S layer in the Noranda converter tends to reduce magnetite so that magnetite solubility in CaO-base slag is not critical and (b) SiO2 slag is cheaper, less corrosive, and more easily controlled than CaO slag. \n\n###### 8.6.3.4. Control \n\nThe critical control parameters in Noranda continuous converting are (a) matte temperature and (b) matte layer position and thickness (to ensure that tuyere O2 blows into the matte rather than the slag or copper). \n\nMatte temperature is measured continuously with a Noranda tuyere two-wavelength optical pyrometer (Prevost et al., 1999). It is adjusted by increasing or decreasing the rate at which solid coolants (solid matte, slag concentrate, reverts, etc.) are charged to the converter. Natural gas combustion rate and coke addition rate are also used to control temperature. Matte layer thickness is controlled by adjusting the ratio of O2 input to matte feed rate. A high ratio decreases matte mass (hence matte layer thickness), a low ratio the opposite. Matte layer position is controlled by adjusting the amount of copper below the matte. It is altered by adjusting the frequency at which copper is tapped from the furnace. Blowing of O2 into the slag is avoided. It tends to overoxidize the slag, precipitate magnetite, and cause slag foaming. It is avoided by controlling copper and matte layer thicknesses as described above. \n\n###### 8.6.3.5. Noranda Converting Summary \n\nThe Noranda continuous converter is a compact, highly productive, submerged tuyere converting process. It charges its matte via ladle through a large mouth, which is also used for charging large pieces of scrap copper. It produces 1.3% S molten copper, which is sent to a desulfurizing furnace prior to pyro- and electrorefining. \n\nExtractive Metallurgy of Copper \n\n150 \n\n###### e 8.6.4. Recent Developments in Peirce Smith Converting Alternatives \n\nThree continuous converting processes are presently under development as an alternative to batch PeirceeSmith converting. They are: \n\n- (a) CodelcoeChile Continuous Converting (CCC) process (Moyano, Caballero, & Font, 2007, Moyano, Caballero, Toro, Morales, & Font, 2009). A Teniente Converter (Chapter 7) is used to convert liquid matte or white metal to blister copper. An olivine-type slag (CaOeFeOxeSiO2, Chapter 5) is used. \n\n- (b) Ausmelt Continuous Copper Converting (C3) technology (Wood, Matusewicz, & Reuter, 2009). The top submerged lance (TSL) C3 process is based on the commercial use of Ausmelt (Chapter 9) for batch converting of mattes at the Zhong Tiao Shan (ZTS) Non-Ferrous Metals Corporation facility in Houma, China and the Anglo Platinum Waterval smelter in Ruste"}, {"page": 109, "text": "nburg, South Africa. \n\n- (c) Isaconvert- uses a TSL furnace to produce blister copper from solid matte (Nikolic, Edwards, Burrows, & Alvear, 2009). It is an extension of the successful Isasmelt process (Chapter 9) and is based on the commercial use of an Isasmelt furnace that batch converts copper matte at Aurubis Precious Metals in Hoboken, Belgium. \n\nAusmelt C3 and CodelcoeChile Continuous Converting have been validated on a commercial scale. Isaconvert has performed successfully at a pilot scale. \n\n###### 8.7. SUMMARY \n\nConverting is the second half of the smelting/converting sequence by which most CueFesulfide concentrates are made into metallic copper. The process oxidizes the Fe and S from molten smelting furnace matte with oxygen-enriched air or air to produce molten metallic copper. It is most often carried out in the cylindrical PeirceeSmith converter. The products of the process are: \n\n- (a) Molten blister copper (99% Cu, 0.02% S and 0.6% O), which is sent forward to fire refining for final S and O removal, then anode casting \n\n- (b) Molten Fe-silicate slag (4e8% Cu), which is sent to Cu recovery, then discard \n\n- (c) SO2-bearing offgas, which is treated for heat, dust, and SO2 capture. \n\nAll of the heat for converting comes from Fe and S oxidation. PeirceeSmith converting is a batch process. It produces SO2 intermittently and captures it somewhat inefficiently. Alternatives are: \n\n- (a) Hoboken batch converting \n\n- (b) KennecotteOutotec continuous flash converting \n\n- (c) Noranda continuous submerged tuyere converting \n\n- (d) Mitsubishi continuous downward lance converting \n\n- (e) Ausmelt top submerged lance (TSL) batch converting \n\n- (f) Isasmelt top submerged lance (TSL) batch converting \n\nAusmelt converting, Isasmelt converting, and Mitsubishi continuous downward lance converting are described in Chapter 9. Three other continuous converting technologies presently under development include: \n\nChapter | 8 Converting of Copper Matte \n\n151 \n\n###### (a) CodelcoeChile Continuous Converting (CCC) \n\n###### (b) Ausmelt Continuous Copper Converting (C3) \n\n###### (c) Isaconvert \n\n###### REFERENCES \n\n- Binegar, A. H., & Tittes, A. F. (1993). Cyprus Miami Mining Corporation siphon converter operation, past and present. In J. D. McCain & J. M. Floyd (Eds.), Converting, fire refining and casting (pp. 297e310). Warrendale, PA: TMS. \n\n- Boldt, J. R., & Queneau, P. (1967). The winning of nickel. Toronto: Longmans Canada Ltd. \n\n- Bustos, A. A., Brimacombe, J. K., & Richards, G. G. (1988). Accretion growth at the tuyeres of a Peircee Smith copper converter. Canadian Metallurgical Quarterly, 27, 7e21. \n\n- Bustos, A. A., Brimacombe, J. K., Richards, G. G., Vahed, A., & Pelletier, A. (1987). Developments of e \n\n- punchless operation of Peirce Smith converters. In C. Dı´az, C. Landolt & A. Luraschi (Eds.), Copper 87, Vol. 4: Pyrometallurgy of copper (pp. 347e373). Lira 140, Santiago, Chile: Alfabeta Impresores. \n\n- Bustos, A. A., Richards, G. G., Gray, N. "}, {"page": 110, "text": "B., & Brimacombe, J. K. (1984). Injection phenomena in nonferrous processes. Metallurgical Transactions B, 15B, 77e79. \n\n- Casley, G. E., Middlin, J., & White, D. (1976). Recent developments in reverberatory furnace and converter practice at the Mount Isa Mines copper smelter. In J. C. Yannopoulos & J. C. Agarwal (Eds.), Extractive metallurgy of copper, Vol. 1: Pyrometallurgy and electrolytic refining (pp. 117e138). Warrendale, PA: TMS. \n\n- Chen, S., Mansikkaviita, H., Rytkonen, M., & Kylmakorpi, I. (2009). Continuous improvement in Peirce Smith converter design e Kumera’s approach. In J. Kapusta & T. Warner (Eds.), International PeirceeSmith converting centennial (pp. 315e319). Warrendale, PA: TMS. \n\n- Coleman, M. E., & Money, G. (2009). Increasing capacity and productivity in the metals markets through pneumatic conveying and process injection technologies. In J. Kapusta & T. Warner (Eds.), International PeirceeSmith converting centennial (pp. 217e230). Warrendale, PA: TMS. \n\n- Davenport, W. G., Jones, D. M., King, M. J., & Partelpoeg, E. H. (2001). Flash smelting: analysis, control and optimization. Warrendale, PA: TMS. \n\n- Eltringham, G. A. (1993). Developments in converter fluxing. In J. D. McCain & J. M. Floyd (Eds.), Converting, fire refining and casting (pp. 323e331). Warrendale, PA: TMS. \n\n- Fukushima, K., Baba, K., Kurokawa, H., & Yamagiwa, M. (1988). Development of automation systems for copper converters and anode casting wheel at Toyo smelter. In E. H. Partelpoeg & D. C. Himmesoete (Eds.), Process control and automation in extractive metallurgy (pp. 113e130). Warrendale, PA: TMS. \n\n- Godbehere, P. W., Cloutier, J. P., Carissimi, E., & Vos, R. A. (1993). Recent developments and future operating strategies at the Horne Smelter. Paper presented at TMS Annual Meeting, Denver Colorado, February 1993. \n\n- Hills, I. E., Warner, A. E. M., & Harris, C. L. (2007). Review of high pressure tuyere injection. In A. E. M. Warner, C. J. Newman, A. Vahed, D. B. George, P. J. Mackey & A. Warczok (Eds.), Cu2007, Vol. III Book 1: The Carlos Dı´az symposium on pyrometallurgy (pp. 471e481). Montreal: CIM. \n\n- Janney, D., George-Kennedy, D., & Burton, R. (2007). Kennecott Utah Copper smelter rebuild: over 11 million tonnes of concentrate smelted. In A. E. M. Warner, C. J. Newman, A. Vahed, D. B. George, P. J. Mackey & A. Warczok (Eds.), Cu2007, Vol. III Book 2: The Carlos Dı´az symposium on pyrometallurgy (pp. 431e443). Montreal: CIM. \n\n- Johnson, R. E., Themelis, N. J., & Eltringham, G. A. (1979). A survey of worldwide copper converter practices. In R. E. Johnson (Ed.), Copper and nickel converters (pp. 1e32). Warrendale, PA: TMS. \n\n- Kapusta, J. (2010). Gas injection phenomena in converters e an update on buoyancy power and bath slopping. In Copper 2010, Vol. 2: Pyrometallurgy I (pp. 839e855). Clausthal-Zellerfeld, Germany: GDMB. \n\n- Kawai, T., Nishiwaki, M., & Hayashi, S. (2005). Copper concentrate smelting in PeirceeSmith converters at Onahama smelter."}, {"page": 111, "text": " In A. Ross, T. Warner & K. Scholey (Eds.), Converter and fire refining practices (pp. 119e123). Warrendale, PA: TMS. \n\nExtractive Metallurgy of Copper \n\n152 \n\nKojo, I., Lahtinen, M., & Miettinen, E. (2009). Flash converting e sustainable technology now and in the future. In J. Kapusta & T. Warner (Eds.), International PeirceeSmith converting centennial (pp. 383e395). Warrendale, PA: TMS. http://www.outotec.com/38209.epibrw. Larouche, P. (2001). Minor elements in copper smelting and electrorefining. Canada: M.Eng thesis, McGill University. http://digitool.library.mcgill.ca:8881/R/?func¼dbin-jump-full&object_id¼33978. \n\nLehner, T., Ishikawa, O., Smith, T., Floyd, J., Mackey, P., & Landolt, C. (1993). The 1993 survey of worldwide copper and nickel converter practices. In J. D. McCain & J. M. Floyd (Eds.), Converting, fire refining and casting (pp. 1e8). Warrendale, PA: TMS. \n\nMcKenna, K., Newman, C., Voermann, N., Veenstra, R., King, M., & Bryant, J. (2010). Extending copper smelting and converting furnace campaign life through technology. Copper 2010, Vol. 3: Pyrometallurgy II. Clausthal-Zellerfeld, Germany: GDMB. 971e986. \n\nMarinigh, M. J. (2009). Technology and operational improvements in tuyere punching, silencing, pyrometry and refractory drilling equipment. In J. Kapusta & T. Warner (Eds.), International PeirceeSmith converting centennial (pp. 199e215). Warrendale, PA: TMS. \n\nMaruyama, T., Saito, T., & Kato, M. (1998). Improvements of the converter’s operation at Tamano smelter. In J. A. Asteljoki & R. L. Stephens (Eds.), Sulfide smelting ’98 (pp. 219e227). Warrendale, PA: TMS. \n\nMast, E. D., Arrian, V. J., & Benavides, V. J. (1999). Concentrate injection and oxygen enrichment in PeirceeSmith converters at Noranda’s Altonorte smelter. In D. B. George, W. J. Chen, P. J. Mackey & A. J. Weddick (Eds.), Copper 99eCobre 99, Vol. V: Smelting operations and advances (pp. 433e445). Warrendale, PA: TMS. \n\nMendoza, H., & Luraschi, A. (1993). Impurity elimination in copper converting. In J. D. McCain & J. M. Floyd (Eds.), Converting, fire refining and casting (pp. 191e202). Warrendale, PA: TMS. \n\nMitarai, T., Akagi, S., & Masatoshi, M. (1993). Development of the technique to determine the end point of the \n\ne slag making stage in copper converter. In J. D. McCain & J. M. Floyd (Eds.), Converting, fire refining and casting (pp. 169e180). Warrendale, PA: TMS. \n\nMori, K., Nagai, K., Morita, K., & Nakano, O. (2009). Recent operation and improvement at the Sumitomo \n\nToyo PeirceeSmith converters. In J. Kapusta & T. Warner (Eds.), International PeirceeSmith converting centennial (pp. 151e160). Warrendale, PA: TMS. \n\nMoyano, A., Caballero, C., & Font, J. (2007). Pilotescale evaluation for the Codelco continuous converting process. In A. E. M. Warner, C. J. Newman, A. Vahed, D. B. George, P. J. Mackey & A. Warczok (Eds.), Cu2007, Vol. III Book 2: The Carlos Dı´az symposium on pyrometallurgy (pp. 49e61). Montreal: CIM. \n\nMoyano, A., Caballero, C., Toro, C., Mora"}, {"page": 112, "text": "les, P., & Font, J. (2009). The validation of the CodelcoeChile continuous converting process. In J. Kapusta & T. Warner (Eds.), International PeirceeSmith converting centennial (pp. 349e360). Warrendale, PA: TMS. \n\nNikolic, S., Edwards, J. S., Burrows, A. S., & Alvear, G. R. F. (2009). ISACONVERT- e TSL continuous copper converting update. In J. Kapusta & T. Warner (Eds.), International PeirceeSmith converting centennial (pp. 407e414). Warrendale, PA: TMS. \n\nPagador, R. U., Wachgama, N., Khuankla, C., & Kapusta, J. (2009). Operation of the Air Liquide shrouded injection (ALSI-) technology in a Hoboken siphon converter. In J. Kapusta & T. Warner (Eds.), International PeirceeSmith converting centennial (pp. 367e381). Warrendale, PA: TMS. \n\nPannell, D. G. (1987). A survey of world copper smelters. In J. C. Taylor & H. R. Traulsen (Eds.), World survey of nonferrous smelters (pp. 3e118). Warrendale, PA: TMS. \n\nPasca, O., Ushakov, V., & Welker, E. (2005). Hoboken converter performance improvements at the Phelps Dodge Miami smelter. In A. Ross, T. Warner & K. Scholey (Eds.), Converter and fire refining practices (pp. 167e176). Warrendale, PA: TMS. \n\nPeretti, E. A. (1948). An analysis of the converting of copper matte. Discussion of the Faraday Society, 4, 179e184. \n\nPersson, W., Wendt, W., & Demetrio, S. (1999). Use of optical on-line production control in copper smelters. In D. B. George, W. J. Chen, P. J. Mackey & A. J. Weddick (Eds.), Copper 99eCobre 99, Vol. V: Smelting operations and advances (pp. 491e503). Warrendale, PA: TMS. \n\nPrevost, Y., Lapointe, R., Levac, C. A., & Beaudoin, D. (1999). First year of operation of the Noranda continuous converter. In D. B. George, W. J. Chen, P. J. Mackey & A. J. Weddick (Eds.), \n\nChapter | 8 Converting of Copper Matte \n\n153 \n\n   - Copper 99eCobre 99, Vol. V: Smelting operations and advances (pp. 269e282). Warrendale, PA: TMS. \n\n- Price, T., Harris, C., Hills, I. E., Boyd, W., & Wraith, A. (2009). PeirceeSmith converting e another 100 years? In J. Kapusta & T. Warner (Eds.), International PeirceeSmith converting centennial (pp. 181e197) Warrendale, PA: TMS. \n\n- Ramachandran, V., Dı´az, C., Eltringham, T., Jiang, C. Y., Lehner, T., Mackay, P. J., Newman, C. J., & Tarasov, A. (2003). Primary copper production e a survey of operating world copper smelters. In C. Dı´az, J. Kapusta & C. Newman (Eds.), Copper 2003eCobre 2003, Vol. IV: Pyrometallurgy of copper, Book 1: The Herman Schwarze symposium on copper pyrometallurgy (pp. 3e119). Montreal: CIM. \n\n- Richards, G. G., Legeard, K. J., Bustos, A. A., Brimacombe, J. K., & Jorgensen, D. (1986). Bath slopping and splashing in the copper converter. In D. R. Gaskell, J. P. Hager, J. E. Hoffmann & P. J. Mackey (Eds.), The Reinhardt Schuhmann international symposium on innovative technology and reactor design in extraction metallurgy (pp. 385e402). Warrendale, PA: TMS. \n\n- Schonewille, R. H., O’Connell, G. J., & Toguri, J. M. (1993). A quantitative method for silica flux "}, {"page": 113, "text": "evaluation. Metallurgical Transactions B, 24B, 63e73. \n\n- Sharma, R. C., & Chang, Y. A. (1980). A thermodynamic analysis of the copper sulfur system. Metallurgical Transactions B, 11B, 575e583. \n\n- Shook, A. A., Pasca, O., & Eltringham, G. A. (1999). Online SO2 analysis of copper converter off-gas. In D. B. George, W. J. Chen, P. J. Mackey & A. J. Weddick (Eds.), Copper 99eCobre 99, Vol. V: Smelting operations and advances (pp. 465e475). Warrendale, PA: TMS. \n\n- Verney, L. R. (1987). PeirceeSmith copper converter operations and economics. In C. Dı´az, C. Landolt & A. Luraschi (Eds.), Copper 87, Vol. 4: Pyrometallurgy of copper (pp. 375e391). Santiago, Chile: Alfabeta Impresores. \n\n- Vogt, J. A., Mackey, P. J., & Balfour, G. C. (1979). Current converter practice at the Horne smelter. In R. E. Johnson (Ed.), Copper and nickel converters (pp. 357e390). Warrendale, PA: TMS. \n\n- Wood, J., Matusewicz, R., & Reuter, M. A. (2009). Ausmelt C3 converting. In J. Kapusta & T. Warner (Eds.), International PeirceeSmith converting centennial (pp. 397e406). Warrendale, PA: TMS. \n\n###### SUGGESTED READING \n\n- Kapusta, J., & Warner, T., Eds. (2009). International PeirceeSmith converting centennial. Warrendale, PA: TMS. \n\n- Lehner, T., Ishikawa, O., Smith, T., Floyd, J., Mackey, P., & Landolt, C. (1993). The 1993 survey of worldwide copper and nickel converter practice. In J. D. McCain & J. M. Floyd (Eds.), Converting, fire refining and casting (pp. 1e58). Warrendale, PA: TMS. \n\n- Ramachandran, V., Dı´az, C., Eltringham, T., Jiang, C. Y., Lehner, T., Mackay, P. J., et al. (2003). Primary copper production e a survey of operating world copper smelters. In C. Dı´az, J. Kapusta & C. Newman (Eds.), Copper 2003eCobre 2003, Vol. IV: Pyrometallurgy of copper, Book 1: The Herman Schwarze symposium on copper pyrometallurgy (pp. 3e119). Montreal: CIM. \n\n- Ross, A., Warner, T., & Scholey, K. (2005). Converter and fire refining practices. Warrendale, PA: TMS. \n\nThis page intentionally left blank \n\n~~Chapter 9~~ \n\n## Bath Matte Smelting: Ausmelt/ Isasmelt and Mitsubishi \n\nChapter 6 describes flash smelting, the predominant worldwide technology for producing copper mattes. The advantages of flash smelting are well-known and the technology is well established. However, flash smelting also has disadvantages. The biggest is its use of fine, dry concentrate particles as feed. Fine particles react faster, which is desirable. However, they also settle less quickly. As a result, flash furnaces generate considerable quantities of dust. To reduce this dust generation, a large settling area is built into flash furnaces. This increases the size of the vessel, and thus its cost. \n\nIn 1971, researchers at the Australian Commonwealth Scientific and Industrial Research Organization (CSIRO) began investigating the use of top-lancing technology for injecting coal into tin slags to improve reduction kinetics (Arthur, 2006; Collis, 2002, e pp. 447 450; Floyd, 2002). This research led to the develo"}, {"page": 114, "text": "pment of technology suitable for a variety of pyrometallurgical applications (Isasmelt, 2009; Outotec, 2010), including smelting and converting of sulfide concentrates. This technology is known generically as Top Submerged Lance (TSL) technology. It is now licensed by two separate organizations, Isasmelt and Ausmelt (the latter now owned by Outotec, Oy). The technology has found commercial application worldwide. It has become a significant factor in copper smelting, particularly in the last decade. The tonnage of new smelting capacity comprised of TSL furnaces is now roughly equal to that of other smelting furnaces (Ausmelt, 2005; see Fig. 9.1), and may likely be greater in the future. \n\nBoth Ausmelt and Isasmelt smelting are based on the technology developed at CSIRO in the 1970s. Their furnaces (Fig. 9.2, Tables 9.1 and 9.2) and operating procedures are similar. Because of this, they are described together throughout this chapter. \n\n###### 9.1. BASIC OPERATIONS \n\nAusmelt/Isasmelt copper smelting entails dropping moist solid feed into a tall cylindrical furnace while blowing oxygen-enriched air through a vertical lance into the mixture of molten matte and slag known as the bath (Matusewicz, Hughes, & Hoang, 2007). The products of the process are a matte/slag mixture and strong SO2 offgas. The matte/slag mixture is tapped periodically (Isasmelt) or continuously (Ausmelt) into a fuel-fired (Isasmelt only) or electric settling furnace for separation. The choice of separating furnace is decided largely by the local cost of electricity. The settled matte (~60% Cu) is sent to conventional converting. The slag (0.7% Cu) is discarded. \n\nThe offgas (~25% SO2) is drawn from the top of the smelting furnace through a vertical flue. It is passed through a recovery heat boiler, gas cleaning and on to a sulfuric \n\nExtractive Metallurgy of Copper. DOI: 10.1016/B978-0-08-096789-9.10009-5 Copyright - 2011 Elsevier Ltd. All rights reserved. \n\n155 \n\nExtractive Metallurgy of Copper \n\n156 \n\n\n\nFIGURE 9.1 Percentage of new smelting capacity using TSL (Ausmelt/Isasmelt) and ‘Other’ (mostly flash smelting) technology (Ausmelt, 2005). \n\nacid plant. A small amount of oxygen is added above the bath line to ensure that sulfur leaves the furnace as SO2 rather than S2. This prevents sulfur condensation in the gas cleaning system. In Ausmelt furnaces, this is done using the outermost pipe in the lance assembly, known as a shroud. Isasmelt furnaces accomplish this by injecting air in the freeboard area of the furnace. \n\nMost of the energy for smelting comes from oxidizing the concentrate charge. Additional energy is provided by combusting (a) oil, gas, or coal fines blown through the vertical lance and (b) coal fines in the solid charge. TSL furnaces are versatile, and can use a variety of fuels, depending on cost. \n\n###### 9.2. FEED MATERIALS \n\nAusmelt/Isasmelt feed is moist concentrate, flux and recycle materials, sometimes pelletized (Tables 9.1 and 9.2). Drying of the feed i"}, {"page": 115, "text": "s not necessary because the smelting reactions take place in the matte/slag bath rather than above it. Moist feed also decreases dust evolution. About one percent of the feed is captured as dust. \n\nOxygen enrichment of the air-blown into an Ausmelt/Isasmelt furnace is standard practice. The blast typically contains 50e65 vol.-% O2, a percentage that has been steadily increasing in practice. Oxygen levels higher than this tend to cause excessive lance wear. \n\nBecause of (a) this upper limit on O2 enrichment and (b) the presence of moisture in the solid feed, autothermal operation is usually not achieved. Instead, hydrocarbon fuel is added. Ausmelt/Isasmelt furnaces are designed to use natural gas, oil, or coal. A cool lance tip is important for reducing lance wear. As a result, coal is often added to the feed as a partial substitute for flammable fuel oil and natural gas (Arthur, 2006). \n\n###### 9.3. THE TSL FURNACE AND LANCES \n\nFigure 9.2 shows a typical TSL furnace. It is a vertically aligned steel barrel, 3.5e5 m in diameter and 12e16 m high. The largest of these process well over 5000 tonnes of \n\nChapter | 9 Bath Matte Smelting: Ausmelt/Isasmelt and Mitsubishi \n\n157 \n\n\n\n<!-- Start of picture text -->\nOxygen<br>and air<br>Offgas, ~25 vol% SO2,<br>1170°C, to waste heat<br>boiler and H2SO4 plant<br>Moist concentrate<br>flux, recycled mat-<br>erials and coal<br>Lance<br>Solidified slag<br>protective coating<br>Matte/slag mixture<br>to separation furnace<br><!-- End of picture text -->\n\nFIGURE 9.2 Cutaway view of Isasmelt furnace, 2001. A furnace is typically ~3.5 m diameter and 12 m high. It smelts up to 3000 tonnes of new concentrate per day. The outside of the furnace is often water-cooled with copper cooling blocks. The main product of the furnace is a mixture of molten matte and slag, which is sent to an electric or gas-fired matte/slag separation furnace. \n\nconcentrate per day. It is lined inside with chromeemagnesite refractory, sometimes backed with copper water-cooling blocks in Ausmelt furnaces (Table 9.1 and 9.2). Its roof consists of water-cooled copper slabs or steel panels (Binegar, 1995; Voltura, 2004). Tapping is done through one or more water-cooled tapping blocks (Isasmelt) or a weir system (Ausmelt; Reuter & Matusewicz, 2010). The weir system allows continuous operation of the furnace, which improves operation of the subsequent settling furnace. \n\nTABLE 9.1 Operating Data for Isasmelt Smelting Furnaces Burrows, 2011 \n\n|. <br>Plant|<br>Mount Isa,<br>Australia|<br>Kunming,<br>China|, <br>Miami,<br>USA|Ilo,<br>Peru|Sterlite,<br>India|Mufulira,<br>Zambia|Ust-<br>Kamenogorsk,<br>Kazakhstan<sup>b</sup>|\n|---|---|---|---|---|---|---|---|\n|Capacity (t/a<br>concentrate)|1 000 000|800 000|750 000|1 200 000|1 200 000|650 000|290 000|\n|Furnace details||||||||\n|Diameter, inside<br>brick (m)|3.75|4.4|3.75|4.4|4.4|4.4|3.6|\n|Molten bath<br>depth (m)|1e2|1e2|1e2|1e2|1e2|1e2|1e2|\n|Number of<br>tapholes|2|2|2|2|2|1|1|\n|Furnace Lining|Refractory<br>"}, {"page": 116, "text": "only|Refractory<br>only|Water-cooled<br>copper staves<br>behind slag line<br>refractory|Refractory<br>only|Water-cooled<br>copper staves<br>behind slag line<br>refractory|Refractory<br>only|Refractory<br>only|\n|Lance details||||||||\n|Nominal bore<br>(mm)|450|350|400|450|400|300|250|\n|Vol.- % O2in<br>lance air|60e65|45e50|45e50|60e67|80e90|60e70|50e55|\n\n\n\n|Hydrocarbon<br>fuel|Natural gas|Diesel|Natural gas|#2 Fuel Oil|Furnace oil|Diesel|Diesel|\n|---|---|---|---|---|---|---|---|\n|Feed details||||||||\n|Solid fuel|Coal or coke<br>breeze|Coal|Nil|Coal|Pet Coke|Coal|Coal|\n|Feed mixing|Pelletizer|Multiple<br>Pelletizers|Paddle<br>mixer|Paddle<br>Mixer|Conveyed<br>direct to<br>furnace|Conveyed<br>direct to<br>furnace|Shaft Mixer|\n|% Cu in<br>concentrate|22e26|18e22|25e29|25e29|26e31|28e32|22e26|\n|% H2O in concentrate|9|9|9|9|8|9|9|\n|Matte/slag product||||||||\n|Destination|RHF (2)|EF|EF|RHF (2)|RHF (2)|EF|EF|\n|Temperature (<sup>-</sup>C)|1190|1180|1185|1185|1185|11|1180|\n|Matte grade<br>(% Cu)<sup>a</sup>|60e63|52e55|55e60|60e65|60e65|60e65|55e60|\n|Slag SiO2:Fe<sup>a</sup><br>RHF ¼ Rotary Holding Furnace<br>aAfter Settling.|0.85<br>, EF ¼ Electric Furna|0.85<br>ce.|0.65|0.75|0.75|0.85|0.8|\n\n\n\nRHF ¼ Rotary Holding Furnace, EF ¼ Electric Furnace. aAfter Settling. bStartup in 2011. \n\nTABLE 9.2 Operating Data for Ausmelt Smelting Furnaces (2010) \n\n|. <br>Smelter|<br>Zhong Tiao<br>Shan, China|<br>Tongling<br>China|<br>RCC<br>Russia|<br>JinJian<br>China|Huludao<br>China|NCS<br>Namibia|Daye<br>China|YTCL<br>China|Xinjiang<br>Wuxin China|\n|---|---|---|---|---|---|---|---|---|---|\n|Startup date|1999|2003|2006|2008|2010|2008|2010|2011|Under Design|\n|Furnace details||||||||||\n|Diameter, m|4.4|4.4|5|4|4.4|4.4|5|4.4|5|\n|Height, m|~12|~14|~14|~15|~12|~12|~18|~16|~16|\n|Bath depth, m|~1.2|~1.5|~1.5|~1.5|~1.5|~1.5|~1.5|~1.5|~1.5|\n|Number of<br>tapholes|Weir|Weir|Weir|Weir|Weir|Taphole|Weir|Weir|Weir|\n|Standby burners|Yes|Yes|Yes|Yes|Yes|Yes|Yes|Yes|Yes|\n|Furnace cooling<br>system|Partial|Partial|Partial|Partial|Partial|Partial|Partial|Partial|Partial|\n|Lance details||||||||||\n|Construction<br>material|Mixed steel|Mixed<br>steel|Mixed<br>steel|Mixed steel|Mixed steel|Mixed steel|Mixed steel|Mixed steel|Mixed steel|\n|Lance pipe<br>diameter, mm|~300|~400|~500|~300|~400|~300|~500|~400|~400|\n|Construction<br>material|Mixed steel|Mixed<br>steel|Mixed<br>steel|Mixed steel|Mixed steel|Mixed steel|Mixed steel|Mixed steel|Mixed steel|\n|Tip penetration<br>into bath, m|~0.3|~0.3|~0.3|~0.3|~0.3|~0.3|~0.3|~0.3|~0.3|\n|Overall length, m|16|21|22|19|20|15|25|23|23|\n|Capacity (t/a<br>concentrate)|200 000|700 000|550 000|480 000|500 000|140 000|1 500 000|450 000|550 000|\n\n\n\n|Type of charge||Moist,<br>agglomerated|Moist,<br>agglomerated|Moist,<br>agglomerated|Moist,<br>agglomerated|Moist,<br>agglomerated|moist,<br>agglomerated|moist,<br>agglomerated|moist,<br>agglomerated<br>Ca|\n|---|---|---|---|---|---|---|---|---|---|\n|% H2O in charge||~10|~10|~10|~10|~10|~10|~10|~10<br>ter|\n|% Cu (dry bas"}, {"page": 117, "text": "is)|17e22|25|14e23|26|22|25|20|22|19<br> ||\n|Lance inputs|||||||||B|\n|Vol.-% O2in blast|40|40|60|50|40|30|60|40|45<br>at|\n|Hydrocarbon fuel|Coal|Coal|Natural gas|Coal|Oil (LFO)|Oil|Coal|Coal|Coal<br>atte|\n|Products|||||||||Sme|\n|Matte/slag|Electric|Electric|Rotary|Electric|Electric|Reverberatory|Electric|Electric|Electric furnace<br>tin|\n|mixture<br>destination|furnace|furnace|furnace|furnace|furnace|furnace|furnace|furnace|: Aus|\n|Offgas destination|Acid plant|Acid plant|Acid plant|Acid plant|Acid plant|Spray cooler|Acid plant|Acid plant|Acid plant<br>met/|\n|Liquids/offgas<br>temperatures, <sup>-</sup>C|(1200e<br>1300)/1180|1180/1100|1180/1100|1180/1100|1180/1100|1180/1100|1180/1100|1180/1100|1180/1100<br>sasme|\n|Liquid products after<br>settling|||||||||t an|\n|Matte, approx. t/d|250|1120|710|800|700|240|1750|540|600<br>itsu|\n|Approx. Grade,<br>% Cu|60|50|40|50|50|50|55|60|56<br>isi|\n|%Cu, approx.|0.6|0.6|1|0.6|0.6|1|0.6|0.6|0.6|\n|%SiO2/%Fe,<br>approx.|0.8|0.7|0.7|0.7|0.7|0.7|0.7|0.7|0.7|\n|Destination|Granulation/<br>discard|Granulation/<br>concentrator|Mill/<br>concentrator|Granulation/<br>discard|Granulation/<br>discard|Granulation/<br>concentrator|Granulation/<br>discard|Granulation/<br>discard|Granulation/<br>discard<br>161|\n\n\n\nExtractive Metallurgy of Copper \n\n162 \n\n\n\nFIGURE 9.3 Sketch of Isasmelt lance tip. Vanes for swirling blast down the lance tip are shown. The swirling gives rapid heat transfer from lance to blast, causing a protective layer of slag to freeze on the outside of the lance tip (Solnordal & Gray, 1996). \n\nFigure 9.3 shows a TSL lance. It consists of a stainless steel outer pipe (up to 0.5 m diameter) for oxygen-enriched air and a carbon-steel inner pipe for oil or natural gas. The outer pipe is normally immersed about 0.3 m into the furnace slag. The inner pipe ends about 1 m above the slag surface. The lance pressure is low enough to allow use of a single-stage blower, rather than a compressor (Alvear, Hunt, & Zhang, 2006; Bill et al., 2002). The Ausmelt lance assembly includes an additional outer pipe for oxygen addition, which does not extend into the bath. \n\nThe lance tip is cooled by swirling the enriched air blast in the annulus between the pipes (Bill et al., 2002). The swirled gas extracts heat from the outside pipe and causes a protective slag layer to freeze on the pipe surfaces. Helical swirl vanes in the annulus are used to create this effect. \n\nDespite this, the immersed lance tip slowly erodes away. The lance is lowered to compensate for this erosion. It is removed and replaced when ~1 m has eroded. Better operational practice has extended lance replacement time from one week to as many as four in some cases (Arthur, 2006; Bill et al., 2002; Reuter & Matusewicz, 2010; Walqui, Noriega, Partington, & Alvear, 2006). The used lances are refurbished for re-use by welding a new 1 m section of outside pipe to the bottom tip, a process that takes less than \n\nChapter | 9 Bath Matte Smelting: Ausmelt/Isasmelt and Mits"}, {"page": 118, "text": "ubishi \n\n163 \n\nan
