Repository: NDDev-Technocracy-OpenNetwork/hack-2026-nornickel-knot

> **DEPRECATED.** This repository is archived and no longer maintained.
> It is kept read-only for reference; its GDS anchor records
> `lifecycle: archived` under `portfolio:archived-projects`.

# Nornickel Scientific Knot

Живая карта знаний R&D для горно-металлургической отрасли: система превращает архив отчётов, статей, презентаций и экспериментальных материалов в типизированный граф знаний, а затем отвечает на вопросы естественным языком с источниками и страницами первоисточников.

Проект подготовлен командой **Harmonic Labs** для **Норникель AI Hack 2026**, трек **«Научный клубок»**.

File: data/parsed/Материалы конференций/4th International Symposium on High-Temperature Metallurgical Processing.json (part 9 of 36)
1  1<br>1200  1225  1250  1275  1300<br>Roasting Temperature/^C<br><!-- End of picture text -->\n\nFigure 5 Effect of roasting temperature on generation area of calcium ferrite in magnetite briquette \n\nEffects Of O7 Content \n\nFrom the final results mentioned above, O2 content of inlet gas had different effects on the mineralization properties of four kinds of iron ores. Therefore, the generation amount of calcium ferrite in the roasted briquettes was measured at the optimal temperatures obtained from the above results: hematite and limonite was 1275 °C, specularite and magnetite was 1250 °C, varying O2 content from 8% to 21%. The final results were shown in Figure 6. \n\n135 \n\n\n\n<!-- Start of picture text -->\n100<br>40  i-> 1  1  1  1  1  1  1  L_<br>8  10  12  14  16  18  20  22<br>02 Content/%<br><!-- End of picture text -->\n\nFigure 6 Effect of 0 2 content on generation area of calcium ferrite in different briquettes \n\nThe generation area of calcium ferrite in the different iron ore briquettes was observed to increase gradually with the increase of O2 content. The generation area of calcium ferrite in the limonite briquettes reached above 90% when the oxygen content varied from 8% to 21%, indicating that oxygen content of inlet gas had little effect on the mineralization properties of limonite. \n\nComparatively speaking, the mineralization ability of magnetite was the worst. As we known, magnetite must be firstly oxidized into Fe2Ы3 and then react with CaO to form calcium ferrite during the sintering, so the oxygen content of inlet gas is vital to the generation amount of calcium ferrite. The generation area of calcium ferrite increased from only 43.77% up to 62.88% if the oxygen content was increased from 8% to 21%. \n\nFrom the results, it was concluded that the sequence of O2 content affecting the mineralization properties of different iron ores was det"}, {"page": 106, "text": "ermined as follows: magnetite > hematite > specularite > limonite. \n\n###### Microstructure Of Roasted Magnetite Briquettes \n\nThe effects of O2 content on the sintering mineralization properties of magnetite were remarkable. In fact, O2 content firstly affected the oxidation of magnetite and then the generation of calcium ferrite. In this study, microstructure of magnetite briquettes roasted at different oxygen content varying from 8% to 21% was investigated using an optical microscope. The roasting temperature was kept at 1275 °C. The microstructural photos were displayed in Figure 7. \n\n\n\nA(0 2 8%) \n\n136 \n\n\n\nShiny white and light grey exhibited in Figure 7 represented magnetite and calcium ferrite, respectively. Magnetite was easily oxidized to hematite in the oxidizing atmosphere at 1275 °C, which firstly appeared at the edge of magnetite particles. It was observed that calcium ferrite was unequally distributed. A skeleton framework was formed as magnetite was oxidized insufficiently and crystalline grain was imperfectly developed in micrographs A, B and C. The quality of the roasted sinters and generation amount of calcium ferrite was unsatisfactory under these conditions. When the oxygen content of inlet gas is relatively lower, there were more unoxidized magnetite particles remained in the roasted briquettes (micrographs A and B). The zone of light grey from the micrograph A to E expanded as more magnetite particles were oxidized to hematite, and then they could react with calcium oxide to form calcium ferrite, when O2 content of inlet gas was increased. Calcium ferrite, existing in the micrographs D and E, was well crystallized and connected with each other, exhibiting tabular or massive structure, which was beneficial for the strength of the finished sinters. The research results further showed that the oxygen content of inlet gas was very important for the sintering of magnetite. During the sintering, magnetite must be quickly oxidized completely. Otherwise, the generation amount of calcium ferrite is limited, which is seriously disadvantageous to the quality of the finished sinters. \n\n###### **Conclusions** \n\n[1] The generation amount of calcium ferrite first increased then decreased with the roasting temperature ascending. The suitable temperatures at which the maximum amount of calcium ferrite was generated for different types of iron ores were measured as follows: hematite and limonite was 1275 °C, and specularite and magnetite was 1250 °C. The corresponding maximum generation amount of calcium ferrite was 73.14%, 97.13%, 67.47% and 62.88%, respectively. \n\n[2] Increasing O2 content of inlet gas was advantageous to the generation of calcium ferrite, which exhibited a growing trend with the increase of oxygen content of inlet gas. The sequence of 0 2 content affecting on the mineralization properties of different iron ores was measured as follows: magnetite > hematite > specularite > limonite. \n\n[3] 0 2 content played a significant role "}, {"page": 107, "text": "in improving the microstructure and quality of the sinters when using magnetite as materials. When the oxygen content of inlet gas is relatively lower, there were more unoxidized magnetite particles remained in the roasted briquettes. \n\n137 \n\n###### **Acknowledgements** \n\nThe authors wish to express their gratitude to the Key Programs of Science and Technology from Hunan Province (No. 2010FJ1011) for financial support of this research. \n\n###### **References** \n\n- [I] E. Kasai et al., \"Factors Governing the Strength of Agglomerated Granules after Sintering,\" _ISIJ International,_ 31(1) (1991), 17-23. \n\n- [2] K. Nakashima et al., \"Physical Properties of Calcium Ferrite Melts,\" _Proc. of Science Technology of Innovative IronmaUng,_ 2003, no 4: 67-70. \n\n- [3] M.F. JIN et al., \"Penetration Behaviors of Calcium Ferrite Melts into Magnetite During Sintering,\" _Proceedings of Chinese steel annual conference,_ 5, (2007), 1-6. \n\n- [4] E. Kasai et al., \"Influence of Properties of Fluxing Materials on the Flow of Melt Formed in the Sintering Process,\" _ISIJ International,_ 40(9) (2000), 857-862. \n\n- [5] M.F. Jin et al., \"Influence of Iron Ore Characteristics on Permeability of CaO-Fe2C>3,\" _Chinese Metallurgy,_ 17(7) (2007), 51-56. \n\n- [6] Z.G. Wang, \"Constitutional Analysis of Low SiC>2 Sinter,\" _Journal ofAnhui University of Technology (NaturalScience),_ 22(3) (2005), 211-215. \n\n- [7] X.G. Ma et al., \"Determination and Analysis on the Mineralogy and Microstructure of Sinter,\" _ShangdongMetallrugy,_ 25(3) (2003), 32-35. \n\n- [8] M.F. Jin et al., \"Effect of Penetration Behavior of Calcium Ferrite Melts into Hematite on the Strength of Sinter,\" _Journal of Northeastern University (Natural Science),_ 29(8) (2008), 1135-1139. \n\n- [9] Z.L. Liu, \"Study of Characteristics of Monocalcium Ferrite in Iron Ore Sintering,\" _Shangdong Metallrugy,_ 25(6) (2003), 46-51. \n\n- [10] H. Li, \"Effect of Raw Material Composition on the Sintering Properties,\" _ISIJ International,_ 45(4) (2005), 45-51. \n\n- [II] M.F. Jin et al., \"Effect of raw material composition on the strength of sinter,\" _Chinese Metallurgy,_ 13(6) (2005), 41-45. \n\n- [12] X.H. Fan et al., \"Influence factors of calcium ferrite formation in iron ore sintering,\" _J. Cent. South Univ. (NaturalScience),_ 39(6) (2008), 1125-1133. \n\n138 \n\n**4th** International Symposium on High-Temperature Metallurgical Processing _Edited by: Tao Jiang, Jiann-YangHwang, Phillip J. Mackey, Onuralp Yucel, and Guifeng Zhou TMS (The Minerals, Metals & Materials Society), 2013_ \n\n###### ANALYSIS ON WEAR MECHANISM OF REFRACTORIES USED IN HOT AIR PIPELINE FOR LARGE SCALE BLAST FURNACES \n\nGuotao XU ', Xilai CHEN ', Xmhao HUANG<sup>2</sup> , Wuguo XIANG<sup>2</sup> , Honglei ZHANG ' \n\n'R&D Center, Wuhan Iron & Steel (Group) Co., Wuhan 430080 \n\n2 Ironmakmg Total Plant, Wuhan Iron & Steel (Group) Co., Wuhan 430083) xuguotao@wisco.com.cn \n\nKey words: Blast furnace; Hot air stove; Refractory; Hot air channel \n\n###### **Abstract** \n\nThe service behav"}, {"page": 108, "text": "ior of refractories used in hot air pipeline for hot air stoves in a 3200 M3 blast furnace of WISCO was analyzed. The damage factors can be concluded as the poor quality of andalusite based bricks, the severe thermal shock damage, the more porosity in structures, loose bonding capability, and the unreasonable choice of materials and design of bricks. By analysis, the service life of hot air stoves can be enhanced by the measurements such as the reasonable choice of materials and their match, the use of light-weight refractories, the improvement of brick type, etc. Thereafter, the normal production operation of hot air stoves is guaranteed. \n\n###### **Introduction** \n\nThe No.7 blast furnace of WISCO has been used for about 5 years and it was mid-repaired in March, 2012. The top phenomena of worn hot air pipelines are brick drop, breakage, severely local wear and deformation, existing hidden danger, so the worn hot air pipelines were renewed. Investigations have been done on the stove damage and design [1,2]. In order to clarify the wear mechanism, the used refractories for hot air pipelines were sampled and analyzed, the properties and structures of worn materials and reused materials are relatively studied. \n\n###### **Wear state and Sampling Analysis** \n\nIt was investigated that the hot air pipeline was severely destroyed at the site near hot air stove, and thus it was sampled and the chemical analysis was made. The physical properties, softening temperature under load, thermal expansion coefficient and structure analysis of residual bricks were carried out. The original layers of main hot air pipeline include three layers insulating bricks plus one layer working brick. The insulating bricks are diatomaceous earth bricks, fire clay bricks and high-alumina bricks. The working bricks are alumina-mullite bricks. The chemical composition and properties of residual bricks are shown in Tables 1 and 2 respectively. Table I Chemical Composition of Residual Bricks Used in Main Hot Air Pipeline, _WB/%_ \n\n|Brick kind|S1O2|A1203|CaO|MgO|K20|Na20|T1O2|TFe|\n|---|---|---|---|---|---|---|---|---|\n|Diatomaceous<br>earth brick|54.12|31.43|7.28|0.72|2.61|0.96|1.41|2.70|\n|fire clay brick|9.50|68.27|0.58|10.24|0.03|0.04|1.13|0.47|\n|high-alumina<br>brick|44.12|50.51|0.47|0.21|1.65|0.36|1.23|0.76|\n|working brick|17.12|74.79|0.33|0.31|0.65|0.17|2.66|1.23|\n\n\n\n139 \n\n|Table II<br>Brick kind|Properties of Residua<br>Cold compressive<br>Strength<br>/MPa|l Bricks Us<br>Bulk<br>density<br>/g-cm\"|ed in Main Hot<br>Apparent<br>porosity<br>_1%_|Air Pipeline<br>Softening temperature<br>underload_10.6%, C_|\n|---|---|---|---|---|\n|diatomaceous<br>earth brick|13.97|0.73||1002|\n|fire clay brick|19.39|0.88||1269|\n|high-alumina brick|48.20|0.99||1334|\n|working brick|75.17|2.48|27.34|1488|\n\n\n\nFor main hot air pipelines, compressive deformation in diameter orientation is found. Brick drop, rupture and local collapse occur in roof working layer. Rupture and deformation are together formed "}, {"page": 109, "text": "in insulating layer (Figure 1). In case hot air contacts with steel shell, deformation and explosion will occur. The roof insulating bricks rupture, while the side working and insulating layers have tiny deformation (Figure 2). \n\n\n\n\n\n<!-- Start of picture text -->\n(a)  0>)<br>Figure 1 Deformation in diameter direction (a) and roof brick drop of hot air pipeline(b)<br><!-- End of picture text -->\n\nFigure 2 Top rupture (a) and side intact (b) of insulating bricks used in hot air pipeline \n\n140 \n\n###### **Structure Analysis of Residual Bricks and Discussions** \n\n###### Structure Analysis of Residual Working Bricks \n\nSEM images of residual working bricks are shown in Figure 3. In Figure3(a), the composition of aggregate 1 are w(Al203) 78.95%, w(Si02) 19.49%, w(K20) 1.56%; those of aggregate 2 are w(Al203) 62.42%, w(Si02) 28.97%, w(CaO) 8.60%; those of finer aggregate 3 are w(Al203) 65.65%, w(Si02) 33.12%, w(K20) 1.23%; the composition of point 4 is A1203. In Fig.3b, the composition of point 1 is Ai203 and those of point 2 are w(Al203) 71.06% plus w(SiC>2)28.94%. \n\n\n\nFigure 3 SEM images of residual working bricks \n\n###### Structure Analysis of Residual Insulating Bricks \n\nFrom outer to inner, the insulating bricks are diatomaceous earth bricks, fire clay bricks and high-alumina bricks respectively. The investigations show that the diatomaceous earth bricks are severely destroyed because of the lowest strength, high-alumina bricks remain intact, top insulating bricks are locally deformed and ruptured, while side and bottom insulating bricks are changed slightly. The structures and compositions of residual insulating bricks are analyzed by EPMA and EDAX. \n\n\n\nIn Figure 4(a), for diatomaceous earth bricks, the composition of point 1 are w(SiC>2)77.67%, w(Al203)13.82%, w(Na20)1.61%, w(K20)4.13%, w(MgO)1.34%, w(CaO)1.42%; those of point 2are w(SiO2)84.60%, w(Al203)9.71%, w(Na20)1.14%, w(K20)3.66%, w(CaO)0.89%; those of \n\n141 \n\npoint 3are w(Si02)53.71%, w(Al2O3)40.65%, w(Na20) 1.43%, w(K20)3.19%, w(CaO)1.02%. In Fig.4b, for diatomaceous earth bricks, the composition of point 1 are w(Si02)58.85%, w(Al2C>3) 39.19%, _w_ (K20) 1.95%; those of point 2 are w(Si02)34.72%, w(Al203)57.61%, w(Na2O)0.84%, w(K20)2.47%, w(S03)2.37%, w(CaO)1.98%; those of point 3 are w(Si02)77.21%, w(Al203)19.58%, w(Na2O)0.68%, w(K20)1.49%, w(MgO) 1.04%. \n\n###### Discussions on Match Characteristics of Structure and Property \n\nThe inappropriate design and materials of main hot air pipelines can cause extraordinary expansion, rupture of brick, local damage of lining, and even explosion sometimes in the crack parts. Seen from chemical analysis (Table I) and structure analysis (Figure 3), the working bricks are similar to mullite composition, because the mullite aggregate, andalusite, fine corundum particles are found in the structures. Seen from materials, the working bricks are corundummullite kind, but the bricks are poor in thermal damage resistance and ruptured easily, which can be rela"}, {"page": 110, "text": "ted to the loose structures. Meanwhile, the softening temperature under load of bricks is 1488°C, which is lower than the usual value. \n\nFor insulating bricks, the outer layer is made up of diatomaceous earth bricks, containing high silica content and low alumina content and some CaO and Fe containing phases as well. The softening temperature under load of bricks is 1002°C, in case that the working layer is ruptured, the hot air can lead to the deformation and even melt of diatomaceous earth bricks, which can be explained by the fact that the temperature of hot air is 1180-1300°C and the air can easily penetrate into insulating bricks through cracks. Figure 5 shows the relationship between expansion ratio and temperature of residual diatomaceous earth bricks. The expansion ratio is highest at 1100°C (0.65%) and dramatically decreases with further increase of temperature. The expansion ratio is -0.05% at 1200°C, indicating a shrinkage that took place. Seen from structure, low melting-point phases and K 20 as well as Na 20 are more in diatomaceous earth bricks, which are unsuitable to be used as insulating materials. \n\n\n\n<!-- Start of picture text -->\ni<br>-0.1-1  1  1  1  1  1  1  1  1  1  1  1  1  1  1<br>0  200  400  600  800  1000  1200<br>Temperature (°C)<br><!-- End of picture text -->\n\nFigure 5 Expansion ratio vs temperature of residual diatomaceous earth bricks \n\nThe fire clay bricks, containing 10.24% MgO in mass, with the softening temperature under load is 1269°C, can endure the high-temperature destroy under the condition of low air temperature, if they are continuously impacted, the operation of main hot air pipeline will be restricted. So the materials and the high-temperature properties should be improved. The softening temperature under load of light-weight high alumina bricks is 1334°C, and it can cope with the hot air situation below 1300°C. \n\n142 \n\nFor main hot air pipelines, the materials are important, but dimension size and building can't be neglected, because the larger of air pipeline size, the smaller of wedge degree of bricks. In case the deformation and local damage happen, the roof bricks can be easily cracked, so it is necessary to improve the wedge degree of bricks and building, aiming to enhance the endurable characteristic. \n\n###### **Conclusions** \n\n**(1)** The wear reasons of main pipelines in hot air stove are poor thermal damage resistance, loose structure and small wedge degree of corundum-mullite based bricks in working layer, leading to the deformation, rupture and brick drop. \n\n(2) The insulating bricks including diatomaceous earth bricks, light-weight fire clay bricks and light-weight high alumina bricks, do not match well. Diatomaceous earth bricks contain low melting-point phases, which are unsuited to be used as insulating materials. The softening temperature under load of light-weight fire clay bricks is a bit low and more impurities are included. Seen from expansion characteristics, diatomaceous earth b"}, {"page": 111, "text": "ricks are not suitable to be used at high air temperatures. \n\n(3) Based on the structure analysis, the materials, building and properties are important. The quality of insulating bricks should be improved. The insulating bricks should have high softening temperature under load and less impurities. \n\n###### **References** \n\n[1] Yourong Li, Shangying Wu, Danling Zeng. Synchro-design method for hot air pipeline and its insulation. Iron and Steel, 2001, 36(2): 60-62. \n\n[2] Wei Qin, Chaoyong Sun, Jifeng Liu. Study on hot blast pipeline for efficiency and long life BF. AnGang Technology, 2008, (2): 11-14. \n\n143 \n\n**4th** International Symposium on High-Temperature Metallurgical Processing _Edited by: Tao Jiang, Jiann-YangHwang, Phillip J. Mackey, Onuralp Yucel, and Guifeng Zhou TMS (The Minerals, Metals & Materials Society), 2013_ \n\n### **4th International Symposium on High-Temperature Metallurgical Processing** \n\n**Alloy and Materials Preparation I** \n\n**Session Chairs: Onuralp Yiicel Jilai Xue** \n\n**4th** International Symposium on High-Temperature Metallurgical Processing _Edited by: Tao Jiang, Jiann-YangHwang, Phillip J. Mackey, Onuralp Yucel, and Guifeng Zhou TMS (The Minerals, Metals & Materials Society), 2013_ \n\n###### HOT WORKABILITY OF M42 TOOL STEEL ADDITIONALLY ALLOYED WITH CO AND MO \n\nMilan Tercelj<sup>1</sup> , Goran Kugler<sup>1</sup> , Matevz Fazarinc<sup>1</sup> , IztokPerus<sup>1</sup> \n\n'University of Ljubljana, Faculty of Natural Sciences and Engineering; Askerceva 12, 1000 Ljubljana, Slovenia, Europe \n\nKeywords: hot deformation behavior, AISI M42 tool steel, carbide precipitation \n\n###### **Abstract** \n\nHot deformability of M42 tool steel additionally alloyed with cobalt and molybdenum was investigated. Hot-compression tests were carried out in the temperature range 850 °C - 1200 °C, at strain rates range 0.001-6s-l up to strain of 0.9. Field-emission scanning electron microscope and optical microscopy were used for characterization of microstructure of deformed samples, which revealed a very complex precipitation of carbides that strongly depends on the soaking temperature, the soaking time, the stress state, the deformation temperature as well as on the strain rate. Gathered data was used to calculate the processing parameters such as process maps, apparent activation energies and strain hardening exponents. For better understanding of thermodynamical properties of the studied steel a simultaneous thermal analysis was conducted. Furthermore the analysis of phase equilibrium was calculated using Thermo-Calc software. On the basis of these studies the optimal soaking temperature and process windows were determined. \n\n###### **Introduction** \n\nHot workability of ledeburitic tool steels is important economic factor. This means that for each tool steel individuallysafe range of hot working parameters should be revealed. Publications in the literature with regard to the hot workability of tool steels are rare and therefore more informat"}, {"page": 112, "text": "ion from this research area is desired.The relatively low hot workability of ledeburitic tool steels, i.e. steels in which the solidification is completed by a eutectic transformation of the residual interdendritic liquid to austenite and various alloy carbides (ledeburitic carbides), is usually characterized by the production of surface and internal cracks during the hot deformation. \n\nTool steels are highly alloyed with Cr, W, Mo, V, etc., i.e. carbide forming elements which essentially influence hot workability. The following types of carbides are usually present in microstructure: MC, M2C, M6C, M7C3, and M23C6, [1]. During heating, soaking and hot deformation, various processes regarding the carbides take place in the steel, i.e. decomposition, dissolution, formation as well as their growth and coarsening. The type of carbides, their quantity, morphology, shape and size depend on the chemical composition of steel and processing parameters, e.g. casting temperature, solidification rate, soaking temperature and time.The upper limit of the temperature working range is related so to occurrence of incipient melting of eutectics (carbides) and phases with low melting point on grain boundaries as well as to grain growth, [2]. On other hand lower limit of safe hot working range is related to precipitation of secondary carbides, characteristics of primary carbides in the matrix and/or on \n\n147 \n\ngrain boundaries as well as to decreased recrystallization rate [3]. Slightly variations in so in process parameters as well as in chemical composition can shift so upper as well as lower limit of temperature working range; consequently it is very important to reveal process windows of safe hot working for wide range of microstructure states for each studied steel, [4-10]. \n\nFor achieving of desired mechanical properties of standard tool steels beside carbide-forming also other chemical elements can be added that usually results in decreased hot workability. In our case hot workability of BRM02 tool steel which was additionally alloyed with Co and Mo was investigated.For this purpose hot compression tests in wide range of deformation conditions were carried out for two states of steel; first batch of samples was gathered after initial casting from the ingot head, while the other batch was taken from an 18 mm rod. This served as a comparison of the two states, for which processing maps, thermo-mechanical parameters and ThermoCalc analysis were made. \n\n###### **Experimental Procedure** \n\nFor evaluation of thermo-mechanical responses of the tested steel, compression tests were conducted on specimens machined from cast and wrought ingots of AISI M42 tool steel. \n\nThe compression tests were conducted on the thermo-mechanical simulator Gleeble 1500D in a protective atmosphere, with strain rates ranging from 0.001 s\"<sup>1</sup> to 5 s\"<sup>1</sup> and temperatures between 850 °C and 1130 °C or 1150 °C, for cast and wrought state, respectively. The samples were first"}, {"page": 113, "text": " heated to austenitization temperature with 4 K/s, where they were held for 10 minutes prior to cooling to deformation temperature with 6 K/s where they were held for 10 min prior to deformation. Right after deformation the samples were submerged in water. \n\nAustenitization temperature was selected on a basis of series of compression test, where it was selected as the highest temperature at which after deforming the samples to strain of 0.9 with a strain rate of 1 s\"<sup>1</sup> no macro cracks were present on the surface of the specimens [11-15]. \n\nTrue stress vs. logarithmic straincurves were calculated, taking intoaccount the heat generated due to thehigh strain rates. The temperature risewas compensated for by applying themethod proposed by Liu et al[16]. \n\nThe deformed specimens were cutalong the mid-plane and metallographicallyprepared by grinding, polishingand etching in Vilella's reagent. Lightoptical microscopy was used to observethe microstructural features ineach sample. \n\n###### **Results and Discussions** \n\n###### Stress-strain Curves \n\nThe data, gathered from the stress/strain curves shows, that the stresses, needed for plastic deformation of wrought stare are about 10-15 % greater than those needed for deformation of ascast state (Figure 1). This can be contributed to a variety of different factors, all leading to the increase of flow stresses. First and foremost factor is the mechanical dispersion of carbides throughout the matrix, which cause the barrier for grain growth and harden the matrix. This \n\n148 \n\neffect can be clearly seen form the Figure 2a where spheroidized eutectic carbides can be seen. There are also secondary carbides present in the austenitic grains (Figure 2b). \n\n\n\n<!-- Start of picture text -->\nSUD - 1 1 3 0 - C . 1100=c:<br>550 - 1050 \"C<br>1000*C=<br>SOU - 950 \"C \"<br>CL  4 5 0 - 900 \"C 950  ; C<br>4 0 0 -<br>2  3-50-<br>S\"  3 0 0 - re  300<br>ra  2 5 0 - 5  250.<br>CL 2  2 0 0 -<br>1 5 0 -<br>1 0 0 -<br>5 0 -<br>0 -<br>0.0 0 1  0 2  0 3 a.«t 0 5  0 6  0 7  OS 0.9 1 0<br>a )  PravB deformacija  M  Prava deformacija<br><!-- End of picture text -->\n\nFigure 1. Stress-strain curves collected at different temperatures, at same strain rate of 1 s\"<sup>1</sup> , for _a)_ cast and _b)_ wrought steel. \n\n\n\n<!-- Start of picture text -->\n*  '*S  ^ % s* 1   , * *\" ' ^);<br>^  \" ^ ^<br>? # - 7 a-  ■*  * ,<br>?  -* V-'H<br>*  •&,.  *\"  - SJ a<br>J*5<br>a) .  -. ft <*R  ' \" \"  ^  - 100 urn  [<br><!-- End of picture text -->\n\nFigure 2. Microstructures of deformed samples at 1050 °C and strain rate of 1 s-1, for _a)_ cast and _b)_ wrought state. \n\n###### Thermo-mechanical Parameters \n\nIt is known, that the correlation between maximal stresses, temperature and strain rates can be described by sine-hyperbolicus function. The fitted results are presented in the Figure 3. The calculated hardening exponents are between 2 and 6, and are in good correlation with the literature [17-24]. There is no difference in the hardening exponen"}, {"page": 114, "text": "t in dependence to temperature during deformation of cast steel, but a high increase can be observed below 1000 °C during deformation of wrought steel. The vale changes from 4.2 to 5.9 above 1000 °C, which can be contributed to MC-type carbide precipitation below the temperature of 1040 °C, explained in the Thermo-Calc section. \n\nThe same effect of steel state (weather cast or wrought) is noticeable in the activation energy required for deformation. The activation energy is almost the same in both temperature regions during deformation of cast steel (635.91 kJ/mol for lower temperature region and 572.84 for \n\n149 \n\nlower temperature region), whereas it is completely different for wrought state (635.91 kJ/mol for lower temperature region and 572.84 for lower temperature region). This could also be contributed MC-type secondary carbides precipitation. \n\n\n\n<!-- Start of picture text -->\n0001s 001 s ' 01s'' 850 X - 9 5 0 X : o = 0 006757 MPa'Q - 635.91 kJ/mol  1  850 °C - 950Q = 877.73 kJ/mol 0 = 0005881 MPa °C:  1<br>n = 5.90<br>A = 211*10 M s'<br>950 °C-1150 °C:<br>O = 553.20 kJ/mol<br>0 = 0008308 MPa'<br>n-4.12<br>A = 705*10'V<br>Calojlated<br>Q\\ Temperature,  Tl  °C \\j\\  Temperature,  Tl  \"C<br><!-- End of picture text -->\n\nFigure 3.Thermomechanical parameters, calculated for _a)cast_ and иjwrought steel AISI M42 \n\n###### Processing Maps \n\nThe calculated processing maps can to a certain extent predict the stability of deformation behavior at different combinations of processing parameters, [4,5]. They were calculated for both cast and wrought state (Figure 4). The instability regions could only be observed in the maps calculated for cast state, whereas for the wrought state no instability regions occurred. The instability regions are closely related to deformation capabilities of material. The cast steel consists of large austenitic grains, trapped inside a carbide matrix, which is tough and fragile and brakes under tensile stress. To safely deform this kind of material, a hydrostatic pressure state has to be present in material during hot deformation. This is usually achieved during hot forging process. When the carbide network is sufficiently broken into smaller and rounder carbides, hot rolling could also be used for deformation of the material. The intergranular cracking could be observed in the Figure3. The micrograph was taken on the edge of the sample, deformed in the region, where the instability was calculated (strain rate of 0.1 s\"<sup>1</sup> and temperature of 1130 °C). \n\nThe presented micrograph clearly shows the cracking of the structure along the grain boundaries. The values of efficiency of power dissipation in the temperature region between 850 and 950 °C and between 1 and 5 s\"<sup>1</sup> are very low (~15 %) (Figure 4a). This means that only a small part of dissipated energy is used for microstructural changes, and most of it is transformed into heat. The selected austenitization energy has proven as correct, since there are no"}, {"page": 115, "text": " more instability regions present in the processing maps of wrought state (Figure 4b). \n\n150 \n\n\n\n<!-- Start of picture text -->\n0.5- \\ \\^~—<br>\\ \\  /<br>0.0-<br>10  ]  /<br>-0.5- ) J \\ \\  ^ (<br>*<br>-1.0- ^y /<br>1<br>1  -1.5- /r\\J(<br>-2.0- /  L<br>-2.5- J  30  /  /<br>/ \\  r\\<br>-3.0-<br>\\ \\ w  , .i. i<br>\\ Temperature,  II  °C \\^\\ Temperature,  V  Q C<br><!-- End of picture text -->\n\nFigure 4. Processing maps, calculated at strain of 0.6 for _a)_ cast and _b)_ wrought steel \n\n###### Thermo-Calc Results \n\nThe ThermoCalc analysis was conducted for nominal chemical composition. The weight percent of thermodynamically stable phases was calculated in correlation to temperature. The M2C-type carbide could not be taken into account since it is a thermodynamically unstable phase and is a result of reaction between MC and M6C-type carbides. \n\nThe equlbrium phase diagram presented in Figure 5 shows that ferrite to austenite reaction starts at 824.5 °C. At the same temperature, M23C6 carbide starts to decompose and the formation of austenite and MC-type carbides starts. Above 845 °C MC-type carbides start to transform to M6C-type and above 1045 °C only M6C-type carbide can be found in thermodynamically stable steel. Above 1190 °C melting of austenite and M6C carbides starts and continues up to 1368 °C and 1251 °C, respectively. \n\n\n\n<!-- Start of picture text -->\n100<br>; I<br>a?<br>t  TO-I<br>Liquid<br>Ferite<br>i:  Austenite<br>MC<br>M23Ce<br>M6C<br>=^Z  I K<br>400 500 600 700 800 900 100011001200130014001500<br>Temperature, 77 °C<br>Figure 5.ThermoCalc calculation of the weight percent of the present phases in dependence to<br><!-- End of picture text -->\n\n151 \n\n###### **Conclusions** \n\nAn analysis of hot deformability of AISI M42 tool-steel was conducted on the basis of hot compression tests. The results showed that: \n\n- Stresses needed for hot deformation of wrought steel were higher than those required for deformation of cast steel. This was explained via the difference in carbide distribution in the samples. \n\n- Thermo-mechanical parameters were calculated for both states of steel, and were calculated for lower and higher temperature region. The border between the two was determined as the temperature, where MC-type carbides start to precipitate. This was determined using Thermo-Calc calculations. This was confirmed by good correlation between calculated and measured values of themo-mechanical parameters. \n\n- The calculated processing maps have shown regions of unstable material flow in the cast state, which should be avoided in the early stages of forming, especially at high temperatures and low strain rates. These regions disappear with the right selection of austenitization temperature, as can be seen from the processing maps, calculated for wrought state. \n\n- The austenitization temperature was selected using an array of special compression tests, which have shown, that the best austenitization temperature was 40-50 °C under the melting temper"}, {"page": 116, "text": "ature of the carbides with the lowest melting temperature. \n\n###### **Literature** \n\n- [1] G. Roberts, G. Krauss, R. Kennedy, _Tool Steels, 5_<sup>_th_</sup> _Edition,_ (AMS International, 1998). \n\n- [2] R. Milovic, D. Manojlovic, M. Andjelic, D. Drobnjak, \"Hot workability of M2 type highspeed steel, _\"Steel Research,_ 63 (1992), 78-84. \n\n- [3] K. Osaki, M. Yano, and T. Yoshida, 7<sup>th</sup> ISPS Symposium, Tsukuba, (1997), 111-118. \n\n- [4] C.A.C.Imbert, N.D. Ryan, H.J. McQueen, \"Hot Workability of Three Grades of Tool Steel,\" _Metallurgical Transactions A,_ 15A(1984), 1855-1864. \n\n- [5] M. R. Ghomashchi and C. M. Sellars, \"Microstructural Changes in As-cast M2 Grade ... during 1-lot Forging\" _Metallurgical Transactions A,_ 24A (1993), 2171-2180. \n\n- [6] C. Rodenburg, M. Kryzanowski, J.H. Beynon, W.M. Rainforth, \"Hot workability of spray formed AISI M3:2 high speed steel,\" _Materials Science and Engineering A,_ 386 (2004), 420-427. \n\n- [7] R. Thome and W. Dahl, \"On the crack susceptibility of high alloyed tool steels during continuous casting and in the temperature region of hot working,\" _Steel research,_ 66 (1995), 63-71. \n\n152 \n\n- [8] M. Spittel, C. WeiЯ, T. Spittel, \"The Influence of Chemical Composition and Deformation Conditions on the Hot-Forming Property of the High-Speed Steel Grades S 6-5-2 and S 6- 5-2-5,\" _NeueHьtte,_ 36 (1991), 284-289. \n\n- [9] N. Imai, N. Komatsubara, K. Kunishihe, \"Effect of Cu, Sn and Ni on Hot Workability of Hot-rolled Mild Steel,\" _ISIJInternational,_ 37 (1997), 217-223. \n\n- [10] C.C. Szilvassy and W.C.K. Wong, \"Statistical classification of chemical composition and microstructure as a function of tool-steel deformability,\" _Journal of Materials Processing Technology,_ 29 (1992), 191-202. \n\n- [11] H. Brandis, E. Haberling, H. H. Weigard, _Processing and Properties of High Speed Tool Steels,_ (M.G.H. Wells and L.W. Lherbier, Ed., TMSAIME, 1980), 1-18. \n\n- [12] Dennis W. Hetzner, William Van Geertrayden, \"Crystallography and metallography of carbides in high alloy steels,\" _Materials Characterisation,_ 59 (2008), 825-841. \n\n- [13] T. Vecko-Pirtovsek, M. Fazarinc, G. Kugler, P. Mrvar, M. Tercelj, \"The effect of cooling rates on microstructures and hot workability of BRCM02 tool steel,\" _RMZ-materials and geoenvironment,_ 58 (2011), 113-120. \n\n- [14] B. Bradaskja, J. Koraza, M. Fazarinc, M. Knap, R. Turk, \"A laboratory test for simulation of solidification on Gleeble 1500D thermo-mechanical simulator,\" _RMZ-materials and geoenvironment,_ 55 (2008), 31-40. \n\n- [15] T. VeckoPirtovsek, G. Kugler, M. Godec, M. Tercelj, \"Microstructural characterization during the hot deformation of 1.17C-11.3Cr-1.48V-2.24W-1.35Mo ledeburitic tool steel,\" _Materials Characterization,_ 62 (2011), 189-197. \n\n- [16] J. Liu, H. Chang, R. Wu, T.Y. Hsu, X. Ruan, \"Investigation on hot deformation behavior of AISI Tl high-speed steel,\" _Materials Characterisation,_ 45 (2000), 175-186. \n\n- [17] A.V. Supov, N.M. Aleksandrova, S.A. Paren'kov, R.V"}, {"page": 117, "text": ". Kakabadze, V.P. Pavlov, \"Metallographic problems of the production of parts from continuously cast high-speed steels,\" _Metal Science and Heat Treatment,_ 9-10 (1998), 354-359. \n\n- [18] D.H. Hetzner, \"Refining carbide size distributions in Ml high speed steel by processing and alloying,\" _Materials Characterisation,_ 46 (2001), 175-182. \n\n- [19] H. F. Fischmeister, R. Riedl, and S. Karagцz, \"Solidification of high speed tool steels,\" _Metallurgical Transactions A,_ 20A (1989), 2133-2148. \n\n- [20] KeunChul Hwang, Sunghak Lee, HuiChoon Lee, \"Effects of alloying elements on microstructure and fracture properties of cast high speed steel rolls,\" _Materials Science and Engineering A,_ 254 (1998), 282-295. \n\n153 \n\n- [21] M. Boccalini, H. Goldenstein, \"Solidification of high speed steels,\" _International Materials Review,_ 46/2(2001), 92-115. \n\n- [22] Luan Y, Song N, Bai Y, Kang X, Li D, \"Effect of Solidification Rate on the Morphology and Distribution of Eutectic Carbides in Centrifugal Casting High-speed Steel Rolls,\" _Journal of Materials Processing Technology,_ 210 (2010), 536-541. \n\n- [23] Hongshuag Di, Xiaoming Zhang, Guodong Wang, Xianghua Liu, \"Spheroidizing kinetics of eutectic carbide in the twin roll-casting of M2 high-speed steel,\" _Journal of Materials Processing Technology,_ 166 (2005), 359-363. \n\n154 \n\n**4th International Symposium on High-Temperature Metallurgical Processing** _Edited by: Tao Jiang, Jiann-YangHwang, Phillip J. Mackey, Onuralp Yucel, and Guifeng Zhou_ **_TMS (The Minerals, Metals & Materials Society), 2013_** \n\n###### Effects of Crystallization of Mould Fluxes on Property of Liquid Slag Film and Its Impacts on Peritectic Steel Slab Continuous Casting \n\nXiao Long , Shengping He , Lilong Zhu , Ting Wu , Qian Wang 'Chongqing Key Laboratory of Metallurgical Engineering, College of Materials Science and Engineering, Chongqing University, Chongqing 400044, China \n\nKeywords: Mould fluxes; Crystallization; Liquid slag film; Property; Peritectic steel; Continuous casting. \n\n###### **Abstract** \n\nDuring the continuous casting of peritectic steel slabs, mould fluxes with high crystallization capacity are usually chosen for improving slab surface quality. However, the lubrication condition of casting shell also could be deteriorated. Since precipitation of crystals within liquid slag film can change the composition and property of liquid slag over solid-liquid slag film interface region, its impacts on continuous casting process also are not clear. In order to clear this phenomenon, an experiment method was put forward, and mould fluxes for peritectic steel slabs continuous casting were selected and examined. The results reveal that after crystals have been separated, the crystallization capacity of leftover liquid slag increased with different levels, which could deteriorate the lubrication condition of casting shell and cause a series of problems. Thereby, mould fluxes with high crystallization capacity at beginning for heat tran"}, {"page": 118, "text": "sfer control and then weaker after crystallization should be considered in the future. \n\n###### **Introduction** \n\nIn the continuous casting of peritectic steel slabs, contradiction between heat transfer control and slab shell lubrication by mould fluxes has been treated as a key problem for maintaining a smooth manufacturing process [1]. Strong and uneven horizontal heat flux over the meniscus region will cause uneven solidification of casting shell, especially for peritectic steel slab with enormous volume change caused by phase transition. All of those could cause surface defects like longitudinal crack [2-4]. \n\nFor normal peritectic steel slabs casting, mould fluxes with high basicity and crystallization capacity are commonly used for heat transfer control [5,6]. But the lubrication condition of casting shell could be deteriorated after casting speed was enhanced. In actual process, the composition and property of the liquid slag over the solid-liquid interfacial region will change after taking crystals out within liquid slag, and previous work has been carried out on this phenomenon [7]. But the major \n\n155 \n\nmethod adopted in previous work to obtain the post-precipitated liquid slag was only based on calculation, and only the situation with
