Repository: NDDev-Technocracy-OpenNetwork/hack-2026-nornickel-knot

> **DEPRECATED.** This repository is archived and no longer maintained.
> It is kept read-only for reference; its GDS anchor records
> `lifecycle: archived` under `portfolio:archived-projects`.

# Nornickel Scientific Knot

Живая карта знаний R&D для горно-металлургической отрасли: система превращает архив отчётов, статей, презентаций и экспериментальных материалов в типизированный граф знаний, а затем отвечает на вопросы естественным языком с источниками и страницами первоисточников.

Проект подготовлен командой **Harmonic Labs** для **Норникель AI Hack 2026**, трек **«Научный клубок»**.

File: data/parsed/Материалы конференций/9780128187616 Corrosion Atlas 2019.json (part 9 of 14)
steel).|\n\n\n\nCopyright Elsevier 2022 \n\n## Qualifications and Compositions of the Stainless Steels \n\nxci \n\nCopyright Elsevier 2022 \n\n|AISI CLASSIFICATION||WERKSTOFF|||||COMPOSIT|ION (WT %)<sup>1</sup>||||\n|---|---|---|---|---|---|---|---|---|---|---|---|\n|OR TRADE NAME|UNS No.|Nr. DIN|C|Si|Mn|P|S|Cr|Mo|Ni|Others|\n|201|S20100|–|0.15|1.00|5.50–7.50|0.060|0.030|16.00–18.00|–|3.50–5.50|N 0.25|\n|202|S20200|1.4371|0.15|1.00|7.50–10.00|0.060|0.030|17.00–19.00|–|4.00–6.00|N 0.25|\n|203 EZ|S20300|–|0.08|1.00|5.00–6.50|0.04|0.18–0.35|16.00–18.00|0.50|5.00–6.50|Cu 1.75–2.25|\n|205|S20500|–|0.12–0.25|1.00|14.00–15.00|0.060|0.030|16.50–18.00|–|1.00–1.75|N 0.32–0.40|\n|216(XM-17)|S21600|–|0.08|1.00|7.50–9.00|0.045|0.030|17.50–22.00|2.0–3.0|5.00–7.00|N 0.25–0.50|\n|301|S30100|1.4310|0.15|1.00|2.00|0.045|0.030|16.00–18.00|–|6.00–8.00|–|\n|302|S30200|1.4300|0.15|1.00|2.00|0.045|0.030|17.00–19.00|–|8.00–10.00|–|\n|302 B|S30215|–|0.15|2.00–3.00|2.00|0.045|0.030|17.00–19.00|–|8.00–10.00|–|\n|302 B MOD|–|–||2.00–3.00|2.00|0.030|0.030|17.00–19.00|–|11.00–14.00|–|\n|302 HQ|–|–|0.08|1.00|2.00|0.030|0.030|17.00–19.00|–|9.00–10.50|Cu 3.0–4.0|\n|303|S30300|1.4305|0.15|1.00|2.00|0.20|0.15 min.|17.00–19.00|(0.60)|8.00–10.00|Mo or Zr 0.60|\n|303 L<sup>2</sup>|S30303|–|0.013|0.83|0.18|0.04|0.21|17.8|0.04|12.0|–|\n|303 PLUS X|S30310|–|0.15|1.00|2.50–4.50|0.20|0.25 min.|17.00–19.00|0.60|7.00–10.00|–|\n|303 Se|S30323|–|0.15|1.00|2.00|0.20|0.006|17.00–19.00|–|8.00–10.00|Se 0.15 min|\n|303 Cu|S30330|–|0.15|1.00|2.00|0.15|0.10 min.|17.00–19.00|–|6.00–10.00|Cu 2.50–4.00;Se 0.10|\n|303 S|S30308|–|0.15|1.00|2.00|0.02|0.15|17.00–19.00|–|8.00–11.00|–|\n|303 Ma|S30345|–|0.15|1.00|2.00|0.05|0.11–0.16|17.00–19.00|0.40–0.60|8.00–10.00|Al 0.60–1.00|\n|303 Pb|S30360|–|0.15|1.00|2.00|0.04|0.12–0.25|17.00–19.00|0.60|8.00–10.00|Pb 0.12–0.30|\n|304|S30400|1.4301|0.08|1.00|2.00|0.045|0.030|18.00–20.00|–|8.00–10.50|–|\n|304 H|S30409|1.4948|0.04–0.10|1.00|2.00|0.040|0.030|18.00–20.00|–|8.00–11.00|–|\n|304 HN|S30452|–|0.04–0.10|1.00|2.00|0.045|0.030|18.00–20.00|–|8.00–10.50|N 0.10–0.16|\n|304 L|S30403|1.4306|0.03|1.00|2.00|0.045|0.030|18.00–20.00|"}, {"page": 106, "text": "–|8.00–12.00|–|\n|304 N|S30451|–|0.08|1.00|2.00|0.045|0.030|18.00–20.00|–|8.00–10.50|N 0.10–0.16|\n|304 LN|S30453|1.4311|0.03|1.00|2.00|0.045|0.030|18.00–20.00|–|8.00–12.00|N 0.10–0.15|\n|S30430|S30430|–|0.08|1.00|2.00|0.045|0.030|17.00–19.00|–|8**.**00**–**10.00|Cu 3.0–4.0|\n|305|S30500|1.4303|0.12|1.00|2.00|0.045|0.030|17.00–19.00|–|10.50–13.00|–|\n\n\n\n1Single values are maximum values unless otherwise indicated. \n\n2Nominal composition. \n\n( ) means optional. \n\nCopyright Elsevier 2022 \n\n|AISI CLASSIFICATION||WERKSTOFF|||||C|OMPOSITION|(WT %)<sup>1</sup>|||\n|---|---|---|---|---|---|---|---|---|---|---|---|\n|OR TRADE NAME|UNS No.|Nr. DIN|C|Si|Mn|P|S|Cr|Mo|Ni|Others|\n|307|S30700|–|0.15|1.00|3.75–4.75|0.045|0.030|19.00–22.00|–|9.00–10.50|–|\n|308|S30800|1.4303|0.08|1.00|2.00|0.045|0.030|19.00–21.00|–|10.00–12.00|–|\n|308 L|S30803|–|0.03|1.00|2.00|0.045|0.030|19.00–2100|–|10.00–12.00|–|\n|309|S30900|1.4828|0.20|1.00|2.00|0.045|0.030|22.00–24.00|–|12.00–15.00|–|\n|309 S|S30908|1.4833|0.08|1.00|2.00|0.045|0.030|22.00–24.00|–|12.00–15.00|–|\n|309 S Cb|S30940|–|0.08|1.00|2.00|0.040|0.030|22.00–24.00|–|12.00–15.00|Cb 8 Ч C min. – 1.0|\n|309 Cb|S30940|–|0.08|1.00|2.00|0.045|0.030|22.00–24.00|–|12.00–15.00|Cb 8 Ч C min.|\n|309 Cb + Ta|–|–|0.08|1.00|2.00|0.045|0.030|22.00–24.00|–|12.00–15.00|Cb + Ta 8 Ч C min. – 1.0|\n|310|S31000|1.4841|0.25|1.50|2.00|0.045|0.030|22.00–26.00|–|19.00–22.00|–|\n|310 CB|S31040|–|0.08|1.50|2.00|0.045|0.030|24.00–26.00|–|19.00–22.00|Cb + Ta 10 Ч C min. – 1.10|\n|310 S|S31008|1.4845|0.08|1.50|2.00|0.045|0.030|24.00–26.00|–|19.00–22.00|–|\n|311|S31100|–|0.15|2.50|2.00|0.040|0.030|20<sup>2</sup>|–|25<sup>2</sup>|–|\n|312|–|–|0.15|1.00|2.00|0.045|0.030|30<sup>2</sup>|–|9.00<sup>2</sup>|–|\n|314|S31400|1.4841|0.25|1.50–3.00|2.00|0.045|0.030|23.00–26.00|–|19.00–22.00|–|\n|316|S31600|1.4401;1.4436|0.08|1.00|2.00|0.045|0.030|16.00–18.00|2.00–3.00|10.00–14.00|–|\n|316 Cb|S31640|1.4580|0.08|1.00|2.00|0.045|0.030|16.00–18.00|2.00–3.00|10.00–14.00|Cb + Ta 10 Ч C min. – 1.10;N 0.10|\n|316 F|S31620|–|0.08|1.00|2.00|0.200|0.100 min|. 17.00–19.00|1.75–2.50|12.00–14.00|–|\n|316 H|S31609|1.4919|0.04–0.10|1.00|2.00|0.040|0.030|16.00–18.00|2.00–3.00|10.00–14.00|–|\n|316 L|S31603|1.4404;1.4435|0.03|1.00|2.00|0.045|0.030|16.00–18.00|2.00–3.00|10.00–14.00|–|\n|316 LN|S31653|1.4406;1.4429|0.03|1.00|2.00|0.045|0.030|16.00–18.00|2.00–3.00|10.00–14.00|N 0.10–0.16|\n|316 N|S31651|–|0.08|1.00|2.00|0.045|0.030|16.00–18.00|2.00–3.00|10.00–14.00|N 0.10–0.16|\n|316 Ti|S31635|1.4571;1.4573|0.08|1.00|2.00|0.045|0.030|16.00–18.00|2.00–3.00|10.00–14.00|Ti 5Ч C min.;N 0.10|\n|316 LSi<sup>2</sup>|–|–|0.018|2.33|0.20|0.01|0.018|17.4|2.18|12.3|–|\n|317|S31700|1.4449|0.08|1.00|2.00|0.045|0.030|18.00–20.00|3.00–4.00|11.00–15.00|–|\n|317 L|S31703|1.4438|0.03|1.00|2.00|0.045|0.030|18.00–20.00|3.00–4.00|11.00–15.00|–|\n|317 LM/LX/L PLUS|–|–|0.03|1.00|2.00|0.045|0.030|18.00–20.00|4.00–5.00|12.00–16.00|–|\n|318|S31800|1.4583|0.08|1.00|2.00|0.045|0.030|17.00–19.00|1.75–2.75|13.00–15.00|Cb + Ta 10 Ч C min.|\n|D"}, {"page": 107, "text": " 319|S31900|–|0.07|1.00|2.00|0.045|0.030|17.50–19.50|2.25–3.00|11.00–15.00|–|\n\n\n\n1Single values are maximum values unless otherwise indicated. \n\n2Nominal composition. Parenthesis represents optional. \n\nCopyright Elsevier 2022 \n\n|AISI CLASSIFICATION||WERKSTOFF|||||C|OMPOSITIO|N (WT<br>1|||\n|---|---|---|---|---|---|---|---|---|---|---|---|\n|OR TRADE NAME|UNS No.|Nr. DIN|C|Si|Mn|P|S|Cr|Mo|Ni|Others|\n|D 319 L|S31903|–|0.03|1.00|2.00|0.045|0.030|17.50–19.50|2.25–3.00|11.00–15.00|–|\n|321|S32100|1.4541;1.4878|0.08|1.00|2.00|0.045|0.030|17.00–19.00|–|9.00–1200|Ti 5 Ч C min.|\n|321 H|S32109|–|0.04–0.10|1.00|2.00|0.040|0.030|17.00–20.00|–|9.00–12.00|Ti 4 Ч C min. – 0.60|\n|322|S32200|–|0.08|1.00|1.00|0.040|0.030|17<sup>2</sup>|0.70|7<sup>2</sup>|–|\n|326|S32600|–|0.05|0.6|1.00|–|–|25.00–27.00|–|6.00–7.00|Ti 0.25|\n|329|S32900|1.4460|0.20|0.75|1.00|0.040|0.030|23.00–28.00|1.00–2.00|2.50–5.00|–|\n|330|N08330|1.4864|0.15|1.50|2.00|0.045|0.040|14.00–17.00|–|33.00–37.00|–|\n|330 HC<sup>2</sup>|–|–|0.40|1.25|1.50|–|–|19.0|–|35.0|–|\n|332<sup>2</sup>|S33200|–|0.04|0.50|1.00|0.045|0.030|21.5|–|32.0|–|\n|347|S34700|1.4550|0.08|1.00|2.00|0.045|0.030|17.00–19.00|–|9.00–13.00|Cb + Ta 10 Ч C min.;Co 0.20|\n|347 H|S34709|–|0.04–0.10|1.00|2.00|0.040|0.030|17.00–20.00|–|9.00–13.00|Cb + Ta 8 Ч C min. – 1.00|\n|347 F Se|S34723|–|0.08|1.00|2.00|0.045|0.15–0.30|17.00–19.00|–|9.00–13.00|Cb + Ta 10 Ч C min. – 1.00 + Se|\n|347 Se<sup>2</sup>|S34723|–|0.04|0.5|1.00|0.14|–|18.00|–|11.00|Se 0.15 min.;Cb + Ta 10 Ч C min.|\n|348|S34800|1.4546|0.08|1.00|2.00|0.045|0.030|17.00–19.00|–|9.00–13.00|Cb + Ta 10 Ч C min.;Ta 0.10;Co 0.20|\n|348 H|S34809|–|0.04–0.10|1.00|2.00|0.045|0.030|17.00–20.00|–|9.00–13.00|Cb or Ta 10 Ч C min.;Cu 0.2;Ta 0.10|\n|384|S38400|–|0.08|1.00|2.00|0.045|0.030|15.00–17.00|–|17.00–19.00|–|\n|385|S38500|–|0.08|1.00|2.00|0.045|0.030|11.50–13.50|–|14.00–16.00|–|\n|386|S38600|–|0.03|1.00|1.00|–|–|17.5<sup>2</sup>|–|15.5<sup>2</sup>|–|\n|387|S38700|–|0.02|0.5|0.5|–|–|17.7<sup>2</sup>|–|9.5<sup>2</sup>|Cu 3.5<sup>2</sup>|\n|18-8-2(XM-15)|S38100|–|0.08|1.5–2.5|2.00|0.03|0.03|17.0–19.0|–|17.5–18.5|N 0.08–0.18|\n|18-18 PLUS|–|–|0.15|1.00|17.0–19.0|0.045|0.03|17.5–19.5|0.5–1.5|–|Cu 0.5–1.5;N 0.4–0.6|\n|20 Cb-3|N08020|–|0.07|1.00|2.00|0.045|0.035|19.0–21.0|2.0–3.0|32.0–38.0|Cu 3.0–4.0; (Cb 8 Ч C min.)|\n|20 Mo-6|–|–|0.03|0.50|1.00|0.03|0.03|22.0–26.0|5.0–6.7|33.0–37.0|Cu 2.00–400|\n|254 SMO|S31254|–|0.02|0.80|1.00|0.030|0.010|19.5–20.5|6.0–6.50|17.5–18.5|Cu 0.50–1.00;N 0.18–0.22|\n|904 L;2 RK 65|N08904|1.4539|0.02|1.00|2.00|0.045|0.035|19.0–23.0|4.0–5.0|23.0–28.0|Cu 1.0–2.0|\n|AL-6x|N08366|–|0.03|0.75|2.00|0.030|0.003|20.0–22.0|6.0–7.0|23.5–26.5|–|\n|Cronifer 2328|–|–|0.04|0.75|0.75|0.030|0.015|22.0–24.0|2.5–3.0|26.0–28.0|Cu 2.5–3.5;Ti 0.40–0.70|\n|Cryogenic Tenelon(XM-14)|S21460|–|0.12|1.00|14.0–16.0|0.06|0.03|17.0–19.0|–|5.0–6.0|N 0.35–0.50|\n\n\n\n1Single values are maximum values unless otherwise indicated. 2Nominal composition. Parenthesis represents optional. \n\nCopyright Elsevier 2022 \n\n|AISI CLASSI"}, {"page": 108, "text": "FICATION||WERKSTOFF|||||CO|MPOSITION|(WT<br>1|||\n|---|---|---|---|---|---|---|---|---|---|---|---|\n|OR TRADE NAME|UNS No.|Nr. DIN|C|Si|Mn|P|S|Cr|Mo|Ni|Others|\n|JS-777|–|–|0.04|1.00|2.00|0.045|0.035|19.0–23.0|4.0–5.0|24.0–26.0|Cu 1.9–2.5|\n|Nitronic 32<sup>2</sup>|S24100|–|0.10|0.5|12.0|–|–|18.0|–|1.6|N 0.35|\n|Nitronic 33|S24000|–|0.08|1.00|11.50–14.50|0.060|0.030|17.0–19.0|–|2.25–3.75|N 0.20–0.40|\n|Nitronic 40|S21900|–|0.08|1.00|8.0–10.0|0.06|0.03|18.0–20.0|–|5.0–7.0|N 0.15–0.40|\n|Nitronic 50|S21910|–|0.06|1.00|4.0–6.0|0.04|0.03|20.5–23.5|1.5–3.0|11.5–13.5|N 0.2–0.4;Cb 0.1–0.3;V 0.1–0.3|\n|Nitronic 60|S21800|–|0.10|3.5–4.5|7.0–9.0|0.04|0.03|16.0–18.0|_|8.0–9.0|–|\n|Sanicro 28|N08028|–|0.020|1.00|2.0|0.020|0.015|26.0–28.0|3.0–4.0|29.5–32.5|Cu 0.6–1.4|\n|Tenelon|S21400|–|0.12|0.3–1.00|14.5–16.0|0.045|0.03|17.0–18.5|–|0.75|N 0.35|\n\n\n\n1Single values are maximum values unless otherwise indicated. 2Nominal composition. Parenthesis represents optional. \n\nCopyright Elsevier 2022 \n\n|AISI CLASSIFICATION||WERKSTOFF||||||COMPOSI|TION (WT|1||\n|---|---|---|---|---|---|---|---|---|---|---|---|\n|OR TRADE NAME|UNS No.|Nr. DIN|C|Si|Mn|P|S|Cr|Mo|Ni|Others|\n|405|S40500|1.4002;1.4724|0.08|1.00|1.00|0.040|0.030|11.50–14.50|–|–|Al 0.10–0.30|\n|409|S40900|1.4512|0.08|1.00|1.00|0.045|0.045|10.50–11.75|–|0.50|Ti 6 Ч C min. – 0.75|\n|429|S42900|–|0.12|1.00|1.00|0.040|0.030|14.00–16.00|–|–|–|\n|430|S43000|1.4016;1.4742|0.12|1.00|1.00|0.040|0.030|16.00–18.00|–|–|–|\n|430 F|S43020|1.4104|0.12|1.00|1.25|0.060|0.150 min.|16.00–18.00|(0.60)|–|–|\n|430 FSe|S43023|–|0.12|1.00|1.25|0.060|0.060|16.00–18.00|–|–|Se 0.15 min.|\n|430 M<sup>2</sup>|–|–|0.06|0.5|0.5|–|–|16|1.8|–|–|\n|430 Ti|S43036|1.4510|0.10|1.00|1.00|0.040|0.030|16.00–1950|–|0.75|Ti 5 Ч C min. – 0.75|\n|434|S43400|1.4113|0.12|1.00|1.00|0.040|0.030|16.00–18.00|0.75–1.25|–|–|\n|434 F<sup>2</sup>|S43420|–|0.03|0.45|0.45|–|0.3|17.5|1.0|–|–|\n|436|S43600|–|0.12|1.00|1.00|0.040|0.030|16.00–18.00|0.75–1.25|–|Cb or Ta 5 Ч C min. – 0.70|\n|442|S44200|–|0.20|1.00|1.00|0.040|0.035|18.00–2300|–|–|–|\n|443|S44300|–|0.20|1.00|1.00|0.040|0.030|18.00–23.00|–|0.50|Cu 0.90–1.25|\n|444(18–2)|S44400|1.4521|0.025|1.00|1.00|0.040|0.030|17.50–19.50|1.75–2.5|1.00|N 0.035; (Ti + Cb)min. 0.2 + 4(C + N)|\n|446|S44600|1.4762|0.20|1.00|1.50|0.040|0.030|23.00–27.00|–|–|N 0.25|\n|18 SR<sup>2</sup>|–|–|0.04|1.00|0.030|–|–|18.0|–|–|Al 2.0;Ti 0.4|\n|182 FM|S18200|–|0.08|1.00|2.50|0.040|0.15 min.|17.50–19.50|–|–|–|\n|439 (XM-8)|S43035|–|0.07|1.00|1.00|0.040|0.030|17.00–19.00|–|0.50|Ti 0.20 + 4 (C + N) min. – 1.10 max.;<br>A1 0.15;N 0.04|\n|E-Brite 26-1|S44627|–|0.010|0.40|0.40|0.020|0.020|25.00–27.50|0.75–1.50|0.50|N 0.015;Cu 0.2;Ni + Cu 0.5;Cb 0.05–0.20|\n|Monit|S44635|–|0.025|0.75|1.00|0.040|0.030|24.50–26.00|3.50–4.50|3.5–4.5|Ti + Cb 0.03–0.06|\n|Sea-Cure/SC-1|S44660|–|0.025|0.75|1.00|0.040|0.030|25.00–27.00|2.50–3.50|1.5–3.5|(Ti + Cb)0.2 + 4(C + N)min.|\n|A1 29-4 C|S44735|–|0.025|0.75|1.00|0.040|0.030|28.00–30.00|3.50–4.50|0.50|Ti 0.2 + 4(C + N)min.|\n|A1 29-4-2|S44800|–|0.01"}, {"page": 109, "text": "0|0.20|0.30|0.025|0.020|28.00–30.00|3.50–4.20|2.0–2.5|–|\n\n\n\n1Single values are maximum values unless otherwise indicated. 2Nominal composition. Parenthesis represents optional. \n\nCopyright Elsevier 2022 \n\n|AISI CLASSIFICATION||WERKSTOFF|||||COMP|OSITION (|WT<br>1|||\n|---|---|---|---|---|---|---|---|---|---|---|---|\n|OR TRADE NAME|UNS No.|Nr. DIN|C|Si|Mn|P|S|Cr|Mo|Ni|Others|\n|329<sup>2</sup>|S32900|–|0.08|–|–|–|–|26|1.5|4.5|–|\n|CD-4 M CU<sup>2</sup>|J93370|–|0.04|–|–|–|–|25|2|5|Cu 3|\n|SAF 2304<sup>2</sup>|S32304|–|0.030|–|–|–|–|23|–|4|N 0.05–0.20|\n|3 RE 60<sup>2</sup>|S31500|1.4435|0.030|1.7|–|–|–|18.5|2.7|4.9|S 1.7;N 0.05–0.1|\n|SAF 2205/AF 22<sup>2</sup>|S31803|1.4462|0.030|–|–|–|–|22|3|5|N 0.08–0.20|\n|44 LN<sup>2</sup>|S31200|–|0.030|–|–|–|–|25|1.7|6|N 0.14–0.20|\n|7 Mo PLUS<sup>2</sup>|S32950|–|0.03|–|–|–|–|26.5|1.5|4.8|N 0.1–0.35|\n|Ferralium 255<sup>2</sup>|S32550|–|0.04|–|–|–|–|25|3|6|Cu 2;N 0.1–0.25|\n|DP 3<sup>2</sup>|S31260|–|0.030|–|–|–|–|25|3|7|Cu 0.5;W 0.3;N 0.10–0.30|\n|SAF 2507<sup>2</sup>|S32750|–|0.030|–|–|–|–|25|4|7|N 0.24–0.32|\n\n\n\n1Single values are maximum values unless otherwise indicated. 2Nominal composition. Parenthesis represents optional. \n\nCopyright Elsevier 2022 \n\n|AISI CLASSIFICATION||WERKSTOFF|||||CO|MPOSITION (W|T<br>1|||\n|---|---|---|---|---|---|---|---|---|---|---|---|\n|OR TRADE NAME|UNS No.|Nr. DIN|C|Si|Mn|P|S|Cr|Mo|Ni|Others|\n|403|S40300|1.4000;1.4001|0.15|0.50|1.00|0.040|0.030|11.50–13.00|–|–|–|\n|410|S41000|1.4006|0.15|1.00|1.00|0.040|0.030|11.50–13.50|–|–|–|\n|410 L<sup>2</sup>|S41003|–|0.017|0.88|0.42|0.006|0.018|12.4|–|–|–|\n|410 S|S41008|1.4001|0.08|1.00|1.00|0.040|0.030|11.50–13.50|–|0.60|–|\n|410 Cb|S41040|–|0.15|1.00|1.00|0.040|0.030|11.50–13.50|–|–|Cb 10 Ч C min.|\n|414|S41400|–|0.15|1.00|1.00|0.040|0.030|11.50–13.50|–|1.25–2.50|–|\n|414 L<sup>2</sup>|S41403|–|0.06|0.15|0.5|–|–|12.50–13.00|0.50|2.50–3.00|A1 0.03|\n|416|S41600|1.4005|0.15|1.00|1.25|0.060|0.150|12.00–14.00|(0.60)|–|Zr or Mo 0.60|\n|416 PLUS Ч(XM-6)|S41610|–|0.15|1.00|1.50–2.50|0.060|0.150|12.00–14.00|0.60|–|–|\n|416 Se|S41623|–|0.15|1.00|1.25|0.060|0.060|12.00–14.00|–|–|Se 0.15 min.|\n|420|S42000|1.4021|0.15 min.|1.00|1.00|0.040|0.030|12.00–14.00|–|–|–|\n|420 F|S42020|–|0.15 min.|1.00|1.25|0.060|0.150|12.00–14.00|0.60|–|–|\n|420 FSe|S42023|–|0.30–0.40|1.00|1.25|0.060|0.060|12.00–14.00|–|–|Se 0.15 min.|\n|422|S42200|1.4935|0.20–0.45|0.75|1.00|0.040|0.030|11.50–13.50|0.75–1.25|0.50–1.00|V 0.15–0.30;W 0.75–1.25|\n|431|S43100|1.4057|0.20|1.00|1.00|0.040|0.030|15.00–17.00|–|1.25–2.50|–|\n|431 MOD|–|–|0.15–0.25|1.00|1.00|–|–|10.00–13.00|0.5|1.00–2.00|–|\n|431 MOD|–|–|0.08–0.15|1.00|1.00|–|–|15.00–17.00|–|1.50–2.50|N 0.03–0.13;C + N 0.22|\n|440 a|S44002|–|0.60–0.75|1.00|1.00|0.040|0.030|16.00–18.00|0.75|–|–|\n|440 B|S44003|1.4112|0.75–0.95|1.00|1.00|0.040|0.030|16.00–18.00|0.75|–|–|\n|440 C|S44004|1.4125|0.95–1.20|1.00|1.00|0.040|0.030|16.00–18.00|0.75|–|–|\n|440 F|S44020|–|0.95–1.20|1.00|1.25|0.060|0.15 min.|16.00–18.00|(0.75)|–|Mo or Zr 0.75|\n|440 FSe|S44023|–|0.95–1."}, {"page": 110, "text": "20|1.00|2.25|0.060|0.060|16.00–18.00|–|–|Se 0.15 min.|\n|501|S50100|–|0.10 min.|–|–|–|–|4.0–6.0|0.40–0.65|–|–|\n|502|S50200|–|0.10|–|–|–|–|4.0–6.0|0.40–0.65|–|–|\n\n\n\n1Single values are maximum values unless otherwise indicated. \n\n2Nominal composition. Parenthesis represents optional. \n\nCopyright Elsevier 2022 \n\n|AISI CLASSIFICATION||WERKSTOFF||||||COMPOSITI|ON (WT<br>1|||\n|---|---|---|---|---|---|---|---|---|---|---|---|\n|OR TRADE NAME|UNS No.|Nr. DIN|C|Si|Mn|P|S|Cr|Mo|Ni|Others|\n|PH 13-8 Mo|S13800|–|0.05|0.10|0.10|0.01|0.008|12.25–13.25|2.0–2.5|7.5–2.5|Al 0.90–1.35;N 0.01|\n|15-5 PH|S15500|–|0.07|1.00|1.00|0.04|0.03|14.0–15.5|–|3.5–5.5|Cu 2.4–4.5;Cb + Ta 0.15–0.45|\n|17-4 PH|S17400|–|0.07|1.00|1.00|0.04|0.03|15.5–17.5|–|3.0–5.0|Cu 3.0–5.0;Cb + Ta 0.15–0.45|\n|17-7 PH|S17700|–|0.09|1.00|1.00|0.04|0.03|16.0–18.0|–|6.5–7.75|A1 0.75–1.5|\n|AM 350(type 633)|S35000|–|0.07–0.11|0.50|0.5–1.25|0.04|0.03|16.0–17.0|2.5–3.25|4.0–5.0|N 0.07–0.13|\n|AM 355(type 634)|S35500|–|0.10–0.15|0.50|0.5–1.25|0.04|0.03|15.0–16.0|2.5–3.25|4.0–5.0|–|\n|AM 363<sup>2</sup>|–|–|0.04|0.05|0.15|–|–|11.0|–|4.0|Ti 0.25|\n|Custom 450(XM-25)|S45000|–|0.05|1.00|1.00|0.03|0.03|14.0–16.0|0.5–1.0|5.0–7.0|Cu 1.25–1.75;Cb 8 Ч C min.|\n|Custom 455(XM-16)|S45500|–|0.05|0.50|0.50|0.04|0.03|11.0–12.5|0.5|7.9–9.5|Cu 1.5–2.5;Ti 0.8–1.4;Cb 0.1–0.5|\n|PH 15-7 Mo(type 632)|S15700|–|0.09|1.00|1.00|0.04|0.03|14.0–16.0|2.0–3.0|6.5–7.75|A1 0.75–1.5|\n|Stainless W(type 635)|S17600|–|0.08|1.00|1.00|0.04|0.03|16.0–17.5|–|6.0–7.5|A1 0.4;Ti 0.4–1.2|\n|17-10 P<sup>2</sup>|–|–|0.07|0.5|0.75|0.28|–|17.0|–|10.5|–|\n|630<sup>2</sup>|S17400|1.4542|0.04|0.6|0.28|–|–|16.00|–|4.25|Cu 3.30;Cb or Ta 0.27|\n|631<sup>2</sup>|S17700|1.4568|0.07|0.30|0.50|–|–|17.00|–|7.10|Al 1.17|\n|632|S15700|1.4532|0.07|0.30|0.50|–|–|15.10|2.25|7.10|Al 1.17|\n|633<sup>2</sup>|S35000|–|0.10|0.30|0.75|–|–|16.50|2.75|4.25|N 0.09|\n|634<sup>2</sup>|S35500|–|0.13|0.30|0.75|–|–|15.50|2.75|4.25|N 0.10|\n|660<sup>2</sup>|K66286|1.4980|0.05|0.60|1.45|–|–|14.75|1.30|25.20|Ti 2.15; Al 0.22; V 0.28; B 0.004|\n\n\n\nCopyright Elsevier 2022 \n\nThis page intentionally left blank \n\nCopyright Elsevier 2022 \n\n## Corrosion Atlas Series \n\nCorrosion engineers today spend enormous amounts of time and money searching multiple detailed sources and variable industry-specific standards to locate known remedies to corrosion equipment problems. Corrosion Atlas Series is the first centralized collection of case studies containing challenges paired directly with solutions together in one location, giving engineers expedient daily corrosion solutions for common industrial equipment, no matter the industry. Providing a purely operational-level view, this series is designed as concise case studies categorized by material and includes content surrounding the phenomenon, equipment appearance supported by a color image, time of service, conditions where the corrosion \n\noccurred, cause, and suggested remedies within each case study. Additional reference listings for deeper understanding beyond "}, {"page": 111, "text": "the practical elements are also included as well as a glossary and technical cross-referencing to be utilized across many industries. Rounding out with an introductory foundational layer of corrosion principles critical to all engineers, Corrosion Atlas Series delivers the daily tool required for engineers today to solve their equipment’s corrosion problems. \n\nEdited by Fuad Khoshnaw Rolf Gubner \n\nci \n\nCopyright Elsevier 2022 \n\nThis page intentionally left blank \n\nCopyright Elsevier 2022 \n\n1 \n\n#### CORROSION ATLAS \n\nContributed By: Isabel Diaz-Tang \n\nCase History 01.01.01.001 \n\n|Material|Carbon steel (AISI-SAE 1025)|\n|---|---|\n|System|Saturated steam line in autoclave for tires retreading|\n|Part|Saturated steam pipe|\n|Phenomenon|High-temperature corrosion|\n\n\n\n\n\n|Appearance|Uniform attack (external side), thick layer of corrosion products|\n|---|---|\n|Time in Service|1 year|\n|Environment|Autoclave operation conditions: 90 psi (max. working pressure), 154<sup>-</sup>C (309.2<sup>-</sup>F), saturated steam|\n|Cause|Unsuitable material for the operation conditions, leading to uniform corrosion with formation of a<br>thick, nonadherent layer of corrosion products. The recommended material for the pipe was carbon<br>steel according to ASTM A106, but the used material does not correspond to those specifcations<br>The inner walls of the autoclave also showed signs of uniform corrosion, but the damage was more<br>serious on the pipe after just 1 year of service|\n|Remedy|Replacement of the pipe with a new one, for example, made of carbon steel ASTM A106 (Standard<br>Specifcation for Seamless Carbon Steel Pipe for High Temperature Service), or similar|\n\n\n\nAdditional References Pertaining to Case Study \n\nCopyright Elsevier 2022 \n\n2 \n\n#### CORROSION ATLAS \n\nContributed By: Bensabeth Merchan \n\nCase History 01.01.01.002 \n\n|Material|CS|\n|---|---|\n|System|Steam headers|\n|Part|Y-strainer|\n|Phenomenon|General corrosion|\n|Appearance|Corrosion product around the strainer of the valve with black and brown product in layers|\n|Time in Service|6 months|\n|Environment|Pressure: 10 bar(g)<br>Temperature: 186<sup>-</sup>C<br>Impurities|\n|Cause|High carryover in boiler, high levels of oxygen|\n|Remedy|Improve the separator of the steam and condensate the boiler by adding cyclone separators and<br>injection of sulfte in parts per million to inhibit the corrosion|\n\n\n\nAdditional References Pertaining to Case Study \n\nCopyright Elsevier 2022 \n\n3 \n\n#### CORROSION ATLAS \n\nContributed By: Bensabeth Merchan \n\nCase History 01.01.12.001 \n\n|Material|Carbon steel|\n|---|---|\n|System|Shell and tube heat exchanger|\n|Part|Tube|\n|Phenomenon|Localized corrosion|\n\n\n\n\n\n|Appearance|Rupture of the tubes close to the welded points. Small accumulation of iron oxide inside the tube.<br>Product accumulation on the outside of the tubes<br>Cracks around the supports of the tube and shell heat exchanger|\n|---|---|\n|Time in Service|5 years|\n|Environment|pH < 5 outside the tube pH (5, 7) inside the tube<br>Pre"}, {"page": 112, "text": "ssure: approx. 5 bar(g)<br>Temperature: 120e200<sup>-</sup>C<br>Moisture content: approx. 5%<br>Steam and condensate fuid|\n|Cause|Mechanical failure and caustic|\n|Remedy|Replacing CS tubes for SS316 and improving the steam quality|\n\n\n\nAdditional References Pertaining to Case Study \n\nCopyright Elsevier 2022 \n\n4 \n\n#### CORROSION ATLAS \n\nContributed By: Bensabeth Merchan Case History 01.01.15.001 \n\n|Material|Carbon steel/SS shield|\n|---|---|\n|System|Economizer|\n|Part|Tube bundle|\n|Phenomenon|Under deposit corrosion and erosion|\n\n\n\n\n\n|Appearance<br>Before|The SS shield has worn dramatically at the 2 o’clock and 10 o’clock positions where the surface<br>appears irregular. Some plates have been completed eroded. Ash is observed in some areas between<br>the fns along with iron oxide. Pinholes were showing at the same positions with a great<br>accumulation of ash<br>Ash has built up in between the fns|\n|---|---|\n|Time in Service|3 years|\n|Environment|Acidic, erosive. Unburned coal and fying ash<br>High pressure, high temperature<br>Composition of the fue gas: ash, COX, OX, SOX|\n|Cause|Ash/coal particle average velocity: 11 m/s, max. up to 25 m/s|\n|Remedy|Redesign the economizer spacing to reduce the fue gas velocity 14 m/s and adding a Tungsten<br>carbide coating 0.1 mm on the frst row|\n\n\n\nAdditional References Pertaining to Case Study \n\nCopyright Elsevier 2022 \n\n5 \n\n#### CORROSION ATLAS \n\nContributed By: Bensabeth Merchan \n\nCase History 01.01.15.002 \n\n|Material|Carbon steel|\n|---|---|\n|System|Boiler furnace|\n|Part|Tubesdfurnace side|\n\n\n\nPhenomenon Iron oxide caused by uniform corrosion in the tubes \n\n\n\n|Appearance|Black sludge 3 to 5-mm-thick covering sections of the tube bank in the furnace side of the boiler<br>CS section are exposed without any sludge|\n|---|---|\n|Time in Service|15 years|\n|Environment|Fly ash<br>Air<br>Moisture<br>Organic oil<br>High temperature<br>High pressure|\n|Cause|Lack of sootblowers and problems with full combustions|\n|Remedy|Cleaning the tubes and adding sootblowers|\n\n\n\nAdditional References Pertaining to Case Study \n\nCopyright Elsevier 2022 \n\n6 \n\n#### CORROSION ATLAS \n\nContributed By: Bensabeth Merchan \n\nCase History 01.01.15.003 \n\n|Material|CS|\n|---|---|\n|System|Boiler steam generation|\n|Part|Tubes from the generating banks|\n|Phenomenon|Under deposit/scale corrosion|\n\n\n\n\n\n|Appearance|Iron oxide with a corrosion deposit layering up inside the boiler tubes|\n|---|---|\n|Time in Service|12 months|\n|Environment|Carryover and impurities. High levels of silica promoting deposition on the tube where the<br>temperature drops|\n|Cause|Inappropriate water treatment|\n|Remedy|Improve the softener’s performance to maintain the hardness within the recommended range|\n|Additional<br>References<br>Pertaining to<br>Case Study|ASME guidelines|\n\n\n\nCopyright Elsevier 2022 \n\n7 \n\n#### CORROSION ATLAS \n\nContributed By: Annelise Zeeman \n\nCase History 01.01.18.001 \n\nMaterial Low carbon steel UNS K03101 Ferritic weld metal System Boiler steam drum Part "}, {"page": 113, "text": "Shell plate previously repaired in a position between tube holes Thickness of the cracked vessel 37.3 mm Tube diameter of 76.2 mm \n\nPhenomenon Caustic stress corrosion cracking \n\n\n\nAppearance Transgranular stress corrosion cracks in the weld repaired shell, close to tube holes \n\n|Time in Service|Months after repair|\n|---|---|\n|Environment|Steam|\n|Cause|Concentration of caustic products from water treatment associated to high temperature, and a<br>nonheat-treated condition of the weld repair, evident by the high hardness (280 HV10)|\n|Remedy|Better control of water treatment<br>Any weld repair requires heat treatment|\n|Additional<br>References<br>Pertaining to<br>Case Study|Materials Life Database|\n\n\n\nCopyright Elsevier 2022 \n\n8 \n\n#### CORROSION ATLAS \n\nContributed By: Mascha van Hofweegen and Frank de Vos \n\nCase History 01.01.18.002 \n\n|Material|Carbon steel|\n|---|---|\n|System|Hot water system (hot water (120<sup>-</sup>C) through shell and tube heat exchangers, with steam inside the<br>pipes and hot water on the outside)|\n|Part|Heat exchanger|\n|Phenomenon|Stress corrosion|\n\n\n\n\n\n|Appearance|Leakage at the weld from the pipe at the baffe plate|\n|---|---|\n|Time in Service|4 years|\n|Environment|Demin water by reverse osmosis with sodium hydroxide dosage. pH 10.6, conductivity 117mS/cm,<br>Cl<sup>-</sup><0.5 mg/l, p-alkalinity 0.4 meq/l, m-alkalinity 0.6 meq/l|\n|Cause|The cracks indicate leaching corrosion. The corrosion could have taken place because the pipes were<br>not rolled and sodium hydroxide was dosed in demin water. When a pipe is rolled the crevices<br>between the pipe and the baffe plate are removed and accumulation of caustic in these crevices will<br>not be possible|\n|Remedy|The pipes in the new heat exchangers are all rolled in and the dosing of the sodium hydroxide<br>solution and the pH control are improved (maintain pH around 9.5)|\n\n\n\nAdditional References \n\nCopyright Elsevier 2022 \n\n9 \n\n#### CORROSION ATLAS \n\nContributed By: Bensabeth Merchan Case History 01.01.27.001 \n\n|Material|Carbon steel|\n|---|---|\n|System|Steam generation|\n|Part|Boiler’s tubes|\n|Phenomenon|Silicate scales and iron oxide|\n|Appearance|Brown and reddish layers corrosion building up inside the tubes<br>Substrate cover in the majority of the surface|\n|Time in Service|3 years|\n|Environment|pH: >8<10<br>Temperature: approx. 150<sup>-</sup>C<br>Pressure: 18 bar(g)<br>Fluid inside the tubes: softened water|\n|Cause|Inappropriate water treatment|\n|Remedy|Adding of hydrochloric acid (HCl) and ammonium bifuoride (ABF) chemical cleaning to clean up<br>the tubes<br>Monitor the system to understand the chemistry of the water and make the improvement required|\n\n\n\nAdditional References Pertaining to Case Study \n\nCopyright Elsevier 2022 \n\n10 \n\n#### CORROSION ATLAS \n\nContributed By: Mascha van Hofweegen and Frank de Vos \n\nCase History 01.01.30.001 \n\n|Material|Carbon steel|\n|---|---|\n|System|Water-tube boiler|\n|Part|Part from the membrane wall|\n|Phenomenon|Creep caused by overheati"}, {"page": 114, "text": "ng|\n|Appearance|Local bulging of tube|\n|Time in Service|More than 20 years|\n|Environment|Conditioned boiler water|\n|Cause|Poor water circulation owing to blockage in headers caused by deposition of impurities from the<br>condensate (organic material, iron, and hardness)|\n|Remedy|Chemical cleaning of the boiler, improvement of condensate quality, and optimizing heat distribution|\n\n\n\nAdditional References \n\nCopyright Elsevier 2022 \n\n11 \n\n#### CORROSION ATLAS \n\nContributed By: Bensabeth Merchan Case History 01.02.01.001 \n\n|Material|Carbon steel|\n|---|---|\n|System|Steam trap|\n|Part|Shell|\n|Phenomenon|Pitting corrosion activated by oxygen and impurities|\n\n\n\n\n\n|Appearance|Pinhole on the condensate side of the steam trap, around the pinhole there was erosion and color<br>changed around the area affected|\n|---|---|\n|Time in Service|2 years|\n|Environment|Saturated steam line<br>pH: >8<10<br>Pressure: 10 bar(g)|\n|Cause|Carbonated in the water turning into CO2 during condensation gas stream|\n|Remedy|Improve the steam quality and water quality|\n\n\n\nAdditional References Pertaining to Case Study \n\nCopyright Elsevier 2022 \n\n12 \n\n#### CORROSION ATLAS \n\nContributed By: Bensabeth Merchan \n\nCase History 01.02.01.002 \n\n|Material|Carbon steel|\n|---|---|\n|System|Counter-fow heat exchanger|\n|Part|Condensate outlet of the shell of the heat exchanger|\n|Phenomenon|Pitting corrosion caused by oxygen and carbonic acid|\n\n\n\n\n\n|Appearance|Pinholes in the header and wall thickness lost, iron oxide on the surface of the shell<br>Product running of the steam box leaving residual marks|\n|---|---|\n|Time in Service|5 years|\n|Environment|pH: <10>8<br>Pressure: 10 bar(g)<br>Impurities<br>Two fuid fow|\n|Cause|Oxygen, carbonic acid in the steam|\n|Remedy|Improving the process design to guarantee the fow direction of the condensate. Change the CS<br>steam header boxes for SS316|\n\n\n\nAdditional References Pertaining to Case Study \n\nCopyright Elsevier 2022 \n\n13 \n\n#### CORROSION ATLAS \n\nContributed By: Mascha van Hofweegen and Frank de Vos \n\nCase History 01.02.32.001 \n\n|Material|Carbon steel|\n|---|---|\n|System|Air heater with condensate|\n|Part|Heat exchanger for heating the process air with condensate after a fash tank|\n|Phenomenon|Erosion corrosion|\n\n\n\n\n\n|Appearance|Gaps have been found at the water inlet of different tubes of the heat exchanger.<br>The wall thickness of the tubes is locally decreased and a gap is formed in the pipe|\n|---|---|\n|Time in Service|After 1 year|\n|Environment|Steam and water|\n|Cause|This type of damage indicates that the fow velocity was too high. The damage was fatal in such a<br>short time because the velocity was more than 10 times (almost 20 times) the maximum allowed<br>velocity of 2 m/s<br>Because of the high fow velocity, the steel was locally worn away. The water quality has none or a<br>secondary infuence on this process|\n|Remedy|Minimizing the amount of fash steam through pressure stabilization and maintaining the velocity of<br>the heat exchanger at 2 m"}, {"page": 115, "text": "/s through putting an appropriate controllable valve, 6.5 bar.|\n\n\n\n###### Additional References \n\nCopyright Elsevier 2022 \n\n14 \n\n#### CORROSION ATLAS \n\nContributed By: Mascha van Hofweegen and Frank de Vos \n\nCase History 01.02.33.001 \n\n|Material|Carbon steel|\n|---|---|\n|System|Steam condensate system|\n|Part|Upper part of horizontal condensate pipe|\n|Phenomenon|Cavitation erosion|\n\n\n\n\n\n|Appearance|Attack with sharp edges, concentrated at the upper side of the pipe, and preferential attack of the<br>weld|\n|---|---|\n|Time in Service|A few years|\n|Environment|Oxygen free and low carbonic acid steam condensate|\n|Cause|A condensate/steam mixture from a leaking steam trap was fed in upstream at the upper side of the<br>line. The entrained steam imploded in the relatively colder condensate present in the line, thereby<br>causing cavitation with preferential attack to the weld|\n|Remedy|Improved maintenance of steam traps|\n\n\n\nAdditional References \n\nCopyright Elsevier 2022 \n\n15 \n\n#### CORROSION ATLAS \n\nContributed By: Sanja Martinez \n\nCase History 01.04.25.001 \n\nMaterial Seamless API 5L X52 Gr.B pipe of homogenous ferriteepearlite microstructure containing MnS inclusions System Piping at a hydrocarbons exploitation field Part Thermally insulated hot water pipeline \n\nPhenomenon Corrosion under insulation, corrosion at arc strike welding defect \n\n\n\n|Appearance|Uniform corrosion under insulation, perforation at the location of the weld arc strike outside of the<br>weld HAZ area|\n|---|---|\n|Time in Service|30 years|\n|Environment|Degraded, minimum pigmented alkyd paint covered by thermal insulation containing 1040 ppm Cl<sup>-</sup>|\n|Cause|Arc strikes serving as a corrosion nucleation site due to heat-affected zone in base metal and crevice<br>like imperfections in that area|\n|Remedy|Replacement of perforated pipe segments. Avoiding and/or removing (grinding, repairing) of arc<br>strikes on new construction|\n|Additional<br>References<br>Pertaining to<br>Case Study|B. Boling, Understanding arc strikes, Inspection Trends, 16, 3 (2013) 22e25.|\n\n\n\nCopyright Elsevier 2022 \n\n16 \n\n#### CORROSION ATLAS \n\nContributed By: Annelise Zeeman \n\nCase History 01.06.18.001 \n\nMaterial Gray cast iron UNS F11701 Graphite in flakes in a ferriticepearlitic matrix \n\nSystem Engine water cooling system Part Cylinder case Diameter: 1500 mm Thickness: 10.5 mm \n\nPhenomenon General corrosion from the water side, associated to graphite to matrix interface corrosion that created a notch morphology \n\n\n\nAppearance Brittle fracture by graphite decohesion and cleavage of the corroded case \n\nTime in Service 10 years Environment Cooling water \n\nCause Overloading of the case due to the thickness loss associated to notch effect of the corrosion Remedy Protection of the case from the general corrosion \n\nAdditional Materials Life Database References Pertaining to Case Study \n\nCopyright Elsevier 2022 \n\n17 \n\n|CORRO<br>Material|SION ATLAS<br>Contributed By: Bensabeth Merchan<br>Case History 01.08.01.001<"}, {"page": 116, "text": "br>Carbon steel|\n|---|---|\n|System|Spray-type deaerator|\n|Part|Shell|\n|Phenomenon|Oxygen water treatment|\n|Appearance|Hematite and magnetite deposited under the coating, presenting dark lines. Orange lines resemble<br>iron oxide and potentially a waterline in the drum|\n|Time in Service|15 years|\n|Environment|pH: <8>10<br>Pressure: approx. 5 bar(g)<br>Temperature: 120e200<sup>-</sup>C|\n|Cause|Localized corrosion investigated by oxygen and under corrosion deposit|\n|Remedy<br>Additional Referen|Coating and improving internals<br>ces Pertaining to Case Study|\n\n\n\nCopyright Elsevier 2022 \n\n18 \n\n#### CORROSION ATLAS \n\nContributed By: Bensabeth Merchan \n\nCase History 01.08.01.002 \n\n|Material|Carbon steel|\n|---|---|\n|System|Feedwater tank for a boiler|\n|Part|Shell|\n|Phenomenon|Uniform corrosion accelerated by iron content in the feedwater walls|\n\n\n\n\n\n|Appearance|Iron oxide build up on all the walls of the tank. Large amounts of corrosion deposits on the bottom.<br>Some of the area exposed the substrate|\n|---|---|\n|Time in Service|2 years|\n|Environment|Temperature measured <sup>-</sup>C: <60<br>Pick temperature estimated <sup>-</sup>C: <80|\n|Cause|The original coating was not appropriate and high iron content in the feed of the tank|\n|Remedy|Selection of the ceramic epoxy coating instead of the original Dulux Aperior N1|\n|Additional<br>References<br>Pertaining to<br>Case Study|Dulux coating technical specifcation|\n\n\n\nCopyright Elsevier 2022 \n\n19 \n\n#### CORROSION ATLAS \n\nContributed By: Bensabeth Merchan Case History 01.08.01.003 \n\n|Material|CS|\n|---|---|\n|System|Decanters effuent treatment|\n|Part|Bearings|\n|Phenomenon|General and localized corrosion|\n\n\n\n\n\n|Appearance|Corrosion build up product like iron oxide around the bearings and shaft of the pumps|\n|---|---|\n|Time in Service|5 months|\n|Environment|Effuent water<br>Operation pressure: 270 kpa<br>Temperature: 50<sup>-</sup>C|\n|Cause|Feeding the decanter<br>The lubrications system was found with a lot of effuent water due to high fows during a standstill<br>setting|\n|Remedy|Replacing bearing, primary and secondary cycle gear|\n\n\n\nAdditional References Pertaining to Case Study \n\nCopyright Elsevier 2022 \n\n20 \n\n#### CORROSION ATLAS \n\nContributed By: Bensabeth Merchan \n\nCase History 01.08.01.004 \n\n|Material|CS|\n|---|---|\n|System|Deaerator|\n|Part|Walls|\n\n\n\nPhenomenon Oxygen corrosion, pitting, and uniform corrosion \n\n\n\n|Appearance|Blister in the protective coating with iron oxide around some of the pitting. Went deep in the surface|\n|---|---|\n|Time in Service|8 years|\n|Environment|Condensable gases, soften water design pressure 350 Kpa, design working temperature 200<sup>-</sup>C|\n|Cause|Insuffcient separation, high concentration of oxygen in feedwater|\n|Remedy|Addition of sulfte in parts per million to control the amount of oxygen below 7 ppb, improve the<br>deaerator’s performance|\n\n\n\nAdditional References Pertaining to Case Study \n\nCopyright Elsevier 2022 \n\n21 \n\n#### CORROSION ATLAS \n\nContributed By: Bensabe"}, {"page": 117, "text": "th Merchan Case History 01.08.04.001 \n\n|Material|Cast iron|\n|---|---|\n|System|Feedwater|\n|Part|Mechanical seal, impeller|\n|Phenomenon|Bottom of the line|\n\n\n\n\n\n|Appearance|Iron oxide product bottom of the mechanical seal|\n|---|---|\n|Time in Service|2 years|\n|Environment|Water<br>pH: 7e9<br>Carbonates<br>500 Kpa|\n|Cause|Low pH in the feedwater repetitive times|\n|Remedy|Replacement of the impeller and mechanical seal controlling pH|\n\n\n\nAdditional References Pertaining to Case Study \n\nCopyright Elsevier 2022 \n\n22 \n\n#### CORROSION ATLAS \n\nContributed By: Bensabeth Merchan \n\nCase History 01.08.04.002 \n\nMaterial Carbon steel System Ion exchanger Part Shell Phenomenon Uniform corrosion \n\n\n\nAppearance \n\nTime in Service \n\nEnvironment Acidic Cause Uniform corrosion Remedy Refurbishment \n\nAdditional References Pertaining to Case Study \n\nCopyright Elsevier 2022 \n\n23 \n\n#### CORROSION ATLAS \n\nContributed By: Mascha van Hofweegen and Frank de Vos \n\nCase History 01.10.17.001 \n\n|Material|Carbon steel|\n|---|---|\n|System|Wet sprinkler system|\n|Part|Pipes in a sprinkler system|\n|Phenomenon|MIC|\n\n\n\n\n\n|Appearance|Brown corrosion tubercles and a lot of mud|\n|---|---|\n|Time in Service|8 years|\n|Environment|The sprinkler system is flled with surface water|\n|Cause|The carbon steel is affected below the waterline near the air containment in the roof net. Surface<br>water contains a lot of microbiology and nutrients, as a result of which MIC was formed in the<br>stagnant water. The growth of microbiology in stagnant waters is very unpredictable, that is why<br>corrosion was only detected when the frst leaks occurred|\n|Remedy|Use drinking water instead of surface water in combination with a corrosion inhibitor|\n\n\n\nAdditional References \n\nCopyright Elsevier 2022 \n\n24 \n\n#### CORROSION ATLAS \n\nContributed By: Mascha van Hofweegen and Frank de Vos \n\nCase History 01.10.17.002 \n\n|Material<br>Carbon steel|\n|---|\n|System<br>Wet sprinkler system in DC|\n|Part<br>Pipes in a sprinkler system|\n|Phenomenon<br>MIC|\n|Appearance<br>A lot of brown corrosion tubercles and mud|\n|Time in Service<br>14 years|\n|Environment<br>The sprinkler system is flled with drinking water|\n|Cause<br>The carbon steel is affected below the waterline near the air containment in the roof net. The<br>drinking water contains an enough microbiology and nutrients, as a result of which MIC may have<br>formed in the standing water|\n|Remedy<br>Using steel with an inhibitor or nitrogen. Another option is to use stainless steel also with an<br>inhibitor against MIC|\n\n\n\nAdditional References \n\nCopyright Elsevier 2022 \n\n25 \n\n#### CORROSION ATLAS \n\nContributed By: Mascha van Hofweegen and Frank de Vos \n\nCase History 01.10.17.003 \n\n|Material|Carbon steel|\n|---|---|\n|System|Wet sprinkler system|\n|Part|Pipes in a sprinkler system|\n|Phenomenon|MIC|\n|Appearance|Brown corrosion tubercles, a lot of mud and tubes|\n|Time in Service|24 years|\n|Environment|The wet sprinkler system is flled with surface water|\n|Cause|The carbon steel is af"}, {"page": 118, "text": "fected below the waterline near the air containment in the roof net. The surface<br>water contains a lot of microbiology and nutrients, as a result of which MIC may have formed in the<br>standing water. The microben formed tubs|\n|Remedy|Use drinking water instead of surface water and use a corrosion inhibitor|\n\n\n\nAdditional References \n\nCopyright Elsevier 2022 \n\n26 \n\n|CORRO<br>Material|SION ATLAS<br>Contributed By: Bensabeth Merchan<br>Case History 01.11.01.001<br>Carbon steel|\n|---|---|\n|System|Saltwater pump|\n|Part|Shaft and mechanical
