Repository: NDDev-Technocracy-OpenNetwork/hack-2026-nornickel-knot

> **DEPRECATED.** This repository is archived and no longer maintained.
> It is kept read-only for reference; its GDS anchor records
> `lifecycle: archived` under `portfolio:archived-projects`.

# Nornickel Scientific Knot

Живая карта знаний R&D для горно-металлургической отрасли: система превращает архив отчётов, статей, презентаций и экспериментальных материалов в типизированный граф знаний, а затем отвечает на вопросы естественным языком с источниками и страницами первоисточников.

Проект подготовлен командой **Harmonic Labs** для **Норникель AI Hack 2026**, трек **«Научный клубок»**.

File: data/parsed/Материалы конференций/9780323858502 Corrosion Atlas 2021.json (part 9 of 14)
consumption in meq/L on titra-<br>tion of alkaline (boiler) water up to pH<br>8.2.||sus n severe oss n ougness an<br>ductility and can make the embrittled<br>material susceptible to intergranular<br>corrosion.|\n|Pitting corrosion|Corrosion resulting in pits, i.e., cavities<br>extending from the surface into the<br>metal|Solder corrosion|Corrosion due to the use of excessive or<br>inappropriate solder grease.|\n|Rebar corrosion|.<br>Corrosion of concrete reinforcement<br>|Stainless steel|All steels with a chromium content of at<br>least 13%.|\n||bars, also known as reinforcement<br>corrosion.|Steam blanketing|Reduction of wall thickness of the upper<br>fhldbf|\n|Ryznar index|The Ryznar index (Ri) or stability index is<br>an empirically derived quantity for the<br>judgment of corrosive or scaling qualities<br>ofthewaterThisindexcanalsobe||part o te incine water tues o a<br>steam boiler due to magnetite (Fe3O4)<br>faking off, caused by insuffcient<br>cooling.|\n||.     <br>calculated from the pH and pHs (see<br>Langelier index): Ri¼2 pHsepH and is|Stray current|Current fowing through paths other than<br>the intended circuits.|\n||<br>interpreted as follows:<br>Ri tendency of the water<br><5.0 strong scaling|Stray current<br>corrosion|Corrosion due to stray current<br>Note: The metal is attacked at the spot<br>where the current leaves.|\n||5.0e6.0 slight scaling tendency<br>6.0e6.5 in balance, pitting possible<br>6.5e7.5 slightly corrosive<br>7.5e9.0 strongly corrosive<br>>9.0 very strongly corrosive|Stress corrosion|A process involving conjoint corrosion<br>and straining of the metal due to residual<br>or applied stresses.<br>Note: Stress corrosion is specifc to<br>particular metals in particular solutions.|\n|Salt corrosion|Corrosion underneath deposition of salts.||Carbon steels in hot alkali solutions,|\n||||austenitic steels in hot chloride solutions,|\n|Sandelin<br>phenomenon|This phenomenon was discovered by Mr.<br>Sandelin and refers to the growth on of<br>the zeta alloy layer during the "}, {"page": 106, "text": "galva-||and copper-based alloys in solutions<br>containing ammonia can be susceptible.|\n||nizing process of silicon-killed steel with<br>|SSC|Cracking due to stress corrosion.|\n||Si levels above about 0.3%.|Stresscrackingin|Aprocessofdeteriorationofplastics|\n|Season cracking|A term usually applied to SCC of brass,<br>in ammoniacal environments.|<br>plastics|<br>involving conjoint chemical attack and<br>straining of the plastic due to residual or<br>|\n|Selective leaching|Corrosion of an alloy whereby the com-||applied stresses.|\n||ponents react in proportions which differ<br>from their proportions in the alloy (see<br>also dealloying).|Sulfate-reducing<br>bacteria|These bacteria, of which the genus<br>Desulfovibrio is the most common,<br>reduce sulfates to sulfdes in anaerobic|\n|Sherardizing|The coating of iron and steel with zinc<br>by heating in contact with zinc powder<br>at a temperature below the melting point<br>of zinc.||conditions (e.g., in nonaerated well wa-<br>ter or under deposits in aerated water).<br>The sulfde attacks steel and other<br>metals. The presence of hydrogen or<br>rnimttrlrtthirrin|\n|Sigma phase|A hard, brittle, nonmagnetic intermediate<br>phase with a tetragonal crystal structure,<br>containing 30 atoms per unit cell, space<br>group P42/mnm, occurring in many bi-<br>nary and ternary alloys of the transition<br>elements.Thecompositionofthisphase|Sulfdation|ogac ae acceeaes s cooso.<br>The reaction at high temperatures of a<br>metal or alloy with a sulfur-containing<br>species to produce a sulfur compound<br>that forms on or beneath the surface of<br>the metal or alloy.|\n||<br>in the various systems is not the same,<br>and the phase usually exhibits a wide<br>range in homogeneity. Alloying with a<br>third transition element usually enlarges<br>the feld of homogeneity and extends it<br>deep into the ternary section.|Sulfur corrosion|A form of sulfdation between 260 and<br>540<sup>-</sup>C, occurring in carbon steels and<br>low-alloyed steel in contact with sulfur-<br>containing hydrocarbons (other terms:<br>sulfdic corrosion and high-temperature<br>sulfur corrosion).|\n\n\n\nCopyright Elsevier 2022 \n\nxc Glossary of Terms \n\n|Sweet corrosion|This term is used in oil and gas produc-<br>tion for carbon dioxide corrosion, which<br>often causes pitting and localized attack<br>in oil or gas-producing systems.|\n|---|---|\n|Thermogalvanic<br>corrosion|Corrosion resulting from an electrochem-<br>ical cell caused by a thermal gradient.|\n|Thermomechanical<br>fatigue|Fatigue by which the repeated stress cy-<br>cles are caused by variations in<br>temperature.|\n|Tin plague|Recrystallization of tin due to the allo-<br>tropic transformation from b to a tin that<br>occurs below the temperature of 18<sup>-</sup>C.<br>The tin becomes brittle and disintegrates<br>into powder.|\n|Topatactical oxide|Oxide growing inward in the steel. The<br>topatactical oxide is underneath the orig-<br>inal metal surface.|\n|Transgranular<br>cracking|Cracking through th"}, {"page": 107, "text": "e grains or crystals of<br>a metal.|\n\n\n\n|Tuberculation|The formation of localized corrosion<br>products scattered over the surface in the<br>form of knob-like mounds called tuber-<br>cles. Tuberculation may occur by devel-<br>opment of oxygen concentration cells<br>after the formation of a rust layer by oxy-<br>gen corrosion.|\n|---|---|\n|Under-deposit<br>corrosion|Corrosion associated with, and taking<br>place under, or immediately around, a<br>deposit of corrosion products or other<br>substance.<br>Note: The corrosion is the result of the<br>formation of a differential aeration cell.|\n|Weld decay|A term applied to areas adjacent to<br>welds of certain alloys which have been<br>subjected to intergranular corrosion<br>because of metallurgical changes in the<br>alloy (commonly applied to certain<br>grades of stainless steel).|\n\n\n\nCopyright Elsevier 2022 \n\n## Qualifications and Compositions of the Stainless Steels \n\nxci \n\nCopyright Elsevier 2022 \n\n|AISI CLASSIFICATION||WERKSTOFF|||||COMPOSIT|ION (WT %)<sup>1</sup>||||\n|---|---|---|---|---|---|---|---|---|---|---|---|\n|OR TRADE NAME|UNS No.|Nr. DIN|C|Si|Mn|P|S|Cr|Mo|Ni|Others|\n|201|S20100|–|0.15|1.00|5.50–7.50|0.060|0.030|16.00–18.00|–|3.50–5.50|N 0.25|\n|202|S20200|1.4371|0.15|1.00|7.50–10.00|0.060|0.030|17.00–19.00|–|4.00–6.00|N 0.25|\n|203 EZ|S20300|–|0.08|1.00|5.00–6.50|0.04|0.18–0.35|16.00–18.00|0.50|5.00–6.50|Cu 1.75–2.25|\n|205|S20500|–|0.12–0.25|1.00|14.00–15.00|0.060|0.030|16.50–18.00|–|1.00–1.75|N 0.32–0.40|\n|216(XM-17)|S21600|–|0.08|1.00|7.50–9.00|0.045|0.030|17.50–22.00|2.0–3.0|5.00–7.00|N 0.25–0.50|\n|301|S30100|1.4310|0.15|1.00|2.00|0.045|0.030|16.00–18.00|–|6.00–8.00|–|\n|302|S30200|1.4300|0.15|1.00|2.00|0.045|0.030|17.00–19.00|–|8.00–10.00|–|\n|302<br>B|5<br>1<br>2<br>0<br>3<br>S|–|5<br>1.0|2.00–3.00|2.00|0.045|0.030|17.00–19.00|–|8.00–10.00|–|\n|302 B MOD|–|–||2.00–3.00|2.00|0.030|0.030|17.00–19.00|–|11.00–14.00|–|\n|302 HQ|–|–|0.08|1.00|2.00|0.030|0.030|17.00–19.00|–|9.00–10.50|Cu 3.0–4.0|\n|303|S30300|1.4305|0.15|1.00|2.00|0.20|0.15 min.|17.00–19.00|(0.60)|8.00–10.00|Mo or Zr 0.60|\n|303 L<sup>2</sup>|S30303|–|0.013|0.83|0.18|0.04|0.21|17.8|0.04|12.0|–|\n|303 PLUS X|S30310|–|0.15|1.00|2.50–4.50|0.20|0.25min.|17.00–19.00|0.60|7.00–10.00|–|\n|303 Se|S30323|–|0.15|1.00|2.00|0.20|0.006|17.00–19.00|–|8.00–10.00|Se 0.15 min|\n|303 Cu|S30330|–|0.15|1.00|2.00|0.15|0.10 min.|17.00–19.00|–|6.00–10.00|Cu 2.50–4.00;Se 0.10|\n|303 S|S30308|–|0.15|1.00|2.00|0.02|0.15|17.00–19.00|–|8.00–11.00|–|\n|303 Ma|S30345|–|0.15|1.00|2.00|0.05|0.11–0.16|17.00–19.00|0.40–0.60|8.00–10.00|Al 0.60–1.00|\n|303 Pb|S30360|–|0.15|1.00|2.00|0.04|0.12–0.25|17.00–19.00|0.60|8.00–10.00|Pb 0.12–0.30|\n|304|S30400|1.4301|0.08|1.00|2.00|0.045|0.030|18.00–20.00|–|8.00–10.50|–|\n|304 H|S30409|1.4948|0.04–0.10|1.00|2.00|0.040|0.030|18.00–20.00|–|8.00–11.00|–|\n|304 HN|S30452|–|0.04–0.10|1.00|2.00|0.045|0.030|18.00–20.00|–|8.00–10.50|N 0.10–0.16|\n|304<br>L|3<br>0<br>4<br>0<br>3<br>S|6<br>0<br>3<br>4.1|3<br>0.0|0<br>0.1|2.00|0.045|0.030|18.00–20"}, {"page": 108, "text": ".00|–|8.00–12.00|–|\n|304 N|S30451|–|0.08|1.00|2.00|0.045|0.030|18.00–20.00|–|8.00–10.50|N 0.10–0.16|\n|304 LN|S30453|1.4311|0.03|1.00|2.00|0.045|0.030|18.00–20.00|–|8.00–12.00|N 0.10–0.15|\n|S30430|S30430|–|0.08|1.00|2.00|0.045|0.030|17.00–19.00|–|8**.**00**–**10.00|Cu 3.0–4.0|\n|305|S30500|1.4303|0.12|1.00|2.00|0.045|0.030|17.00–19.00|–|10.50–13.00|–|\n\n\n\n1Single values are maximum values unless otherwise indicated. \n\n2Nominal composition. \n\n( ) means optional. \n\nCopyright Elsevier 2022 \n\n|AISI CLASSIFICATION||WERKSTOFF|||||CO|MPOSITION|(WT %)<sup>1</sup>|||\n|---|---|---|---|---|---|---|---|---|---|---|---|\n|OR TRADE NAME|UNS No.|Nr. DIN|C|Si|Mn|P|S|Cr|Mo|Ni|Others|\n|7<br>0<br>3|0<br>0<br>7<br>0<br>3<br>S|–|5<br>1.0|0<br>0.1|5<br>7.4<br>–<br>5<br>7.3|5<br>4<br>0.0|0<br>3<br>0.0|0<br>0.2<br>2<br>–<br>0<br>0.9<br>1|–|0<br>5.0<br>1<br>–<br>0<br>0.9|–|\n|8<br>0<br>3|0<br>0<br>8<br>0<br>3<br>S|3<br>0<br>3<br>4.1|8<br>0.0|0<br>0.1|0<br>0.2|5<br>4<br>0.0|0<br>3<br>0.0|0<br>0.1<br>2<br>–<br>0<br>0.9<br>1|–|0<br>0.2<br>1<br>–<br>0<br>0.0<br>1|–|\n|308 L|S30803|–|0.03|1.00|2.00|0.045|0.030|19.00–2100|–|10.00–12.00|–|\n|9<br>0<br>3|0<br>0<br>9<br>0<br>3<br>S|8<br>2<br>8<br>4.1|0<br>2.0|0<br>0.1|0<br>0.2|5<br>4<br>0.0|0<br>3<br>0.0|0<br>0.4<br>2<br>–<br>0<br>0.2<br>2|–|0<br>0.5<br>1<br>–<br>0<br>0.2<br>1|–|\n|309 S|S30908|1.4833|0.08|1.00|2.00|0.045|0.030|22.00–24.00|–|12.00–15.00|–|\n|309 S Cb|S30940|–|0.08|1.00|2.00|0.040|0.030|22.00–24.00|–|12.00–15.00|Cb 8 Ч C min. – 1.0|\n|309 Cb|S30940|–|0.08|1.00|2.00|0.045|0.030|22.00–24.00|–|12.00–15.00|Cb 8 Ч C min.|\n|309 Cb + Ta|–|–|0.08|1.00|2.00|0.045|0.030|22.00–24.00|–|12.00–15.00|Cb + Ta 8 Ч C min. – 1.0|\n|0<br>1<br>3|0<br>0<br>0<br>1<br>3<br>S|1<br>4<br>8<br>4.1|0.25|1.50|2.00|0.045|0.030|22.00–26.00|–|19.00–22.00|–|\n|310 CB|S31040|–|0.08|1.50|2.00|0.045|0.030|24.00–26.00|–|19.00–22.00|Cb + Ta 10 Ч C min. – 1.10|\n|310 S|S31008|1.4845|0.08|1.50|2.00|0.045|0.030|24.00–26.00|–|19.00–22.00|–|\n|1<br>1<br>3|0<br>0<br>1<br>1<br>3<br>S|–|5<br>1.0|0<br>5.2|0<br>0.2|0<br>4<br>0.0|0<br>3<br>0.0|0<br>2<br>2|–|25<sup>2</sup>|–|\n|312|–|–|0.15|1.00|2.00|0.045|0.030|30<sup>2</sup>|–|9.00<sup>2</sup>|–|\n|4<br>1<br>3|0<br>0<br>4<br>1<br>3<br>S|1<br>4<br>8<br>4.1|5<br>2.0|0<br>0.3<br>–<br>0<br>5.1|0<br>0.2|5<br>4<br>0.0|0<br>3<br>0.0|0<br>0.6<br>2<br>–<br>0<br>0.3<br>2|–|0<br>0.2<br>2<br>–<br>0<br>0.9<br>1|–|\n|6<br>1<br>3|0<br>0<br>6<br>1<br>3<br>S|1.4401;1.4436|0.08|1.00|2.00|0.045|0.030|16.00–18.00|2.00–3.00|10.00–14.00|–|\n|316 Cb|S31640|1.4580|0.08|1.00|2.00|0.045|0.030|16.00–18.00|2.00–3.00|10.00–14.00|Cb + Ta 10 Ч C min. – 1.10;N 0.10|\n|316 F|S31620|–|0.08|1.00|2.00|0.200|0.100 min.|17.00–19.00|1.75–2.50|12.00–14.00|–|\n|316 H|S31609|1.4919|0.04–0.10|1.00|2.00|0.040|0.030|16.00–18.00|2.00–3.00|10.00–14.00|–|\n|316 L|S31603|1.4404;1.4435|0.03|1.00|2.00|0.045|0.030|16.00–18.00|2.00–3.00|10.00–14.00|–|\n|316 LN|S31653|1.4406;1.4429|0.03|1.00|2.00|0.045|0.030|16.00–18.00|2.00–3.00|10.00–14.00|N 0.10–0.16|\n|316 N|S31651|–|0.08|1.00|2.00|0"}, {"page": 109, "text": ".045|0.030|16.00–18.00|2.00–3.00|10.00–14.00|N 0.10–0.16|\n|316 Ti|S31635|1.4571;1.4573|0.08|1.00|2.00|0.045|0.030|16.00–18.00|2.00–3.00|10.00–14.00|Ti 5Ч C min.;N 0.10|\n|316 LSi<sup>2</sup>|–|–|0.018|2.33|0.20|0.01|0.018|17.4|2.18|12.3|–|\n|7<br>1<br>3|0<br>0<br>7<br>1<br>3<br>S|9<br>4<br>4<br>4.1|0.08|1.00|2.00|0.045|0.030|18.00–20.00|3.00–4.00|11.00–15.00|–|\n|317 L|S31703|1.4438|0.03|1.00|2.00|0.045|0.030|18.00–20.00|3.00–4.00|11.00–15.00|–|\n|317 LM/LX/L PLUS|–|–|0.03|1.00|2.00|0.045|0.030|18.00–20.00|4.00–5.00|12.00–16.00|–|\n|8<br>1<br>3|0<br>0<br>8<br>1<br>3<br>S|3<br>8<br>5<br>4.1|8<br>0.0|0<br>0.1|0<br>0.2|5<br>4<br>0.0|0<br>3<br>0.0|0<br>0.9<br>1<br>–<br>0<br>0.7<br>1|5<br>7.2<br>–<br>5<br>7.1|0<br>0.5<br>1<br>–<br>0<br>0.3<br>1|+<br>b<br>C<br>Ta 10 ЧC min.|\n|D 319|S31900|–|0.07|1.00|2.00|0.045|0.030|17.50–19.50|2.25–3.00|11.00–15.00|–|\n\n\n\n1Single values are maximum values unless otherwise indicated. \n\n2Nominal composition. Parenthesis represents optional. \n\nCopyright Elsevier 2022 \n\n|AISI CLASSIFICATION||WERKSTOFF||||||COMPOSITIO|N (WT<br>1|||\n|---|---|---|---|---|---|---|---|---|---|---|---|\n|OR TRADE NAME|UNS No.|Nr. DIN|C|Si|Mn|P|S|Cr|Mo|Ni|Others|\n|D 319 L|S31903|–|0.03|1.00|2.00|0.045|0.030|17.50–19.50|2.25–3.00|11.00–15.00|–|\n|1<br>2<br>3|0<br>0<br>1<br>2<br>3<br>S|8<br>7<br>8<br>4.1<br>;1<br>4<br>5<br>4.1|8<br>0.0|1.00|2.00|0.045|0.030|17.00–19.00|–|9.00–1200|Ti 5 Ч C min.|\n|H<br>1<br>2<br>3|9<br>0<br>1<br>2<br>3<br>S|–|0<br>1.0<br>–<br>4<br>0.0|0<br>0.1|0<br>0.2|0<br>4<br>0.0|0<br>3<br>0.0|0<br>0.0<br>2<br>–<br>0<br>0.7<br>1|–|0<br>0.2<br>1<br>–<br>0<br>0.9|0<br>6.0<br>–<br>.ni<br>m<br>C<br>Ч<br>4<br>i<br>T|\n|2<br>2<br>3|0<br>0<br>2<br>2<br>3<br>S|–|8<br>0.0|0<br>0.1|0<br>0.1|0<br>4<br>0.0|0<br>3<br>0.0|7<br>1<br>2|0.70|7<sup>2</sup>|–|\n|6<br>2<br>3|0<br>0<br>6<br>2<br>3<br>S|–|0.05|0.6|1.00|–|–|25.00–27.00|–|6.00–7.00|Ti 0.25|\n|9<br>2<br>3|0<br>0<br>9<br>2<br>3<br>S|0<br>6<br>4<br>4.1|0<br>2.0|5<br>7.0|0<br>0.1|0<br>4<br>0.0|0<br>3<br>0.0|0<br>0.8<br>2<br>–<br>0<br>0.3<br>2|0<br>0.2<br>–<br>0<br>0.1|0<br>0.5<br>–<br>0<br>5.2|–|\n|0<br>3<br>3|0<br>3<br>3<br>8<br>0<br>N|4<br>6<br>8<br>4.1|0.15|1.50|2.00|0.045|0.040|14.00–17.00|–|33.00–37.00|–|\n|330 HC<sup>2</sup>|–|–|0.40|1.25|1.50|–|–|19.0|–|35.0|–|\n|332<sup>2</sup>|S33200|–|0.04|0.50|1.00|0.045|0.030|21.5|–|32.0|–|\n|347|S34700|1.4550|0.08|1.00|2.00|0.045|0.030|17.00–19.00|–|9.00–13.00|Cb + Ta 10ЧC min.;Co 0.20|\n|H<br>7<br>4<br>3|9<br>0<br>7<br>4<br>3<br>S|–|0<br>1.0<br>–<br>4<br>0.0|0<br>0.1|0<br>0.2|0<br>4<br>0.0|0<br>3<br>0.0|0<br>0.0<br>2<br>–<br>0<br>0.7<br>1|–|0<br>0.3<br>1<br>–<br>0<br>0.9|8<br>a<br>T<br>+<br>b<br>C<br>Ч C min. – 1.00|\n|347 F Se|S34723|–|0.08|1.00|2.00|0.045|0.15–0.30|17.00–19.00|–|9.00–13.00|Cb + Ta 10 Ч C min. – 1.00 + Se|\n|347 Se<sup>2</sup>|S34723|–|0.04|0.5|1.00|0.14|–|18.00|–|11.00|Se 0.15 min.;Cb + Ta 10ЧC min.|\n|348|S34800|1.4546|0.08|1.00|2.00|0.045|0.030|17.00–19.00|–|9.00–13.00|Cb + Ta 10 Ч C min.;Ta 0.10;Co 0.20|\n|H<br>8<br>4<br>3|9<br>0<br>8<br>4"}, {"page": 110, "text": "<br>3<br>S|–|0<br>1.0<br>–<br>4<br>0.0|0<br>0.1|0<br>0.2|5<br>4<br>0.0|0<br>3<br>0.0|0<br>0.0<br>2<br>–<br>0<br>0.7<br>1|–|0<br>0.3<br>1<br>–<br>0<br>0.9|0<br>1.0<br>a<br>T<br>;2.0<br>u<br>C<br>;.ni<br>m<br>C<br>Ч<br>0<br>1<br>a<br>T<br>r<br>o<br>b<br>C|\n|4<br>8<br>3|0<br>0<br>4<br>8<br>3<br>S|–|8<br>0.0|0<br>0.1|0<br>0.2|5<br>4<br>0.0|0<br>3<br>0.0|0<br>0.7<br>1<br>–<br>0<br>0.5<br>1|–|0<br>0.9<br>1<br>–<br>0<br>0.7<br>1|–|\n|5<br>8<br>3|0<br>0<br>5<br>8<br>3<br>S|–|8<br>0.0|0<br>0.1|0<br>0.2|5<br>4<br>0.0|0<br>3<br>0.0|0<br>5.3<br>1<br>–<br>0<br>5.1<br>1|–|0<br>0.6<br>1<br>–<br>0<br>0.4<br>1|–|\n|6<br>8<br>3|0<br>0<br>6<br>8<br>3<br>S|–|0.03|1.00|1.00|–|–|17.5<sup>2</sup>|–|15.5<sup>2</sup>|–|\n|7<br>8<br>3|0<br>0<br>7<br>8<br>3<br>S|–|2<br>0.0|5.0|5.0|–|–|7.7<br>1<br>2|–|9.5<sup>2</sup>|Cu 3.5<sup>2</sup>|\n|18-8-2(XM-15)|S38100|–|0.08|1.5–2.5|2.00|0.03|0.03|17.0–19.0|–|17.5–18.5|N 0.08–0.18|\n|18-18 PLUS|–|–|0.15|1.00|17.0–19.0|0.045|0.03|17.5–19.5|0.5–1.5|–|Cu 0.5–1.5;N 0.4–0.6|\n|20 Cb-3|N08020|–|0.07|1.00|2.00|0.045|0.035|19.0–21.0|2.0–3.0|32.0–38.0|Cu 3.0–4.0; (Cb 8Ч C min.)|\n|20 Mo-6|–|–|0.03|0.50|1.00|0.03|0.03|22.0–26.0|5.0–6.7|33.0–37.0|Cu 2.00–400|\n|254 SMO|S31254|–|0.02|0.80|1.00|0.030|0.010|19.5–20.5|6.0–6.50|17.5–18.5|Cu 0.50–1.00;N 0.18–0.22|\n|904 L;2 RK 65|N08904|1.4539|0.02|1.00|2.00|0.045|0.035|19.0–23.0|4.0–5.0|23.0–28.0|Cu 1.0–2.0|\n|AL-6x|N08366|–|0.03|0.75|2.00|0.030|0.003|20.0–22.0|6.0–7.0|23.5–26.5|–|\n|Cronifer 2328|–|–|0.04|0.75|0.75|0.030|0.015|22.0–24.0|2.5–3.0|26.0–28.0|Cu 2.5–3.5;Ti 0.40–0.70|\n|Cryogenic Tenelon(XM-14)|S21460|–|0.12|1.00|14.0–16.0|0.06|0.03|17.0–19.0|–|5.0–6.0|N 0.35–0.50|\n\n\n\n1Single values are maximum values unless otherwise indicated. \n\n2Nominal composition. Parenthesis represents optional. \n\nCopyright Elsevier 2022 \n\n|AISI CLASSIFICATION||WERKSTOFF|||||CO|MPOSITION|(WT<br>1|||\n|---|---|---|---|---|---|---|---|---|---|---|---|\n|OR TRADE NAME|UNS No.|Nr. DIN|C|Si|Mn|P|S|Cr|Mo|Ni|Others|\n|JS-777|–|–|0.04|1.00|2.00|0.045|0.035|19.0–23.0|4.0–5.0|24.0–26.0|Cu 1.9–2.5|\n|Nitronic 32<sup>2</sup>|S24100|–|0.10|0.5|12.0|–|–|18.0|–|1.6|N 0.35|\n|Nitronic 33|S24000|–|0.08|1.00|11.50–14.50|0.060|0.030|17.0–19.0|–|2.25–3.75|N 0.20–0.40|\n|Nitronic 40|S21900|–|0.08|1.00|8.0–10.0|0.06|0.03|18.0–20.0|–|5.0–7.0|N 0.15–0.40|\n|Nitronic 50|S21910|–|0.06|1.00|4.0–6.0|0.04|0.03|20.5–23.5|1.5–3.0|11.5–13.5|N 0.2–0.4;Cb 0.1–0.3;V 0.1–0.3|\n|Nitronic 60|S21800|–|0.10|3.5–4.5|7.0–9.0|0.04|0.03|16.0–18.0|_|8.0–9.0|–|\n|Sanicro 28|N08028|–|0.020|1.00|2.0|0.020|0.015|26.0–28.0|3.0–4.0|29.5–32.5|Cu 0.6–1.4|\n|Tenelon|S21400|–|0.12|0.3–1.00|14.5–16.0|0.045|0.03|17.0–18.5|–|0.75|N 0.35|\n\n\n\n1Single values are maximum values unless otherwise indicated. \n\n2Nominal composition. Parenthesis represents optional. \n\nCopyright Elsevier 2022 \n\n|AISI CLASSIFICATION||WERKSTOFF||||||COMPOSI|TION (WT|1||\n|---|---|---|---|---|---|---|---|---|---|---|---|\n|OR TRADE NAME|UNS No.|Nr. DIN|C|Si|Mn|P|S|Cr|Mo|Ni|Others|\n|5<br>0<br>4|0<br>0<br>5<br>0<br>4<br>S|4<b"}, {"page": 111, "text": "r>2<br>7<br>4.1<br>;2<br>0<br>0<br>4.1|8<br>0.0|0<br>0.1|0<br>0.1|0<br>4<br>0.0|0<br>3<br>0.0|0<br>5.4<br>1<br>–<br>0<br>5.1<br>1|–|–|0<br>3.0<br>–<br>0<br>1.0<br>l<br>A|\n|9<br>0<br>4|0<br>0<br>9<br>0<br>4<br>S|2<br>1<br>5<br>4.1|8<br>0.0|0<br>0.1|0<br>0.1|5<br>4<br>0.0|5<br>4<br>0.0|5<br>7.1<br>1<br>–<br>0<br>5.0<br>1|–|0<br>5.0|6<br>i<br>T<br>Ч C min. – 0.75|\n|9<br>2<br>4|0<br>0<br>9<br>2<br>4<br>S|–|2<br>1.0|0<br>0.1|0<br>0.1|0<br>4<br>0.0|0<br>3<br>0.0|14.00–16.00|–|–|–|\n|0<br>3<br>4|0<br>0<br>0<br>3<br>4<br>S|2<br>4<br>7<br>4.1<br>;6<br>1<br>0<br>4.1|2<br>1.0|0<br>0.1|0<br>0.1|0<br>4<br>0.0|0<br>3<br>0.0|0<br>0.8<br>1<br>–<br>0<br>0.6<br>1|–|–|–|\n|F<br>0<br>3<br>4|0<br>2<br>0<br>3<br>4<br>S|4<br>0<br>1<br>4.1|2<br>1.0|0<br>0.1|5<br>2.1|0<br>6<br>0.0|.ni<br>m<br>0<br>5<br>1.0|0<br>0.8<br>1<br>–<br>0<br>0.6<br>1|)<br>0<br>6.0<br>(|–|–|\n|430 FSe|S43023|–|0.12|1.00|1.25|0.060|0.060|16.00–18.00|–|–|Se 0.15 min.|\n|430 M<sup>2</sup>|–|–|0.06|0.5|0.5|–|–|16|1.8|–|–|\n|430 Ti|S43036|1.4510|0.10|1.00|1.00|0.040|0.030|16.00–1950|–|0.75|Ti 5ЧC min. – 0.75|\n|434|S43400|1.4113|0.12|1.00|1.00|0.040|0.030|16.00–18.00|0.75–1.25|–|–|\n|434 F<sup>2</sup>|S43420|–|0.03|0.45|0.45|–|0.3|17.5|1.0|–|–|\n|6<br>3<br>4|0<br>0<br>6<br>3<br>4<br>S|–|2<br>1.0|0<br>0.1|0<br>0.1|0<br>4<br>0.0|0.030|16.00–18.00|0.75–1.25|–|Cb or Ta 5 ЧC min. – 0.70|\n|442|S44200|–|0.20|1.00|1.00|0.040|0.035|18.00–2300|–|–|–|\n|3<br>4<br>4|0<br>0<br>3<br>4<br>4<br>S|–|0<br>2.0|0<br>0.1|0<br>0.1|0.040|0.030|18.00–23.00|–|0.50|Cu 0.90–1.25|\n|444(18–2)|S44400|1.4521|0.025|1.00|1.00|0.040|0.030|17.50–19.50|1.75–2.5|1.00|N 0.035; (Ti + Cb)min. 0.2 + 4(C +N)|\n|446|S44600|1.4762|0.20|1.00|1.50|0.040|0.030|23.00–27.00|–|–|N 0.25|\n|18 SR<sup>2</sup>|–|–|0.04|1.00|0.030|–|–|18.0|–|–|Al 2.0;Ti 0.4|\n|182 FM|S18200|–|0.08|1.00|2.50|0.040|0.15 min.|17.50–19.50|–|–|–|\n|439 (XM-8)|S43035|–|0.07|1.00|1.00|0.040|0.030|17.00–19.00|–|0.50|Ti 0.20 + 4 (C +N) min. – 1.10 max.;<br>A1 0.15;N 0.04|\n|E-Brite 26-1|S44627|–|0.010|0.40|0.40|0.020|0.020|25.00–27.50|0.75–1.50|0.50|N 0.015;Cu 0.2;Ni + Cu 0.5;Cb 0.05–0.20|\n|Monit|S44635|–|0.025|0.75|1.00|0.040|0.030|24.50–26.00|3.50–4.50|3.5–4.5|Ti + Cb 0.03–0.06|\n|Sea-Cure/SC-1|S44660|–|0.025|0.75|1.00|0.040|0.030|25.00–27.00|2.50–3.50|1.5–3.5|(Ti + Cb)0.2 + 4(C + N)min.|\n|A1 29-4 C|S44735|–|0.025|0.75|1.00|0.040|0.030|28.00–30.00|3.50–4.50|0.50|Ti 0.2 + 4(C + N)min.|\n|A1 29-4-2|S44800|–|0.010|0.20|0.30|0.025|0.020|28.00–30.00|3.50–4.20|2.0–2.5|–|\n\n\n\n1Single values are maximum values unless otherwise indicated. \n\n2Nominal composition. Parenthesis represents optional. \n\nCopyright Elsevier 2022 \n\n|AISI CLASSIFICATION||WERKSTOFF||||COMP|OSITION (|WT<br>1|||\n|---|---|---|---|---|---|---|---|---|---|---|\n|OR TRADE NAME|UNS No.|Nr. DIN|C|Si|Mn|P<br>S|Cr|Mo|Ni|Others|\n|329<sup>2</sup>|S32900|–|0.08|–|–|–<br>–|26|1.5|4.5|–|\n|CD-4 M CU<sup>2</sup>|J93370|–|0.04|–|–|–<br>–|25|2|5|Cu 3|\n|SAF 2304<sup>2</sup>|S32304|–|0.030|–|–|–<br>–|23|–|4|N 0.05–0.20|\n|3 RE 60<sup>2</sup>|S31500|1.4435|"}, {"page": 112, "text": "0.030|1.7|–|–<br>–|18.5|2.7|4.9|S 1.7;N 0.05–0.1|\n|SAF 2205/AF 22<sup>2</sup>|S31803|1.4462|0.030|–|–|–<br>–|22|3|5|N 0.08–0.20|\n|44 LN<sup>2</sup>|S31200|–|0.030|–|–|–<br>–|25|1.7|6|N 0.14–0.20|\n|7 Mo PLUS<sup>2</sup>|S32950|–|0.03|–|–|–<br>–|26.5|1.5|4.8|N 0.1–0.35|\n|Ferralium 255<sup>2</sup>|S32550|–|0.04|–|–|–<br>–|25|3|6|Cu 2;N 0.1–0.25|\n|DP 3<sup>2</sup>|S31260|–|0.030|–|–|–<br>–|25|3|7|Cu 0.5;W 0.3;N 0.10–0.30|\n|SAF 2507<sup>2</sup>|S32750|–|0.030|–|–|–<br>–|25|4|7|N 0.24–0.32|\n\n\n\n1Single values are maximum values unless otherwise indicated. \n\n2Nominal composition. Parenthesis represents optional. \n\nCopyright Elsevier 2022 \n\n|AISI CLASSIFICATION||WERKSTOFF|||||CO|MPOSITION (|WT<br>1|||\n|---|---|---|---|---|---|---|---|---|---|---|---|\n|OR TRADE NAME|UNS No.|Nr. DIN|C|Si|Mn|P|S|Cr|Mo|Ni|Others|\n|3<br>0<br>4|0<br>0<br>3<br>0<br>4<br>S|1<br>0<br>0<br>4.1<br>;0<br>0<br>0<br>4.1|5<br>1.0|0.50|1.00|0.040|0.030|11.50–13.00|–|–|–|\n|0<br>1<br>4|0<br>0<br>0<br>1<br>4<br>S|6<br>0<br>0<br>4.1|0.15|1.00|1.00|0.040|0.030|11.50–13.50|–|–|–|\n|410 L<sup>2</sup>|S41003|–|0.017|0.88|0.42|0.006|0.018|12.4|–|–|–|\n|S<br>0<br>1<br>4|8<br>0<br>0<br>1<br>4<br>S|1<br>0<br>0<br>4.1|8<br>0.0|0<br>0.1|0<br>0.1|0<br>4<br>0.0|0<br>3<br>0.0|0<br>5.3<br>1<br>–<br>0<br>5.1<br>1|–|0<br>6.0|–|\n|410 Cb|S41040|–|0.15|1.00|1.00|0.040|0.030|11.50–13.50|–|–|Cb 10 Ч C min.|\n|414|S41400|–|0.15|1.00|1.00|0.040|0.030|11.50–13.50|–|1.25–2.50|–|\n|414 L<sup>2</sup>|S41403|–|0.06|0.15|0.5|–|–|12.50–13.00|0.50|2.50–3.00|A1 0.03|\n|6<br>1<br>4|0<br>0<br>6<br>1<br>4<br>S|5<br>0<br>0<br>4.1|5<br>1.0|1.00|1.25|0.060|0.150|12.00–14.00|(0.60)|–|Zr or Mo 0.60|\n|416 PLUS Ч(XM-6)|S41610|–|0.15|1.00|1.50–2.50|0.060|0.150|12.00–14.00|0.60|–|–|\n|e<br>S<br>6<br>1<br>4|3<br>2<br>6<br>1<br>4<br>S|–|5<br>1.0|0<br>0.1|1.25|0.060|0.060|12.00–14.00|–|–|Se 0.15 min.|\n|420|S42000|1.4021|0.15 min.|1.00|1.00|0.040|0.030|12.00–14.00|–|–|–|\n|F<br>0<br>2<br>4|0<br>2<br>0<br>2<br>4<br>S|–|.ni<br>m<br>5<br>1.0|0<br>0.1|5<br>2.1|0<br>6<br>0.0|0<br>5<br>1.0|0<br>0.4<br>1<br>–<br>0<br>0.2<br>1|0<br>6.0|–|–|\n|420 FSe|S42023|–|0.30–0.40|1.00|1.25|0.060|0.060|12.00–14.00|–|–|Se 0.15 min.|\n|2<br>2<br>4|0<br>0<br>2<br>2<br>4<br>S|5<br>3<br>9<br>4.1|5<br>4.0<br>–<br>0<br>2.0|0.75|1.00|0.040|0.030|11.50–13.50|0.75–1.25|0.50–1.00|V 0.15–0.30;W 0.75–1.25|\n|1<br>3<br>4|0<br>0<br>1<br>3<br>4<br>S|7<br>5<br>0<br>4.1|0<br>2.0|0<br>0.1|0<br>0.1|0<br>4<br>0.0|0<br>3<br>0.0|0<br>0.7<br>1<br>–<br>0<br>0.5<br>1|–|0<br>5.2<br>–<br>5<br>2.1|–|\n|431 MOD|–|–|0.15–0.25|1.00|1.00|–|–|10.00–13.00|0.5|1.00–2.00|–|\n|431 MOD|–|–|0.08–0.15|1.00|1.00|–|–|15.00–17.00|–|1.50–2.50|N 0.03–0.13;C+ N 0.22|\n|a<br>0<br>4<br>4|2<br>0<br>0<br>4<br>4<br>S|–|5<br>7.0<br>–<br>0<br>6.0|0<br>0.1|1.00|0.040|0.030|16.00–18.00|0.75|–|–|\n|B<br>0<br>4<br>4|3<br>0<br>0<br>4<br>4<br>S|2<br>1<br>1<br>4.1|5<br>9.0<br>–<br>5<br>7.0|0<br>0.1|1.00|0.040|0.030|16.00–18.00|0.75|–|–|\n|440<br>C|4<br>0<br>0<br>4<br>4<br>S|5<br>2<br>1<br>4.1|0<br>2.1<br>–<br>5<br>9.0|1.00|1.00|0.04"}, {"page": 113, "text": "0|0.030|16.00–18.00|0.75|–|–|\n|F<br>0<br>4<br>4|0<br>2<br>0<br>4<br>4<br>S|–|0.95–1.20|1.00|1.25|0.060|0.15 min.|16.00–18.00|(0.75)|–|Mo or Zr 0.75|\n|440 FSe|S44023|–|0.95–1.20|1.00|2.25|0.060|0.060|16.00–18.00|–|–|Se 0.15min.|\n|1<br>0<br>5|0<br>0<br>1<br>0<br>5<br>S|–|0<br>1.0<br>min.|–|–|–|–|4.0–6.0|0.40–0.65|–|–|\n|2<br>0<br>5|0<br>0<br>2<br>0<br>5<br>S|–|0<br>1.0|–|–|–|–|4.0–6.0|0.40–0.65|–|–|\n\n\n\n1Single values are maximum values unless otherwise indicated. \n\n2Nominal composition. Parenthesis represents optional. \n\nCopyright Elsevier 2022 \n\n|AISI CLASSIFICATION||WERKSTOFF||||||COMPOSITI|ON (WT<br>|1||\n|---|---|---|---|---|---|---|---|---|---|---|---|\n|OR TRADE NAME|UNS No.|Nr. DIN|C|Si|Mn|P|S|Cr|Mo|Ni|Others|\n|PH 13-8 Mo|S13800|–|0.05|0.10|0.10|0.01|0.008|12.25–13.25|2.0–2.5|7.5–2.5|Al 0.90–1.35;N 0.01|\n|15-5 PH|S15500|–|0.07|1.00|1.00|0.04|0.03|14.0–15.5|–|3.5–5.5|Cu 2.4–4.5;Cb + Ta 0.15–0.45|\n|17-4 PH|S17400|–|0.07|1.00|1.00|0.04|0.03|15.5–17.5|–|3.0–5.0|Cu 3.0–5.0;Cb + Ta 0.15–0.45|\n|17-7 PH|S17700|–|0.09|1.00|1.00|0.04|0.03|16.0–18.0|–|6.5–7.75|A1 0.75–1.5|\n|AM 350(type 633)|S35000|–|0.07–0.11|0.50|0.5–1.25|0.04|0.03|16.0–17.0|2.5–3.25|4.0–5.0|N 0.07–0.13|\n|AM 355(type 634)|S35500|–|0.10–0.15|0.50|0.5–1.25|0.04|0.03|15.0–16.0|2.5–3.25|4.0–5.0|–|\n|AM 363<sup>2</sup>|–|–|0.04|0.05|0.15|–|–|11.0|–|4.0|Ti 0.25|\n|Custom 450(XM-25)|S45000|–|0.05|1.00|1.00|0.03|0.03|14.0–16.0|0.5–1.0|5.0–7.0|Cu 1.25–1.75;Cb 8ЧC min.|\n|Custom 455(XM-16)|S45500|–|0.05|0.50|0.50|0.04|0.03|11.0–12.5|0.5|7.9–9.5|Cu 1.5–2.5;Ti 0.8–1.4;Cb 0.1–0.5|\n|PH 15-7 Mo(type 632)|S15700|–|0.09|1.00|1.00|0.04|0.03|14.0–16.0|2.0–3.0|6.5–7.75|A1 0.75–1.5|\n|Stainless W(type 635)|S17600|–|0.08|1.00|1.00|0.04|0.03|16.0–17.5|–|6.0–7.5|A1 0.4;Ti 0.4–1.2|\n|17-10 P<sup>2</sup>|–|–|0.07|0.5|0.75|0.28|–|17.0|–|10.5|–|\n|630<sup>2</sup>|S17400|1.4542|0.04|0.6|0.28|–|–|16.00|–|4.25|Cu 3.30;Cb or Ta 0.27|\n|631<sup>2</sup>|S17700|1.4568|0.07|0.30|0.50|–|–|17.00|–|7.10|Al 1.17|\n|2<br>3<br>6|0<br>0<br>7<br>5<br>1<br>S|2<br>3<br>5<br>4.1|7<br>0.0|0<br>3.0|0<br>5.0|–|–|15.10|2.25|7.10|Al 1.17|\n|633<sup>2</sup>|S35000|–|0.10|0.30|0.75|–|–|16.50|2.75|4.25|N 0.09|\n|634<sup>2</sup>|S35500|–|0.13|0.30|0.75|–|–|15.50|2.75|4.25|N 0.10|\n|660<sup>2</sup>|K66286|1.4980|0.05|0.60|1.45|–|–|14.75|1.30|25.20|Ti 2.15;Al 0.22;V 0.28;B 0.004|\n\n\n\nCopyright Elsevier 2022 \n\nThis page intentionally left blank \n\nCopyright Elsevier 2022 \n\n## Corrosion Atlas Series \n\n###### Edited by Fuad Khoshnaw and Rolf Gubner \n\nCorrosion engineers today spend enormous amounts of time and money searching multiple detailed sources and variable industry-specific standards to locate known remedies to corrosion equipment problems. Corrosion Atlas Series is the first centralized collection of case studies containing challenges paired directly with solutions together in one location, giving engineers expedient daily corrosion solutions for common industrial equipment, no matter the industry. Providing a purely operational level view, this serie"}, {"page": 114, "text": "s is designed as concise case studies categorized by material and includes content surrounding the \n\nphenomenon, equipment appearance supported by a color image, time of service, conditions where the corrosion occurred, cause, and suggested remedies within each case study. Additional reference listings for deeper understanding beyond the practical elements are also included as well as a glossary and technical cross-referencing to be utilized across many industries. Rounding out with an introductory foundational layer of corrosion principles critical to all engineers, Corrosion Atlas Series delivers the daily tool required for engineers today to solve their equipment’s corrosion problems. \n\nci \n\nCopyright Elsevier 2022 \n\nThis page intentionally left blank \n\nCopyright Elsevier 2022 \n\n1 \n\n#### CORROSION ATLAS \n\nContributed By: Annelise Zeemann \n\nCase History 01.01.03.001 \n\n|Type of Material|Carbon steel galvanized wire|\n|---|---|\n|System|Wire and wood fence installed in 2020 at the Recreio dos Bandeirantes beach in Rio de Janeiro,<br>Brazil|\n|Name of the Part|2.5 mm diameter carbon steel wire, hot dip galvanized|\n\n\n\nPhenomenon Atmospheric corrosion in a marine environment \n\n\n\nFigure 1 (left): Aspect of the wood and wire fence, with localized thinning at the contact with the wood. Figure 2 (center): Scanning electron microscopy of the wire in a position where the zinc layer is still at the surface. Figure 3 (right): Scanning electron microscopy of one corroded wire, with thinning. \n\n|Appearance|Carbon steel wire thinning by continuous rusting and rupture in regions of higher humidity,<br>where the wire was in contact with the wood and the zinc was fully consumed.|\n|---|---|\n|Time in Service|10 months|\n|Environment|Marine atmosphere|\n|Causes|High corrosion rate of the zinc due to the combination of a high chloride level from the marine<br>environment and the high humidity conditions at the wood, probably at a low pH value,<br>conditions that accelerate the zinc consumption. All fences at this beach adopt this system<br>successfully, but in this specifc fence, the owner painted the wood before passing the wire, and<br>this condition could be responsible for maintaining a high humidity at the wood to wire contact.|\n|Remedy|Assure that the wood is dry before passing the galvanized wire, through design or wood<br>preparation.|\n|Additional<br>References<br>Pertaining to Case<br>Study|Direct Method of Measuring the pH Value of Wood by Anton Geffert, Jarmila Geffertova and<br>Michal Dudiak, Technical University of Zvolen<br>Performance of Hot-Dip Galvanized Steel Products in the Atmosphere, Soil, Water, Concrete,<br>and More, 2010, American Galvanizers Association|\n\n\n\nCopyright Elsevier 2022 \n\n2 \n\n#### CORROSION ATLAS \n\nContributed By: Bensabeth (Benz) Merchan Case History 01.01.27.001 \n\nType of Material Carbon steel System Process system \n\nName of the Part Pump impeller Phenomenon Acid corrosion \n\n\n\nAppearance Holes and cracks in the substrate \n\nTime in Ser"}, {"page": 115, "text": "vice Eight months Environment Operating fluid: wastewater Temperature range 35e55<sup>-</sup> ; pH: 4e6 Causes • Acid attack • High speed Remedy Pump impeller rebuild and ceramic protective finish by Grade 2 IMPACT \n\nAdditional References Pertaining to Case Study \n\nCopyright Elsevier 2022 \n\n3 \n\n#### CORROSION ATLAS \n\nContributed By: Bensabeth (Benz) Merchan Case History 01.03.03.001 \n\nType of Material Carbon steel System Filtration Name of the Part HP filter Phenomenon Atmospheric corrosion and underpaint corrosion \n\n\n\nAppearance Iron oxide all across the flange of the filter, paint chipped off the edges. Paint blistering \n\n|Time in Service|Six months|\n|---|---|\n|Environment|Atmospheric conditions, temperature average 30<sup>-</sup>C in addition to exposure to all weather<br>conditions (rain, sun)|\n|Causes|• Exposure to atmospheric conditions<br>• Lack of packaging to preserve the original condition|\n|Remedy|Use a zinc rich primer, an epoxy frst coat and a polyurethane topcoat, after the rust has been<br>sanded on the fanges and sides.|\n\n\n\nAdditional References Pertaining to Case Study \n\nCopyright Elsevier 2022 \n\n4 \n\n#### CORROSION ATLAS \n\nContributed By: Ali Sabea Hammood and Mahmood Shakir Naser \n\nCase History 01.03.14.001 \n\n|Type of Material|Steel alloy|\n|---|---|\n|System|Cement factory in Kufa, Iraq|\n|Name of the Part|Mill lining|\n|Phenomenon|Erosion corrosion|\n\n\n\n\n\nFigure (1): (a) (b) and Figure (2) \n\n|Appearance|Figure (1): Overview of the ex-service mill liner in the cement plant at different scales, (a) 1 X<br>and (b) 10 X.<br>Figure (2): The liners corrosion wear surface appearance over the entire wear surface.|\n|---|---|\n|Time in Service|Three months|\n|Environment|Wet media resulted from the hydrated cement clinker paste, in addition to the impact effect<br>resulted from the grinding media (steel ball) in the lining|\n|Causes|Severe attack from the milling balls to the lining|\n|Remedy|A suitable heat treatment suggested to improve the alloy hardness in agreement with the fracture<br>toughness, and thus the working life would be increase. This treatment involves heating the alloy<br>to 1150<sup>-</sup>C for six hours at this temperature and then cooling by fxed air as follows:<br>1. Put the alloy in the furnace before turns it on.<br>2. Heat the alloy to a temperature 1000<sup>-</sup>C for 80 min.<br>3. The alloy heated gradually by 50<sup>-</sup>C at three stages until reaching to 1150<sup>-</sup>C for 10 min to each stage.<br>4. The alloy held at this temperature for 6 h.<br>5. Finally, the alloy cooled to room temperature by still air.<br>After completing this heat treatment, the hardness value was about (48e52) HRc, and the hypothetically<br>working life is one year depending on the service condition.|\n|Additional<br>References<br>Pertaining to<br>Case Study|1. Marimuthu, V., Kannoorpatti, K., 2016. Corrosion behaviour of high chromium white iron hard facing alloys<br>in acidic and neutral solutions. J. Bio & Tribo-Corr. 2 (29).<br>2."}, {"page": 116, "text": " Gasan, H., Erturk, F., 2013. Effects of a destabilization heat treatment on the microstructure and abrasive<br>wear behavior of high-chromium white cast iron investigated using different characterization techniques.<br>Metallurg. & Mater. Trans. A 44, 4993e5005.<br>3. Abd El-Aziz, Kh., Zohdy, Kh., Saber, D., Sallam, H.E.M., 2015. Wear and corrosion behavior of high-Cr<br>white cast iron alloys in different corrosive media, J. Bio- & Tribo-Corr. 1 (25).<br>4. Zhang, A.F., Xing, J.D., Fang, L., Su, J.Y., 2004. Inter-phase corrosion of chromium white cast irons in<br>dynamic state. Wear 257, 198e204.|\n\n\n\nCopyright Elsevier 2022 \n\n5 \n\n#### CORROSION ATLAS \n\nContributed By: Mascha van Hofweegen and Frank de Vos \n\nCase History 01.09.37.001 \n\n|Type of Material|Steel St37|\n|---|---|\n|System|Autoclave|\n|Name of the Part|Signs of leakage and defective bolts at various locations of the autoclave|\n|Phenomenon|Cracking|\n\n\n\n\n\nFigure 1 (left): View of the door attachment construction of autoclave. Figure 2 (center): View of the 100 - 100 - 10 mm L-profile tack welded to the outer wall of the autoclave. Figure 3 (right): Detail of middle photo. \n\n|Appearance|A leak occurred in one of the tack welds between a T-profle and the outer wall of the heating<br>system. There were areas of leak tracks around the dimples and the tack welds in the connection<br>of the L-profle to the outer wall of the heating system. Some bolts from the connection fate of<br>lifting system of the autoclave were broken, or loose.|\n|---|---|\n|Time in Service|Six years|\n|Environment|Industrial process environment conditions and inside heating water|\n|Causes|The tack welds between the L-profle and the outer wall (3 mm stainless steel) are welded over<br>the bended material of the dimples. Due to the bending and the welding, high stresses are present<br>in this dimple area. The movements in the lift door system in combination with the high stresses<br>in the dimple area will initiate cracks. Due to opening and closing of the door, the cracks will<br>grow (low cycle fatique) which ends in leakage of heating water. The fact that some bolts were<br>broken and were loose, is caused by more or less insuffcient design and possibly not correct<br>mounted bolts. When the bolts are not preloaded, no clamping force is present. The axial force in<br>the plate of the door lift system must then be carried by the bolts. When the bolts are correctly<br>preloaded, the axial force will be carried by the friction between the two plates.|\n|Remedy|In general, when bolts are designed to obtain a clamping force, the bolts must be preloaded. For<br>the bolts in the autoclave, the relation clamping length and diameter of the bolt, should be as big<br>as possible as the friction, setting and shortening of the clamped parts are given in fgures.|\n\n\n\nAdditional References Pertaining to Case Study \n\nCopyright Elsevier 2022 \n\n6 \n\n#### CORROSION ATLAS \n\nContributed By: Annelise Zeemann \n\nCase History 01.12.24.001 \n\nType of "}, {"page": 117, "text": "Material High strength low alloy steel ASTM A217 grade WC4 Quenched and tempered (337 Brinell Hardness) Hot dip galvanized System Lifting device Name of the Part Casting socket \n\nPhenomenon Brittle fracture due to liquid metal embrittlement (zinc penetration in previous austenite grain boundaries of a martensitic/bainitic structure). During hot dip galvanization, the regions of the socket that were under tensile stresses created a condition for liquid zinc penetration. \n\n\n\nFigure 1 (left): Aspect of the broken socket at the fracture position where the casting presents a 2<sup>00</sup> diameter, and the brittle fracture occurred during the loading test. The fracture surface presents a layer of zinc. \n\nFigure 2 (right): Micrography of a section transverse to the fracture, showing several secondary cracks filled with zinc. Optical microscopydas polished. \n\n|Appearance|Flat fracture by visual inspection.<br>Microcracks flled with Zn in the regions where the socket was sustained (tensile stresses).<br>Multiple secondary cracks close to the main crack.|\n|---|---|\n|Time in Service|It broke during loading test, before entering in service|\n|Environment|Liquid zinc, during galvanization|\n|Causes|The high hardness high strength steel was sustained during the hot dip galvanizing process and<br>apparently remained too much time in the liquid zinc bath (evidenced by the large layer of zinc at<br>the surface, 300 microns). The liquid zinc penetration through the previous austenite grain<br>boundaries generated several microcraks that opened later, during the loading test.|\n|Remedy|Better control of time and better support of the socket during the hot dip galvanizing process (to<br>avoid the development of tensile stresses during the time the steel is in the liquid bath).|\n|Additional<br>References<br>Pertaining to<br>Case Study||\n\n\n\nCopyright Elsevier 2022 \n\n7 \n\n#### CORROSION ATLAS \n\nContributed By: O. Oderinde, N. Ahmad Muhammad, B. O. Okonkwo, and T. Nnanna Okoye \n\nCase History 01.14.03.001 \n\nType of Material Carbon steel pressure hoses System Hydraulic Name of the Part Hose sections and connectors with a nominal diameter of 16 mm \n\nPhenomenon Uniform and pockets of localized corrosion attacks, rubber coating detachment, and oxide scale formation \n\n\n\nAppearance Failed rubber coating of brittle hose exposing the steel mesh which has lost its properties due to corrosion \n\n|Time in Service|12 years|\n|---|---|\n|Environment|The hose surface was exposed to rainfall and sea breeze. Humidity was variable under service<br>condition, leading to its classifcation as strongly aggressive weather from a corrosive point of view.|\n|Causes|Having classifed the weather and environment as “unfriendly,” being subjected to variable % of<br>humidity. Poor maintenance culture. Long periods of dormancy under harsh marine conditions.|\n|Remedy|Use of marine-based grease and various forms of improved coatings as protective materials.<br>Constant monitoring of the hose for a possible c"}, {"page": 118, "text": "hange in a case where corrosion sets in. This will<br>reduce the possible damage corrosion degradation may cause.|\n\n\n\nAdditional References Pertaining to Case Study \n\nCopyright Elsevier 2022 \n\n8 \n\n#### CORROSION ATLAS \n\nContributed By: Sanja Martinez Case History 01.14.18.001 \n\nType of Material \n\nLow carbon steel for coiled tubing, 80 ksi, 1.250<sup>00</sup> - 0.102<sup>00</sup> \n\nSystem Coiled tubing used for acidizing of hot (-121<sup>-</sup> C) oil and gas wells \n\nName of Outer coiled tubing wall the Part \n\n###### Phenomenon Uniform corrosion \n\nAppearance \n\n\n\nTime in Less than 10 acidizing operations each lasting for 2.5e3 h Service \n\nEnvironment Oil well, depth 3700 m, temperature 196<sup>-</sup> C, pressure 243 bar, CO2 (11% in gas phase) and H2S (300 ppm in gas phase), 15% HCl inhibited by a mixture of propargyl alcohol, quarternary amines, antimony(III)oxide, formic acid, sequestering agents, and surface active substances \n\n|Cause|Uniform corrosion on the outer wall of the tubing caused by spent acid (estimated pH between 0.5 and<br>0.858) depleted of
