Repository: NDDev-Technocracy-OpenNetwork/hack-2026-nornickel-knot

> **DEPRECATED.** This repository is archived and no longer maintained.
> It is kept read-only for reference; its GDS anchor records
> `lifecycle: archived` under `portfolio:archived-projects`.

# Nornickel Scientific Knot

Живая карта знаний R&D для горно-металлургической отрасли: система превращает архив отчётов, статей, презентаций и экспериментальных материалов в типизированный граф знаний, а затем отвечает на вопросы естественным языком с источниками и страницами первоисточников.

Проект подготовлен командой **Harmonic Labs** для **Норникель AI Hack 2026**, трек **«Научный клубок»**.

File: data/parsed/Материалы конференций/Flotation_Plant_Optimisation_S25.json (part 9 of 32)
Lip<br> Starting  Finishing<br> Position   Position<br>Cutter Width<br><!-- End of picture text -->\n\n**FIG A1** – Illustration of the lip sampling technique as described in the appendix for one cell. The lip sampler is positioned under the lip from which concentrate is discharging in this plan view. \n\n**102** \n\nFLOTATION PLANT OPTIMISATION  |  SPECTRUM SERIES 25 \n\n**CHAPTER 2  |  EXISTING METHODS FOR PROCESS ANALYSIS** \n\nof each cell. Initially, all the cells in the grouping have to be considered in selection of the required time for the group of cells. \n\nFor obtaining the solid flow rate, the details of the correct lip sampling procedure for a single cell are illustrated in Figure A1, and Equation A1 for conversion of the measurements of the total mass of collected solid and the total sampling time (for all traverses on the various rounds of sampling) was provided earlier. The total mass of collected solid divided by the total sampling time is effectively the observed flow rate of solid per unit width of the sampler. Movement of the sampler across the cell width at fixed velocity allows this value to be averaged across the entire concentrate flow. In Equation A1, the ratio lip width/cutter width then allows scaling up of the observed flow rate of solid per unit width of the sampler to the full width of the cell lip. \n\nTo this point, all the discussion of lip sampling to obtain the solid flow rate has been based on movement of the lip sampler across the cell lip at right-angles at fixed speed as indicated in Figure A1. This movement of the sampler addresses any variations in concentrate assay and flow rate across the full width of the lip. For a cell in good mechanical condition, such variations are usually minimal. \n\nHo"}, {"page": 106, "text": "wever, given the large size and shape of some cells, the existence of floor grating over the top of the cells, the design and maintenance of the cell lips or the existence of water pipes/ sprays or other obstacles in the launder, it is not possible to move the lip sampler across the entire lip width or a portion of the lip. In this situation, an estimate of the observed flow rate of solid per unit width of the sampler can be obtained by placing the sampler in one or more fixed positions where a portion of the cell lip is accessible. The observed value can then be scaled up to the full length of the cell lip. \n\nLarge tank cells can be one example of the described situation for several reasons: \n\n- the existence of relatively inaccessible external and internal launders and sometimes cross launders \n\n- the existence of floor grating over the top of cells with possibly some small trapdoors for access. \n\nFor sampling a single cell, the discharge of concentrate into the various types of launders may have to be treated as separate but parallel sampling steps for that cell. It is also worth noting that, depending on the overall sampling scheme, the objective from sampling a single unit cell may be a sample of the combined concentrate for analysis without the need for an estimate of the solid flow rate. While such an objective appears less onerous, timing of the concentrate collection with the sampler in various fixed positions may still be required. \n\nFor example, taking a cell with one internal launder and one external launder, if the concentrate discharging to the internal launder happened to be at a higher flow rate per unit length of the lip than for the external launder, its assay may differ from the concentrate at an external launder for the same cell. To obtain the assay of the combined concentrate for the entire cell, two approaches could be taken: \n\n1. The same lip sampling time for the concentrate discharging into the internal and external launders could be used as the basis for a concentrate sample representing the entire concentrate. \n\n2. The assays for the solid at the internal and external launders along with the flow rate estimate of each could be used to calculate the assay for the combined concentrate. (Clearly, it is preferable that the plant designer provides a sampling point to enable \n\n**103** \n\nFLOTATION PLANT OPTIMISATION  |  SPECTRUM SERIES 25 \n\n**BILL JOHNSON** \n\nsampling of the entire concentrate from all launders at a single point, to obtain the overall assay of the stream.) \n\nIt can be noted that timing and recording of the lip sampling times would assist in correct execution of approach 1 even though obtaining a value for the lip tonnage is not the objective. Further, timing and recording of the lip sampling times at the internal and external launders is an integral part of execution of approach 2. \n\n###### **REFERENCES** \n\n**Birnbaum, P M, 1992.** An evaluation of sampling errors in a mineral concentrator, in _Proceedings Sa"}, {"page": 107, "text": "mpling Practices in the Mineral Industry_ , pp 49–58 (The Australasian Institute of Mining and Metallurgy: Melbourne). \n\n**Franзois-Bongarзon, D and Gy, P, 2002a.** Critical aspects of sampling in mills and plants: a guide to understanding sampling audits, _J S Afr Inst Min Metal_ , Nov/Dec, pp 481–484. \n\n**Franзois-Bongarзon, D and Gy, P, 2002b.** The most common error in applying ‘Gy’s Formula’ in the theory of mineral sampling, and the history of the liberation factor, _J S Afr Inst Min Metal_ , Nov/Dec, pp 475–479. \n\n**Gy, P M, 1982.** _Sampling of Particulate Materials – Theory and Practice_ , second edition (Elsevier: Amsterdam). \n\n**Holmes, R J, 1992.** Sampling of mineral process streams, in _Proceedings Sampling Practices in the Mineral Industry_ , pp 33-37 (The Australasian Institute of Mining and Metallurgy: Melbourne). \n\n**Restarick, C J, 1976.** Pulp sampling techniques for steady state assessment of mineral concentrators, in _Proceedings Sampling Symposium_ , pp 161–168 (The Australasian Institute of Mining and Metallurgy: Melbourne). \n\n**Weiss, N L, 1985.** _SME Mineral Processing Handbook_ (Society of Mining Engineers, American Institute of Mining, Metallurgical, and Petroleum Engineers: New York). \n\n**104** \n\nFLOTATION PLANT OPTIMISATION  |  SPECTRUM SERIES 25 \n\n**_Return to contents_** \n\n# **C H A P T E R 3** \n\n**Mass balancing flotation data** _Rob Morrison_ \n\n###### **ABSTRACT** \n\nA flotation circuit survey will typically produce a substantial volume of data – usually as metal assays and flow rates. \n\nIn general, these measured data will not be consistent around any separation unit or junction within the circuit. A fair assessment of circuit performance requires a set of numerically consistent data. Otherwise key performance indicators (KPIs), such as recovery in each section, will depend on which measured values are chosen as the basis of the calculation. \n\nGenerating a set of self-consistent data provides a basis for a single set of KPIs. The set of self-consistent data should in some way be a ‘best estimate’ of the state of the circuit during the survey. \n\nThis chapter discusses strategies for selection of flow measurement and sampling points. Various ways of estimating measurement accuracy are considered. Lastly, some calculation methods are described. These are supported by some simple examples. \n\n###### **INTRODUCTION** \n\nThe basis of mass balancing is that all measurements are subject to statistical variation. If we could make each measurement (sample, assay or flow rate) many times, the results would have a spread of values. In practice, we can typically only afford to take a few replicate samples at each measurement point. If we have some knowledge of the degree of variation expected in each measurement, we can analyse all the data together to try to find a best estimate of the mass balance. Data that is self-consistent with this mass balance can be used to assess and compare performance and as the basis of mathematic"}, {"page": 108, "text": "al models of the process. \n\nThe mass balancing process can also incorporate redundant data to produce not only mass split factors but a further estimate of how well that mass split is defined. The ‘traditional’ approach, using a two-product formula based on a single assay, will also produce an estimate of the mass split. However, it provides no estimate of the accuracy of that mass split and therefore provides at best a poor basis for decision-making. \n\n**105** \n\nFLOTATION PLANT OPTIMISATION  |  SPECTRUM SERIES 25 \n\n**ROB MORRISON** \n\nNote that these techniques are not at all new. The first general purpose system is due to Wiegel (1972) who developed the original MATBAL code. This chapter focuses on how to attack the simpler cases using spreadsheet technology. \n\nThe other key factor is that the flow sheet being balanced must be operating in reasonable ‘balance’ during the measurement period; that is, operating at as close as possible to steady state for both flow rates and separation processes. Otherwise, the fundamental assumption that ‘what goes in is equal to what goes out’ is not justified. \n\n###### **Objectives** \n\nWe wish to produce sets of self-consistent data to suit a range of measurement strategies to characterise the performance of a flotation circuit or a part of it and to generate estimates of the self-consistency of the data and of the accuracy of the flow rate measurements. \n\nFor the general case we can express these objectives in mathematical terms as three types of data: \n\n1. xi is a measurement of some sort – assay, flow rate, size fraction, liberated mineral fraction, etc. These values are generally not self-consistent. \n\n2. x<sup>*</sup> i<sup>is the true (unknown) value of the measured quantity. We can estimate this value at</sup> \n\nvarious levels of accuracy but can never know it exactly. These values are self-consistent. \n\n3. xVi is an adjusted value of xi that satisfies all constraints, that is, is self-consistent and is in some way a best estimate of the true value. \n\nHence, we can define an adjustment Δi of each measurement as: \n\n\n\nThe simplest way to find a ‘best’ set of adjusted data is to find a strategy that minimises the sum of squares (SSQ) of the adjustments. However, this strategy does not take any account of how well (or badly) a measurement may be defined. The estimated or measured standard deviation of each measurement σi provides us with an estimate of how well each piece of data is defined. Hence, a better criterion for minimisation is a sum of squares where each adjustment is divided (or weighted) by our estimate of the standard deviation of its associated measurement. \n\n\n\nThe weighted sum of squares (WSSQ) is the sum of squares of the adjustments where ‘weighted’ means that the adjustment is scaled in terms of the expected variation of that data. \n\n\n\nIt is also necessary that the adjusted values satisfy all flow sheet and summation constraints. That is, what goes in is equal to what comes out and the vario"}, {"page": 109, "text": "us kinds of assays and subassays add up to one or to the assay in the next level of measurements. \n\n###### **ACCURACY CONSIDERATIONS** \n\nWe can estimate the standard deviation (‘sd’ or error for short) σi from experience or from repeated sampling and assaying or repeated measurements against a known standard. In practice this means taking five to ten replicate samples at several key points within a circuit \n\n**106** \n\nFLOTATION PLANT OPTIMISATION  |  SPECTRUM SERIES 25 \n\n**CHAPTER 3  |  MASS BALANCING FLOTATION DATA** \n\nand subjecting all of them to the same sample preparation and assaying process that you intend to use in the actual test work. The formula for sampling variance or standard error then provides an estimate of standard deviation at each measurement point: \n\n\n\n\n\nStrictly speaking, the standard deviation refers to the complete distribution (which we can never measure completely) while the standard error is the same property (the square root of the variance) of the sampling distribution (which we can measure). However, the two terms are often used interchangeably. \n\nThere are some suggestions in the examples for sd estimation based on experience, but it is usually worth doing some repeatability testing to obtain actual estimates. \n\nIn general, this does not mean doing a full sampling tree (AS 2884.4-1997 Heavy mineral sand concentrates – sampling moving streams) to split the errors into their components. If you cannot reduce process and assaying variability to less than a few per cent (relative), there is very little point in carrying out detailed test work as the results will mean very little. \n\nIf in general the measurement variations are small, then the required adjustments will also be small and be drawn from the same population of differences. Therefore, we expect the average value of (xi - x<sup>U</sup> i<sup>) / σ</sup> i<sup>to be about equal to one and, as a consequence, the WSSQ to be</sup> roughly similar to the number of measurements. However, each time we apply a flow sheet or a summation constraint, we lose one degree of freedom. This reduces the expected value of the WSSQ by one. Hence, we now have a quite general way of looking at data quality. If the WSSQ is of the same order as the number of measurements, our data is likely to be suitable for further analysis. \n\nA note of caution: if you have taken multiple data sets, a few of these may balance well by pure chance and still be nonsense. Balances that are self-consistent by chance are rarely sensible in terms of other criteria such as the size by recovery response. \n\nThe WSSQ can also be used to provide an estimate of the standard deviation of each calculated result x<sup>U</sup> i<sup>. If a small change in x</sup> i<sup>(or of a flow rate estimate) causes a large change in the sum of</sup> squares, then x<sup>U</sup> i<sup>is well defined. If it causes no change, then it is not defined at all. This property</sup> is particularly useful for checking whether calculated"}, {"page": 110, "text": " flow rates are well defined. \n\nThe formal name for this rule is the ‘propagation of variance’. An alternative approach is to apply some artificial (random) variation to each measured value and solve the problem many times. This is called a Monte Carlo method. The variation in results provides an estimate of the variation that might be expected from a single experiment and analysis if repeated many times. \n\nThis overall approach is usually called the ‘minimisation of weighted squared errors’ or, simply, ‘least squares’. If for some reason the measured values are drawn from a highly asymmetric probability distribution, outlying values may cause biases in the calculations. An alternative approach to finding x<sup>U</sup> i<sup>is to use what are called ‘maximum likelihood methods’.</sup> For measurement and analysis of flotation data, the probability distributions are sufficiently symmetrical for least squares methods to be quite adequate. \n\n**107** \n\nFLOTATION PLANT OPTIMISATION  |  SPECTRUM SERIES 25 \n\n**ROB MORRISON** \n\n###### **THE SIMPLEST CASE** \n\nThe simplest case is also the most common and warrants quite extensive consideration. \n\nConsider a single separator (or node) that has a feed stream of flow rate A, a product stream of flow rate B and a reject stream of flow rate C (Figure 1). This single node case might represent a complete flotation circuit or a single flotation cell. Each stream is sampled and measured for n assays where i is an index for each type of assay. For stream A we have assays a1, a2 .. …an. For stream B we have assays b1, b2.. …bn and so on. Note that these assays may be any self-consistent, additive property – size or specific gravity fractions can also be used. Per cent solids is not suitable as an assay but can be used if converted to per cent water. This is because per cent solids is based on the total stream flow of ore and water while the other assays are percentages of the solid phase only. \n\nWe also have some knowledge of (by repeated measurements or experience) the standard deviations for flow rates (σA, σB, σC) and assays σa1, σb1, σc1 and so on. We could tackle the problem directly but there are advantages in considering flow splits first and then looking at assay data adjustment. \n\nFor the ‘true’ data (designated by a *): \n\n\n\nwhere: \n\nA, B and C are the total solids flow rate in each stream ai, bi and ci refer to a series of assays in each of those streams \n\nFor the simplest possible solution we would like to solve for a single variable and the best way to do this is to consider the flow split as the ratio of B/A flowing into product stream B, which we will call ‘beta’ or β. \n\n\n\nThis equation for β* offers the useful insight that, even with perfect data, this method is not going to work for splitters where we can expect: ai = bi = ci to within measurement variation. \n\nFor this case β* is undefined as zero/zero, which is not zero but _undefined_ . Beware of flow split estimates that are only based on experime"}, {"page": 111, "text": "ntal noise. If the flow split is defined to any reasonable degree, then the splitter is functioning as some kind of separator, which is not usually desirable. This general approach also works for measured data and provides a useful way to do an initial evaluation of a set of data. \n\n\n\n<!-- Start of picture text -->\nA B<br>C<br><!-- End of picture text -->\n\n**FIG 1** – The simplest case is a single node that represents any process with one input and two outputs. \n\n**108** \n\nFLOTATION PLANT OPTIMISATION  |  SPECTRUM SERIES 25 \n\n**CHAPTER 3  |  MASS BALANCING FLOTATION DATA** \n\nWe can set up the preliminary balance around our separator in MS Excel following the general structure shown in Table 1. A spreadsheet containing some real data from a section of a flotation circuit is shown in Table 2. \n\nFrom the measured flow rate of copper cleaner concentrate, the mass split to concentrate (beta) should be about one per cent. Note that 890 kg/h is not too difficult to measure as the flow is only about 15 kg/min. \n\nThe estimates of mass split due to the change in each assay vary from 30 per cent to -66.7 per cent, but perfect data should generate identical values that would be the same as the perfect mass split. \n\nThe calculated mass split based on the copper assays is almost exactly one per cent. The split based on the silver assay is 1.5 per cent. In each of these cases, the process strongly concentrates the mineral containing that element. \n\nOur estimate of beta is the ratio of two differences. If these differences are small compared with the accuracy of measurement, then the ratio will be poorly defined – as it is here. \n\n###### **TABLE 1** \n\nExample of a preliminary balance set up around the separator in MS Excel. \n\n||**Feed**<br>**assay**<br>A|**Product**<br>**assay**<br>B|**Reject**<br>**assay**<br>**(ai - ci)**<br>**(bi - ci)**<br>**Beta**<br>**(ai - ci)/(bi -ci)**<br>C|\n|---|---|---|---|\n|Flows||||\n|Assayi||||\n|Assay1|'|'|'|\n|Assay2|'|'|'|\n|Assay3|'|'|'|\n|…||||\n|Assayn||||\n\n\n\n**TABLE 2** \n\nSpreadsheet containing some real data from a section of a flotation circuit. \n\n|**Stream**<br>Measured|t/h|**Float feed**<br>**(A)**<br>87.90|**Cu clnr conc**<br>**(B)**<br>0.89|**Cu rghr tail**<br>**(C)**||||\n|---|---|---|---|---|---|---|---|\n|Relative fow||1|Beta|(1-Beta)|||**Beta for**<br>**each assay**|\n|||ai|bi|ci|(ai- ci)|(bi- ci)|<br>(ai- ci)/(bi- ci)|\n|Measured|Pb (%)|4.02|4.07|4.04|-0.02|0.03|-0.667|\n|Measured|Zn (%)|15.80|7.80|15.50|0.30|-7.70|-0.039|\n|Measured|Cu (%)|0.43|22.40|0.20|0.23|22.20|0.010|\n|Measured|Fe (%)|14.30|16.10|13.50|0.80|2.60|0.308|\n|Measured|Au (g/t)|1.05|47.50|0.94|0.11|46.56|0.002|\n|Measured|Ag(g/t)|142|3023|97|45.00|2926.00|0.015|\n\n\n\n**109** \n\nFLOTATION PLANT OPTIMISATION  |  SPECTRUM SERIES 25 \n\n**ROB MORRISON** \n\nIf the differences are large compared with the accuracy of sampling and assay, then the ratio should be well defined. This is almost certainly not the case for the lead assays, where both concentrate and tailing assays"}, {"page": 112, "text": " exceed the feed value. \n\nIt is also clear that zinc is being rejected from the concentrate and that the zinc grade of the tailings is apparently reduced as a result. A more reasonable possibility is that the zinc assay of the tails is higher than that in the feed, but our measurement accuracy is insufficient to demonstrate this effect. \n\nThe absolute value of an assay is also important. One gram per tonne is 0.0001 per cent or one per cent is 10 000 ppm. Hence, the silver assays are really 0.0142 per cent, 0.3032 per cent and 0.0097 per cent. \n\nThe gold assays are two orders of magnitude smaller again and the mass split of 0.2 per cent is a reflection of good sampling and assaying at those concentrations. \n\n###### **Error models** \n\nThere are some useful generic ways to ‘estimate’ likely measurement errors based on assay magnitude. The most popular method is to assume a constant relative (or per cent) error. This approach implies that the best defined values would be the tailings assays for gold and silver and is plainly nonsense. \n\nThe next commonly used approach is to assume that the expected error is constant or (usually) one. This simplifies the arithmetic and is a more sensible estimate. The larger assays are now assumed to have the smallest relative error. \n\nThe JKMRC approach is to measure the error distribution through repeated sampling or to use a well-proven heuristic; that is, a rule that should behave in a sensible manner. This rule is often attributed to Bill Whiten, who disclaims ownership. \n\nWe assume that for assays (or size fractions) in the per cent range that the minimum sd is 0.1 per cent (absolute) and that for assays greater than nine per cent the absolute sd is one per cent. In between those two limits, the sd is 0.1 plus 0.1 times the assay value. Hence, the relative error at a measured value of 0.1 per cent is 200 per cent. The relative error at an assay value of ten per cent is also ten per cent. \n\nAt a measured value of 0.5 per cent, the absolute error is 0.1 plus 0.05 per cent or 30 per cent relative. Some people refer to this as a ‘two-term’ error model, where 0.1 is the fixed error and 0.1 is the fractional error between zero and nine per cent. Another term is a ‘one over x’ model because the relative error curve has much the same shape as that function. \n\nIf the analysis method used is very different, we can expect the error models to change. For example, the fire assays typically used for precious metals should be intrinsically more accurate at ppm values than standard techniques such as _X-ray fluorescence_ (XRF) and _atomic_ absorption spectroscopy (AAS) for base metals in the per cent ranges would be at ppm values. The reason for this is that the assaying technique itself uses some preconcentration before measurement. \n\n###### **THE METHOD OF ‘MASS FLOW ERRORS’** \n\nIf we switch to measured values in the component balance equation, we can expect a measured ‘mass flow error’ for each assay (or size fraction) meas"}, {"page": 113, "text": "ured: \n\n\n\n**110** \n\nFLOTATION PLANT OPTIMISATION  |  SPECTRUM SERIES 25 \n\n**CHAPTER 3  |  MASS BALANCING FLOTATION DATA** \n\nperfect data. Hence, a process that makes a large difference to the stream assays will have a Note that only one β value is required for all the n assays and that Δ _i_ should be zero for better-defined flow split than one that only makes a small difference, such as a final cleaner or scavenger bank. Similarly, if a splitter is working well, it is essential to measure or estimate its flow split as mass balancing will not be helpful. \n\nTransposing and simplifying, we get for each component: \n\n\n\nIf we square both sides and sum up all the components: \n\n\n\nWe might reasonably expect the value of β that minimises SSQ to be a reasonable estimate of β*, which we can call b<sup>U</sup> . \n\nAs for the first case, this can use a quite generic spreadsheet format as shown in Table 3. Set up this spreadsheet as shown in Table 4. Then work through it with estimates of β of 0, 0.005, 0.01, 0.02, 0.1, 1.0, as we know from the measured flow rate that the mass split is about one per cent. \n\nThe gold assays have been divided by 100 and the silver assays by 1000 to bring them closer to per cent values. (As an exercise, check out the minima with the unadjusted values.) If your set-up is correct, the SSQ should go from 0.783 at 0.0 to 550 at 1.0 with a minimum value of 0.742 at 0.01. \n\nIt is also a useful exercise to tabulate β and plot it against SSQ as shown in Figure 2. This graph shows a well-defined minima at β is approximately 0.01. It is well defined because making a small change (±0.005) in β makes a ±10 per cent change in the SSQ. However, it is necessary to plot the log of the SSQ to be able to see the minima. \n\nGo through the β sequence again and watch how the SSQ or (Δi)<sup>2</sup> for each assay varies. They do _not_ all have a minimum at the same value of β. How should we decide which value of β to use? Obviously, the value that has the most accurately measured data should dominate. \n\n**TABLE 3** \n\nGeneric structure of a spreadsheet balance around a single node using the method of mass flow errors. \n\n|**Estimated beta**<br>Measured|<br>Initial estim<br>**Feed**<br>**assay**<br>A|ate<br>**Product**<br>**assay**<br>B|**Reject**<br>**assay**<br>**(ai  **<br>C|**- ci)**<br>**Β*(bi - ci)**|**Δi**<br>**Δi**<br>**2**|\n|---|---|---|---|---|---|\n|Flows||||||\n|Assayi||||||\n|Assay1|'|'|'|||\n|Assay2|'|'|'|||\n|Assay3|'|'|'|||\n|Assay4||||||\n|…||||||\n|Assayn||||||\n|||||Total|SSQ =|\n\n\n\n**111** \n\nFLOTATION PLANT OPTIMISATION  |  SPECTRUM SERIES 25 \n\n**ROB MORRISON** \n\n**TABLE 4** \n\nAn example of the method of mass flow errors. \n\n|Estimated beta =|0.0036|**A**|**B**|**C**|||\n|---|---|---|---|---|---|---|\n|Stream||Float feed|Cu clnr con|Cu rghr tail|||\n|Measured|t/h|87.90|0.89||||\n|Relative fow||1.000|0.004|0.996|**Delta**<br>**D**|**elta squared**|\n|||**ai**|**bi**|**ci**|ai- β* bi- (1-β) *ci||\n|Measured|Pb (%)|4.02|4.07|4.04|-0.020|0.000|\n|Measured|"}, {"page": 114, "text": "Zn (%)|15.80|7.80|15.50|0.328|0.108|\n|Measured|Cu (%)|0.43|22.40|0.20|0.149|0.022|\n|Measured|Fe (%)|14.30|16.10|13.50|0.790|0.625|\n|Measured|Au (g/t)|0.0105|0.475|0.0094|-0.012|0.000|\n|Measured|Ag(g/t)|0.142|3.023|0.097|0.020|0.000|\n||||||SSQ =|0.759|\n\n\n\n\n\n<!-- Start of picture text -->\n100<br>10<br>SSQ<br>1<br>0 0.05 0.1 0.15 0.2 0.25 0.3<br>0.1<br>Estimated Beta<br>Log of SSQ<br><!-- End of picture text -->\n\n**FIG 2** – Log of the sum of squared errors at a range of estimates of the mass split – beta. \n\nLet us first consider the case where each of the minima is quite similar. Clearly the weighting will have very little effect on the value of the flow split. In this case, there is little room for debate about the value of the flow split. \n\nIn general, it will be more useful to derive an estimate of the standard deviation of the flow split error based on our measured standard deviations. This estimate can be used to ‘weight’ the contribution of each flow split error to the sum of squares that is to be minimised. \n\n\n\nThe rule for ‘propagation of variance’ is that the variance of a function is the sum of the product of the variance of each input parameter and the square of its partial derivative – see Deming (1938) or almost any statistics reference. \n\nDropping the i for the moment: \n\n\n\n**112** \n\nFLOTATION PLANT OPTIMISATION  |  SPECTRUM SERIES 25 \n\n**CHAPTER 3  |  MASS BALANCING FLOTATION DATA** \n\nIf we add some additional columns to our spreadsheet, we can derive a weighted sum of squares WSSQ of the mass flow errors (Table 5). \n\nAs before, run through in increments of 0.001 for β from 0.00 to 0.02 and watch how the minima change. For the first case, assume the sd of each assay is one. For the second case assume they are each five per cent of the assay value. For the third case, assume ten per cent. If your spreadsheet is right, the unit weighting case will look quite like the original but be driven by the larger assay values. For the second and third cases, the smallest assays will dominate. Neither seems very sensible and we will consider a better balanced approach in the section on error models. \n\n###### **Arriving at a single numerical solution** \n\nFor the examples in MS Excel, the built-in minimiser called Solver provides a very simple solution: designate SSQ (or WSSQ) as the target for minimisation and beta as the variable that can be adjusted. Run Solver. The result should be instantaneous. \n\n###### **AN ANALYTICAL SOLUTION** \n\nIn the prehistoric days before PCs and Solver, a simple analytical solution was very useful. Recalling some high school calculus, if we wish to find the minimum (or maximum) of a function, we take the first derivative with respect to the variable of interest and set the result to zero. \n\n\n\nThis is an interesting result. When ai = bi = ci, it is also undefined. The assays with the largest difference will dominate each sum. Hence, the target of the separation process (for example, copper in a copper circuit) provides "}, {"page": 115, "text": "the best defined balance. \n\nAs for the earlier cases, this approach is easy to set up in a spreadsheet. We already have columns of (ai - bi) and (bi - ci) in the first example. Hence, we only need to add a column each for their product and the second term squared. Divide the sums of these columns for an analytical estimate of beta as shown in Table 6. \n\n**TABLE 5** \n\nAdditional columns required for Table 3 to include a weighted sum of squares (WSSQ). \n\n|**σa**<br>**σb**<br>**σc**<br>**β**<sup>**2**</sup><br>**(1 - β)**<sup>**2**</sup><br>**i**<br>**2**<br>**D**<br>WSSQ =|\n|---|\n\n\n\n**113** \n\nFLOTATION PLANT OPTIMISATION  |  SPECTRUM SERIES 25 \n\n**ROB MORRISON** \n\n**TABLE 6** \n\nSpreadsheet balance including the analytical solution for the ‘best fit’ mass split. \n\n|**Data**|**A**<br>Flotation feed|**B**<br>Cu cleaner conc|**C**<br>Cu rougher tail|||||\n|---|---|---|---|---|---|---|---|\n|t/h|87.90|0.89||||||\n||1|0.010|0.990|||**Analytical**|**Estimate**|\n||ai|bi|ci|(ai- ci)|(bi- ci)|(ai- ci)*(bi- ci)|(bi- ci)<sup>2</sup>|\n|Pb (%)|4.02|4.07|4.04|-0.02|0.03|-0.001|0.001|\n|Zn (%)|15.80|7.80|15.50|0.30|-7.70|-2.310|59.290|\n|Cu (%)|0.43|22.40|0.20|0.23|22.20|5.106|492.840|\n|Fe (%)|14.30|16.10|13.50|0.80|2.60|2.080|6.760|\n|Au (g/t)/100|0.001|0.475|0.009|-0.01|0.47|-0.004|0.217|\n|Ag(g/t)/1000|0.142|3.023|0.097|0.05|2.93|0.132|8.561|\n||||||Sum|5.003|567.669|\n||||||Beta||0.008813553|\n\n\n\n###### **ESTIMATING THE ACCURACY OF THE FLOW SPLIT** \n\nWe can also estimate the variance of the residual errors at the best fit value of beta. \n\n\n\nThe accuracy with which the flow split is defined depends on how rapidly the SSQ increases as we move away (in either direction) from the best fit value of beta. Once again from high school calculus, we recall that the curvature of a function is its second derivative: \n\nHence: \n\n\n\nIn the Excel case, Solver does not provide this value for parameters but we can easily change beta by ±1 per cent and note the change on the sum of squares to test for a well-defined value. \n\n###### **THE MONTE CARLO APPROACH** \n\nAn alternative approach is to add some random variation to the input data, run Solver (or better our analytical formula) many times and consider the results as a mean and standard deviation for beta. There are some specialist add-ons for MS Excel for this purpose; however, for a simple case like this, a Monte Carlo investigation is not too difficult. \n\nYou can set up the process as a macro (or a Visual Basic Application program) or set the spreadsheet to manual calculation and do a little manual accumulation. The latter is probably more useful for understanding the process. You can automate it with a macro as an exercise. We will use the same original data block and try the formula solution method. \n\n**114** \n\nFLOTATION PLANT OPTIMISATION  |  SPECTRUM SERIES 25 \n\n**CHAPTER 3  |  MASS BALANCING FLOTATION DATA** \n\nThe Excel function RAND() draws a value from a calculated random distribution between zero and one. We can scale the rang"}, {"page": 116, "text": "e of values between ‘min’ and ‘max’ by multiplying by ((max-min) + min). This generates a uniform distribution of random values between min and max. However, what we actually need is a random set of variations drawn from a probability distribution similar to the distribution we were sampling by making measurements or taking samples. This is a little trickier than it sounds at first. \n\nIf we consider the cumulative (or integral) form of any probability distribution, by definition, it will start at zero and end at one. Hence, we need the value of our cumulative distribution that corresponds to each random value between zero and one. This is the inverse of the probability distribution. This will work well most of the time, but it is worth remembering that the normal distribution extends from negative to positive infinity. Most chemists will not accept this range of variation and will simply not report numbers that are statistically possible but not plausible. If we reduce the range of possible random values to say 0.025 to 0.975, then the inverse values will lie between about plus and minus two standard deviations of the mean value. \n\nTo test out this process, set up four blocks of similar structure as shown in Table 7. The first one is the measured data block. The second one is the block of estimated standard deviations. The third one is our scaled random number. The last one is the block of perturbed data, which we can use to rerun our balance (and other calculations) to generate an estimated range of variation. \n\n**TABLE 7** \n\nSpreadsheet example of a Monte Carlo analysis. \n\n|**Measured**<br>Stream|**Data**|**A**<br>Flotation feed|**B**<br>Cu cleaner conc|**C**<br>Cu rougher tail|||\n|---|---|---|---|---|---|---|\n|Measured|t/h|87.90|0.89||||\n|Relative fow||1|0.010|0.990|||\n|||ai|bi|ci|||\n|Measured|Pb (%)|4.02|4.07|4.04|||\n|Measured|Zn (%)|15.80|7.80|15.50|||\n|Measured|Cu (%)|0.43|22.40|0.20|||\n|Measured|Fe (%)|14.30|16.10|13.50|||\n|Measured|Au (g/t)/100|0.001|0.475|0.009|||\n|Measured|Ag(g/t)/1000|0.142|3.023|0.097|||\n|**Standard deviation**|**Model**|**A**|**B**|**C**|||\n|<br>Stream||Flotation feed|Cu cleaner conc|Cu rougher tail|||\n|Standard deviations|t/h|4.40|0.04||5%||\n|||ai|bi|ci|||\n|Standard deviations|Pb (%)|0.50|0.51|0.50|0.1 +10%|Or 1 if > 9|\n|Standard deviations|Zn (%)|1.00|0.88|1.00|0.1 +10%|Or 1 if > 9|\n|Standard deviations|Cu (%)|0.14|1.00|0.12|0.1 +10%|Or 1 if > 9|\n|Standard deviations|Fe (%)|1.00|1.00|1.00|0.1 +10%|Or 1 if > 9|\n|Standard deviations|Au (g/t)/100|0.050|0.050|0.050|0.05||\n|Random values|RAND – min|0.025|RAND – max|0.975|||\n\n\n\n**115** \n\nFLOTATION PLANT OPTIMISATION  |  SPECTRUM SERIES 25 \n\n**ROB MORRISON** \n\n**TABLE 7 cont ...** \n\n|Est beta =|0.008713|**A**|**B**|**C**||||\n|---|---|---|---|---|---|---|---|\n|Stream||Flotation feed|Cu cleaner conc|Cu rougher|tail|||\n|Measured|t/h|0.25|0.28|||||\n|||ai|bi|Ci||||\n|Synthetic|Pb (%)|0.47|0.30|0.84||||\n|Synthetic|Zn (%)|0.44|0.94|0.82||||\n|Synthetic|Cu (%)|0.79|0.84|0.97||||\n|S"}, {"page": 117, "text": "ynthetic|Fe (%)|0.07|0.54|0.53||||\n|Synthetic|Au (g/t)/100|0.70|0.12|0.80||||\n|Synthetic|Ag(g/t)/1000|0.95|0.06|0.41||||\n|Synthetic|Data<br>**A**|**B**|**C**|||||\n|Stream|Flotation<br>feed|Cu cleaner<br>conc|Cu rougher<br>tail|||||\n|Measured|t/h<br>80.67|0.90||||**Analytical**|**Estimate**|\n||ai|bi|ci|(ai- ci)|(bi- ci)|(ai- ci)*<br>(bi- ci)|(bi- ci)<sup>2</sup>|\n|Synthetic|Pb (%)<br>3.51|3.54|3.61|-0.10|-0.07|0.008|0.006|\n|Synthetic|Zn (%)<br>15.13|9.12|16.04|-0.91|-6.92|6.277|47.819|\n|Synthetic|Cu (%)<br>0.37|22.19|0.17|0.20|22.02|4.403|484.766|\n|Synthetic|Fe (%)<br>13.13|16.24|12.57|0.56|3.67|2.060|13.460|\n|Synthetic|Au (g/t)/100<br>0.02|0.52|0.00|0.02|0.52|0.010|0.267|\n|Synthetic|Ag(g/t)/1000<br>0.18|2.98|0.11|0.07|2.87|0.207|8.243|\n||||||Sum|12.964|554.560|\n||||||Beta||0.023377|\n\n\n\nEach time the sheet is executed (press F9 to force a recalculation), this process will generate an equally likely ‘plausible’ set of synthetic data, which our formula will then solve for beta. After each run, jot down the resulting beta. If you edit the spreadsheet, it will generate another value unless you switch to manual recalculation (Tools/Options/Manual Recalculation). \n\nIn addition to the scaled RAND() function, you will need to use the NORMAL.INV (inverse x, mean of x and sd) function to generate a deviation to add to the measured value. An example is shown in Table 7. \n\nDo as many runs as you like – but no less than ten. Now use the mean and sd functions (AVERAGE(Range) and STDEV.S(Range)) with your row of β values as the argument. If the mean is very different from your original<sup>W</sup> _b_ , there is a problem in the spreadsheet. The sd of the synthetic betas provides an estimate of the sd of the calculated beta. Some mass balance programs only provide this way of estimating how well the balance is defined for the balanced flow rates. \n\n**116** \n\nFLOTATION PLANT OPTIMISATION  |  SPECTRUM SERIES 25 \n\n**CHAPTER 3  |  MASS BALANCING FLOTATION DATA** \n\n###### **GENERATING NUMERICALLY ‘EXACT’ DATA FOR FURTHER ANALYSIS** \n\nGiven that we now have estimates of the flow split and its accuracy, we can consider various ways to generate an ‘exact’ data set. \n\n###### **Reconstitution** \n\nIf the flow split is well defined, adding the reject and concentrate together in the flow split ratio has much to recommend it. If the weighted sum estimate of the feed assays is within ±1 standard deviations of the feed measurement, this realisation will be quite adequate for further analysis. In practice, we can insert a single column to the right of the feed column and add β times the concentrate plus (1 - β) times the tailing assay. Note that the summation constraints are satisfied (Table 8). This strategy has the advantage that two thirds of our numbers are exactly the ones that we measured. \n\n###### **Data adjustment** \n\nPersons of a statistical bent will favour least squares adjustment of all of the assays. This does lead us back towards the general case, so it is useful a"}, {"page": 118, "text": "s an exercise. We can start with the unit weighted case. Recall that: \n\n\n\nIf we want an exact solution, we need some strategy to apportion Δi across the measured assays. Strictly speaking, we should use the best fit value of beta,<sup>W</sup> _b_ . However, as we are going to do a combined minimisation a little later using<sup>W</sup> _b_ it is probably confusing. Some possible simple solutions are to divide delta by three or to proportion delta according to the flow in each stream. The mathematically preferred approach is to minimise the required adjustment in some way – and the sum of squares is a good general approach. Let Δa, Δb and Δc be the minimum adjustments and omit the i – as we can consider each assay as a separate case. Our adjusted data must balance if: \n\n\n\n**TABLE 8** \n\nA self-consistent data set generated by reconstituting products at the best fit mass split. \n\n|**Data**|**A**<br>Flotation feed|Reconstituted feed|**B**<br>Cu cleaner conc|**C**<br>Cu rougher tail|\n|---|---|---|---|---|\n|t/h|87.90||0.89||\n|Beta|1||0.0088|0.991|\n||ai||bi|ci|\n|Pb (%)|4.02|4.040|4.07|4.04|\n|Zn (%)|15.80|15.432|7.80|15.50|\n|Cu (%)|0.43|0.396|22.40|0.20|\n|Fe (%)|14.30|13.523|16.10|13.50|\n|Au (g/t)/100|0.001|0.014|0.475|0.009|\n|Ag(g/t)/1000|0.142|0.123|3.023|0.097|\n\n\n\n**117** \n\nFLOTATION PLANT OPTIMISATION  |  SPECTRUM
