Repository: NDDev-Technocracy-OpenNetwork/hack-2026-nornickel-knot

> **DEPRECATED.** This repository is archived and no longer maintained.
> It is kept read-only for reference; its GDS anchor records
> `lifecycle: archived` under `portfolio:archived-projects`.

# Nornickel Scientific Knot

Живая карта знаний R&D для горно-металлургической отрасли: система превращает архив отчётов, статей, презентаций и экспериментальных материалов в типизированный граф знаний, а затем отвечает на вопросы естественным языком с источниками и страницами первоисточников.

Проект подготовлен командой **Harmonic Labs** для **Норникель AI Hack 2026**, трек **«Научный клубок»**.

File: data/parsed/Материалы конференций/Handbook of Flotation Reagents_ Chemistry, Theory and Practice.json (part 9 of 26)
\n\nMechanism of Adsorption of Non-Thio Collectors \n\n141 \n\nSolutions of eqs. (7.4) and (7.5) does not produce straight lines on the graph, but they form a straight line assemblage at a very low pH, \n\nand \n\n\n\nwhich is a straight line of slope 1, which intersects the abscissa pHs at a concentration _C_ S _C_ T/( _C_ T - _C_ S). A particularly significant point is obtained when pH - 14 - p _K_ ; then, \n\nand \n\n\n\nIn this case, 50% of the amine is ionized. The log concentration diagram for various amines is shown in Figure 7.6. \n\n\n\n**Figure 7.6** Log concentration diagram for 4 - 10<sup>-4</sup> mol solution of C12 chain. Primary, secondary, tertiary and quaternary amines. Solid species were present but not shown [39]. \n\n**7. Adsorption Mechanism of Flotation Collectors** \n\n**142** \n\nThere are two characteristics of cationic collectors that are important to the adsorption phenomenon. These are critical micelle concentration (CMC) at the KRAFT point. Micelles are aggregates of collector ions of colloidal size that are formed by Van der Waals bonding between hydrocarbon chains of the collector. They are formed because the hydrocarbon chain is non-ionic in nature and a mutual incompatibility between polar water molecules and non-polar hydrocarbon chain exists. When a certain concentration of collector ions is reached in solution, it is called critical micelle concentration (CMC). There is a limit to the number of collector ions that can be contained within a micelle owing to the electrostatic repulsion between charged heads. Inorganic salts, which produce ions of opposite charge, or natural organic molecules, such as long-chain alcohols, may reduce the repulsive force between the charged heads and hence lower the CMC. The CMC is dependent on a number of factors, including: \n\n- The number of ionic groups in the collector molecule. The CMC becomes larger with the replacement of the hydrogen atom by an ionic group. \n\n- If the surface-active substance contains two large hydrocarbon chains, the second chain may lower the CMC. This is the case for quaternary ammonium bromides. \n\n- The presence of a double bond in the chain of a collector may result in an increase in CMC by several times. \n\n- F"}, {"page": 106, "text": "or collectors, such as _n_ -alkyl amines that are weak bases, the CMC should be a function of pH. \n\nThe KRAFT point is another important characteristic of the collector in solution at certain temperatures. Figure 7.7 shows the relationship between solubility, the CMC and temperature for a typical surfactant salt. \n\nThe importance of the CMC in flotation relates to the manner in which a long-chain surfactant active substance adsorbs on the mineral surface. However, concentrations of cationic collectors, used in actual practice, are substantially below their CMC. \n\nThe KRAFT point for ionic collectors may influence the manner of adsorption. Below the KRAFT point, stable micelles do not form and the collector adsorption is different. \n\n\n\n**Figure 7.7** Phase diagram for a surfactant salt near the KRAFT point. \n\n7.5 Mechanism of Adsorption of Non-Thio Collectors \n\n143 \n\nAt a temperature above the KRAFT point, micelles and also hemimicelles should form, resulting in a liquid film with substantial mobility on mineral surfaces. \n\n##### **7.5.2 Adsorption mechanism of surfactants** \n\nIn the adsorption of non-thiol collectors on mineral surfaces, three mechanisms are involved. These are (1) chemisorption, (2) specific adsorption in the inner layer without charge transfer and (3) electrostatic adsorption over a network of laterally bonded complex counter-ions. \n\n##### _Chemisorption followed by physical co-adsorption_ \n\n- Surfactants such as fatty acids, alkyl sulfates, amines and alkyl hydroxamate [40 42] have been proposed to adsorb by means of chemical interactions on a variety of minerals. Also, hydrogen bond formation between the mineral surface and surfactants containing hydroxyl, phenolic, carboxylic and amine groups have been proposed. \n\nIn addition, a concurrent physical co-adsorption of Na-oleate on fluorite and barite was found to occur at an alkaline pH [43] while the co-adsorption of oleic acid occurs at acidic and neutral pH. In such a system, there is a strong dependence on the type of the solidinorganic anions combined as shown in Figure 7.8. The anions added appear to compete in their adsorption with the oleate ion to a different extent at fluorite surfaces and at barite surfaces; the lattice constituent anions, F<sup>-</sup> and SO42- respectively, lower the proportion of chemisorbed oleate to a much greater extent than other anions. \n\n\n\n<!-- Start of picture text -->\n0.0625 M NaCl<br>0.0625 M Na2SO 4<br>0.0625 M NaF<br>Fraction of surface with adsorbed<br>sodium oleate, [θ2]<br>]1<br>θ<br>sodium oleate, [<br>Fraction of surface with chemisorbed<br><!-- End of picture text -->\n\n**Figure 7.8** The effect of different inorganic salts present in 0.0625 M concentration on the relative proportion of chemisorbed and physically co-adsorbed oleate species at pH 9.5 [43]. \n\n**7. Adsorption Mechanism of Flotation Collectors** \n\n**144** \n\nIt is possible that physical adsorption of non-ionized carboxylic acid may be responsible for an increase in the"}, {"page": 107, "text": " overall hydrophobicity of the adsorbed layer. However, a physical co-adsorption of an excess of ionized carboxylic species should, in general, have a negative effect on hydrophobization. If the species, which is chemisorbed, forms a diffuse monolayer covering the surface, then the physically adsorbing species may associate with a pre-adsorbed molecule, either in parallel mode such as hydrocarbon group interacting by Van der Waals forces or in an inverted mode, where representative hydrocarbons interact with each other. This may occur in a case where the polar group of the physically co-adsorbed species is electrostatically repelled from the site that it would otherwise occupy. If adsorption continues, the diffuse monolayer of the chemisorbed species becomes more condensed; consequently, in solution, on approaching CMC the limiting arrangements of the inverted mode of adsorption is reached regardless of the initial mode of co-adsorption. The second layer is adsorbed through Van der Waals bonds in the terminal CH3 groups of the respective hydrocarbon chain and the polar groups are in the opposite direction. \n\nFrom the practical point of view, for the surfactant to adsorb by chemisorption, it must form ion complexes. The solubility of these complexes is dependent on the number of CH3 groups in the collector chain; therefore, the length of the hydrocarbon chain influences chemisorption. Even with the use of new techniques, there is no means available to determine the arrangements of molecules adsorbed at the interfaces. \n\n##### _Specific adsorption of ionized collectors in the IHP_ \n\nVarious studies [44,45] of the zeta potential of quartz, goethite, etc. in the presence of inorganic electrolytes, as well as in the presence of surfactants, have shown a direct correlation between the zeta potential and the adsorption of oppositely charged surfactants. This is demonstrated in Figure 7.9. \n\nThis indicates that the basic adsorption of the collector is electrostatic and involves the ionized form of collector. \n\nWhen electrostatic forces play a major role in the adsorption process, the presence of inert ions may influence adsorption due to competition between different counter-ions for the surface. Collectors with longer alkyl chains are capable of crossing the electrostatic barrier and, in the case of flotation, into a positive zeta potential region. \n\nThe adsorption in the IHP always precedes chemisorption when the charge transfer does not take place, which may indicate that the system either does not possess sufficient energy of activation or does not possess appropriate acceptors or donors under the given condi- tions. The evidence of the adsorption in the IHP in some metal oxides ionized collector systems, is provided in literature [46,47]. \n\n##### _Electrical interaction_ \n\nIn aqueous solution, most of the solid particles possess some degree of surface charge that may be dependent on either the pH or chemical composition of the solution. These charge"}, {"page": 108, "text": "s may be formed from preferential dissolution or hydrolysis of surface groups, and the selective adsorption of potential determining ions. The surface charge, therefore, results in an electrochemical potential near the solid surface. The oppositely charged collector then can \n\n7.5 Mechanism of Adsorption of Non-Thio Collectors \n\n145 \n\n\n\n**Figure 7.9** The dependence of flotation recovery of goethite on the zeta potential of the solid2liquid interface and the charge of polar group of collector: NaCl concentration 1024, 1023 and 1022 molar. Recovery curves were obtained for 1023 M dodecyl ammonium chloride (RNH3Cl), sodium dodecyl sulfate (RSO4Na) and sodium dodecyl sulfonate (RSO3Na). \n\nadsorb on such mineral surfaces, which are termed electrical interaction. It is believed that the electrical interaction between the adsorbate and the substrate is one of the major factors influencing the adsorption process. The electrostatic interaction usually includes coulombic and dipole terms. The dipole term arises from the exchange between surfactant and water dipoles upon adsorption of surfactant on the mineral surface. For the coulombic term, the collector ion and the mineral surface must exhibit opposite signs to promote adsorption. \n\nIn several studies of the oxide–surfactant system [48,49], it has been concluded that colombic interaction plays a dominant role in the adsorption process. However, in other studies [50] it has been postulated that the electrokinetic charges are very small (i.e. 0.1% of the total charges), therefore the effect of the electrokinetic potential on surfactant adsorption is very small as well. \n\nFurthermore, the case of electrostatic interaction appears to be an exception rather than the rule for surfactant adsorption. Several systems seem to respond to the theory of electrostatic adsorption. \n\n**146** \n\n**7. Adsorption Mechanism of Flotation Collectors** \n\n##### _Lateral chain interaction_ \n\nAlmost all adsorption isotherms derived from experimental work are of the shape shown in Figure 7.10, and are characterized by several regions. At low concentration, adsorption increases linearly with concentration in area I. The adsorption in this region is attributed to ion exchange between the surfactant and other ions in the double layer. At certain collector concentrations a sharp increase in the slope of adsorption results, which appears to be char- acteristic to many collector mineral systems. This actually means that increasing the surface coverage increases the affinity of collector to adsorb more. Usually, the adsorption in region II is accompanied by a sharp increase in the electrokinetic potential. It is believed that the above facts have been attributed to _lateral association_ of the collector species in the adsorbed monolayer to form hemimicelles due to the removal of alkyl chains from the aqueous environment in a process similar to the formation of micelles in a bulk solution. \n\nThe lateral-chain interaction between pre-adsor"}, {"page": 109, "text": "bed collector and other species of surfactants may also influence the overall degree of hydrophobicity. This association extends the degree of hydrophobic character by lateral bonds along the surface without contributing an equal degree of change to adsorption bonds with the solid in the direction perpendicular to the solid surface. \n\n##### _Adsorption of non-ionic surfactants_ \n\nIt is known that flotation collectors such as fatty acids and long-chain aliphatic amines under certain pH are non-ionic in nature. The adsorption isotherm of non-ionic collectors is reversible with usually small hysteresis. Because of this, it is believed that nonionic collectors are adsorbed physically rather than chemically except for possible hydrogen bonding with hydroxyl groups on the surface. Most non-ionic collectors contain polar groups that can form hydrogen bonds with surface hydroxyls rendering the surface hydrophobic. \n\n\n\n<!-- Start of picture text -->\nIII<br>-4<br>II<br>-5<br>Monolayer<br>-6 Rapid rise in flotation<br>I<br>-7<br>-5 -4 -3 -2 -1<br>log molar equilibrium concentration<br>zeropointofcharge<br>log mol / gadsorbed<br><!-- End of picture text -->\n\n**Figure 7.10** Adsorption isotherm for the adsorption of dodecylpyridinium ions on silver iodide suspended in 1024 M KI solution [51]. \n\n7.5 Mechanism of Adsorption of Non-Thio Collectors \n\n147 \n\nGenerally, the affinity of non-ionic surfactants for most minerals is lower than that of the ionic collector because the bonding energy between the hydrophilic species and the solid is weak. In the case of minerals with low polarity, adsorption may result mainly from the interaction between surface and the hydrophobic species of the surfactant. The maximum amount adsorbed depends on the strength of interaction between the surface and the polar group of the surfactant. There are three kinds of polar group interactions. These are: \n\n- – \n\n- _Weak polar head surface interaction_ , where collector molecules adsorb lying flat on the solid surface until the surface becomes saturated. In a case where the collector concentration is near the CMC, the adsorption increases with the adsorbed molecules oriented perpendicular to the surface and the polar head pointing toward the bulk solution. \n\n- _Intermediate polar head_ – _surface interaction_ is similar to a weak polar surface interaction. When a solid surface becomes saturated with a monolayer of surfactant, the interaction of the polar head with the surface is too to allow orientation and consequently to allow adsorption of additional molecules with the polar head pointed towards the bulk solution. The polar head–surface interaction, however, is not strong enough to displace the hydrocarbon chain from the surface and monolayer of vertically oriented molecules. \n\n- _Strong polar head_ – _surface interaction_ refers to a progressive increase in adsorption of vertically oriented molecules with increased collector concentration, in which case the polar heads interact with "}, {"page": 110, "text": "the surface. In this particular case, the formation of a double layer of adsorbed molecules is possible so that the maximum amount of adsorbed collector is much higher than that of the first two cases. \n\n##### **7.5.3 Some factors affecting surfactant adsorption and their relevance to flotation** \n\nMany oxide and silicate minerals have similar flotation behavior under a set of conditions (e.g. pH, collector concentration, etc.). The surface chemistry of a large number of oxides and silicates is also similar. In base-metal flotation, very often additions of collector and pH modifiers are required to achieve good flotation of a particular mineral. This is not the case with the separation of complex oxide–silicate systems, where much more complex reagent schemes are required. Moreover, in the case of many oxide ores and silicates, there are a number of different methods by which separation can be accomplished. For example, there are about four different methods by which titanium minerals can be recovered from the associated gangue minerals. In the case of hematite and iron oxides, six different separation procedures have been developed. Adsorption of collector for each separation system may be different along with the conditions used. Several important parameters that affect adsorption of collectors are discussed in this section. \n\nThe polymerized counter-ion complexes and adsorption of collector on these complexes is highly important for selective flotation of minerals involving surfactants. The mechanism involves polymerization of oppositely charged complex ions by hydrogen bonding to form a network of adsorption sites. It has been demonstrated [52] that conditions under such interaction correlate well with flotation of minerals, which can release ions required \n\n**7. Adsorption Mechanism of Flotation Collectors** \n\n**148** \n\nfor the complexing counter-ions. The polymerizing ionic complexes established at the solid–liquid interface are entirely new solidified substances. This new substance may represent a three-dimensional layer of bonded complexes formed with the original Gouy–Chapman layer of solids or it may be a two-dimensional film formed at the original OHP (as discussed earlier). It should be pointed out that the presence of collectors is not in any way a prerequisite for formation of the solidified network of polymerized complexes. Under certain conditions (hydrogen bonding), a polymerized network of such complexes can be created regardless of the presence or absence of collectors in the solution phase. The adsorption of collectors resulting from such a network is usually unselective unless some kind of regulating chemical is present to control the formation of such complexes. For this reason, pulp pre-treatment, slime removal, etc. may be essential before additions of collectors. \n\nThe length of hydrocarbon chain of a collector is quite important because it controls the interaction of the collector with water molecules; so the collector c"}, {"page": 111, "text": "hain length has a pronounced effect on the adsorption of the particular collector at the solid–water and air–water interfaces. Along with CMC, the collector chain length is an important part of the reagent scheme development for separation involving non-thiol collectors. \n\nThe neutral molecule formation is related to pH and hydrolysis of a collector. Some minerals (i.e. silicates) become more hydrophobic when certain collector ions hydrolyze, as the pH becomes alkaline. For example, primary amine salts hydrolyze in alkaline solution to yield amines as per the following reaction: \n\n\n\nAt a certain pH, the neutral amines reach a point where they cannot adsorb alone. The important role of a neutral amine molecule is actually to increase the contact angle to a maximum at a certain pH. \n\nAnother way of creating neutral molecules in the flotation system is the addition of frothers [53]. \n\nIn practical terms, in flotation using this phenomenon, it is possible to selectively remove quartz from titanium minerals (i.e. rutile, ilmenite) by reverse quartz flotation at a pH between 10.5 and 11.5 using amine (C18 - starch). This is one of many examples where such a separation occurs in actual practice. \n\nInorganic ions play a very important role in any separation system with non-thiol collectors. Inorganic ions can cause depression or activation of minerals. \n\n- (a) In the depression process, the multi-valent ions are charged similar to the collector. Because collector ions function as counter-ions in the double layer, their adsorption density depends on the competition with other counter-ions in solution. Therefore, the presence of extensive amounts of dissolved salts can inhibit flotation of a particular mineral. For example, the concentration of 0.03 mol/L of NaCl results in depression of goethite using a quaternary amine salt as collector [54]. This phenomenon can also be utilized for selective separation of lithium minerals from feldspars using quaternary \n\n149 \n\n- 7.5 Mechanism of Adsorption of Non-Thio Collectors \n\namines. For example, petalite can be selectively floated from a mixture of Na and K feldspars in the presence of a mixture of NaCl - KCl up to 0.8 mol/L and a quaternary ammonium salt as collector. \n\nIt is believed that at low collector concentration, inorganic ions depress flotation through ionic competition for sites in the double layer; but at elevated collector concentration or at CMC, the specific adsorption potential is high due to association at the surface. Inorganic ions have little effect on flotation. \n\n- (b) The activation process with inorganic ions involves the adsorption of inorganic ions on mineral surfaces and they function as a link between surface and collector, which are charged similarly. This is called activation in flotation. For example, at a very low - \n\n- pH (i.e. 1 2), controlled by sulfuric acid, hydrochloric acid or hydrofluoric acid, both rutile and ilmenite respond well to flotation when using a modified phospho"}, {"page": 112, "text": "ric - \n\n- acid ester collector, while at a higher pH (i.e. 4 6) selectivity is completely lost. \n\nRegardless of the type of collector, in the adsorption phenomenon there are two very critical factors involved in the flotation of oxides, silicates and carbonates. These are the presence of ultra-fine slimes and the surface properties of the minerals. \n\nIn any flotation system involving surfactants, the presence of slimes can either completely inhibit flotation of particular minerals or cause non-specific adsorption of the collector on mineral surfaces resulting in non-selective flotation. Normally, slimes can be removed from the flotation system but not completely, and therefore slimes are always present in the system to some degree. There are no data available in the literature which provide information on the mode of collector adsorption when slimes are present in the system. From a practical point of view, the harmful effect of slime can be controlled in several ways, including the use of specific chelating agents, and the use of a dispersant (i.e. usually polymers). \n\nThe effect of these chemicals is discussed in the preceding chapters, but it should be pointed out that the future of development of an effective separation system lies not in the understanding of surface chemistry but in the understanding of the interaction phenomenon of much more complex systems such as slimes and surface interaction in more complex environments. \n\nThe surface properties of minerals from natural ores composed of multi-mineral systems are substantially different from the systems used in the studies of adsorption of surfactants. It is often the case that the crystal structure contains defects, the surface is covered by multi-valent ions or ultra-fine slimes or altered by weathering or other mineralogical changes. Several possibilities exist to improve adsorption of collectors on such surfaces, some of which include pulp pretreatment with acid or alkalis and the use of modified surfactants. \n\nThe effect of pulp pretreatment is discussed in the following chapters. The use of modified collectors had a significant effect on flotation of specific minerals from very complex ores. These collector modifications (i.e. fatty acids) were found to provide excellent selectivity and high recovery for many oxides and silicates. \n\nPerhaps more detailed studies of such collector modifications may provide valuable information for the design of more effective reagent schemes. \n\n**150** \n\n**7. Adsorption Mechanism of Flotation Collectors** \n\n##### **REFERENCES** \n\n1. Finkelstein, N.P., and Allison, S.A., Natural and Induced Hydrophobicity in Sulphide Mineral Systems, _AICLHE Symposium series_ , Vol. 71, No. 150, pp. 165–175, 1976. \n\n2. Liu, Q., and Laskowski, J.S., The Role of Metal Hydroxides at Mineral Surface in Dextrin Adsorption, _Studies on Modified Quartz Samples_ , Mineral Science and Engineering 6, University of British Columbia, p. 223, 1974. \n\n3. Kitchener, J.A., and Lasko"}, {"page": 113, "text": "wski, J.S., The Hydrophylic–Hydrophobic Transition on Silica, _Journal of Colloid and Interface Science_ , Vol. 29, pp. 670–679, 1968. \n\n4. Fuerstenau, M.C., Thiol Collector Adsorption Processes. The Physical Chemistry of Mineral Reagent Interaction in Sulphide Flotation, _Symposium Series_ , April 6, 1978. \n\n5. Allison, S.A., Experimental Techniques for the Study of Surface and Flotation, In (R.P. King ed) _Principles of Flotation_ , SAMME, pp. 227–237, 1982. \n\n6. Castro, S.H., and Laskowski, J.S., Application of the Dodecylamine Ion Surfactant Selective Electrode in Oxide Flotation Research, In (S.H. Castro and J. Alvares eds) _Froth Flotation_ , Vol. 9, pp. 44–50, 1988. \n\n7. Chander, S., and Gebhardt, J.G., Application of Electrochemical Techniques in Sulphide Mineral Flotation In (K.V.S. Sastry and M.C. Fuerstenau eds) _Challenges in Mineral Processing_ , SMME, SME Inc, Littleton, Colorado, 1989. \n\n8. Natarajan, K.A., and Iwasaki, I., Practical Implications of Eh Measurements in Sulphide Flotation Circuits, _Transactions of SME-AIME_ , Vol. 254, pp. 323–328, 1975. \n\n9. Smith, R.W., Structure Function Relationships of Long Chain Collectors, In (K.V.S. Sastry and M.C. Fuerstenau eds) _Challenges in Mineral Processing_ , SMME, SME Inc, Littleton, Colorado, pp. 51–90, 1989. \n\n10. Cooke, S.R., and Talbot, E.L., Fluorochemical Collectors in Flotation, _Transactions of SME-AIME_ , Vol. 202, pp. 145–153, 1955. \n\n11. Greenstein, J.P., and Winitz, M., Amino Acids as Dipolar Ions, In (J.P. Greenstein ed) _Chemistry of Amino Acids_ , New York, pp. 435–522, 1961. \n\n12. Kakovsky, I.A., Physiochemical Properties of Some Flotation Reagents and their Salts with Ions of Heavy Non-ferrous Metals, _Second International Congress of Surface Activity_ , Vol. IV, pp. 225–237,1957. \n\n13. Iwasaki, I., and Cooke, S.R., The Decomposition of Xanthate in Acid Solution, _Journal of the American Chemical Society_ , No. 80, pp. 285–288, 1958. \n\n14. Philip, B., and Fichte, C., Kinetic Studies on the Decomposition of Xanthate, _Faserforsch Textilt_ ., Vol. 11, pp. 118–124, 1960. \n\n15. Finkelstin, N.P., Kinetic and Thermodynamic Aspects of the Interaction between Potassium Ethyl Xanthate on Oxygen in Aqueous Solution, _Transactions of IMM_ , Vol. 76, pp. C51–C59, 1967. \n\n16. Tipman, R.N., and Leja, J., Reactivity of Xanthate and Dixantogen Solution of Different pH, _Colloid and Polymers Science_ , Vol. 253, pp. 4–10, 1975. \n\n17. Jones, M.H., and Woodcock, J.T., Perxanthates – A New Factor in the Theory and Practice of Flotation, _International Journal of Mineral Processing_ , No. 5, pp. 285–296, 1978. \n\n18. Busev, A.I., and Ivanyutin, M.I., Dialkyl and Diaryl Dithiophosphate Acids as flotation Agents, _Analytical Chemistry_ , Vol. 13 (Chem Abstract 53,5954), Mascow, 1959. \n\n19. Fuerstenau, M.C., and Kuhn, M.C., Xanthate Adsorption on Selected Sulphides in the Presence of Oxygen, _International Journal of Mineral Processing_ , Vol. 17, pp. 148–156, 1980. \n\n20. Heyes, G.W., and T"}, {"page": 114, "text": "rahar, W.J., The Natural Flotability of Chalcopyrite, _International Journal of Mineral Processing_ , No. 4, pp. 317–344, 1977. \n\n21. Gardner, J.R., and Woods, R., The Use of Particulate Bed Electrode for the Electrochemical Investigation of Metal and Sulphide Flotation, _Australian Journal of Chemistry_ , No. 26, pp. 1635–1644, 1973. \n\n151 \n\nReferences \n\n22. Majima, H., and Takeda, M., Electrochemical Studies of the Xanthate–Dixantogen System on Pyrite, _Transactions of AIME_ , Vol. 241, pp. 431–436, 1968. \n\n23. Leja, J., Xanthate Adsorption Studies Using Infrared Spectroscopy, Part II Evaporated Lead Sulfide, Galena and Metallic Lead Substances, _Transactions of IMM_ , Vol. 72, p. 414, 1963. \n\n24. Yamasaki, T., and Usui, S., Infrared Spectroscopic Studies of Xanthate Adsorbed on Zinc Sulfide, _Transactions of AIME_ , Vol. 235, p. 36, 1965. \n\n25. Guy, P.J., and Trahar, W.J., Electrochemistry of Sulfide Flotation, _International Journal of Mineral Processing_ , Vol. 15, pp. 167–174, 1984. \n\n26. Guy, P.J., and Trahar, W.J., Flotation of Sulphide Minerals, In (K.S.E. Frossberg ed) _Developments in Mineral Processing_ , No. 6, Elsevier, pp. 63–71, 1985. \n\n27. Fuerstenau, M.C., Adsorption of Sulphydril Collectors, In (P. King ed) _Principles of Flotation_ , IMM, Johannesburg, p. 91, 1982. \n\n28. Richardson, P.E., Studies of Xanthate Adsorption on Minerals, _International Mineral Processing Journal_ , No. 12, p. 73, 1984. \n\n29. Dewey, F., _Reaction of Sulphur Collecting Agents with Certain Copper Minerals_ , Masters Thesis, Montana College of Mineral Science, 1933. \n\n30. Chander, S., and Fuerstenau, D.W., Effect of Potassium Diethyldithiophosphates, _Transactions of the Institute of Mining and Metallurgy Section_ 3, Vol. 84, No. 814, pp. 325–331, 1974. \n\n31. Steininger, J., Collector Ionization in Sphalerite Flotation with Sulphydril Compounds, _Transactions of AIME_ , Vol. 238, p. 251, 1967. \n\n32. Woods, R., Flotation, In (M.C. Fuerstenau ed) _A.M. Gaudin Memorial Volume_ , AIME, New York, p. 298, 1976. \n\n33. Usul, A.H., and Tolun, R., Electrochemical Study of Pyrite Oxygen–Pyrite System, _International Journal of Mineral Processing_ , Vol. 1, p. 135, 1974. \n\n34. Hamilton, I.C., and Woods, S.R., Mechanism of Mineral Flotation, _Journal of Analytical Chemistry_ , Vol. 118, p. 327, 1981. \n\n35. Kakovsky, I.A., Physiochemical Properties of Some Flotation Reagents, _Second International Congress of Surface Activity_ , London, 1957. \n\n36. Mukerjee, P., and Mysels, K.J., Critical Micelle Concentrations of Aqueous Surfactant Systems, _National Bureau of Standards_ , NSRDS-NBS36, 1971. \n\n37. Al Ahar, A.A., and Beck, W., Thermodynamic Solubility Products of Long-Chain Normal Fatty Acids and their Alkaline Earth and Lanthanum Salts in Water, _Journal of Electrochemistry_ , No. 27, p. 59, 1970. \n\n38. Fuerstenau, M.C., Chemistry of Collectors in Solution, In (R.P. King ed) _Principles of Flotation_ , South Africa, IMM, pp. 1–16, 1982. \n\n39. Smith, R.W., Cationic a"}, {"page": 115, "text": "nd Amphoteric Collectors, In (P. Somasundran and B.M. Mondgil eds) _Reagents in Mineral Technology_ , Marcel Dekker Inc., New York, 1987. \n\n40. French, R.O., and Wadsworth, M.E., _Physical Chemistry_ , Vol. 58, p. 805, 1954. \n\n41. Peck, A.S., and Wadsworth, M.E., An Infrared Study of the Flotation of Hematite with Oleic Acid and Sodium Oleate, _Seventh International Mineral Processing Congress_ , New York, p. 259, 1965. \n\n42. Peck, A.S., and Raby, L.H., An Infrared Study of the Flotation of Hematite with Oleic Acid and Sodium Oleate, _Transactions of AIME_ , Vol. 235, pp. 301–306, 1966. \n\n43. Peck, A.S., and Wadsworth, M.E., Infrared Study of the Depression Effect of Fluoride, Sulphate and Chloride on Chemisorption of Oleate on Fluorite and Barite, _Transactions of AIME_ , Vol. 156, pp. 174–185, 1965. \n\n44. Iwasaki, I., and Cook, S.R.B., _Flotation Characteristics of Goethite_ , Report of Investigation 5593, U.S. Bureau of Mines, 1960. \n\n45. Fuerstenau, M.C., Elgillani, D.A., and Miller, J.D., Adsorption Mechanism in Non-metallic Activation System, _Transactions of AIME_ , Vol. 241, pp. 11–14, 1970. \n\n**152 7. Adsorption Mechanism of Flotation Collectors** \n\n46. Coelho, E.M., Flotation of Oxidized Copper Minerals: An Infrared Spectroscopic Study, PhD, Thesis, UBC, Vancouver, 1972. \n\n47. Modi, H.J., and Fuerstenau, D.W., Flotation of Corundum – An Electrochemical Interpretation, _Transactions of AIME_ , Vol. 217, pp. 381–387, 1960. \n\n48. Chander, P., and Somasundian, P. J., _Colloid Interface Science_ , Vol. 75, p. 171, 1980. \n\n49. Shanis, S.A., Flotation System New Concept, _Transactions of AIME_ , No. 258, p. 176, 1975. \n\n50. Cook, M.A., Studies of Activation of Quartz with Calcium Ion, _Journal of Colloid Interface Science_ , No. 28, 1968. \n\n51. Jaycock, M.J., and Ottewill, R.H., Adsorption of Surface Active Agents by Charged Solids, Bulletin No. 677, _Transactions of IMM_ , Vol. 72, pp. 497–506, 1973. \n\n52. Schulman, J.H., and Smith, T.D., _Selective Flotation of Metals and Minerals in Recent Development of Mineral Processing_ , First IMPC, IMM, London, 1952. \n\n53. Leja, J., and Schulman, J.H., Flotation Theory: Molecular Interaction between Frothers and Collectors at Solid/Liquid/Air Interfaces, _Transactions of AIME_ , Vol. 199, p. 221, 1954. \n\n54. Iwasaki, I. Cook, S.R.B., Harraway, D.H., and Choi, H.S., Flotation Characteristics of Hematite, Goethite and Activated Quartz with 18-Carbon Aliphatic Acid and Related Compounds, _Transactions of AIME_ , Vol. 217, p. 237, 1960. \n\n# **– 8 –** \n\n### **Interaction of Inorganic Regulating Reagents** \n\n##### **8.1 INTRODUCTION** \n\nIn any flotation system, the use of the collector alone is very rare and may be sufficient for selective flotation if the minerals differ sharply in their flotation properties. In practice, such a case does not exist and these differences in flotation properties are achieved by the use of regulating reagents. The regulating reagents are used for increasing selectivity and/or"}, {"page": 116, "text": " recovery of floated minerals. \n\nRegulating reagents are also capable of controlling the adsorption of collectors on mineral surfaces. Therefore, the introduction of regulating reagents in the practice of flotation enables flotation separation of complex sulfide ores, silicates, oxides, calciumcontaining minerals, etc. \n\nThe regulating reagents, under different conditions, can act as activator, depressant, dispersant, etc. For this reason, classification of the regulating reagents into different groups according to their interaction cannot be made and would be grossly inappropriate. \n\nOn a number of occasions, in the previous chapters, the importance of understanding the surface chemistry and action of collectors has been stressed. However, understanding the action of regulating reagents is a different matter. Perhaps the biggest weakness of the mineral flotation science is the lack of understanding of the action of regulating reagents. It is safe to say that the importance of these reagents in mineral flotation is grossly underestimated. Some of the problems can best be illustrated through several examples from practice. Sodium cyanide is a classic example of a regulating reagent that is widely used as a depressant in sulfide flotation, i.e. for depression of iron sulfides (e.g. pyrite, marcasite, sphalerite, etc.), pre-activated sphalerite and in large concentrations as depressant for chalcopyrite in separation of copper–lead from bulk concentrate. It has been demonstrated that in the case of some lead–zinc ores, the lead does not float without the presence of cyanide. Figure 8.1 shows the relationship between cyanide additions and lead recovery. It is obvious from the example that cyanide is responsible for the alteration of the surface properties of galena and the promotion of collector adsorption. \n\nAnother common depressant used in practice is the zinc sulfate (ZnSO4·7H2O), which is employed for depression of sphalerite. \n\n<mark>153</mark> \n\n154 \n\n8. Interaction of Inorganic Regulating Reagents \n\n\n\n**Figure 8.1** Effect of cyanide additions on lead flotation from various faro ores [1]. \n\n\n\n**Figure 8.2** Effect of ZnSO4 on Zn depression during Cu flotation from Cu/Zn ore. \n\nIn some of the ores, ZnSO4·7H2O does not show any depressing action, even if it is used with cyanide. However, when used in conjunction with Na2S, good sphalerite depression is achieved. Figure 8.2 shows the depressing effect of ZnSO4·7H2O on sphalerite in the presence of different regulating reagents. \n\n155 \n\n8.2 Interaction of Regulating Reagents in Sulfide Flotation \n\nFrom the practical point of view the action of regulating reagents depends very much on the nature and type of mineral present in the ore, as well as the ionic composition of the pulp. Specific or selective adsorption of regulating reagents depends also on the particle size of the mineral present in the pulp. \n\nAt finer sizes, selective depression or activation of individual minerals is much more difficu"}, {"page": 117, "text": "lt to achieve. \n\n##### **8.2 INTERACTION OF REGULATING REAGENTS IN SULFIDE FLOTATION** \n\n##### **8.2.1 Activating action of regulating reagents** \n\nRegulating reagents used as activators increase the difference in the hydration of separate minerals, lowering the hydration of floated particles, which in turn activate their flotation. Activation of a specific mineral is also associated with the changes in composition of the liquid phase, which in a way influences the dynamic character of a liquid–solid interface. Some activating reagents are capable of interacting not only on water–mineral interfaces, but also on water–air interfaces. The interacting effects of activators are associated with several forces of interactions. These forms are discussed below. \n\n##### _Chemical cleaning of the mineral surface_ \n\nOxidation of mineral surfaces of different minerals always occurs in natural ores and the degree of oxidation depends on the nature and formation of the ore body. Regulating reagents can be used as mineral-surface cleaning agents. Acid treatment of many sulfide minerals can improve its flotability. Acid treatment of pyritic ore with hydrochloric acid and subsequent washing can greatly improve its flotability. Chalcopyrite coated with limonite is normally not amenable for selective flotation. After pre-treatment with the oxalic acid and subsequent washing its flotability can be restored. _In situ_ pre-activated sphalerite with heavy metal cations usually represents a problem in selective separation. Pretreatment of the pulp with Na2S·9H2O at a pH of 10.5–11.5 would remove most of the cations from the sphalerite surfaces. \n\n##### _Ionic exchange and ionic adsorption_ \n\nOn contact with water, different minerals can release ions resulting in the creation of electrical potential. In such cases, certain ions can also adsorb onto mineral surfaces. Chalcopyrite, sphalerite and pyrite can be floated without collector when these minerals are pretreated with 1% solution HS and then washed with hydrochloric acid. \n\nSulfide ions can adsorb onto the surfaces of galena, sphalerite, pyrite and chalcopyrite. Figure 8.3 shows the adsorption of sulfur on mineral surfaces as a function of contact time. \n\nAdsorption of cations on the mineral surfaces is explained by cation exchange. For example, zinc cations can be displaced by other cations forming less soluble compounds with available sulfur ions (e.g. copper, lead, silver, etc.). Because the copper, lead and silver xanthogen are less soluble than zinc xantogen, these cations are activators for \n\n156 \n\n8. Interaction of Inorganic Regulating Reagents \n\n\n\n**Figure 8.3** Adsorption kinetics of sulfur (Rad Act S<sup>35</sup> ) on sulfide minerals. Curve 1 - galena, curve 2 - chalcopyrite, curve 3 - pyrite, curve 4 - sphalerite. \n\nsphalerite. The activation of sphalerite by copper cations was discovered in 1911 by Bradford showing the following stoichiometric reaction: \n\n\n\nwhere the amount of adsorbed copper is equal t"}, {"page": 118, "text": "o the amount of desorbed zinc cations. It has been demonstrated [2] that the maximum adsorption of copper cations on sphalerite occurring at a pH of about 5.5. The adsorption kinetics were expressed by the equation \n\n\n\nwhere _c_ is the concentration of copper ion in solution, s  the adsorption surface, A  the amount of adsorbed copper in time _t_ and _K_ the rate constant (3.5 at pH 5.5  and 1.5 Ч 10<sup>6</sup> at pH 10) . \n\nOn this basis, it was concluded that activation of sphalerite with copper ions in alkaline pH is not only a chemical process but also adsorption of colloidal copper hydroxide without ion exchange. In case of dissociation of copper ammonium complexes [3] the dissociation constant is relatively small and is equal to 4.7 - 10<sup>-15</sup> , which indicates that the ration of free copper ions and copper ions in complex forms are relatively large. \n\n\n\n157 \n\n8.2 Interaction of Regulating Reagents in Sulfide Flotation \n\nIn contrast, silver is rapidly adsorbed by sphalerite [4]. The silver activation of
