Repository: NDDev-Technocracy-OpenNetwork/hack-2026-nornickel-knot

> **DEPRECATED.** This repository is archived and no longer maintained.
> It is kept read-only for reference; its GDS anchor records
> `lifecycle: archived` under `portfolio:archived-projects`.

# Nornickel Scientific Knot

Живая карта знаний R&D для горно-металлургической отрасли: система превращает архив отчётов, статей, презентаций и экспериментальных материалов в типизированный граф знаний, а затем отвечает на вопросы естественным языком с источниками и страницами первоисточников.

Проект подготовлен командой **Harmonic Labs** для **Норникель AI Hack 2026**, трек **«Научный клубок»**.

File: data/parsed/Материалы конференций/XX Международная Черняевская конференция по химии, аналитике и технологии платиновых металлов.json (part 9 of 19)
материала СО проводили согласно ГОСТ 8.531–2002 методом РСФА. \n\nВ результате проведенных исследований установлено, что разработанная технология изготовления СО обеспечивает получение достаточно однородных материалов. \n\nПо данной технологии созданы СО состава сплавов на основе золота (47 сплавов) и серебра (4 сплава), предназначенные для метрологической аттестации методик измерений и градуировки рентгеноспектральной аппаратуры при анализе сплавов систем Зл–Ср, Зл–Ср–М, Зл–Н–Ц–М, Зл– Ср–Н–Ц–М. СО выпущены в виде дисков диаметром 20 ± 1 мм и ленты толщиной 0,1 ± 0,05 мм. \n\n111 \n\nXX Международная Черняевская конференция по химии, аналитике и технологии платиновых металлов \n\n###### **некоторые  особенности  методики  анализа органических  соединений  благородных  металлов в  хлоридной  матрице** \n\n###### **_1А.Ф. Сметанников, 2С.Н. Шанина, 3Э.М. Седых, 3Л.Н. Банных_** \n\n1ГИ УрО РАН, 614007, Пермь 2ИГ Коми НЦ УрО РАН, Сыктывкар 3ГЕОХИ РАН, Москва tm_djucha@mi-perm.ru, shanina@geo.komisc.ru, sedykh@geokhi.ru \n\nМетодика анализа органических соединений благородных металлов (БМ) в хлоридной матрице разрабатывалась на примере Верхнекамского месторождения солей (ВКМС). Ранее сообщалось о способах подготовки проб для ААС определения содержания БМ "}, {"page": 106, "text": "в продуктах переработки K-Mg руд [1]. Сведения о формах нахождения БМ в соляных породах публиковались в работах [2; 3] и более полно в последней работе [4]. Здесь представлены результаты фазового анализа соляных пород из разреза ВКМС и их компонентов и связь с ними БМ. \n\nВыполненный цикл работ позволил установить, что БМ сконцентрированы в нерастворимом в воде остатке (Н.О.) соляных пород. В Н.О. соляных пород БМ связаны с сульфатами кальция (гипс, ангидрит) и локализованы в органическом веществе, носителем которого являются сульфаты кальция. Далее из Н.О. методами хлороформенной и спиртобензольной экстракции выделялись ХБ и СББ-битумоиды. \n\nПроводится анализ состава выделенных компонентов методами РКФА, ИКС и определение содержания в них БМ методами ЭТААС и ИСП-АЭС. \n\nАнализ спектров битумоидов позволил установить, что основная часть органического вещества соляных пород ВКМС является автохтонной и преобразована в соляных породах без признаков миграции из нижележащих толщ. Определение содер- \n\nжания БМ в компонентах Н.О. проводилось с предварительным сорбционным концентрированием (таблица).Установлено, что более 90 % БМ связано с ХБ и СББ битумоидами. Выделенные битумоиды не содержат элементов-микропримесей, присутствующих в кварц-доломит-полевошпатовой составляющей Н.О. соляных пород. \n\n###### **Список литературы** \n\n1. Сметанников А.Ф., Синегрибов В.А., Седых Э.М., Логвиненко И.А., Шанина С.Н., Новиков П.Ю. Способ подготовки проб для атомноспектрального определения содержания Au, Pt, Pd в продуктах переработки глинисто-солевых отходов калийно-магниевых руд / XIX Международная Черняевская конференция по химии, аналитике и технологии платиновых металлов. – Новосибирск, 2010. – Ч 1. – С. 168–169. \n\n2. Седых Э.М., Сметанников А.Ф., Банных Л.М., Юдина Т.Б., Шанина С.М. // Заводская лаборатория. Диагностика материалов. **–** 2007. **–** Т. 3, № 7. \n\n3. Сметанников А.Ф. Минералогия солей и благородных металлов Верхнекамского месторождения: дис. … д-ра наук. **–** Сыктывкар, 2012. **–** С. 178. \n\nТаблица \n\nСодержание Au, Pt, Pd в компонентах Н.О \n\n|Тип пробы|Содержание,г/т||\n|---|---|---|\n||Au<br>Pt|Pd|\n|Н.О. осадок|1,1<br>2,7|2,6|\n|Н.О.флотат|0,5<br>0,3|0,05|\n|Н.О.флотат пена|0,25<br>13,0|25,0|\n|ХБ осадка|0,1<br>1,3|2,7|\n|СББ осадка|0,21<br>1,25|4,6|\n|ХБфлотата|0,24<br>3,1|10,1|\n|СББфлотата|1,5<br>13,1|1,10|\n|Остаток осадка после вытяжек|1,1<br>0,25|0,5|\n\n\n\n112 \n\nСекция 2. Аналитическая химия платиновых металлов и золота \n\n###### **радиоактивационное  оПределение  Платины и  Палладия  в  Промышленных  Продуктах ресПублики  узбекистан** \n\n**_Х.Х. Тураев, Н.Н. Эргашева, Ш.А. Касимов, Ф.Б. Эшкурбанов, Б.Ш. Алияров_** \n\nТермезский государственный университет Узбекистан, 19011, Термез, ул. Ф. Ходжаева, 43 hhturaev@rambler.ru \n\nПо экспериментальным данным известно, что в промышленных продуктах Республики Узбекистан отмечается повышенное содержание элементов платиновой группы (Pt, Pd, Ru, Rh, Ir, Os). Для более глубокого изучения распределения платиноидов в "}, {"page": 107, "text": "промышленных продуктах разработана методика определения Pt и Pd с предварительным концентрированием их на элементарном теллуре. \n\nВ промышленных продуктах Республики Узбекистан наряду с микроколичеством благородных металлов содержится заметное количество высокоактивирующихся элементов, таких как медь, мышьяк, сурьма и много других, которые не только усложняют радиохимическую очистку, но и загрязняют окружающую среду. Поэтому методика предварительного концентрирования микроколичеств благородных металлов осуществляется при помощи неорганических или органических соединений, которые плохо облучаются в канале атомного реактора. Такими концентраторами могут быть органические катиониты, аниониты и неорганические сорбенты типа элементарного теллура. \n\nВ данной работе в качестве концентратора для Pt и Pd выбран элементарный теллур. Изучена возможность сорбции и соосаждения микроколичеств платины и палладия с помощью их радиоизотопов из кислых растворов (рН 1). Для чего готовились два раствора по 10 мл, содержащие радионуклиды платины (10<sup>–8</sup> г) и палладия (10<sup>–9</sup> г). В них вводился элементарный теллур с постепенным увеличением его количества, изучалась сорбция Pt и Pd в зависимости от введенного количества теллура в раствор. Из результатов было видно, что для полноты сорбции и соосаждения микроколичеств платины и палладия достаточно 10 мг теллура. \n\nПредварительное концентрирование Pt и Pd из промышленных продуктов позволяет брать навеску пробы сравнительно высокой (10 г) против (0,1–0,5 г) прямого облучения. Метод осуществляется следующим образом: берут три пробы промышленных продуктов по 10 г, затем добавляют по 15 мг соединения теллура (H2TeO4) и растворяют в смеси кислот 3 M HCl и HNO3. Образовавшийся раствор упаривают до влажных солей. Остаток солей растворяют 2 М раствором соляной кислоты и добавляют по 0,1 г солянокислого гидразина (восстановителя теллура) и нагревают до выпадения элементарного теллура. Концентратор отделяют и промывают водой, высушивают и упаковывают в полиэтиленовые пакетики, а затем облучают вместе с эталоном палладия и платины в тепловом канале атомного реактора в течение четырех часов. Облученную пробу элементарного теллура растворяют в «царской водке» в присутствии неактивных носителей (Pt , Pd и Au по 0,5 мг) и переводят в хлоридные комплексы, создают 0,3 М среду по HCl (объем раствора одной пробы 10 мл). Для очистки определяемых радиоизотопов Pt и Pd от радиоизотопов золота и других элементов раствор пропускают через колонку, содержащую катионит КУ-2, заряженный раствором соли Мора, со скоростью 5–6 капель в минуту. Далее для очистки радиоизотопов платины и палладия от радиоизотопа теллура эллюат пропускают через колонку, содержащую анионит МП-62. Анионит, содержащий радионуклиды платины и палладия, измеряют на анализаторе. \n\nПо разработанной методике проанализировано около 34 проб промышленных продуктов Республики Узбекистан. \n\n_Работа выполнена при финансовой поддержке прикладного гранта № А12А ФК-1-1792"}, {"page": 108, "text": "6 ККРНТ КМ РУз._ \n\n113 \n\nXX Международная Черняевская конференция по химии, аналитике и технологии платиновых металлов \n\n###### **разработка  радиоактивационной  методики оПределения  Платиноидов  в  сульФидных  минералах местороЖдений  косманачи** \n\n**_Х.Х. Тураев, Н.Н. Эргашева, Ш.А. Касимов, Ф.Б. Эшкурбанов, Б.Ш. Алияров_** \n\nТермезский государственный университет Узбекистан, 19011, Термез, ул. Ф. Ходжаева, 43 hhturaev@rambler.ru \n\nПервые сведения о платиноидности Западного Узбекистана содержатся в работах [1], где отмечается присутствие платиноидов в хромитовых рудах Тамдинских гор в районе сереброзолоторудного месторождения Косманачи, условно отнесенных к палладистой платине. Несколько позднее опубликована первая информация о наличии платины, палладия и родия в сульфидизированных и графитизированных габбро гор Кульжигтау и в амфиболитах Султануездага. \n\nВ золотоносных месторождениях центрального Кызылкума впервые установлено [2] наличие платины и палладия в пиритах Кокпатаса и Мурунтау, усредненные содержания которых достигали долей граммов на тонну. \n\nНами было проведено переопробование систематически подобранных образцов по разведочным сечениям месторождения Косманачи. Пробы (20 шт.) анализировались на платиноиды, золото и серебро по методике, разработанной авторами под руководством академика А.Г. Ганиева. Полученные результаты показали постоянное присутствие МПГ в углеродистых рудоносных породах объекта в значительных количествах. На этом основании авторы предлагают рассматривать месторождение Косманачи как комплексное золотосеребряное, что, несомненно, повышает его экономическую ценность. Углеродистые сланцы, жильные метасоматиты и руды этого месторождения в целом характеризуются постоянными концентраторами платины и палладия. Для более глубокого изуче- \n\nния распределения платиноидов в горных породах и рудах этого месторождения, основы которых являются высокоактивирующими элементами, разработана радиоактивационная методика определения платины и палладия. \n\nДля определения платины и палладия в пробах необходимо провести полный перевод металлов в раствор и отделить и их от высокоактивирующих элементов. \n\nТаким образом, используя в качестве коллектора теллур (собирателя) Pt, Pd, удалось определить Pt, Pd в рудах с повышенным содержанием серебра в месторождениях Косманачи. \n\nУглеродистые сланцы, жильные метасоматиты и руды этого месторождения в целом характеризуются постоянными концентраторами платины и палладия. Отмеченные концентрации МПГ в углеродистых сланцах, карбонатных углеродсодержащих породах Косманачи свидетельствуют о возможности обнаружения подобных типов минерализации в других районах Центрального Кызылкума. \n\n###### **Список литературы** \n\n1. Ганиев А.Г., Каримкулов Д.У., Рахимов Х.Р. Методы активационного анализа благородных и редких металлов. –Ташкент: Фан, 1977. – 136 с. \n\n2. Тимофеева Т.С. Минералого-геохимические особенности некоторых золоторудных проявлений Средней Азии. – М.: Недра, 1972. – С. 54–57. \n\n_Работа выполнена"}, {"page": 109, "text": " при финансовой поддержке прикладного гранта № А12А ФК-1-17926 ККРНТ КМ РУз._ \n\n114 \n\nСекция 2. Аналитическая химия платиновых металлов и золота \n\n###### **разработка  радиоактивационной  методики оПределения  Платины  и  Палладия  в  сульФидных  минералах ресПублики  узбекистан** \n\n**_Х.Х. Тураев, Ш.А. Касимов, С.Ч. Эшкараев, О.Т. Пардаев, Б.Х. Алимназаров_** \n\nТермезский государственный университет Узбекистан, 19011, Термез, ул. Ф. Ходжаева, 43 hhturaev@rambler.ru \n\nПо данным опубликованных работ известно, что в первичных сульфидных рудах отмечается повышенное содержание элементов платиновой группы (Pt, Pd, Ru, Rh, Ir, Os). Для более глубокого изучения распределения платиноидов в сульфидных минералах и рудах разработана высокочувствительная методика определения Pt и Pd с предварительным концентрированием их на элементарном теллуре. \n\nВ сульфидных минералах наряду с микроколичеством благородных металлов содержится заметное количество высокоактивирующихся элементов, таких как медь, мышьяк, сурьма и много других, которые не только усложняют радиохимическую очистку, но и вредно сказываются на здоровье экспериментатора, кроме того, они загрязняют окружающую среду. Поэтому методика предварительного концентрирования микроколичеств благородных металлов осуществляется при помощи неорганических или органических соединений, которые плохо облучаются в канале атомного реактора. Такими концентраторами могут быть органические катиониты, аниониты и неорганические сорбенты типа элементарного теллура, на которых количественно сорбируются микроколичества благородных металлов. \n\nВ данной работе в качестве концентратора для Pt и Pd выбран элементарный теллур. Выбор теллура обосновывается тем, что он сравнительно плохо активируется под действием нейтронов атомного реактора и элементарного состояния. Та- \n\nким образом, теллур является одновременно сорбентом и соосадителем платины и палладия. \n\nИзучена возможность сорбции и соосаждения микроколичеств платины и палладия с помощью их радиоизотопов из кислых растворов (рН 1). Для чего готовились два раствора по 10 мл, содержащие радионуклиды платины (10<sup>–8</sup> г) и палладия (10<sup>–9</sup> г). В них вводился элементарный теллур, постепенно увеличивая его количество  изучалась сорбция Pt и Pd в зависимости от введенного количество теллура в раствор. Из результатов было видно, что для полноты сорбции и соосаждения микроколичеств платины и палладия достаточно 10 мг теллура. \n\nДалее изучали потери платины и палладия при отделении их от радиоизотопа золота-198. Для этого готовили колонку, содержащую (0,5 г) катионита КУ-2, заряженную солью Мора, которая способна восстанавливать золото и его радиоизотоп до элементарного состояния и удерживать в фазе катионита. При этих условиях радиоизотопы платины и палладия проскакивают. Для отделения радиоизотопов платины и палладия от теллура элюат (10 мл раствор, рН 1) пропускали через анионит МП-62. Результаты сорбции показывали, что количественно удерживаются комплексные соединен"}, {"page": 110, "text": "ия платины и палладия, а соединения теллура не сорбируются. Анионит, содержащий радиоизотопы платины-197 и палладия-109, исследовали на многоканальном анализаторе. \n\n_Работа выполнена при финансовой поддержке прикладного гранта № А12А ФК-1-17926 ККРНТ КМ РУз._ \n\n115 \n\nXX Международная Черняевская конференция по химии, аналитике и технологии платиновых металлов \n\n###### **сорбция  Палладия(ii)  из  хлоридных  растворов ионообменным  сорбентом** \n\n###### **_Х.Х. Тураев, Ш.А. Касимов, Н.Н. Эргашева, Ф.Б. Эшкурбанов, Б.Ш. Алияров_** \n\nТермезский государственный университет Узбекистан, 19011, Термез, ул. Ф. Ходжаева, 43 hhturaev@rambler.ru \n\nИонообменники можно рассматривать как гелеобразные дисперсные системы. В качестве дисперсной среды служит низкомолекулярный растворитель, обычно вода. Важным отличием ионообменников от гелей других типов служит наличие ионогенных групп. Большинство промышленных слабоосновных анионитов проявляют склонность к комплексообразованию благодаря наличию атомов азота в ионогенной группе. Этим объясняется способность поглощения таких анионитов поликонденсационного типа, как АН-2Ф, ЭДЭ-10П, АН-31. К комплексообразованию с катионами металлов способны и описанные выше промышленные слабоосновные аниониты полимеризационного типа, полученные аминированием хлорметилированного сополимера стирола с дивинилбензолом диметиламином (AH-I8), гексаметилендиамином (АН-21), этилендиамином (АН-22), полиэтиленполиамином (АН-19) и другими аминами. Из большого числа слабоосновных анионитов, способных к комплексообразованию, практический интерес представляют аниониты, полученные сополимеризацией винил- и алкилвинилпиридинов с дивиниловыми мономерами. Эти аниониты обладают повышенной химической, термической и радиационной стойкостью, а также более высокой механической прочностью. \n\nСеросодержащие полимеры с тиольными и тионными группами также относятся к ряду селективных ионитов. Эти иониты могут быть использованы для извлечения металлов, образующих трудно растворимые в воде сульфиды. Даванков и Лауфер путем поликонденсации тиомочевины с формальдегидом и другими соедине- \n\nниями синтезировали комплексообразующие сорбенты с высокой селективностью к благородным металлам. Они были использованы для извлечения золота, платины и серебра из производственных растворов. \n\nСорбционная емкость по Pd(II) определена статическим методом при постоянном значении объема раствора (V = 15 мл) и количестве сорбента (50 мг). Необходимое количество Pd(II) берется в виде водного раствора PdCl2 марки «ч.д.а.» и после выдерживания раствора в течение суток в присутствии сорбента  определяется равновесное значение рH и концентрация ионов Pd(II). Количество сорбированного Pd(II) определено по уменьшению его концентрации в растворе, т. е. по разнице СPd0 – [Pd2+]. Концентрация Pd(II) в растворе определена фотометрическим методом на фотоколориметре КФК-2 с помощью ксиленолового оранжевого. Для сохранения ионной силы и рН раствора использовались NaCl (ч.д.а.) и буферный раство"}, {"page": 111, "text": "р уксусной кислоты с NH4OH соответственно. рН буферного раствора контролировался потенциометрическим методом при помощи стеклянных и серебряных электродов. \n\nВ результате при значениях рН в интервале 6–7 сорбция Pd(II) достигает максимальных значений. Предполагается, что устойчивость комплекса в этом интервале высока, так как при рН < 6 сорбент оказывается в протонированном состоянии. При значениях рН > 7 способность сорбента с Pd(II) образовывать комплекс заметно уменьшается. А также увеличение концентрации Pd(II) до 6 ∙ 10<sup>–3</sup> моль/л не оказывает заметного влияния на сорбционную емкость. \n\n_Работа выполнена при финансовой поддержке фундаментального гранта № Ф-7-28 ККРНТ КМ РУз._ \n\n116 \n\nСекция 2. Аналитическая химия платиновых металлов и золота \n\n###### **Экстракция  Палладия(ii) с  о,о-диизоПроПилдитиоФосФатами  калия из  Промышленных  Продуктов  ресПублики  узбекистан** \n\n**_Х.Х. Тураев, С.Ч. Эшкараев, Ш.А. Касимов, Х.Р. Тиллаев, Д.Х. Ходжакулов_** \n\nТермезский государственный университет Узбекистан, 19011, Термез, ул. Ф. Ходжаева, 43 hhturaev@rambler.ru \n\nВ работе определялось содержание палладия в медно-никелевых концентратах. Концентраты в своем составе содержат преобладающее количество других металлов. Для определения содержания палладия сначала были изучены возможные пути отделения палладия от этих металлов. Проведенные эксперименты показали, что полнота отделения палладия от других элементов экстракцией О,О-диизопропилдитиофосфат калия (Д-i ДТФК), содержащей фосфор-32, в присутствии тартрата натрия-калия зависит от его количества и порядка введения. Для полного извлечения палладия к раствору вначале прибавляется Д-i ДТФК, затем тартрат натрия-калия и бикарбонат натрия до получения безщелочной среды. Этим методом была исследована также экстрагируемость палладия в присутствии некоторых тяжёлых металлов. Результаты эксперимента показали, что если количество индия, кадмия, молибдена, свинца, висмута, теллура, галлия в растворе превышает количество палладия более чем на три порядка, то определению последнего они не мешают. Присутствие олова, меди, серебра и высокая  концентрация платины и золота требуют предварительного их отделения. Для отделения мешающие элементы связывали в тиомочевинные комплексы следующим образом: \n\nк солянокислому раствору добавляли кристаллическую тиомочевину, неактивную 0,02 М  Д-i ДТФК и равный объем четыреххлористого углерода. После трехминутного встряхивания органическую фазу сливали, затем производили реэкстракцию примесей элементов водным раствором аммиака. Д-i ДТФК-ионы разрушали нагреванием соляной и азотной кислотами, избыток которых удаляли выпариванием. Остаток растворяли водой, добавляли хлористый натрий, нейтрализовали аммиаком, добавляли радиоактивный раствор Д-i ДТФК, тартрат калия и четырёххлористый углерод, затем встряхивали. Органический слой, содержащий палладий, сливали и измеряли его активность. \n\nПри использовании описанного метода нами изучался выход палладия в чистых слоях и медноникел"}, {"page": 112, "text": "евых концентратах, составивший более чем 90 %. Это дало возможность провести нейтронноактивационное определение содержания палладия в промпродуктах, не определяя его химический выход. Результаты определений этим методом приведены в таблице. \n\nНа основании изложенного выше метода анализа искусственной смеси нами разработана методика определения содержания палладия в промпродуктах. \n\nТаблица \n\nРезультаты нейтронно-активационного определения содержания палладия в промпродуктах \n\n|Образец|Палладий, мг|Выход, %|\n|---|---|---|\n||взято<br>найдено||\n|Медный концентрат|0,1<br>0,89:0,94|91,5|\n|Никелевый концентрат|0,1<br>0,092:0,090|91,0|\n|Эталон палладия|0,1<br>0,092:0,090|91,0|\n\n\n\n_Работа выполнена при финансовой поддержке прикладного гранта № А12А ФК-1-17926 ККРНТ КМ РУз._ \n\n117 \n\nXX Международная Черняевская конференция по химии, аналитике и технологии платиновых металлов \n\n###### **сПектроФотометрическое  оПределение  концентрации Палладия  с  о,о-диизоПроПилдитиоФосФатом  калия** \n\n###### **_Х.Х. Тураев, С.Ч. Эшкараев, Д.Х. Ходжакулов, Ш.А. Касимов, О.Т. Пардаев, С.Б. Саидов, Ю.А. Гелдиев, Ю.Б. Иргашев, Н.Ч. Ортикова_** \n\nТермезский государственный университет Узбекистан, 19011, Термез, ул. Ф. Ходжаева, 43 hhturaev@rambler.ru \n\nМетод основан на образовании окрашенного комплекса [PdCl4]<sup>2–</sup> с О,О-диизопропилдитиофосфатом калия. Комплекс образуется при кипячении в водной среде с большим избытком реагента. 0,5000 г О,О-диизопропилдитиофосфата калия, взвешенного с точностью 0,0002 г, растворяют дистиллированной водой в мерной колбе вместимостью 500 мл, после растворения доводят дистиллированной водой до метки. Готовый раствор хранится в колбе с притертой крышкой. Для приготовления стандартного раствора хлорида палладия навеску диметилглиоксимата палладия, полученного из палладий содержащего раствора массой 6,32249 г, взвешенного с точностью до 0,0002 г, высыпают в стакан на 600 мл, растворяют в 40 мл «царской водки» при нагревании (сначала добавляют 30 мл НС1 (конц.), а затем, по каплям 10 мл HNO3 (конц.)). При поднятии «шапки» – интенсивно перемешивать. При необходимости добавляют еще «царской водки». После растворения полученный раствор упаривают до влажных солей, прибавляют 10 мл концентрированной соляной кислоты и снова упаривают до влажных солей (упаривание необходимо проводить 2 раза). Затем добавляют дистиллированной воды (170–200 мл) и выпаривают до влажных солей 2–3 раза. \n\nПолученные влажные соли хлорида палладия переносят в мерную колбу на 1000 мл, доводят полученный раствор до метки дистиллированной водой. В одном мл данного раствора содержится 2,000 мг палладия. \n\nВ колбу на 250 мл помещают раствор хлорида палладия, содержащего от 30 до 250 мкг палладия, добавляют 10 мл 0,1 %-ного раствора О,Одиизопропилдитиофосфата калия и доводят до кипения на нагревательной электрической плитке. После охлаждения до комнатной температуры раствор переносят в мерную колбу на 100 мл и доводят до метки дистиллированной водой, тщательно перемешивают. О"}, {"page": 113, "text": "птическую плотность полученного раствора измеряют на приборе СФ-46, в кюветах толщиной 30 мм при длине волны 490 нм (синезеленый светофильтр). В качестве раствора сравнения применяют раствор, содержащий все реактивы, кроме хлорида палладия. Количество палладия находят по предварительно построенному градировочному графику. Для этого в шесть термостойких колб на 250 мл приливают 3,0; 5,0; 10,0; 15,0; 20,0; 25,0 мл стандартного раствора хлорида палладия (С = 10 мкг/мл), добавляют по 10 мл 0,1 %-ного раствора О,О-диизопропилдитиофосфат калия и доводят до кипения на электрической нагревательной плитке. Остывшие до комнатной температуры растворы переносят в мерные колбы на 100 мл и доводят до метки дистиллированной водой. Оптическую плотность полученного раствора измеряют на приборе СФ-46 в кюветах толщиной 30 мм при длине волны 490 нм (сине-зеленый светофильтр). В качестве раствора сравнения применяют раствор, содержащий все реактивы, кроме хлорида палладия. \n\n_Работа выполнена при финансовой поддержке фундаментального гранта № Ф-7-28 ККРНТ КМ РУз._ \n\n118 \n\nСекция 2. Аналитическая химия платиновых металлов и золота \n\n###### **исследование  сорбции  осмия  и  Палладия на  ионообменном  сорбенте  и  радиоактивационное оПределение  их  в  молибденсодерЖаЩих  Продуктах** \n\n**_Х.Х. Тураев, Ф.Б. Эшкурбанов, С.Ч. Эшкараев, Ш.А. Касимов, С.Б. Саидов, Ю.А. Гелдиев, Ю.Б. Иргашев, А.И. Холбоева_** \n\nТермезский государственный университет Узбекистан, 19011, Термез, ул. Ф. Ходжаева, 43 hhturaev@rambler.ru \n\nВ данной работе приводятся результаты сорбционного концентрирования осмия и палладия с помощью ионообменного сорбента, синтезированного сополимеризацией винил- и алкилвинилпиридинов с дивиниловыми мономерами. Этот анионит используется в гидрометаллургии молибдена и рения. При изучении степени сорбции осмия и палладия нами использованы осмий-193 и палладий-109. Степень сорбции изучена в статических условиях в зависимости от концентрации азотной, соляной и серной кислот. Для анализа брали 300 мг ионообменного сорбента и 4∙10<sup>–6</sup> г/мл растворов осмия и палладия. Степень сорбции осмия определяли по отношению активностей осмия и палладия до и после сорбции по формуле \n\n\n\nгде А2 и А _i_ – активности металлов до и после сорбции. Опыты проводили в пробирке с притёртыми пробками, куда вносили раствор, содержащий \n\nметаллы и 0,001+3 М HNO3, H2SO4 и НCl. Раствор перемешивали и измеряли активность. Затем добавляли сорбент и контактировали на мешалке до наступления равновесия, после чего металлы отделяли от ионообменного сорбента из соляно-, азотно- и сернокислых растворов и подавали на измерение. \n\nПолученные экспериментальные результаты показывают, что в динамических условиях степень сорбции осмия и палладия (как и в статических) в искусственно приготовленном растворе намного больше, чем в технологических растворах. \n\nТаким образом, исследована возможность концентрирования осмия и палладия сорбцией его на ионообменном сорбенте, широко используемого в гидрометаллу"}, {"page": 114, "text": "ргии молибдена и рения, с которыми часто встречается осмий и палладий. \n\nРезультаты определений этим методом приведены в таблице. \n\nНа основании изложенного выше метода анализа искусственной смеси нами разработана методика определения содержания осмия и палладия в промпродуктах. \n\nТаблица \n\nСравнительные данные сорбции палладия(II) на ионообменных сорбентах (рН исходных растворов 6,5–7) \n\n|Образец|Палла|дий, мг|Выход, %|\n|---|---|---|---|\n||взято|найдено||\n|Молибденовый концентрат|0,1|0,88:0,94|91,0|\n|Никелевый концентрат|0,1|0,093:0,090|90,4|\n|Медный концентрат|0,1|0,091:0,090|90,2|\n\n\n\n_Работа выполнена при финансовой поддержке фундаментального гранта № Ф-7-28 ККРНТ КМ РУз._ \n\n119 \n\nXX Международная Черняевская конференция по химии, аналитике и технологии платиновых металлов \n\n###### **исследование  сорбции  Платиновых  металлов с  ионообменным  сорбентом** \n\n###### **_Х.Х. Тураев, Ф.Б. Эшкурбанов, Ш.А. Касимов, С.Ч. Эшкараев, Д.Р. Кенжаев, О.Т. Пардаев, Б.А. Нормуродов, Н.Ч. Ортикова_** \n\nТермезский государственный университет Узбекистан, 19011, Термез, ул. Ф. Ходжаева, 43 hhturaev@rambler.ru \n\nОдним из наиболее перспективных методов разделения и извлечения малых количеств платиновых металлов из растворов сложного состава, содержащих в качестве макрокомпонентов железо и цветные металлы, является сорбционный метод с применением ионообменных сорбентов. \n\nВ данной работе приводятся результаты исследования сорбции платиновых металлов ионообменных сорбентов на основе продуктов взаимодействия тиокарбамид + эпихлоргидрин + полиэтиленполиамин. Изучено время контакта фаз и определено, что сорбционное равновесие платиновых металлов наступает за 10 мин. Сорбция платиновых металлов в зависимости от концентрации кислот НCl, HNO3. H2SO4, HClO4 и NH4OH на сорбенте показали, что они количественно сорбируются из 0,1–0,6 М. Выше этой концентрации сорбируемость платиновых металлов падает. В результате сорбции аммиачных комплексов платиновых металлов от концентрации аммиака определено, что повышение концентрации аммиака не снижает степень сорбции платины(IV), а остальные платиновые металлы сорбируются сравнительно хуже. Кроме того, была изучена сорбируемость нитрит- \n\nных комплексов платиновых металлов из нитритных (NaNO2) растворов. Найдено, что при концентрации NaNO2 0,1–3,0 г/л сорбция платиновых металлов количественна, выше этой концентрации степень сорбции этих металлов падает. \n\nДалее определена статическая обменная емкость ионообменного сорбента на основе продуктов взаимодействия тиокарбамид + эпихлоргидрин + полиэтиленполиамин по платиновым металлам. Среда 0,4 М HCI, содержание платиновых металлов и мешающих цветных металлов (ЦМ) в растворе соответственно равны: 1 мг/г и 7 г/л. При соотношении ПМ:ЦМ = 1:500 получено следующее СОЕ мг/г: Pt – 2; Pd – 4; Ir – 3, Ru – 2, Os – 2. \n\nОпределены возможности десорбции платиновых металлов со смол кислым тиомочевинным раствором (10 г/л H2SO4 + и/к Thio) при 60 °С десорбция платиновых металлов количественна. Результат"}, {"page": 115, "text": "ы исследования приведены в таблице. \n\nТаким образом, иониты на основе продуктов взаимодействия тиокарбамид + эпихлоргидрин + полиэтиленполиамином обладают лучшими сорбционными свойствами, чем подобные аниониты эпихлоргидринового ряда. \n\nТаблица \n\nСравнительные данные сорбции некоторых платиновых металлов на ионообменных сорбентах (рН исходных растворов 6,5–7) \n\n|Аниониты на|Мольное|Сорбция ионов|из 0,1 н. растворов,|Удельный объем|СОЕ по 0,1 н HCl,|\n|---|---|---|---|---|---|\n|основе|соотношение|мг|-экв/г.|набухание, мл/г|мг-экв/г|\n||мономеров|Pd(II)|Os(IV)||NaOH|\n|У+ЭХГ+ПЭПА|1:1:1|8,4|13,6|3,74|125,7|\n|ТК+ЭХГ+ПЭПА|1:1:1|14,4|22,2|2,43|142,5|\n\n\n\n_Работа выполнена при финансовой поддержке фундаментального гранта № Ф-7-28 ККРНТ КМ РУз._ \n\n120 \n\nСекция 2. Аналитическая химия платиновых металлов и золота \n\n###### **оПределение  Платины  в  золоторудном минеральном  сырье  методом инверсионной  вольтамПерометрии** \n\n###### **_Э.М. Устинова, Н.А. Колпакова_** \n\nНациональный исследовательский Томский политехнический университет Россия, 634050, Томск, пр. Ленина, д. 30 emg87@mail.ru \n\nВ литературе показана возможность ИВопределения платины после ее электроконцентрирования в сплав со свинцом, кадмием и медью. Более низкие содержания платины в рудах удается определить методом ИВ при электроконцентрировании ионов платины в сплав со ртутью. Описана методика ИВ-определения платины в минеральном сырье. Недостаток всех этих методов – появление на вольтамперных зависимостях нескольких максимумов, обусловленных селективным электроокислением электроотрицательного компонента из разных по составу ИМС с платиной. Раннее для количественного определения платины в водных растворах измеряли площадь под максимумами. \n\nЦелью работы было количественное определение платины в золотосодержащем сырье при использовании в качестве металла-активатора индия с измерением высоты тока максимума после электроконцентрирования его в сплав с платиной. \n\nВ качестве электроотрицательного металла был выбран индий. При совместном электроконцентрировании платины с индием на анодной вольтамперной зависимости наблюдаются несколько максимумов, зависящих от концентрации ионов платины(IV) в растворе. Данные максимумы образуются при соотношении концентраций In:Pt в растворе, начиная с 5000:1 соответственно. \n\nПри определении содержаний ионов платины в растворе использовать несколько анодных максимумов нецелесообразно, так как необходимо проводить измерение площади под всеми максимумами. При соотношении компонентов в растворе больше, чем СIn: СPt = 50000:1, на вольтамперных \n\nзависимостях наблюдается только один максимум электроокисления индия из ИМС с платиной (рис.). \n\n\n\nРисунок. Вольтамперные зависимости электроокисления осадка индий-платина с поверхности графитового электрода – СIn:СPt=50000:1. Кривая 1 – фон 1 М HCl, кривая 2 – добавка платины(IV) 0,02 мг/дм<sup>3</sup> \n\nПоказано, что наблюдаемый анодный максимум при потенциале –0,11 В отвечает интерметаллическому соединению состава Pt2In3 и про"}, {"page": 116, "text": "цессу селективного электроокисления индия из данного ИМС с платиной. \n\n_Работа выполнена при финансовой поддержке Министерства образования науки, тема 1.75.2012._ \n\n121 \n\nXX Международная Черняевская конференция по химии, аналитике и технологии платиновых металлов \n\n###### **рентгеноФлуоресцентное  оПределение  pt и rh в  катализаторах  на  керамической  основе** \n\n###### **_1М.Н. Филиппов, 2Ю.В. Антонова, 1О.И. Лямина, 1Т.А. Куприянова, 2Ю.А. Карпов, 2В.А. Бухряков_** \n\n1Институт общей и неорганической химии им. Н.С. Курнакова РАН 119991, Москва, ГСП-1, Ленинский проспект, 31 \n\n2ГНЦ РФ ОАО Государственный научно-исследовательский и проектный институт редкометаллической промышленности «ГИРЕДМЕТ» \n\n119017, Москва, Б. Толмачевский пер., д. 5, стр. 1 \n\nВ последнее время все большее значение в качестве источника металлов платиновой группы (МПГ) приобретают дезактивированные катализаторы (ДК). Основными активными компонентами ДК являются Pt, Pd и Rh, содержание которых варьируется от 10<sup>–3</sup> до 10<sup>–1</sup> % масс. В катализаторах на керамической основе содержится до 40 % оксида Si, до 10 % оксида Mg, а также до 5 % оксидов Ce, Zr, Ti и др. ДК в своем составе также могут содержать различные примеси (Pb, Mn, Fe, S, P и т. д.), которые попадают из бензина и масляных добавок в процессе эксплуатации. Нередко пробы ДК, поступающие на анализ, могут состоять из смеси различных типов катализаторов, отличающихся по содержанию МПГ и составу носителей. Таким образом, дезактивированные катализаторы как объект анализа представляют собой сложные многокомпонентные системы, отличительными особенностями которых являются нестереотипный состав, неоднородность проб, а также отсутствие адекватных стандартных образцов состава. \n\nПри анализе ДК в ряду физических и физикохимических методов аналитического контроля рентгенофлуоресцентный метод анализа (РФА) имеет ряд преимуществ: общность методологии и последовательности процедур определения для всех МПГ; отсутствие необходимости перевода твердой пробы в раствор; независимость интенсивности аналитических линий от формы нахождения МПГ; возможность достижения низких пределов обнаружения ввиду относительно высоких атомных номеров МПГ. \n\nПроведен количественный РФА катализаторов на керамической основе с применением способа добавок. Рассмотрены основные проблемы, возникающие при анализе дисперсных проб: влияние гранулометрического состава излучателя на величину аналитического сигнала и ненасыщенность пробы по определяемым элементам. Разработан подход к подготовке проб ДК и образцов сравнения (ОС) для градуировки. Показано, что наиболее приемлемыми являются ОС, приготовленные способом добавки к материалу пробы растворов солей МПГ. Выбраны условия генерации и регистрации рентгеновского излучения на РФ анализаторе VRA-33 (Cr анод, 50кВ*30мА, LiF200, вакуум, аналитические линии – PtLα, RhKα). Получены экспериментальные зависимости интенсивностей аналитических линий от величины введенной добавки. Линейность зависимости для Pt"}, {"page": 117, "text": "Lα сохраняется при введении добавок до 0,2 % масс. Pt, для RhKα – до величины 0,06 % масс. Rh. Пределы обнаружения и определения соответственно составили для Pt 0,003 % и 0,010 % масс., для Rh 0,001 % и 0,005 % масс. \n\nОпределены содержания МПГ в исходной пробе: Pt – 0,092 %, Rh – 0,021 % масс. Относительные стандартные отклонения _Sr_ для Pt и Rh составили 0,06 и 0,11. Для контроля правильности получены результаты атомно-абсорбционного анализа ДК: Pt – 0,088±0,003 % масс.; Rh – 0,018±0,002 % масс. Результаты межметодного сравнительного эксперимента являются сопоставимыми. \n\n122 \n\nСекция 2. Аналитическая химия платиновых металлов и золота \n\n###### **влияние  стадии  диФФузии  на кинетику  сорбции Pd(ii) Полисилоксанами** \n\n###### **_А.С. Холмогорова, А.Я. Голуб, Л.К. Неудачина_** \n\nУральский федеральный университет имени первого Президента России Б.Н. Ельцина 620002, Екатеринбург, ул. Мира, 19 kholmoghorovaa@mail.ru \n\nДля извлечения ионов Pd(II) из разбавленных растворов предложены полисилоксаны с привитыми тиомочевинными (ПСХМТ) и аминогруппами (АППС) [1]. Выбор оптимальных условий сорбции зависит, в том числе, и от природы сорбционных взаимодействий. В определении механизма реакций на поверхности раздела фаз существенную роль играет выявление лимитирующей, а также  дающих относительно большой вклад в кинетику стадий сорбции. Диффузионные явления оказывают значительное влияние на процессы, протекающие в гетерогенных системах, и всегда учитываются при описании механизма поверхностных реакций. Скорость диффузии зависит от ряда факторов, поэтому целесообразным видится изучение кинетики сорбции палладия в зависимости от температуры раствора, концентрации сорбата и размера зерна сорбента. \n\nЭкспериментальные кинетические кривые были обработаны в рамках известных моделей [2], что позволило рассчитать (см. таблицу) коэффициенты _D_ 1, характеризующие сумму диффузионных потоков через пленку сорбента и в зерне сорбента при малых временах сорбции, и _D_ 2, описывающий диффузию внутри зерна поглотителя. \n\nC увеличением исходной концентрации металла отмечается рост коэффициента внешней диффузии при сорбции на АППС и немонотонное изменение значения _D_ 1 в случае ПСХМТ, коэффициент _D_ 2 для обоих сорбентов изменяется в узком интер- \n\nвале. Вычисленные коэффициенты внутризерновой диффузии для обоих сорбентов не зависят линейно от диаметра частиц и изменяются незначительно. Повышение температуры сорбционной среды приводит к росту коэффициентов пленочной и внутризерновой диффузии при сорбции на ПСХМТ. При взаимодействии с АППС увеличение температуры на первом этапе способствует увеличению _D_ 1 и _D_ 2, но при дальнейшем нагревании заметного изменения коэффициентов не наблюдается. \n\nТаким образом, диффузию нельзя считать лимитирующей стадией процессов сорбции палладия на исследуемых полисилоксанах, хотя она играет роль на начальных этапах взаимодействия. Этот вывод также подтверждается и относительно низкими значениями соответствующих коэффициентов корреляции."}, {"page": 118, "text": " \n\n###### **Список литературы** \n\n1. Холмогорова А. С., Голуб А. Я., Неудачина Л. К. Сорбционное извлечение палладия(II) модифицированными полисилоксанами // Менделеев 2013: Тез. докл. VII науч. конф., СПбГУ. – СПб, 2013. – C. 84–86. \n\n2. Неудачина Л. К., Голуб А. Я., Ятлук Ю. Г. Кинетика сорбционного извлечения платины(IV) полисилоксанами // Бутлеровские сообщения. – 2011. – Т. 27, № 14. – С. 55–68. \n\nТаблица \n\nКоэффициенты диффузии ионов Pd(II) \n\n|Влияющий|фактор|Модель внешне<br>см|й диффузии,_D_1,<br><sup>2</sup>/с|Модель внутренн<br>см|ей диффузии,_D_2,<br><sup>2</sup>/с|\n|---|---|---|---|---|---|\n|||АППС|ПСХМТ|АППС|ПСХМТ|\n|С<sup>0</sup><br>Pd<sup>⋅105, моль/дм3</sup>|1,8|5,51∙10<sup>–9</sup>|9,88∙10<sup>–9</sup>|1,84∙10<sup>–8</sup>|2,44∙10<sup>–8</sup>|\n||3,7|6,44∙10<sup>–9</sup>|2,94∙10<sup>–9</sup>|1,84∙10<sup>–8</sup>|1,71∙10<sup>–8</sup>|\n||7,9|9,17∙10<sup>–9</sup>|1,86∙10<sup>–8</sup>|2,64∙10<sup>–8</sup>|1,73∙10<sup>–8</sup>|\n|_d_зерна, мм|0,100–0,125|6,12∙10<sup>–9</sup>|2,52∙10<sup>–9</sup>|1,89∙10<sup>–8</sup>|2,63∙10<sup>–9</sup>|\n||0,071–0,100|4,21∙10<sup>–9</sup>|5,29∙10<sup>–9</sup>|1,89∙10<sup>–9</sup>|3,56∙10<sup>–9</sup>|\n||<0,071|6,44∙10<sup>–9</sup>|3,22∙10<sup>–9</sup>|2,38∙10<sup>–9</sup>|2,61∙10<sup>–9</sup>|\n|Т, K|293|6,44∙10<sup>–9</sup>|2,52∙10<sup>–9</sup>|2,38∙10<sup>–9</sup>|2,63∙10<sup>–9</sup>|\n||323|3,31∙10<sup>–8</sup>|2,45∙10<sup>–8</sup>|1,99∙10<sup>–8</sup>|3,64∙10<sup>–9</sup>|\n||358|2,70∙10<sup>–8</sup>|2,92∙10<sup>–8</sup>|1,07∙10<sup>–8</sup>|7,61∙10<sup>–8</sup>|\n\n\n\n123 \n\nXX Международная Черняевская конференция по химии, аналитике и технологии платиновых металлов \n\n###### **каталитическая  активность  родия  и  иридия  и  Повышение селективности  оПределения  родия  каталитическим  методом По  реакции  окисления  сульФарсазена  Периодатом  калия** \n\n###### **_Е.Г. Хомутова, Е.А. Малькова, А.С. Задавина, Н.А. Парамонова_** \n\nМосковский государственный университет тонких химических технологий им. М.В. Ломоносова (МИТХТ) Москва, пр.
