Repository: NDDev-Technocracy-OpenNetwork/hack-2026-nornickel-knot

> **DEPRECATED.** This repository is archived and no longer maintained.
> It is kept read-only for reference; its GDS anchor records
> `lifecycle: archived` under `portfolio:archived-projects`.

# Nornickel Scientific Knot

Живая карта знаний R&D для горно-металлургической отрасли: система превращает архив отчётов, статей, презентаций и экспериментальных материалов в типизированный граф знаний, а затем отвечает на вопросы естественным языком с источниками и страницами первоисточников.

Проект подготовлен командой **Harmonic Labs** для **Норникель AI Hack 2026**, трек **«Научный клубок»**.

File: data/parsed/Материалы конференций/corrosion-atlas.json (part 9 of 26)
ammonia corrosion. \n\nLeakage of condensate lines or damage to steam consumers will sometimes occur within only a few months after installation. Corrosion in the lines, however, can also lead to contamination of the boiler water with iron oxide sludge, and in certain cases, process chemicals may even leak into the condensate. \n\n###### _Oxygen Corrosion_ \n\nThe occurrence of oxygen corrosion obviously depends on the presence of oxygen. This gas can enter the system due to defective feedwater deaeration. If a vacuum occurs in condensate lines during idle periods, atmospheric air can also be drawn in. The temperature inside the condensate system is relatively low. Therefore, a protective magnetite skin (Fe3O4) will not generally form, as it does in the steam lines and in the boiler itself. In the condensate system, the oxygen will tend to react with the steel as follows: \n\n\n\nDepending on the flow velocity and pH of the condensate, the dissolved iron is entrained with the flow or it will precipitate locally as Fe2O3. Almost invariably, there is a pitting corrosion picture (01.02.01.01/03). The presence of salts in the condensates, for example, because boiler water is entrained with the steam or because of inleakage of cooling water or tap water, will considerably accelerate the rate of corrosion. \n\n- If possible, condensate lines should be laid at free fall, so that during night-time and/or weekend shutdowns on condensate can remain in them. If this is impossible, the condensate system should at any rate be provided with drainage points to enable draining during idle periods. In the absence of condensate, air ingress will be much less able to cause corrosion. \n\n- Prevent aeration of the condensate on its way to the boiler house by avoiding the use of open condensate tanks. \n\n- If aeration of the condensate cannot be prevented, a filmforming amine may be dosed into the steam. This will form a fatty, water-repellent film on the steel, providing protection against corrosion. \n\n###### _Carbonic Acid Corrosion_ \n\nThe occurrence of carbonic acid corrosion depends on the quantity of bound carbon dioxide in the deaerated feedwater. This amount is defined by the amount of bicarbonate in the makeup water, the water treatment method, and the condensate/makeup water ratio. This form of corrosion occurs only where a cation exchanger is used in the sodium cycle. Carbonic acid corrosion cannot occur if the makeup water is demineralized or dealkalized. \n\n###### Mechanism \n\nWhere a cation exchanger is used in the sodium cycle (generally called a softener) for the preparation of the makeup water, sodium bicarbonate is formed from the temporary har"}, {"page": 106, "text": "dness (Ca(HCO3)2). When the makeup water is heated in the deaerator (and later in the boiler), this bicarbonate will decompose into carbonate, carbon dioxide, and water, as follows: \n\n\n\nThe carbon dioxide released in the deaerator in this way and the carbon dioxide already present in the makeup water and the recycled condensate are also removed during the deaeration process. In the boiler, the carbonate will separate partially— between 60% and 80%, depending on the boiler pressure—into carbon dioxide and alkali, as follows: \n\n\n\n###### Prevention \n\nFor the prevention of oxygen corrosion, the following measures can be considered: \n\n- Ensure there is an efficient deaerator and perform regular checks (at least once every year) of the residual oxygen content. \n\n- Consider dosing an oxygen scavenger following thermal deaeration. This is advisable especially in the case of boilers operating at pressures of 4 MPa and higher. Choose between hydrazine hydrate 24% or organic oxygen scavengers, depending on local conditions. These chemicals are dosed into the deaerated feedwater or directly into the condensate. For lower pressures, sodium (bi)sulfite is a suitable oxygen scavenger, but it may only be dosed into the boiler feedwater. \n\nClearly, the more bicarbonate there is in the make-up water, the more carbon dioxide will form. However, the more condensate that is recycled, and therefore the less makeup water that is needed, the lower the bicarbonate concentration in the feedwater becomes. \n\nAs the steam condenses, CO2 dissolves in the condensate. The resultant carbonic acid then dissociates as follows: \n\n\n\nFormation of H<sup>+</sup> ions causes the pH of the condensate to fall to between 4 and 6, thereby causing attack to the steel as follows: \n\n\n\nxc \n\nCarbon acid corrosion leads to uniform attack to the steel in the case of horizontal, incompletely filled lines in the form of a gully (01.02.02.01/02). Air heater pipes are particularly sensitive to this form of corrosion (01.02.02.3). \n\nParticularly in hospital clinics, there is a tendency to install copper condensate lines for constructional reasons. However, copper is also attacked by carbonic acid if oxygen is present at the same time. The corrosion appearance may be both uniform and irregular (06.02.02.01/02). Galvanized steel is also not resistant to oxygen and/or carbonic acid corrosion (02.02.01.01 and 02.02.02.01). \n\n###### Prevention \n\nSuitable preventive measures against carbonic acid corrosion are: \n\n- Maximize condensate recycling (this also saves water and energy). \n\n- Apply alkalinity reduction to the makeup water. For this purpose, ion exchangers are used to remove the bicarbonate ions from the water. Besides this partial desalting, more complete desalting could also be applied by means of demineralization and/or reverse osmosis. \n\n- Dose ammonia or neutralizing amines into the feedwater in order to neutralize CO2. Filming amine dosing also protects against carbonic acid corrosion. For reaso"}, {"page": 107, "text": "ns of public hygiene (in food manufacturing or where steam is used for air humidification), the use of chemicals in this way is not always permitted. Refer to the guidelines of the United States Federal Drug Administration. \n\n- Construct the condensate system from stainless steel AISI 304 (in the case of impure steam, 316 is preferable in view of its better chloride resistance), which is resistant to both oxygen and carbonic acid corrosion. Especially in small systems, this may be the most economic solution. \n\n###### _Cavitation Erosion_ \n\nCavitation erosion in condensate systems occurs particularly in condensate lines when steam bubbles enter relatively cold condensate where they implode. Steam bubbles may originate from a leaking steam trap; these traps should therefore be properly monitored for leakage (01.02.33.01). However, steam bubbles can also form when high-pressure condensate is passed into a low-pressure condensate line (01.02.33.05). This problem can be avoided by returning the high-pressure condensate and low-pressure condensate separately to the boiler house. It is also possible to incorporate an expansion tank in the condensate system so that the high-pressure condensate has room to expand. \n\nCavitation erosion also occurs frequently in condensate and boiler feedwater pumps due to insufficient static pressure at the suction side of the pump. The cause may be that the condensate tank or the deaerator, respectively, is positioned too low (01.02.33.03). Moreover, a large number of bends or too small a diameter will cause excessive resistance in the suction lines, allowing the pressure on the suction side to become too low. Finally, cavitation erosion can also occur in condenser tubes due to vibrations (01.02.33.06). \n\n###### _Erosion Corrosion_ \n\nErosion corrosion is also a frequent problem in condensate lines and steam consumers, particularly where there is a combination of high velocity, turbulence, and corrosivity of the condensate. \n\nThe danger of this damage is that it can occur sooner than expected. This is because the velocity in condensate lines can increase if the quantity of “vapor steam” which forms during the pressure drop (expansion) across the steam trap has been disregarded for dimensioning purposes. Moreover, the condensate need only be mildly aggressive. A carbon dioxide content of 20 ppm is sufficient. \n\nErosion corrosion occurs particularly in bends, and copper lines are especially sensitive to it (01.02.34.01/02 and 06.02.34.01/02). To prevent this damage, it is of course important for the condensate line to be appropriately dimensioned. Carbonic acid corrosion can be controlled by dosing a neutralizing amine, which will also prevent the occurrence of erosion corrosion. \n\n###### _Ammonia Corrosion_ \n\nGiven the simultaneous presence of oxygen and ammonia, ammonia corrosion can occur at pH values >9.0 in the form of uniform or grooved attack to, for example, copper condenser tubes (06.02.10.01/02/03). In contact with"}, {"page": 108, "text": " brass, ammonia can lead to stress corrosion cracking (06.02.18.01). \n\nIn many cases, the presence of ammonia is predictable, for example, when it is dosed or due to decomposition of chemicals such as hydrazine and neutralizing amines. However, sometimes ammonia corrosion can occur unexpectedly because it may be naturally present in the makeup water, for example, if use is made of a private supply of well water (06.01.10.01). \n\nIf copper or copper alloys are incorporated in the condensate system, ammonia (or products which can form ammonia through decomposition) must therefore not be dosed. Alternatively, the components concerned should be constructed from an ammonia-resistant material, such as carbon steel or stainless steel. \n\n###### _Galvanic Corrosion_ \n\nIf the condensate is sufficiently conductive due to contamination with boiler water or cooling water or due to an excessive carbon dioxide concentration, galvanic corrosion may occur in combinations of dissimilar metals (01.02.14.01/02). \n\n###### **2. CORROSION IN WARM AND HOT WATER HEATING SYSTEMS** \n\nWater heating systems may be differentiated into: \n\n- Water heating systems in the sense of the familiar central heating systems, operating at a maximum temperature of 110°C, mostly 90°C out and 70°C return. \n\n   - These are usually applied exclusively for space heating purposes and sometimes also for making hot tap water by means of water heaters etc. \n\nxci \n\n•  Hot water heating systems operating at temperatures above 110°C (130–180°C), used exclusively in industry or offices and hospitals and so on for process heating, steam production by tube exchangers, hot tap water making, heating factory halls, and heat source for central heating systems. The corrosion problems occur most commonly in hot water systems, in large-scale central heating systems of offices and hospitals, locations where much new construction is practiced and in district and town heating systems featuring zone circuits and for the heating of major industrial complexes. The smallersized central heating systems used for individual homes or blocks generally do not suffer any corrosion problems because the makeup of these systems is virtually nil. \n\nThe main cause of corrosion in this type of systems is the presence of oxygen in the water. \n\n###### _Oxygen Corrosion_ \n\nOxygen corrosion causes a pitting corrosion picture. These pits are often covered with brown nodules, filled with black iron oxide, Fe3O4, also known as magnetite (01.04.01.01/04). \n\n###### Mechanism \n\nThe corrosion reactions are: \n\n\n\nSources of oxygen may be: \n\n- The fill water, particularly if the system is drained at regular intervals for the purpose of phased new construction, reconstruction, or repair. \n\n- The supply water, particularly if it has to be added at regular intervals. \n\n- Diffusion of atmospheric oxygen through gaskets, membranes, plastic hoses as used in floor heating systems, and plastic hose connections. \n\n###### Deposition of Magnetite \n\nSupply"}, {"page": 109, "text": " of oxygen may not only lead to leakage via the pitting corrosion, but it may also result in blockages caused by magnetite. Particularly, small-diameter hose connections with small orifices, which are commonly used in, for example, induction units, are sensitive to this problem. This magnetic iron rust is also capable of causing pump failures due to its abrasive effect on the bearings and in in-line pumps due to deposits in the magnetic field around the rotor and pump shaft (01.04.01.02/03). \n\nExcessive magnetite formation may furthermore impede the efficient operation of control valves. Lastly, the formation of hydrogen gas may cause an irritating noise in the system and lead to blockage of the uppermost sections. Blockage also occurs as a result of poor deaeration. \n\n###### _Deposit Corrosion_ \n\nAccumulation of sludge originating from deposited hardness or corrosion products may cause corrosion of the material underlying the sludge layer due to formation of differential aeration elements. This under-deposit corrosion commonly occurs where frequent makeup is practiced, which also introduces oxygen into the system. It appears at places characterized by low flow, such as in the lower part of radiators, where the sludge can settle (01.04.15.01). \n\nThe formation of deposits can also lead to dezincification of brass (06.04.16.01/02). \n\nA totally different consequence of sludge formation in central heating systems is noise in the system. This is caused because the poor heat discharge causes boiling of the water film which is present in the boiler underneath a sludge layer. The steam bubbles penetrate through the sludge and implode in the less hot water. These implosions are accompanied by bangs which are audible throughout the building and may cause the central heating boiler and line work to thump and shake. In such cases, the sludge has to be removed from the boiler, either by mechanical or chemical means. \n\n###### _Galvanic Corrosion_ \n\nIf oxygen is present in addition to a combination of dissimilar metals, there is a risk of galvanic corrosion in water heating systems (07.04.14.01/02). Application of galvanized steel in such systems is out of the question in view of the risk of reversal of potential, which causes pitting of galvanized steel (02.04.14.01 and Part II, Chapter 6). \n\n###### _Corrosion by Chemicals_ \n\nInappropriate or improperly monitored dosing of chemicals in these systems may sometimes cause severe corrosion (01.04.18.01, 02.04.27.01, 06.04.10.01, and 07.04.12.01). \n\n###### _Cavitation Erosion_ \n\nIn hot water systems, there is a risk of cavitation occurring should the system pressure be equal to or only marginally higher than the saturation pressure associated with the hot water temperature. Even slight resistance in the system, caused by, for example, valves, will allow steam bubbles to form and then implode, thereby causing cavitation erosion (01.04.33.1). \n\n###### _Fire-Side Corrosion_ \n\nAs in steam systems, contamination of the "}, {"page": 110, "text": "combustion air may also cause fire-side corrosion in water heating systems (01.04.04.01 and 07.04.04.01). \n\n###### _Corrosion Prevention_ \n\nCorrosion prevention may be realized: \n\n- By constructive measures. \n\n- By makeup treatment. \n\n- By water conditioning. \n\nxcii \n\n###### By Constructive Measures \n\nCorrosion in water heating systems must be primarily prevented by means of purely constructive measures, for example: \n\n- Appropriate dimensioning and construction of expansion and overflow vessels. \n\n- Applying a “nitrogen cushion” in these vessels. \n\n- Application of sectional valves. \n\n- Use of metallic gaskets, and only using plastic hose connections which are provided with an impermeable barrier (such as aluminum foil). \n\n- Preventing the occurrence of vacuum by maintaining sufficient pressure right up to the topmost parts of the system. \n\n- Appropriate construction of zone circuits with adequate facilities for the prevention of corrosion from outside sources. \n\nBy Makeup Treatment \n\nSuitable measures are: \n\n- Water softening, which is at any rate essential in hot water systems and sometimes, depending on the water consumption, for warm water systems as well. \n\n- Alternatively demineralization, which is specifically used in the case of large-scale district heating systems. \n\ncooling system once and is then discharged to open water or the sewer or is reused for other purposes (Fig. 1). \n\n\n\n\n\n<!-- Start of picture text -->\nflow direction<br><!-- End of picture text -->\n\nFigure 1 Open once-through cooling system. \n\n###### _Open (Evaporative) Recirculating Cooling Water Systems With Cooling Tower_ \n\nThese are systems in which the water is recirculated, and the absorbed heat is transferred to the atmosphere by means of evaporation. Water losses due to evaporation, splash, and discharge have to be made up by means of mains water or purified well water or surface water (Fig. 2). \n\n- Deaeration of the fill water and makeup water, if appropriate under vacuum. \n\n###### By Water Conditioning \n\nSuitable measures for this purpose are: \n\n- Dosing of oxygen scavengers. \n\n- pH control (pH 10–10.5). \n\n- Dosing of corrosion inhibitors. \n\n- Sidestream demineralization. \n\n- Sidestream filtration. \n\n###### **3. CORROSION IN COOLING WATER SYSTEMS** \n\n###### **Types of Systems** \n\nAccording to the volume of heat to be discharged and the stage in the process, these are classified either as main or secondary cooling systems. \n\nFor main cooling systems, tube heat exchangers are generally used, in which the water flows through the tubes. In secondary systems, plate-type coolers are used in addition to tube heat exchangers. \n\nAccording to their design, main cooling systems may de-differentiated into once-through and recirculating systems: \n\n###### _Once-Through Cooling Water Systems_ \n\nThese are systems in which surface water (from the sea, rivers, lakes, and canals) or well water passes through the \n\n\n\n\n\nFigure 2 Open recirculating cooling system with cooling tower. \n\nSe"}, {"page": 111, "text": "condary cooling systems generally consist of open (evaporative) or closed (nonevaporating) recirculation systems. In these systems, the cooling is indirect: to cold water; to the atmosphere; or by means of a cooling unit. If the system incorporates, an open vessel serving as a circulation trough and/or to allow for expansion, enabling the absorption of oxygen and carbonic acid; it is known as an open system (Fig. 3). \n\nIf such a vessel is separated from the atmosphere, for example, by a membrane, it is known as a closed system (Fig. 4). \n\nxciii \n\n\n\nFigure 3 Open recirculating cooling system with indirect cooling. \n\n\n\nFigure 4 Closed recirculating cooling system with indirect cooling. \n\nClearly, from the viewpoint of corrosion, a closed system is preferable in the case of secondary cooling. This will permit optimized water conditioning to be maintained without problems. Open circulating systems with or without a cooling tower and once-through systems require great attention in terms of corrosion control. \n\n(see Part I, Chapter 4 and Part II, Chapter 10). The corrosion is usually of the pitting type (01.06.15.01). Under-deposit corrosion occurs not only in carbon steel, but it may also be a problem in stainless steel (04.06.15.01/02/03), nickel alloys (05.06.15.01/02), and copper alloys (06.06.15.01/02). In brass, _dezincification_ may occur underneath deposits. \n\n###### _Microbiologically Induced Corrosion_ \n\nUnder anaerobic conditions, inter alia SRB may develop (see Part II, Chapter 9), with the formation of sulfide that attacks metal (01.06.17.01/02/03, 05.06.17.01/02, and 07.06.17.01). \n\nEven without substantial deposition, sulfide can cause corrosion in unaerated systems, by affecting the material’s protective oxide skin (07.06.05.01). \n\n###### _Corrosion by Too High or Too Low pH_ \n\nPoor water conditioning (usually due to ineffective monitoring) or product leakages may allow the pH of the cooling water to reach values for which the material concerned is not intended, leading to attack (01.06.04.01/02, 06.06.16.02, and 07.06.03.01). Contamination of the cooling water with atmospheric sulfur dioxide can lead to the formation of sulfuric acid. Contamination with ammonia from leaking ammonia condensers can lead to the formation of nitric acid as a result of bacterial conversion. \n\nAcid corrosion in cooling systems can also occur during chemical cleaning (06.06.04.01/02). \n\n###### _Corrosion by Excessive Chloride Content_ \n\nIf the system is designed for sweet water but is operated with brackish water or if excessive salt concentration occurs in circulating systems due to insufficient discharge, there is a severely elevated risk of corrosion (04.06.12.01/02 and 06.06.16.01). Graphitization of gray cast iron may also occur (01.06.16.01). \n\n###### **Corrosion Problems in Cooling Water Systems** \n\nThe following problems may be encountered: \n\n###### _Oxygen Corrosion_ \n\nIn the presence of unprotected steel components, oxygen corrosion is the principal"}, {"page": 112, "text": " cause of corrosion due to the intensive aeration of the circulating water. It occurs particularly where inhibitor dosing is absent, insufficient, or ineffective and also where the protective coating is damaged. This results in pitting attack covered with wart-shaped corrosion products (see Part I, Chapter 4: Pitting Corrosion, and 01.06.01.01/02). \n\n###### _Under-Deposit Corrosion_ \n\nDeposits may consist of bioorganisms, sludge particles, hardness salts, or corrosion products. The deposit enables differential aeration elements to form, leading to local attack \n\n###### _Erosion Corrosion_ \n\nThis type of corrosion (see Part II, Chapter 2) may be caused by the presence of air bubbles (01.06.34.01/02) or fine sand particles in the cooling water (e.g., seawater). Also, vortices in pipe inlets and turbulence inside the pipes due to excessive velocities are capable of causing erosion corrosion. Particularly, systems with admiralty brass or aluminum brass pipes cooled with brackish water or seawater are sensitive to this (06.06.34.01/03). Such vortices may also occur downstream from irregularities (e.g., deposits) on the pipe wall (04.06.34.01, 06.06.34.02/04). \n\n###### _Cavitation (Erosion and Corrosion)_ \n\nCavitation owing to the formation and collapse of vapor bubbles is a phenomenon that also occurs in cooling water systems (01.06.33.01/02/03/04/05). \n\nxciv \n\n###### _Galvanic Corrosion_ \n\nGalvanic corrosion (see Part II, Chapter 6) may occur if the leap in potential between two adjacent materials is too large (01.06.14.01 and 02.06.14.01) or in the case of deposition of more noble metals or metal oxides (02.06.14.02/03). In the case of damage to a coating applied to the anodic material, intensified galvanic corrosion may occur (03.06.14.01) unless cathodic protection is also applied. \n\n###### _Crevice Corrosion_ \n\nThis type of corrosion (see Part I, Chapter 4 and Part II, Chapter 10) can occur in crevices of certain materials such as stainless steel (04.06.13.01/02). \n\n###### _Stress Corrosion Cracking_ \n\nIn cooling systems, the attack known as season cracking in copper alloys is caused by ammonia originating from biodecomposition (06.06.17.01) or by product leakage (06.06.18.01; see Part II, Chapter 12). \n\n###### **Corrosion Prevention and Corrosion Control in Cooling Water Systems** \n\nThe measures for corrosion prevention may be classified as follows: \n\n- by material selection. \n\n- by design. \n\n- by makeup treatment and water conditioning. \n\n- by maintenance. \n\n###### _By Material Selection_ \n\nThe choice of material depends on the quality of the cooling water, the nature of the medium to be cooled, the scheduled lifetime of the cooling system, and the effects of leakage. \n\nIn _seawater-cooled_ condensers for power plants, titanium is currently the material of choice for tubing. High Cr and Mo stainless steel may also perform well but has not yet been widely applied in practice. Cupronickel and aluminum brass are also in principle suitable as mater"}, {"page": 113, "text": "ials for seawater cooling systems, but they demand much more care and maintenance, and the risk of unexpected leakage is greater. \n\nFor _river-water_ once-through cooling systems, circulation cooling and for closed cooling systems with water velocities up to 1.8 m/s, brass is a good option. Aluminum brass is generally capable of withstanding speeds up to 2.0 m/s, assuming the water contains no erosive material. \n\nFor still higher velocities, cupronickel alloys or stainless steel should be chosen. For smaller cooling systems, alternatives are available in the form of galvanized or coated steel. For galvanized steel and also for aluminum, the pH of the cooling water must remain below 8.5. \n\nIf coated tubing is not used, the choice of plate material depends on the tube material to be used. This also applies in \n\nthe case of headers. If constructed of steel, they are coated: in the case of river water cooling generally a plastic lining and in the case of seawater cooling a rubber lining. Extra corrosion protection is then needed in the form of cathodic protection generally with sacrificial anodes. Otherwise, any damage to the protective coating could lead to severe local attack. \n\nEnvironmental requirements relating to the discharge of copper and other metal ions to the cooling water will become increasingly important in the selection of materials. \n\nFor transmission lines, the choice lies between plastic, stainless steel, and coated or galvanized steel. \n\n###### _By Design_ \n\nWhen designing a cooler, questions to bear in mind include the following: \n\n- The through-flow pattern: Do all the tubes carry the same amount of water, is turbulence not excessive and are there no dead angles (in view of erosion corrosion and sludge deposits). \n\n- Is the cooler easy to inspect (hatches). \n\n- Is proper drainage possible during standstill. \n\n- Are facilities needed for conditioning or cleaning purposes. \n\n###### _By Makeup Treatment and Water Conditioning_ \n\nThis will be considered system by system. \n\nIn the case of once-through systems, the scope for conditioning is limited due to the large flow and also in view of environmental implications. Measures to consider are: \n\n- _Filtration_ through drum or belt sieves to remove coarse contaminants capable of blocking the tubes. \n\n- In the case of brass-tubed condensers, dosing of _iron sulfate_ solution (continuously or batchwise) to build a protective skin on the tubing. \n\n- Dosing of _chlorine_ in the form of chlorine bleach or chlorine gas to counteract bacterial and algae growth on the tube wall. In view of the harmful environmental effects due to the formation of toxic organochlorine compounds, overdosing must be avoided. \n\n- Periodically or continuously _cleaning_ the tubes to remove deposits of sludge, oxides, and algae. For this purpose, systems have been developed based on sponge-rubber spheres or brushes. Carborundum-coated spheres also enable harder deposits to be removed. \n\n- For smaller systems, the foll"}, {"page": 114, "text": "owing measures are also \n\n- suitable: \n\n- _Filtration_ through fine sieves or cartridge filters, enabling the removal of minor impurities (not always economic). \n\n- _Deferrizing_ in the case of well water in order to prevent excessive iron oxide deposition and anaerobic conditions (sulfide formation). The use of well water for cooling purposes is no longer strictly justifiable unless it is reused for other purposes. \n\n- Adjusting the pH by dosing _alkaline or lime_ in order to control possible aggressiveness of the water. \n\nxcv \n\nIn open recirculating systems with one or more cooling tower, attention is required for both makeup treatment and conditioning. Suitable measures may be: \n\n- _Softening_ , _dealkalizing_ , _or demineralization_ of the makeup water in order to minimize the system hardness or salt concentration or to maintain them at the appropriate level where certain inhibitors are dosed. \n\n- In the case of makeup with well water _deferrizing_ and hence aeration of the makeup water. \n\n- Dosing _corrosion inhibitors_ to the system. There is a wide range of these to choose from silicate, polyphosphate, phosphonate, trisodiumphosphate, copper inhibitors, and so on. Phosphates are normally used in combination with dispersants. \n\n- Dosing _hardness stabilizers_ and dispersants in order to keep sludge and hardness salts in suspension or solution. Well-known products are polyol esters, polycarbonic acids, \n\n- polyphosphates, and other polyelectrolytes such as polyacrylate. \n\n- Dosing _chlorine_ in the form of chlorine bleach or chlorine gas to control biological growth. Suitable alternatives to chlorine are organic biocides, which often act more effectively and selectively. \n\n- Dosing _sulfuric acid_ in case of high concentration in order to control the deposition of hardness compounds by converting the bicarbonate into sulfate (dealkalization). \n\nCare must be taken not to exceed the solubility product of calcium sulfate and to avoid attack to any concrete that may be present in the system. \n\n- Deliberately maintain a given _hardness_ content in the cooling water in order to maintain a thin protective hardness layer on the surface to be cooled (known as equilibrium water). However, this is only valid within a given temperature range (see Chapter 4). \n\n- Periodic _cleaning_ of the cooling system and specifically the cooling tubes in order to remove sludge, algae, too thick hardness deposits and any corrosion products. \n\nIn open and closed recirculation systems with indirect cooling, as used in secondary cooling systems, there is a wide range of choice of corrosion inhibitors for conditioning the cooling water: \n\n- benzoates \n\n- copper inhibitors (which react with chlorine): \n\n   - mercaptobenzothiazole \n\n   - benzotriazole \n\n   - tolyltriazole \n\n- lignin derivatives \n\n- molybdate \n\n- nitrite \n\nchoice, it is good practice to take professional advice. Because of environmental requirements, some of these products are subject to a total or partial d"}, {"page": 115, "text": "ischarge ban. A known problem is the toxicity of chromate, which happens to be a very effective inhibitor. When it is used, no discharges whatsoever from the system are permitted (including repairs). \n\nThorough evaluation of the effectiveness and environmental impact of these inhibitors is desirable in view of the relatively high expense associated with their application. \n\nSimple conditioning is possible if the system is charged with demineralized water. Then, an optimized pH setting is sufficient to ensure good corrosion protection. It is also relatively simple to monitor. \n\nIn the case of an open system, however, the pH will decline due to CO2 absorption. In that case, conditioning by means of a buffering system, for example, soda/hydrogen carbonate, is advisable. If copper is present in the system, a copper inhibitor needs to be dosed as well. \n\n###### _By Maintenance_ \n\nWhen performing maintenance on cooling systems, the following items need special attention: \n\n      - _Preservation measures_ to be taken during period of shutdown and maintenance. If the cooler is charged, flush regularly, in the case of salt water daily. Drained salt-water cooling systems should be flushed with sweet water. \n\n      - Regular _inspection_ of sites sensitive to contamination and corrosion and cleaning if necessary. \n\n      - If _erosion corrosion_ is seen at the tube inlet side, consider \n\n      - application of cathodic protection with sacrificial anodes or the installation of inserts. \n\n      - Possibly replace sacrificial anodes. \n\n      - If corrosion is diagnosed or suspected, perform nondestructive testing (e.g., by eddy current). \n\n      - Check whether the phenomena observed require modifications in operation, design, choice of materials, or conditioning. \n\n      - Before and after any modifications, establish the corrosivity by means of one or more of the following methods: \n\n         - coupons \n\n         - resistance or polarization probes \n\n         - test coolers \n\n         - measuring the water quality and the Langelier index (see Chapter 4) \n\n      - If contaminations occur due to deposition of suspended matter, it may be useful to apply a sidestream filter. \n\n      - Thorough recording of experience gained and measures taken. \n\n- organic inhibitors: \n\n   - acrylate \n\n   - sulfonated copolymers \n\n   - sarcosinates \n\n- emulsifiable oils \n\n- silicates (both ortho- and poly-) \n\n- zinc \n\n- chromate \n\nMany of these inhibitors or mixtures thereof are available under commercial brand names. To ensure an appropriate \n\n###### **4. CORROSION IN COLD AND HOT TAP WATER SYSTEMS** \n\nIn tap water systems, corrosion affects not only reliability of the system but also the quality of the potable water and the process water. \n\nTap water systems may be classified into cold tap water systems and hot tap water systems. \n\nxcvi \n\nMaterials used in public cold tap water distribution systems are cast iron, steel, galvanized steel, asbestos cement, concrete, PVC, polyethy"}, {"page": 116, "text": "lene, copper, lead, and brass. \n\nThe quality of the potable water, which is designed to minimize the release of metal compounds and the formation of harmful deposits, virtually eliminates corrosion in domestic potable water systems. Moreover, pipes made of plastics are being increasingly used. \n\nIn cold tap water systems, corrosion therefore remains limited to industrial systems producing an in-house supply of process water. \n\nIn hot tap water systems, on the other hand, corrosion frequently occurs even when mains water is used. In these systems, water is heated to 40–70°C and then transported to the various consumers. It is used for process water, for cleaning purposes, in kitchens, and for sanitation purposes. \n\nThe tap water is heated in storage boilers or counter-flow units by means of steam or water from a hot water or central heating system. With the exception of domestic systems, the hot tap water is usually recirculated continuously by the system, so that hot water is immediately available from each drainage point. \n\n###### _Galvanic Corrosion_ \n\nGalvanic corrosion (discussed in Part I, Chapter 4 and Part II, Chapter 6) is the commonest form of corrosion in these systems. The following forms of galvanic corrosion are differentiated: \n\nCouple action (contact corrosion), for example: \n\n- By the coupling of galvanized steel to copper or copper alloys (02.05.14.03/05). \n\n- By the coupling of aluminum to stainless steel (07.05.14.01/02). Deposition corrosion (deposition of more noble material) \n\n- for example: \n\n   - In hot tap water systems: \n\n- By the deposition of copper on galvanized steel (02.05.14.04). \n\n- By the deposition of graphite on copper (06.05.14.02). Reversal of potential (of galvanized steel above 60°C) in hot \n\n- tap water systems (02.05.14.01/02/06). \n\n###### Prevention \n\nGalvanic corrosion can be prevented by: \n\n- Appropriate choice of material in the design stage and by observing the correct sequence of metals in order to prevent deposition corrosion, although this will not be of much use in a recirculating system. \n\n- Application of cathodic protection with inert anodes with impressed current (e.g., in storage boilers). \n\n- Not using galvanized steel above 60°C. \n\n###### _Oxygen and Carbonic Acid Corrosion_ \n\nIn oxygen-containing water with sufficient temporary hardness, a protective layer of iron carbonate will gradually \n\nform on steel, which serves to protect against corrosion. This is caused by the wall alkalinity due to the cathodic reaction whereby OH<sup>–</sup> ions are formed (see Part I, Chapter 3). The presence of oxygen in mildly aggressive water, in which the formation of a protective chalk rust layer is not possible, may lead to pitting in untreated steel (01.05.01.01/02). \n\nThe level of aggressiveness of the water is determined not only by the amount of hydrogen carbonate (temporary hardness) but also by the pH and the salt content of the water. In the case of highly aggressive water, the process is in effe"}, {"page": 117, "text": "ct attack by carbonic acid, leading to a uniform corrosion (01.05.02.01). Increasing the tap water temperature decreases the aggressiveness, so that hot tap water is generally less aggressive than cold. \n\nThe level of aggressiveness as well as the water’s tendency to form calcium deposits is defined by the position of the calcium-carbonic acid equilibrium: \n\n\n\nand can be expressed in the Langelier Saturation Index (LSI) and the Ryznar Stability Index (RSI). \n\nThe theoretically derived LSI is defined as: LSI = pH − pHs, where pH is the actual measured value in the water, and pHs is the pH of saturation calculated from the expression: \n\npHS = pK2<sup>′−pK</sup> sp<sup>′+ pCa + pAlk</sup> \n\nwhere K2<sup>′ is the apparent second dissociation constant of</sup> H2CO3, Ksp<sup>′is the apparent solubility product of CaCO3, pCa</sup> is −log 10 [Ca<sup>2+</sup> ] in moles per liter, and pAlk = −log 10 [total alkalinity] in equivalents per liter. \n\nThe RSI is an empirical expression: RSI = 2pH − pH, where pH and pHs have the same meaning as previously described. Interpretations of LSI and RSI valves are listed in Table 1: \n\nWater that has been softened for certain applications by means of a cation exchanger is in principle also aggressive and may attack copper as well as steel. \n\n###### Prevention \n\nThis type of corrosion should primarily be controlled by means of water treatment, that is, by raising the _pH_ of the water or by _hardening_ the water. This may be done by dosing caustic or lime or by filtration over semicombusted dolomite, preceded, or otherwise by carbonic acid expulsion in order to save on the cost of chemicals. This also applies for copperaggressive water. \n\nTable 1    Predictions of Water Characteristics by LSI and RSI \n\n|**LSI**|**RSI**|**Tendency of Water**|\n|---|---|---|\n|2.0|<4|Heavy scale forming, nonaggressive|\n|0.5|5.0–6.0|Slightly scale forming, moderately aggressive|\n|0|6–6.5|Balanced or at CaCO3saturation<sup>a</sup>|\n|−0.5|6.5–7|Nonscaling, slightly aggressive<sup>a</sup>|\n|−2.0|>8|Undersaturated, very aggressive<sup>a</sup>|\n\n\n\n_LSI_ , Langelier Saturation Index; _RSI_ , Ryznar Stability Index. aPitting corrosion by oxygen attack is possible. \n\nxcvii \n\nShould softening be essential in order to prevent calcium scale formation, for example, in hot tap water storage boilers, partial softening may be considered. In this procedure, the water softener is fitted with a bypass. \n\nIf water treatment is ineffective, it will be necessary to switch to the use of more corrosion-resistant material. \n\n###### _Under-Deposit Corrosion_ \n\nThe formation of deposits allows oxygen concentration cells to form, so that the surface below the deposit becomes anodic relative to the clean surface. These deposits may consist of hardness salts due to pressure reduction in pumped-up groundwater or by temperature increase or from corrosion products resulting from inappropriate material selection. If sacrificial anodes (e.g., of aluminum) are used in hot wa"}, {"page": 118, "text": "ter storage heaters, aluminum oxide may deposit in the downstream pipes (01.05.15.01). \n\nWhere deposits form on brass, dezincification may occur (06.05.16.01/03). \n\n###### Prevention \n\n###### _Erosion (Corrosion) and Cavitation Erosion_ \n\nAttack to copper piping by erosion (corrosion) or cavitation erosion is fairly common in hot tap water systems. Either the water velocity is excessive or
