Repository: NDDev-Technocracy-OpenNetwork/hack-2026-nornickel-knot

> **DEPRECATED.** This repository is archived and no longer maintained.
> It is kept read-only for reference; its GDS anchor records
> `lifecycle: archived` under `portfolio:archived-projects`.

# Nornickel Scientific Knot

Живая карта знаний R&D для горно-металлургической отрасли: система превращает архив отчётов, статей, презентаций и экспериментальных материалов в типизированный граф знаний, а затем отвечает на вопросы естественным языком с источниками и страницами первоисточников.

Проект подготовлен командой **Harmonic Labs** для **Норникель AI Hack 2026**, трек **«Научный клубок»**.

File: data/parsed/Материалы конференций/1schlesinger_m_e_extractive_metallurgy_of_copper.json (part 10 of 27)
hour. Lance wear is minimized by avoiding excessive immersion and limiting the oxygen content of the blast. \n\n###### 9.4. SMELTING MECHANISMS \n\nTSL smelting is different from flash smelting in that the smelting reactions take place primarily in the bath rather than above the melt. As a result, the reaction sequence is different. It is commonly believed that dissolved magnetite in the slag serves as a catalyst of sorts for the overall process. Alvear et al. (2010) propose this reaction sequence: \n\n\n\nAs a result, the presence of about 5% magnetite in the slag is important (Binegar, 1995). This requires a low bath temperature (1150e1200<sup>-</sup> C) and low silica/iron ratio (0.65e0.85 e for Isasmelt, 0.6 0.7 for Ausmelt). The low bath temperature also reduces refractory wear. \n\n###### 9.4.1. Impurity Elimination \n\nBill et al. (2002) report impurity elimination into slag and offgas during Isasmelt smelting as: 91% As, 85% Cd, 76% Bi, 68% Zn, 61% Sb, 60% Tl, 44% Pb, and 29% Te. Arsenic retention in the matte is less than half of that obtained using other smelting technology (Alvear et al., 2006), making TSL smelting technology especially suitable for high-arsenic concentrates. Elimination of As, Bi, Pb, and Sb is encouraged by decreasing oxygen enrichment. Offgas solids are recycled to the smelting furnace for Cu recovery, so they are not usually an escape route for impurities. \n\n###### 9.5. STARTUP AND SHUTDOWN \n\nSmelting is started by: \n\n- (a) Preheating the furnace \n\n- (b) Slowly charging about 2 m of solid slag pieces \n\n- (c) Melting the slag, using the lance as an oxy-fuel burner \n\n- (d) Immersing the smelting lance in the molten slag \n\n- (e) Beginning normal concentrate smelting. \n\nAt least one day is required. Smelting is terminated by stopping the solid feed, draining the furnace, and turning off the lance. The furnace is then allowed to cool at its natural rate. \n\nSteady operation consists of continuous feeding of solid charge through the roof feed port and continuous blowing of oxygen-enriched air into the molten bath. The furnace is computer controlled to give a specified concentrate smelting rate while producing matte and slag of desired composition and temperature. Matte/slag temperature is sensed by thermocouples embedded in the furnace walls (MacLeod, Harlen, Cockerell, & Crisafulli, 1997). It is controlled byadjusting the rate at which fossil fuel is supplied through the lance. \n\nMatte and slag compositions are determined by X-ray fluorescence analysis of samples from each matte/slag tap. The compositions are controlled by adjusting the O2/ concentrate and flux/concentrate ratios in the furnace input. \n\nExtractive Metallurgy of Copper \n\n164 \n\n###### 9.6. CURRENT INSTALLATIONS \n\nThe number of TSL furnaces has expanded dramatically over the past decade. Figure 9.4 shows the location of TSL primary copper smelting furnaces in 2011. The figure does not include: \n\n- l Secondary copper smelting furnaces using Ausmelt and"}, {"page": 119, "text": " Isasmelt technology (see Chapter 19) \n\n- l Two Ausmelt converters in China (Yunnan and Houma) \n\n- l Numerous TSL furnaces smelting other nonferrous metals. \n\n###### 9.7. COPPER CONVERTING USING TSL TECHNOLOGY \n\nTSL smelting is the outgrowth of technology originally designed for use in tin slag reduction. Both Ausmelt and Isasmelt have been active since then in developing uses for their furnace beyond sulfide matte smelting (Isasmelt, 2009; Outotec, 2010). \n\nOne of these is matte converting, which has been commercialized over the past decade (Wood, Matusewicz, & Reuter, 2009). The Ausmelt furnace for converting is similar to that used for smelting (Mounsey, Li, & Floyd, 1999). In fact, smelting and converting were originally performed in the same furnace (Mounsey, Floyd, & Baldock, 1998). \n\nBecause the lance tip can be easily replaced, the upper limit for enrichment of PeirceeSmith converters is no longer a concern. As a result, higher oxygen enrichment levels (30e40%) are used (Reuter & Matusewicz, 2010). This allows autothermal operation of the process, although some coal is added to reduce the copper oxide content of the slag to about 15% Cu. A disadvantage of this process compared with PeirceeSmith converting is that use of scrap and reverts is limited to smaller-size material (Rapkoch & Cerna, 2006). However, converting in TSL furnaces has numerous advantages over PeirceeSmith, especially in continuous operation (Outotec, 2010): \n\n- (a) Higher availability (no ‘dead time’ while the vessel is being filled or emptied) \n\n- (b) Lower fugitive emissions, since the vessel can be completely sealed \n\n- (c) Higher SO2 concentration in the offgas (~15%), which makes acid-plant operation easier \n\n- (d) More stable operation, since conditions remain constant \n\n\n\nFIGURE 9.4 Location of Ausmelt (circles) and Isasmelt (squares) primary smelting furnaces, 2011. \n\nChapter | 9 Bath Matte Smelting: Ausmelt/Isasmelt and Mitsubishi \n\n165 \n\nTSL converting was originally developed as a batch process, but efforts have since been made to link it to continuous smelting and settling (Matusewicz et al., 2007; Nikolic, Edwards, Burrows, & Alvear, 2009; Wood et al., 2009). This results in what is effectively the TSL equivalent of the Mitsubishi process. Continuous converting allows the system to be sealed, eliminating fugitive vapors. \n\nTSL technology is also useful for recovering copper from non-sulfide materials, particularly slags and sludges (Hughes, 2000; see Chapter 19). Its ability to control air and fuel inputs means that conditions can be changed from oxidizing to reducing without transferring material to a second furnace. This is particularly effective for smelting Cu/Ni hydrometallurgical residues. \n\n###### 9.8. THE MITSUBISHI PROCESS \n\n###### 9.8.1. Introduction \n\nThe most recent Ausmelt processing operations feature (a) a high-intensity smelting furnace that produces a mixture of matte and slag, (b) a settling furnace (usually electric) that separates matte "}, {"page": 120, "text": "from slag, and (c) a converting furnace e usually a PeirceeSmith but increasingly an Ausmelt C3 converter. The smelting and settling furnace are designed to operate on a semi-continuous basis, leading to the possibility of a continuous process that inputs concentrate, flux, and fuel at one end and outputs blister copper, offgas, and slag for disposal. \n\nHowever, this has been done before. In a sense, the Ausmelt process is a high-intensity version of a process first developed in the 1980s that continues to operate at four smelters today. The Mitsubishi process operates continuously, using three connected furnaces to smelt, settle, and convert copper concentrates. Although this process no longer appears to be the future of pyrometallurgical copper processing, it is worth introducing as the forerunner of bath smelting and converting technology. \n\nContinuous copper concentrate smelting and converting has several advantages: \n\n- (a) Ability to smelt all concentrates, including CuFeS2 concentrates \n\n- (b) Elimination of PeirceeSmith converting with its SO2 collection and air infiltration difficulties \n\n- (c) Continuous production of high SO2-strength offgas, albeit from two sources \n\n- (d) Relatively simple Cu-from-slag recovery \n\n- (e) Minimal materials handling. \n\n###### 9.8.2. The Mitsubishi Process \n\nFigure 9.5 shows the three furnaces of the Mitsubishi process (Ajima et al., 1999; Mitsubishi Materials Corporation, 2004). The S (smelting) furnace blows oxygenenriched air, dried concentrates, SiO2 flux, and recycles into the furnace liquids via vertical lances. It oxidizes the Fe and S of the concentrate to produce ~68% Cu matte and Fe-silicate slag. Its matte and slag flow together into the electric slag-cleaning furnace. \n\nThe CL (slag-cleaning) furnace separates the smelting furnace’s matte and slag. Its matte flows continuously to the converting furnace. Its slag (0.7e0.9% Cu) flows continuously to water granulation and sale or stockpile. \n\nThe C (converting) furnace blows oxygen-enriched air, CaCO3 flux, and granulated converter slag coolant into the matte via vertical lances. It oxidizes the Fe and S in the \n\nExtractive Metallurgy of Copper \n\n166 \n\n\n\n\n\n\n\n<!-- Start of picture text -->\nEelcirtc alsg<br>elcaning<br>furnace<br><!-- End of picture text -->\n\n\n\n<!-- Start of picture text -->\nAnode scrap<br>tte<br>Mtloen copper<br>Convenitrg<br>furnace<br>Granaluted<br>convetrer alsg<br>2 anode<br>furnaces<br><!-- End of picture text -->\n\nFIGURE 9.5 Mitsubishi process flowsheet and vertical layout at Gresik, Indonesia (Ajima et al., 1999). Note the continuous gravity flow of liquids between furnaces. The smelting furnace is about 15 m higher than the Hazelett caster. The smelting and converting furnaces each have 9 or 10 rotating lances. \n\n\n\n<!-- Start of picture text -->\nThe<br>each<br><!-- End of picture text -->\n\nmatte to produce molten copper. The copper continuously exits the furnace into one of two holding furnaces for subsequent fire- and ele"}, {"page": 121, "text": "ctrorefining. The slag (14% Cu) flows continuously into a water-granulation system. The resulting slag granules are recycled to the smelting furnace for Cu recovery and the converting furnace for temperature control. \n\nA major advantage of the process is its effectiveness in capturing SO2. It produces two continuous strong SO2 streams, which are combined to make excellent feed gas for sulfuric acid or liquid SO2 manufacture. The absence of crane-and-ladle transport of molten material also minimizes workplace emissions. \n\n###### 9.8.3. Smelting Furnace Details \n\nFigure 9.6 shows details of the Mitsubishi smelting furnace. Solid particulate feed and oxidizing gas are introduced through nine vertical lances in two rows across the top of the furnace. Each lance consists of two concentric pipes inserted through the furnace roof. The diameter of the inside pipe is 5 cm; the diameter of the outside pipe, 10 cm. Dried feed is air-blown from bins through the central pipe; oxygen-enriched air (55 vol.-% O2) is blown through the annulus between the pipes. The outside pipes are e continuously rotated (7 8 rpm) to prevent them from sticking to their water-cooled roof collars. \n\nThe outside pipes extend downward to ~0.7 m above the molten bath, the inside pipes to the furnace roof or just above. The outside pipes are high chromium steel (27% Cr); they burn back ~0.4 m per day and are periodically slipped downward to maintain their specified tip positions. New 3 m sections are welded to the top of the shortened pipes to maintain continuous operation. The inside pipes are 304 stainless steel. They do not wear back because their tips are high above the reaction zone. \n\nConcentrate/flux/recycle feed meets oxidizing gas at the exit of the inside pipe. The mixture jets onto the molten bath to form a matteeslagegas foam/emulsion in which \n\nChapter | 9 Bath Matte Smelting: Ausmelt/Isasmelt and Mitsubishi \n\n167 \n\n\n\nFIGURE 9.6 Details of Mitsubishi smelting and electric slag-cleaning furnaces (Goto & Hayashi, 1998). Note particularly the siphon by which matte underflows the slag-cleaning furnace. Most of the refractories are fused cast and direct-bonded magnesite chrome (MgOeCr2O3). \n\nliquids, solids, and gas react with each other to form matte and slag. These continuously overflow together through a taphole and down a sloped launder into the electric slagcleaning furnace. \n\nThe offgas (25e30 vol.-% SO2) from the oxidation reactions is drawn up a large uptake. It passes through recovery heat boilers, electrostatic precipitators, and a wet gas cleaning system before being pushed into a sulfuric acid or liquid SO2 plant. \n\nThe velocities of solids and gas leaving Mitsubishi smelting furnace lances are 130e150 m/s (Goto & Hayashi, 1998). Times of flight of the particles across the 0.7 m distance between lance tip and melt surface are, therefore, on the order of 10<sup>e3</sup> e10<sup>e2</sup> s. The temperature rise of the gas/solid jet during this time is calculated to b"}, {"page": 122, "text": "e ~50<sup>-</sup> C. This is not enough to cause ignition of the concentrate. Consequently, melting and oxidation of concentrate particles occurs entirely after entry into the gaseslagematte foam/emulsion beneath the lances (Asaki, Taniguchi, & Hayashi, 2001). \n\nIndustrial evidence indicates that the smelting furnace contains mainly matte e (1.2 1.5 m deep) with a gas/slag/matte foam/emulsion beneath the lances (Shibasaki & Hayashi, 1991). Away from the lances, SO2/N2 gas disengages from the foam and the matte and slag begin to separate. Newly formed slag (~0.05 m thick and containing some entrained matte) flows toward the taphole where it overflows. Matte also continuously overflows as new matte is made under the lances. \n\n###### 9.8.4. Electric Slag-Cleaning Furnace Details \n\nThe electric slag-cleaning furnace (3600 kW) is elliptical with three or six graphite electrodes in one or two rows along the long axis. It accepts matte and slag from the smelting furnace and separates them into two layers e a bottom layer of matte 0.5e0.8 m thick, and a top layer of slag ~0.5 m thick. The residence times of the liquids are 1e2 h. These times, plus electromagnetic stirring in the furnace, allow the slag and matte to \n\nExtractive Metallurgy of Copper \n\n168 \n\napproach equilibrium. Passage of electricity through the slag ensures that the slag is hot and fluid. This, in turn, creates conditions for efficient settling of matte droplets from the slag. \n\nThe slag is the main route of Cu loss from the smelter. It is important, therefore, that the total amount of Cu-in-slag be minimized. This is done by: \n\n- (a) Maximizing slag residence time in the electric furnace (to maximize matte settling) \n\n- (b) Keeping the slag hot, fluid, and quiescent \n\n- (c) Minimizing slag mass (per tonne of Cu) by smelting high-Cu grade concentrates and minimizing fluxing \n\n- (d) Optimizing slag composition to minimize slag viscosity and density. \n\nMatte continuously underflows from the bottom layer of the electric furnace to the converting furnace. A siphon-and-launder system is used. Slag continuously overflows through a taphole. It is granulated in flowing water and sold or stockpiled. \n\nThe purpose of the electrodes and electrical power is to keep the slag hot and fluid. Heat is obtained by resistance to electric current flow between the graphite electrodes in the slag, selectively heating the slag to 1250<sup>-</sup> C. \n\nOnly a tiny amount of offgas is generated in the electric furnace. It is collected from the slag taphole hood, drawn through an electrostatic precipitator, and vented to atmosphere. \n\n###### 9.8.5. Converting Furnace Details \n\nThe converting furnace continuously receives matte from the electric slag-cleaning furnace. It blows oxygen-enriched air blast (30e35 vol.-% O2), CaCO3 flux and converter slag granules onto the surface of the matte. It also receives considerable copper scrap, including scrap anodes. \n\nIt produces molten copper (~0.7% S), (b) molten slag (1"}, {"page": 123, "text": "4% Cu), and (c) SO2-bearing offgas, 25e30 vol.-% SO2. \n\nThe molten copper continuously departs the furnace through a siphon and launder into one of two anode furnaces. The slag continuously overflows into a water-granulation system. The offgas is drawn through a large uptake, recovery heat boiler, electrostatic precipitators, and a wet gas cleaning system before being pushed into a sulfuric acid or liquid SO2 plant. The smelting and converting offgases are combined prior to entering the electrostatic precipitators. \n\nThe oxygen-enriched air and solids are introduced into the furnace through 10 lances like the smelting furnace lances, at a speed of ~120 m/s. The tips of the outside pipes are 0.3e0.8 m above the bath; the inside pipe tips are above or just through the roof. The outer pipes are continuously rotated to prevent them from sticking to their roof collars. They are also slowly slipped downwards as they burn back. \n\n###### 9.8.5.1. Converting Furnace Slag \n\nA unique feature of Mitsubishi converting is its CaO-based calcium ferrite slag (see Chapter 5). Early in the development of the process, it was found that blowing strong O2 blast onto the surface of SiO2-based slag made a crust of solid magnetite. This made further converting impossible. CaO, on the other hand, reacts with solid magnetite, molten Cu and O2 to form a liquid CaOeCu2OeFeOn slag. The slag typically contains \n\nChapter | 9 Bath Matte Smelting: Ausmelt/Isasmelt and Mitsubishi \n\n169 \n\n12e16% Cu (~60% as Cu2O, balance Cu), 40e55% Fe (~70% as Fe<sup>3ю</sup> , balance Fe<sup>2ю</sup> ), and 15e20% CaO. Its viscosity is ~10<sup>-1</sup> kg/m s (Wright, Zhang, Sun, & Jahanshahi, 2000). \n\n###### 9.8.5.2. Converting Furnace Copper \n\nMitsubishi-process blister copper contains more sulfur than PeirceeSmith converter copper, ~0.7% vs. ~0.02%. This is the result of operating with excess O2 addition to avoid a permanent matte layer in the furnace. This prevents slag foaming. The only disadvantage of the higher S level is a longer oxidation period in the anode furnace. The S content can be lowered in the Mitsubishi converter by supplying more O2, but this increases the amount of Cu in slag. \n\n###### 9.8.6. Optimum Matte Grade \n\nThe Cu grade of the matte produced by the smelting furnace (and flowing into the converting furnace) is a balance between: \n\n- (a) The amount of Cu lost in the discard slag from the electric furnace; \n\n- (b) The amount of granulated high-Cu slag which must be recycled back from the converting furnace to the smelting furnace; and \n\n- (c) The amount of coal, which must be added to the smelting furnace and the amount of coolant, which must be added to the converting furnace. \n\nThe optimum matte grade for the Mitsubishi process is 68% Cu. With this matte grade, the discard slag from the electric slag-cleaning furnace contains 0.7e0.9% Cu and converter slag recycle is 0.1e0.3 tonnes per tonne of concentrate feed (Tables 9.3 and 9.4). \n\n###### 9.8.7. Process Control in M"}, {"page": 124, "text": "itsubishi Smelting/Converting (Goto & Hayashi, 1998) \n\nBath temperature is the most important control parameter in the Mitsubishi process. Maintaining an optimum temperature ensures good slag and matte fluidity while at the same time minimizing refractory erosion. Typical operating temperatures at the Naoshima smelter are shown in Table 9.5. \n\nTable 9.5 shows that the electric slag-cleaning furnace slag is operated hotter than the smelting furnace matte/slag. This is done to avoid precipitation of solid Fe3O4 and/or SiO2. Precipitation of Fe3O4 caused formation of a muddy layer between molten matte and molten slag. This layer prevents good matte/slag separation, and results in high matte entrainment in the discard slag, hence high Cu-in-slag losses. Precipitation of SiO2 produces SiO2 rich floating solids. These solids (~10% Cu) do not settle into the matte layer and also result in high Cu-in-slag losses. \n\nProcess control at Naoshima combines quantitative and qualitative process information (Tables 9.6 and 9.7). The quantitative information is continuously inputted into an expert type computer control system. The overall state of the process is best represented by the following quantitative variables: \n\n- (a) Smelting furnace matte/slag outlet temperature \n\n- (b) Converting furnace slag temperature \n\nExtractive Metallurgy of Copper \n\n170 \n\n|TABLE 9.3 Physical Details of|Three Mitsubishi Co<br>ibihi|ppermaking Syste<br>li|ms, 2001<br>ikk|\n|---|---|---|---|\n|Smelter|Mtsus<br>Materials Corp.<br>Naoshima, Japan|PT Smetng<br>Co., Gresik,<br>Indonesia|LG No<br>Onsan,<br>Korea|\n|Furnace commissioning date|1991|1998|1998|\n|Copper production rate,<br>tonnes/day|900e1000|~750|800|\n|Smelting furnace||||\n|Shape|Circular|Circular|Circular|\n|Diameter-height<br>(inside brick), m|10-4|10.1-4|10-4|\n|Number of lances|9|9|9|\n|Outside pipe diameter, cm|ID: 10|10|8 -10 cm,<br>2 -9 cm|\n|Inside pipe diameter, cm|ID: 5|5|5|\n|Lance rotations per min|7.7|6.5|7.8|\n|Slag layer thickness, m|0.1|0.1|0.1|\n|Matte layer thickness, m|1.4|1.4|1.4|\n|Liquids, offgas<br>temperature, <sup>-</sup>C|1225e1240,<br>1225e1240|1240, 1240|1240, 1250|\n|Electric slag-cleaning furnace||||\n|Power rating, kW|3600|2100(No.1);<br>1500 (No.2)|3600|\n|Shape|Elliptical|Elliptical|Elliptical|\n|Width-length-height, m|6.0-12.5-2.0|5.9-12.5-2.0|6.0-12.5-2.0|\n|Electrodes||||\n|Material|Graphite|Graphite|Graphite|\n|Number|6|6|6|\n|Diameter, m|0.4|0.4|0.4|\n|Immersion in slag, m|0.5|2e0.3|5e0.6|\n|Voltage between<br>electrodes, V|90e120|90e120|80e100|\n|Current between<br>electrodes, kA|5e12.0|6.5(No.1);<br>5 (No.2)|5e7.0|\n|Applied power, kW|2400|3000|1700|\n\n\n\nChapter | 9 \n\nBath Matte Smelting: Ausmelt/Isasmelt and Mitsubishi \n\n171 \n\n|TABLE 9.3 Physical Details of T<br>Smelter|hree Mitsubishi Co<br>Mitsubishi<br>Materials Corp.<br>Naoshima, Japan|ppermaking Syst<br>PT Smelting<br>Co., Gresik,<br>Indonesia|ems, 2001dcont’d<br>LG Nikko<br>Onsan,<br>Korea|\n|---|---|---|---|\n|Slag layer thickness, m|0.6|0.45|0.60|\n|M"}, {"page": 125, "text": "atte layer thickness, m|0.45|0.65|0.45|\n|Matte, slag, offgas<br>temperatures, <sup>-</sup>C|1210, 1250,e|1230, 1270,e|1220, 1250,<br>1000|\n|Estimated slag residence time,<br>hours|~1|1e2|1e2|\n|Converting furnace||||\n|Shape|Circular|Circular|Circular|\n|Diameter-height, m|8.0 -3.6|9.0-3.7|8.1-3.6|\n|Number of lances|10|10|10|\n|Outside pipe diameter, cm|ID: 10|10, 9|8-10 cm,<br>2-8.2 cm|\n|Inside pipe diameter, cm|ID: 5|5|5|\n|Lance rotations per min|7.7|6.5|7.8|\n|Slag layer thickness, m|0.12|0.15|0.13|\n|Copper layer thickness, m|0.97|1.1|0.96|\n|Copper, slag, offgas<br>temperature, <sup>-</sup>C|1220, 1235,<br>1235|1220, 1235,<br>1230|1220, 1240,<br>1250|\n\n\n\n- (c) Matte grade \n\n- (d) %SiO2 in electric slag-cleaning furnace slag \n\n- (e) %CaO in electric slag-cleaning furnace slag \n\n- (f) %Cu in converting furnace slag \n\n- (g) %CaO in converting furnace slag. \n\nTable 9.6 shows how each parameter is controlled. \n\nControl of the Mitsubishi process is a challenge for its operators. The difficulty lies in the fact that (a) there are many process variables to control and (b) they all interact with each other. When one variable goes out of control the rest of the process is affected. For example, the solution to the problem of high viscosity slags, floating solids, and muddy layers has typically been to increase furnace temperature. Unfortunately, this increases refractory erosion, ultimately decreasing smelter availability. \n\nHowever, recent development of sophisticated continuous melt-temperature devices coupled with the use of an expert-type computer control system has helped minimize process excursions. This has greatly increased Mitsubishi process availability. \n\nExtractive Metallurgy of Copper \n\n172 \n\n|TABLE 9.4 Operating Data f<br>Smelter|or Three Mitsubishi <br>Naoshima, Japan|Coppermaking Syst<br>Gresik, Indonesia|ems, 2001<br>Onsan, Korea|\n|---|---|---|---|\n|Smelting furnace||||\n|Inputs, tonnes/day||||\n|Concentrate|2300 (34% Cu)|2000e2300 (31.7%<br>Cu)|2109 (33.2% Cu)|\n|Silica fux|340|300e400|386 (82% SiO2)|\n|Limestone fux|42|35|52|\n|Granulated converting<br>furnace slag|240|160e180|96|\n|Smelting furnace dust|67|60|60|\n|Converting furnace dust|61|60|60|\n|Other|5 compressed<br>copper scrap|40 sludge from<br>wastewater treatment<br>plant|14 reverts|\n|Blast||||\n|Vol.-% O2|56|50e55|45e55|\n|Input rate, Nm<sup>3</sup>/min|540|600e650|600|\n|Oxygen, tonnes/day|500||450 (99% O2)|\n|Hydrocarbon Fuel<br>(coal, tonnes/day)|63|90|140|\n|Output offgas||||\n|Vol.-% SO2 (entering boiler)|34|30|31|\n|Flowrate, Nm<sup>3</sup>/min|560|600e650|570|\n|Dust tonnes/day|67|60|60|\n|Electric slag-cleaning furnace||||\n|Inputs|Matte and slag from|smelting furnace||\n|Outputs||||\n|Matte, tonnes/day|1400|1270|1018|\n|Matte %Cu|68|68|68.8|\n|Slag, tonnes/day|1300|1450|1331|\n|Slag %Cu|0.7|0.7|0.8|\n|Slag %SiO2/%Fe|0.9|0.8|0.9|\n|Offgas, Nm<sup>3</sup>/min (ppm SO2)|||500 (<150 ppm)|\n|kWh consumption/tonne of sla|g 42|55|30|\n\n\n\nChapter | 9 Bath Matte Smelting: Ausmelt/Isasmelt and Mitsubishi "}, {"page": 126, "text": "\n\n173 \n\n|TABLE 9.4 Operating Data fo<br>2001dcont’d<br>Smelter|r Three Mitsubishi <br>Naoshima, Japan|Coppermaking Sys<br>Gresik, Indonesia|tems,<br>Onsan, Korea|\n|---|---|---|---|\n|Converting furnace (autothermal)||||\n|Inputs, tonnes/day||||\n|Matte from electric furnace|1400|1270|1018|\n|Limestone fux|50|30|69|\n|Granulated converting furnace<br>slag|360|160e180|246|\n|Anode scrap copper|120|95e100|78|\n|Purchased scrap copper|34|0|44|\n|Blast||||\n|Vol.-% O2|35|25e28|32e35|\n|Input rate, Nm<sup>3</sup>/min|490|460e470|430|\n|Oxygen, t/d|180||133 (99% O2)|\n|Outputs||||\n|Copper, tonnes/day|900e1000|850e900|820|\n|Copper, %Cu|98.4|98.5|98.5|\n|Copper, %O|0.3|0.3|e|\n|Copper, %S|0.7|0.7|0.9|\n|Slag, t/d|600|160e180|360|\n|Slag, %Cu|14|14|15|\n|Slag, mass% CaO/mass% Fe|0.4|0.4|0.34|\n|Offgas, Nm<sup>3</sup>/min|480|450|410|\n|Vol.-% SO2|31|25|24|\n|Dust, t /d|61|60|60|\n\n\n\nTABLE 9.5 Maximum, Minimum, and Optimum Operating Temperatures in the Mitsubishi Smelter at Naoshima \n\n|. , ,  <br>Mitsubishi Smelter at Naoshima|<br>Minimum (<sup>-</sup>C)|<br>Maximum (<sup>-</sup>C)|<br>Optimum (<sup>-</sup>C)|\n|---|---|---|---|\n|Smelting furnaceematte/slag outlet|1200|1240|1220|\n|Electric slag-cleaning furnaceeslag outlet|1220|1260|1240|\n|Converting furnaceeslag outlet|1210|1250|1230|\n\n\n\nExtractive Metallurgy of Copper \n\n174 \n\nTABLE 9.6 Quantitative Process Parameters in Mitsubishi Smelting/Converting \n\n|.  <br>Information|<br>Adjustable or<br>Result|<br>Comments|\n|---|---|---|\n|Smelting furnace|||\n|Melt temperature|Result|Continuous measurement by submerged K-type<br>thermocouple at smelting furnace melt outlet.|\n|Feedrate|Adjustable|Continuous monitoring of blended concentrate,<br>silica, CaCO3, coal, converter slag granules,<br>Cu scrap, and dust input rates.|\n|Blowing rate|Adjustable|Continuous monitoring of oxygen and air input rates.|\n|Matte composition|Result|Hourly analysis by X-ray fuorescence analyzer (Cu<br>and Pb). Samples are taken at electric slag-cleaning<br>furnace outlet.|\n|Slag composition|Result|Hourly analysis by X-ray fuorescence analyzer (Cu,<br>Fe, SiO2, CaO, and Al2O3). Samples are taken at<br>electric slag-cleaning furnace outlet.|\n|Converting furnace|||\n|Slag temperature|Result|Hourly manual measurement by disposable K-type<br>thermocouples.|\n|Copper temperature|Result|Automatic measurement by submerged glass fber<br>optical pyrometereevery 15 min.|\n|Feedrate|Adjustable|Continuous monitoring of CaCO3, recycled converter<br>slag granules and Cu scrap input rates.|\n|Matte fowrate|Result|Continuous measurement by infrared scanner at<br>electric slag-cleaning furnace matte siphon.|\n|Blowing rate|Adjustable|Continuous measurement of oxygen and air input<br>rates.|\n|Slag composition|Result|Hourly sample and analysis (Cu, SiO2, CaO, S, and<br>Pb) by X-ray fuorescence analyzer.|\n\n\n\n###### 9.9. THE MITSUBISHI PROCESS IN THE 2000S \n\nImprovements in the Mitsubishi Process since 2000 have focused on two concerns: refractory life and process control. Refractory lif"}, {"page": 127, "text": "e is a challenge in the S furnace (due to the turbulence created by the injection lances), and in the C furnace (due to turbulence and the more corrosive nature of the calcium ferrite slag). Increasing the S-furnace lance diameter from 0.060 to 0.069 m reduced penetration depth and improved refractory life (Cho, Lee, Chang, Seo, & Kim, 2006; Taniguchi, Matsutani, & Sato, 2006), as did improved distribution control for the solid feed to create even penetration depth. C-furnace refractory life has been extended by adjusting the refractory in front of the water-cooled copper jacket at the bath line (Goto, Konda, Muto, Yamashiro, & Matsutano, 2002). \n\nChapter | 9 Bath Matte Smelting: Ausmelt/Isasmelt and Mitsubishi \n\n175 \n\nTABLE 9.7 Qualitative Process Parameters in Mitsubishi Smelting/Converting \n\n|.   <br>Information|<br>Adjustable or<br>Result|<br>Comments|\n|---|---|---|\n|Smelting furnace|||\n|Melt fowrate and melt surface<br>condition|Result|Visual inspection by remote camera<br>and at the furnace.|\n|Converting furnace|||\n|Slag fowrate and slag surface<br>condition|Result|Visual inspection by remote camera<br>and at the furnace.|\n|Matte infow rate|Result|Visual inspection by remote camera<br>and at the furnace.|\n\n\n\nOne of the challenges to successful operation of the C furnace is magnetite control. Some magnetite is necessary to provide a protective coating for the refractories, but too much causes accretions to build up in the furnace, eventually blocking the siphon through which molten blister copper is recovered (Hasegawa & Sato, 2003; Taniguchi et al., 2006). As a result, careful control of the slag chemistry is needed (Tanaka, Iida, & Takeda, 2003). Increasing the CaO content of the slag reduces accretions, but in turn requires better heat removal through the water jacket at the slag line. Plant operations at Naoshima now control the Fe/CaO ratio separately from the %Cu in the C-furnace slag; maintaining 2.2 < Fe/CaO < 2.45 seems to work best. \n\nThe Mitsubishi Process currently operates at three copper smelting facilities: Birla in India, Naoshima in Japan, Onsan in Korea, and Gresik in Indonesia. The Gresik facility is the most recent of the three (1999), and there is no indication of new installations in the near future. \n\n###### 9.10. SUMMARY \n\nAusmelt and Isasmelt smelting is done in vertically aligned cylindrical furnaces 3.5e5 m diameter and 12e16 m high. The smelting entails: \n\n- (a) Dropping moist concentrate, flux, and recycle materials into a molten matte/slag bath in a hot furnace \n\n- (b) Blowing oxygen-enriched air through a vertical lance into the matte/slag bath. \n\nMost of the energy for smelting is obtained from oxidizing the Fe and S in the concentrate. \n\nThe principal product of the furnace is a matte/slag mixture. It is tapped into a hydrocarbon-fired or electric settling furnace. The products after settling are 60% Cu matte and 0.7% Cu slag. The main advantages of the process are: \n\n- (a) Its small footprint, which makes it"}, {"page": 128, "text": " easy to retrofit into existing smelters \n\n- (b) Its ability to process a variety of feed materials, and \n\n- (c) Its small evolution of dust. \n\nExtractive Metallurgy of Copper \n\n176 \n\nThe Mitsubishi Process also performs smelting and converting in a molten bath. It uses three interconnected furnaces to continuously smelt copper concentrates, settle, and separate matte from discard slag, and convert the matte to blister copper. When performing properly, continuous processing solves many of the problems created by more traditional copper smelting technology, most notably the elimination of ladle transfer of molten matte, the fugitive emissions associated with PeirceeSmith converting, and the uneven SO2 offgas content that results from batch processing of copper concentrates. \n\n###### REFERENCES \n\n- Ajima, S., Koichi, K., Kanamori, K., Igarashi, T., Muto, T., & Hayashi, S. (1999). Copper smelting and refining in Indonesia. In D. B. George, W. J. Chen, P. J. Mackey & A. J. Weddick (Eds.), Copper 99eCobre 99, Vol. V: Smelting operations and advances (pp. 57e69). Warrendale, PA: TMS. \n\n- Alvear, G. R., Arthur, P., & Partington, P. (2010). Feasibility to profitability with Copper ISASMELT<sup>TM</sup> . In Copper 2010, Vol. 2: Pyrometallurgy I (pp. 615e630). Clausthal-Zellerfeld, Germany: GDMB. \n\n- Alvear, G. R., Hunt, S. P., & Zhang, B. (2006). Copper Isasmelt e dealing with impurities. In F. Kongoli & R. G. Reddy (Eds.), Sohn international symposium, Vol. 8: International symposium on sulfide smelting 2006 (pp. 673e685). Warrendale, PA: TMS. \n\n- Arthur, P. S. (2006). ISASMELT<sup>TM</sup> e 6,000,000 TPA and rising. In F. Kongoli & R. G. Reddy (Eds.), Sohn international symposium, Vol. 8: International symposium on sulfide smelting (pp. 275e290). Warrendale, PA: TMS. www.isasmelt.com/downloads/Arthur%20-%20ISASMELT%20-%206000000tpa%20and% 20Rising%20060326.pdf. \n\n- Asaki, Z., Taniguchi, T., & Hayashi, M. (2001). Kinetics of the reactions in the smelting furnace of the Mitsubishi process. JOM, 53(5), 25e27. \n\n- Ausmelt. (2005). Ausmelt TSL technology: Capability & experience in copper smelting & converting. Ausmelt Global Environmental Technologies. 22 September 2005. \n\n- Bill, J. L., Briffa, T. E., Burrows, A. S., Fountain, C. R., Retallick, D., Tuppurainen, J. M. I., et al. (2002). Isasmelt e Mount Isa copper smelter performance update. In R. L. Stephens & H. Y. Sohn (Eds.), Sulfide smelting 2002 (pp. 181e193). Warrendale, PA: TMS. \n\n- Binegar, A. H. (1995). Cyprus Isasmelt start-up and operating experience. In W. J. Chen, C. Dı´az, A. Luraschi & \n\n   - P. J. Mackey (Eds.), Copper 95eCobre 95, Vol. IV: Pyrometallurgy of copper (pp. 117e132). Montreal: CIM. \n\nBurrows, A. (2011). Personal communication. \n\n- Cho, H. Y., Lee, K. H., Chang, J. S., Seo, W. C., & Kim, J. Y. (2006). Expansion and modernization of Onsan Smelter. In F. Kongoli & R. G. Reddy (Eds.), Sohn International Symposium, Vol. 8: International symposium on sulfide smelting (pp. 97e110). "}, {"page": 129, "text": "Warrendale, PA: TMS. \n\n- Collis, B. (2002). Fields of discovery: Australia’s CSIRO. Crows Nest, Australia: Allen & Unwin. \n\nFloyd, J. M. (2002). Converting an idea into a worldwide business commercializing smelting technology. \n\nMetallurgical and Materials Transactions B, 36B, 557e575. \n\n- Goto, M., & Hayashi, M. (1998). The Mitsubishi continuous process e a description and detailed comparison between commercial practice and metallurgical theory. Tokyo: Mitsubishi Materials Corporation. \n\n- Goto, M., Konda, K., Muto, T., Yamashiro, A., & Matsutano, A. (2002). Gresik copper smelter and refinery e current operation and expansion plan. In R. L. Stephens & H. Y. Sohn (Eds.), Sulfide smelting 2002 (pp. 61e72). Warrandale, PA: TMS. \n\n- Hasegawa, N., & Sato, H. (2003). Control of magnetite behavior in the Mitsubishi process at Naoshima. In F. Kongoli, K. Itagaki, C. Yamauchi & H. Y. Sohn (Eds.), Yazawa international symposium, Vol. II: High-temperature metals production (pp. 509e519). Warrendale, PA: TMS. \n\n- Hughes, S. (2000). Applying Ausmelt technology to recover Cu, Ni, and Co from slags. Journal of Metals, 52(8), 30e33. \n\nIsasmelt. (2009). IsaSmelt installations. http://www.isasmelt.com/index.cfm?action¼dsp_content&contentID¼28. \n\nChapter | 9 Bath Matte Smelting: Ausmelt/Isasmelt and Mitsubishi \n\n177 \n\n- MacLeod, I. M., Harlen, W., Cockerell, R. A., & Crisafulli, S. (1997). Advanced temperature control for a copper Isasmelt plant. In ECC 97. http://www.cds.caltech.edu/conferences/related/ECC97/proceeds/251_ 500/ECC316.PDF Paper TH-M-H-6. \n\n- Matusewicz, R., Hughes, S., & Hoang, J. (2007). The Ausmelt continuous copper converting (C3) process. In A. E. M. Warner, C. J. Newman, A. Vahed, D. B. George, P. J. Mackey & A. Warczok (Eds.), Cu2007 d Vol. III Book 2: The Carlos Dı´az symposium on pyrometallurgy (pp. 29e46). Montreal: CIM. \n\n- Mitsubishi Materials Corporation. (2004). The Mitsubishi process: Copper smelting for the 21st century. http:// www.mmc.co.jp/sren/MI_Brochure.pdf. \n\n- Mounsey, E. N., Floyd, J. M., & Baldock, B. R. (1998). Copper converting at Bindura Nickel Corporation using Ausmelt technology. In J. A. Asteljo¨ki & R. L. Stephens (Eds.), Sulfide smelting ’98 (pp. 287e301). Warrendale, PA: TMS. \n\n- Mounsey, E. N., Li, H., & Floyd, J. W. (1999). The design of the Ausmelt technology smelter at Zhong Tiao Shan’s Houma smelter, People’s Republic of China. In D. B. George, W. J. Chen, P. J. Mackey & A. J. Weddick (Eds.), Copper 99eCobre 99, Vol. V: Smelting operations and advances (pp. 357e370). Warrendale, PA: TMS. \n\n- Nikolic, S., Edwards, J. S., Burrows, A. S., & Alvear, G. R. F. (2009). ISACONVERT- e TSL continuous copper converting update. In J. Kapusta & T. Warner (Eds.), International PeirceeSmith centennial (pp. 407e414). Warrendale, PA: TMS. \n\n- Outotec. (2010). Ausmelt smelting and converting. http://www.outotec.com/pages/Page____39927.aspx? epslanguage¼EN. \n\n- Rapkoch, J. M., & Cerna, M. (2006). Isasmelt copper converting: a re"}, {"page": 130, "text": "view of possibilities and challenges. In F. Kongoli & R. G. Reddy (Eds.), Sohn international symposium, Vol. 8: International symposium on sulfide smelting 2006 (pp. 251e259). Warrendale, PA: TMS. \n\n- Reuter, M.A., & Matusewicz, R. (2010). Personal communication. \n\n- Shibasaki, T., & Hayashi, M. (1991). Top blowing injection smelting and converting e the Mitsubishi process. In T. Lehner, P. J. Koros & V. Ramachandran (Eds.), Injection in process metallurgy (pp. 199e213). Warrendale, PA: TMS. \n\n- Solnordal, C. B., & Gray, N. B. (1996). Heat transfer and pressure drop considerations in the design of Sirosmelt lances. Metallurgical and Materials Transactions B, 27B(4), 221e230. \n\n- Tanaka, F., Iida, O., & Takeda, Y. (2003). Thermodynamic fundamentals of calcium ferrite slag and their application to Mitsubishi continuous copper converter. In F. Kongoli, K. Itagaki, C. Yamauchi & H. Y. Sohn (Eds.), Yazawa international symposium, Vol. II: High-temperature metals production (pp. 495e508). Warrendale, PA: TMS. \n\n- Taniguchi, T., Matsutani, T., & Sato, H. (2006). Technological innovations in the Mitsubishi process to achieve four years campaign. In F. Kongoli & R. G. Reddy (Eds.), Sohn international symposium, Vol. 8: International symposium on sulfide smelting (pp. 261e273). Warrendale, PA: TMS. \n\n- Voltura, S. A. (2004). Continuous improvements at the Phelps Dodge Miami mining smelter. Minerals & Metallurgical Processing, 21, 158e163. \n\n- Walqui, H., Noriega, C., Partington, P., & Alvear, G. (2006). SPCC’s 1200 TPA copper Isasmelt. In F. Kongoli & R. G. Reddy (Eds.), Sohn international symposium, Vol. 8: International symposium on sulfide smelting 2006 (pp. 199e209). Warrendale, PA: TMS. \n\n- Wood, J., Matusewicz, R., & Reuter, M. A. (2009). Ausmelt C3 converting. In J. Kapusta & T. Warner (Eds.), International PeirceeSmith centennial (pp. 397e406). Warrendale, PA: TMS. \n\n- Wright, S., Zhang, L., Sun, S., & Jahanshahi, S. (2000). Viscosity of calcium ferrite slags and calcium aluminosilicate slags containing spinel particles. In S. Seetharaman & D. Sichen (Eds.), Sixth international conference on molten slags, fluxes and salts. Stockholm, Sweden: Division of Metallurgy, KTH. paper number 059. \n\n###### SUGGESTED READING \n\n- Binegar, A. H. (1995). Cyprus Isasmelt start-up and operating experience. In W. J. Chen, C. Dı´az, A. Luraschi & P. J. Mackey (Eds.), Copper 95eCobre 95, Vol. IV: Pyrometallurgy of copper (pp. 117e132). Montreal: CIM. \n\nExtractive Metallurgy of Copper \n\n178 \n\n- Goto, M., & Hayashi, M. (1998). The Mitsubishi continuous process e a description and detailed comparison between commercial practice and metallurgical theory. Tokyo, Japan: Mitsubishi Materials Corporation. \n\n- Mitsubishi Materials Corporation. (2004). The Mitsubishi process: Copper smelting for the 21st century. http:// www.mmc.co.jp/sren/MI_Brochure.pdf. \n\n- Mounsey, E. N., Li, H., & Floyd, J. W. (1999). The design of the Ausmelt technology smelter at Zhong Tiao Shan’s Houma"}, {"page": 131, "text": " smelter, People’s Republic of China. In D. B. George, W. J. Chen, P. J. Mackey & A. J. Weddick (Eds.), Copper 99eCobre
