Repository: NDDev-Technocracy-OpenNetwork/hack-2026-nornickel-knot

> **DEPRECATED.** This repository is archived and no longer maintained.
> It is kept read-only for reference; its GDS anchor records
> `lifecycle: archived` under `portfolio:archived-projects`.

# Nornickel Scientific Knot

Живая карта знаний R&D для горно-металлургической отрасли: система превращает архив отчётов, статей, презентаций и экспериментальных материалов в типизированный граф знаний, а затем отвечает на вопросы естественным языком с источниками и страницами первоисточников.

Проект подготовлен командой **Harmonic Labs** для **Норникель AI Hack 2026**, трек **«Научный клубок»**.

File: data/parsed/Материалы конференций/4th International Symposium on High-Temperature Metallurgical Processing.json (part 10 of 36)
single crystallization phase was taken into account. In actual process, crystallization phase may change in precipitation process, thus the actual composition change tendency of post-precipitated liquid slag may be different from the calculation ones. For further understanding this phenomenon, three typical peritectic steel mould fluxes were adopted and an experiment was developed to analysis the property change tendencies of remainder liquid slags after crystals have been separated out, and its impacts on casting process were also discussed. \n\n###### **Experiment** \n\nThree typical mould fluxes for peritectic steel slab continuous casting with different basicity used in commercial production were chosen and then prepared with chemical pure agents. CaO, Na20, MnO and Li20 were added as carbonates. The specific compositions were listed in Table I . \n\nTable I composition of mould fluxes adopted in this work, mass% \n\n|NO.|CaO/Si02|Na20|Li20|F\"|A1203|MgO|MnO|\n|---|---|---|---|---|---|---|---|\n|1#|1.25|9.89|2.51|8.73|3.86|1.24|2.72|\n|2#|1.38|12.04|-|9.80|3.84|1.33|-|\n|3#|1.45|5.60|2.43|11.33|3.67|3.91|-|\n\n\n\nSamples 250g for each fluxes listed in Table I were placed individually in graphite crucibles (54 mm i.d. and 50 mm in depth), and each sample placed in crucible was then heated to 1300 °C in a MoSi2 furnace. To separate the crystal from post-precipitated liquid slag, a preheated(500°C) steel bar(<K25mmx80mm) was adopted and then stick into liquid slag about 40s(determined by the melting temperature of original slag) after slag temperature been held at 1300 °C for 10 min. In this process, crystals will stick on the bar and then grow up. Thus, leftover liquid slag can be obtained. The schematic is shown in F"}, {"page": 119, "text": "igure 1. \n\n\n\n<!-- Start of picture text -->\nSteel bar<br>/ Liquid slag<br>' '  graphite crucible<br>\\ Heating element<br>Mullite tube<br>\\Thermocouple<br><!-- End of picture text -->\n\nFigure 1. Schematic of experiment for post-precipitated liquid slag obtaining \n\n156 \n\nThe viscosity (rinooc) and viscosity-temperature curve were measured by a rotational viscometer. The temperature when viscosity value on viscosity-temperature curve increasing rapidly in cooling process was recorded as break temperature. Melting temperature(Tm) and crystallization temperature (Tc) were measured by hemisphere point method and DSC, respectively. Specific detail can be found in Ref[8]. XRD was also performed on original and selected post-precipitated slag after cooling in air. Based on the XRD pattern, vitrification index (Vi) was adopted in this work. It stands for the relative glass amount in selected slag samples. The area under envelope curve of every XRD pattern was analyzed and compared. Based on those areas, 5 levels of Vi were defined. Bigger area has higher Vi level. Higher Vi level means more glass existed. The crystallization amount evaluated by visual observation of fracture has a good corresponding with Vi. But Vi is more accurate than visual observation. \n\n###### **Results and Discussion** \n\nThe properties of original slag and properties of post-precipitated (precipitation amount defined as 20%, 40%, 60% and 80% of original slag mass, respectively) liquid slag after precipitation were listed in Table II. \n\nTable II properties of original and post-precipitated mould fluxes \n\n|NO.|Tm/C|Tbr/C|r|i3oo-c/Pa-s|TC/C|Vi|\n|---|---|---|---|---|---|\n|1#|1068|1150|0.075|1126|5|\n|l#-20%|1052|1152|0.082|-|-|\n|l#-40%|1059|1154|0.084|1156|4|\n|l#-60%|1058|1144|0.064|-|-|\n|l#-80%|1061|1152|0.077|1215|1|\n|2#|1110|1200|0.068|1132|5|\n|2#-20%|1034|1212|0.110|-|-|\n|2#-40%|1100|1215|0.130|1180|1|\n|2#-60%|1114|1220|0.128|-|-|\n|2#-80%|1106|1224|0.100|1192|1|\n|3#|1110|1200|0.054|1209|1|\n|3#-20%|1098|1200|0.053|-|-|\n|3#-40%|1112|1201|0.054|1239|1|\n|3#-60%|1122|1204|0.053|-|-|\n|3#-80%|1116|1210|0.043|1233|1|\n\n\n\nThe results show that the change of melting temperature and viscosity of \n\n157 \n\npost-precipitated slag is not obvious, only the viscosity of 2# series samples after precipitation increased in some degrees. DSC and XRD were performed on original, mass40% precipitated and mass80% precipitated samples of 3 mould fluxes used in this work. \n\nAs the changes of melting temperature and viscosity of post-precipitated liquid slag is not obvious, the discussion therefore focused on effects of crystallization on break temperature, crystallization temperature and lubrication property (Vi) of post-precipitated liquid slag. The effects of the property change on continuous casting of peritectic steel slab were also discussed. \n\n###### Break temperature changes of post-precipitated mould fluxes \n\nBreak temperature of mould fluxes is one of the most important properties for peritectic steel sl"}, {"page": 120, "text": "ab continuous casting. Mould flux with high break temperature usually indicates that the flux may have thick solid slag film to weaken and uniform horizontal heat flux [9]. Because of this, mould fluxes with high break temperature are usually adopted in continuous casting of peritectic steel slab. But on the other hand, higher break temperature will make solid slag film thicker than what we expect and of course liquid slag film will thinner, which can deteriorate the lubrication condition of slab shell. Thus, to traditional mould fluxes for peritectic steel slab continuous casting, suitable and stable break temperature is required for coordinating the contraction between lubrication and heat transfer control. \n\n\n\n<!-- Start of picture text -->\n1225  #  1#  *<br>12ОG  4  2#  *<br>y 1215  *  3#  ,.<br>3 1210  ..A<br>|- 1205  A '<br>* 1200  *  »  *<br>|  1195.<br>115Ь  \"  \"<br>m<br>Precipitation amount, rnass%<br><!-- End of picture text -->\n\nFigure 2. Break temperature changes of post-precipitated mould fluxes \n\nAfter precipitation, the change tendency of break temperature of 1# post-precipitated liquid slags is not obvious. But since the basicity and break temperature of 1# slag is relative low, the original slag cannot crystallize rapidly and form a solid slag film with enough thickness over the meniscus region. Therefore, 1# slag is not suitable for peritectic steel slab continuous casting, and which also has been proved in steel plant. The basicities of 2# and 3# slag are higher than the basicity of 1#, and their situations are totally different from which of 1#. From Figure 2 we can see that after taking crystals out, break temperature of post-precipitated liquid slag increases rapidly, \n\n158 \n\nespecially on 2#. The original break temperatures of 2# and 3# slag are suitable for peritectic steel slab casting, but after crystallization, the break temperature of leftover liquid slag will increase and deteriorate the lubrication. The increase tendency of break temperature of 3# is weaker than which of 2#, because Li20 of 3# was concentrated in leftover liquid slag, and which can weaker the increasing tendency of break temperature in some degrees. The contents of other components in 3 # slag is relative equal than which in 2#, this point also can weak the increasing tendency. But one point must be mentioned is that in actual process, the increasing tendency of break temperature may be more obvious than the experimental data show. Because in actual situation, the composition of liquid slag between steel shell and solid slag film will be different caused by crystallization, an enormous composition gradient is existed in this area. Even though the leftover liquid slag could mixed with new slag from upper side, the composition change of liquid slag over solid-liquid slag film interfacial region also should be the biggest. But in lab, the measured samples were uniformed after taking precipitated materials out. More work on this difference should be perf"}, {"page": 121, "text": "ormed in the future. The data and discussion show that the crystallization capacity of original slag must meet the requirements for heat transfer control, especially in high speed continuous casting. But break temperature of post-precipitated liquid slag film could increase obviously, and traditional high basicity mould fluxes for high speed casting will intensify the contradiction between lubrication and heat transfer control. \n\n###### Crystallization temperature changes of post-precipitated mould fluxes. \n\nThe crystallization temperature of post-precipitated mould fluxes is shown in Figure 3. Original, mass40 % precipitated and mass80 % precipitated samples were tested. \n\n\n\n<!-- Start of picture text -->\n1240 -<br>s<br>a<br>I 1200<br>I<br>c  i#<br>J11G0- 2#<br>3<br>П<br>1120 ^<br>0  40  80<br>Precipitation amount, mass%<br><!-- End of picture text -->\n\nFigure 3. Crystallization temperature changes of post-precipitated mould fluxes \n\nThe results reveal the crystallization temperature of post-precipitated mould fluxes increased sharply. This situation also indicates the probability of stick or breakout will increase obviously when using traditional high basicity mould fluxes. Crystals with high melting temperature could be formed within liquid slag in low temperature region caused by meniscus temperature fluctuation, and then those solid particles \n\n159 \n\ncould flow into the gap between steel shell and mould wall. It is very dangerous for continuous casting, which could result in stick or even breakout. \n\n###### Lubrication property _(Vi)_ changes of post-precipitated mould fluxes. \n\nThe lubrication property of mould fluxes is evaluated by vitrification index (Vi). Vi of post-precipitated mould fluxes is shown in Table 2. XRD pattern of selected samples were also listed in Figure 4. For 1# and 2# slag, after crystals have been separated out, Vi of post-precipitated liquid slag decreases obviously and which also can be uncovered in Figure 4. This indicated that the crystallization capacity of 1# and 2# slag increases sharply and the lubrication of steel shell also will be deteriorated, this situation has a good correspondence with the crystallization amount obtained by visual observation of fracture. Typical sample pictures before and after taking crystals out are shown in Figure 5. \n\n\n\n<!-- Start of picture text -->\nWid'iSiO.'CBl - .<br>I'V'I  'iЩ^UkLtM...<br>(a)  (b)<br>KalMKill-fil\"<br>.L-i.i-i/XLji.'jjifc<br>(d)  (e)  (f)<br>■K'nO-SiiO.-C'iiK.  JC i()-£> il VC'IF'T<br>L ' ' . '<br>M Ьfc Ad Si  M<br><!-- End of picture text -->\n\nFigure 4. XRD patterns of selected samples (a) 1#; (b) l#-40%; (c) l#-80%; (d) 2#; (e) 2#-40%; (f) 2#-80%; (g) 3#; (h) 3#-40%; (i) 3#-80%. \n\n160 \n\n\n\nFigure 5. Fracture of 2# (left) and 2#-80% (right) samples \n\n###### Discussion \n\nMould fluxes for peritectic steel slab continuous casting must meet the requirements of heat transfer control and lubrication. For 1# and 2# slag, especially for 1#, original slag's crystalliza"}, {"page": 122, "text": "tion capacity can not meet the requirement for heat transfer control, especially for high speed casting, defects like longitudinal crack are unavoidable. But for 3# slag, the crystallization phase is cuspidine, and the Vi grade is 1. It means 3# original slag has high crystallization capacity and which can uniform the heat flux over meniscus region effectively. However the crystallization temperature and break temperature of its post-precipitated liquid slags increase obviously, this result indicates the casting process will become very unstable after the temperature fluctuation over meniscus region exceeds some degrees. May be it is just the reason why continuous casting process become so unstable when high basicity mould fluxes are adopted. From this point, the restriction of high speed continuous casting of peritectic steel slab is the property-change problem and scientific research should be performed. At the same time, the mould fluxes with high crystallization capacity at beginning for heat transfer control and then crystallization capacity become stable or even lower for lubrication after taking crystals out within liquid slag should be considered. \n\n###### **Conclusions** \n\nFor traditional mould fluxes used on peritectic steel slab continuous casting, break temperature, crystallization temperature and crystallization ability of post-precipitated liquid slag increase in varying degrees after crystallization. The lubrication condition of casting shell will be deteriorated at the same time. It should be the restriction of high speed continuous casting of peritectic steel slab. Therefore the mould fluxes with high crystallization capacity at beginning for heat transfer control and weaker after crystals have been separated out for lubrication should be considered. \n\n###### **Acknowledgement** \n\nThe authors would like to deeply appreciate the fund support from the National Natural Science Foundation of China (Project no. 50904083) \n\n161 \n\n###### **Reference** \n\n- [1] J. H. Chi and Y. N. Gan. Mould fluxes for Continuous Casting. (Shenyang, Northeastern University Press, 1992), 5-10. \n\n- [2] S. Sridhar et al., \"Break Temperatures of Mould Fluxes and Their Relevance to Continuous Casting\". _Ironmaking & Steelmaking_ , 27(2000):238-242. \n\n- [3] K. C. Mills and A. B. Fox. \"The Role of Mould Fluxes in Continuous Casting-So Simple Yet So Complex\". _ISIJInternational._ 43(2003): 1479-1486. \n\n- [4] Q. Wang et al., \"Confirmation of TiN and Ti(CN) in Ti02-Containing Mould Fluxes at High Temperature\", _Ironmaking & Steelmaking,_ 38(2011):297-301. \n\n- [5] A. Yamauchi. \"Effect of Solidus Temperature and Crystalline Phase of Mould Flux on Heat Transfer in Continuous Casting Mould\". _Ironmaking & Steelmaking,_ 29(2002):203-207. \n\n- [6] Kromhout J A et al., \"Mould Powder Investigations for High Speed Casting\". _Ironmaking and Steelmaking._ 36(2009):291-299. \n\n- [7] S. He, et al., \"Effects of Crystallisation Behaviour of Mould Fluxes on Properties of Liquid Slag"}, {"page": 123, "text": " Film\". _Ironmaking & Steelmaking._ 39(2012):593~598. \n\n- [8] X. Long et al., \"Properties of High Basicity Mold Fluxes for Peritectic Steel Slab Casting\". _Journal of Iron and Steel Research, International,_ 19(7)(2012),39~45. \n\n- [9] S. He, et al., \"Solidification Properties of CaO-Si02-Ti02 Based Mold Fluxes\". _Journal of Iron and Steel Research, International,_ 18(7)(2011), 15-19. \n\n162 \n\n**4th** International Symposium on High-Temperature Metallurgical Processing _Edited by: Tao Jiang, Jiann-YangHwang, Phillip J. Mackey, Onuralp Yucel, and Guifeng Zhou TMS (The Minerals, Metals & Materials Society), 2013_ \n\n###### HOT DUCTILITY OF NB-V CONTAINING MICROALLOYED STEEL DURING SOLIDIFICATION \n\nYanhui Sun, Yanan Zeng, Kaike Cai \n\nUniversity of Science and Technology Beijing 30 Xueyuan Road, Haidian District, Beijing, 100083 P. R.China \n\nKeywords: Solute Segregation; High Temperature Brittle Zone; Low Strain Rate; Precipitation; Critical Stress \n\n###### **Abstract** \n\nHot ductility of Nb-V-containing steel has been studied by theoretical calculation and thermal simulation experiment. Meanwhile, microsegregation and precipitates were analyzed. The results showed that segregation degree of elements S, P, O is greater in mushy zone, while, the hot ductility was deteriorated by inclusions of Fe(S,0), (Fe,Mn,Si,Al)(S,0) in the interdendritic region. At the temperature 1100 C, a few NbN particles, 60-70nm, have little effect on mechanical property. In the temperature range 1000 C to 975 C, R.A declined rapidly from 82.36% to 69.61% with the diameters decreasing from 20 to lOnm and quantity of particles increased 23 to 45inds/u.m<sup>2</sup> , respectively. In the temperature range from 900 C to 850 C, R.A reduced unobviously from 34.27 % to 30.01% with ferric films thickening gradually. The critical stress, 52.38MPa, was equal to tensile strength at 975 C. Intergranular fracture was easy to occur with higher critical stress below 975 C. \n\n###### **Introduction** \n\nProductivity and product quality of slab are seriously affected by cracks during continuous casting and the influencing factors of cracks are variousfl]. From microcosmic angle, resisting deformation ability of initial solidification shell decreases obviously with solute elements segregation which can urge the low melting point of liquid film to form at grain boundaries[2, 3]. Meanwhile, with temperature decreasing, particles would precipitate as the practical solubility product is greater than equilibrium solubility product. The carbonitrides would lead to stress concentration at austenite grain boundaries. Therefore, the transverse cracks of microalloyed steel would form during the straightening operation in the continuous casting process. The hot ductility of steels in the temperature of mushy zone was characterized by microalloy elements segregation, zero strength temperature (ZST) and zero ductility temperature (ZDT). The nature, shape, and size of precipitates have been investigated by TEM"}, {"page": 124, "text": " (JEM2100). Hot tensile test with low strain rate was simulated by Gleeble-1500. The objective of present study is to provide reference for zero defect of microalloyed steel during continuous casting process. \n\n###### **Experiment** \n\n###### Research Method \n\nSamples, 120mm in length and 10mm in diameter, were cut from continuously cast slab and were machined with their axes parallel to the casting direction. The sites of central segregation and central porosity were avoided to reduce the influence of precipitation during hot tensile test. The thermo-mechanical simulator Gleeble-1500 was used for hot tensile testing. The ductility of \n\n163 \n\nthe samples was quantified by measuring the Reduction of Area (RA). The ductility can then be 2 expressed as: _R.A = (D%_ -D,<sup>Z</sup> )/D 0 xioo% Where, _R.A_ is reduction of area, %; _Do_ is original diameter of specimens, mm; _Di_ is fracture diameter of specimens, mm. Therefore, the specimen cross section was measured before and after heat treatment. Samples for metallographic investigation were polished and etched in 4% Nital. In order to quantify the precipitation state, extraction replicas were utilized. The morphology, size, distribution of precipitates was observed onJEM2100. \n\n###### Experimental Procedure \n\nThe thermo-mechanical simulator Gleeble-1500 was used for hot tensile testing. The samples, carried out in argon atmosphere to protect the samples from oxidation, were heated to 1350 C at a rate of 10 C/s for 5min for grain coarsening and to dissolve precipitation, followed by cooling to test temperature at a cooling rate of 3 C/s. After an isothermal holding time of 2min to minimize possible temperature gradients, hot deformation at different testing temperatures 600°C, 700°C,750°C, 775°C, 800°C, 825°C, 850°C, 875°C, 900°C, 925°C, 950°C, 975°C, 1000°C, 1100 C, 1200 C, 1300 C, 1350 C, respectively, were carried out to fracture at a constant strain rate of 1 .Ox 10'V<sup>1</sup> , followed by water quenching for further microstructure analysis. \n\n###### Experimental and Calculation Parameters \n\nThe Nb-V-containing steel is plate grade and the compositions of the steel used in this study are shown in Table I. Solidification parameters of microalloyed steel are shown in Table II [4]. The solidification mode of Nb-V containing steel is always S-ferrite during solidification which is determined by carbon content at the final solidification process. Considering the cracks usually occur in the region of coarse columnar crystal. Thus, the dendrite arm spacing and cooling rate were determined as 200um and 0.45 C/s, respectively. \n\nTable I Chemical Compositions of Nb-V Containing Steel (Wt, %) \n\n|Elements|C|Si|Mn|P|S|V|Nb|\n|---|---|---|---|---|---|---|---|\n|Contents|0.07|0.7.5|1.5|0.01|0.005|0.08|0.04|\n||Table|IISolidificat|ionParam|etersof Nb-V|Containing<br>|Steel||\n|Elements|n /_'> -1_<br>_UJ_|_m/CM'_|_k_|Elements|n /_'> -_<br>_UJm .s_|_m/CM'_|_k_|\n|C|_m .s_<br>7.9x10\"'|65|0.20|O|2.3E-09|80|0.02|\n|S"}, {"page": 125, "text": "i|3.5x10\"\"|8|0.77|Al|3.50E-09|3|0.6|\n|Mn|4.0x10\"\"|5|0.75|Nb|3.62E-10|9.5|0.95|\n|P|4.4x10\"\"|30|0.13|V|4.41E-09|2|0.90|\n|S|1.6X10\"<sup>10</sup>|25|0.06|Ti|1.71E-10|20|0.4|\n\n\n\n###### Solute Segregation Model \n\nIn order to predict microsegregation during solidification of metals realistically, in industrial casting processes, finite non-zero diffusion must be considered in the solid phase. Many simple microsegregation models have been proposed, which assume fixed dendrite arm spacing, constant physical properties, thermodynamic equilibrium at the solid - liquid interface, and straight liquidus or/and solidus lines in the equilibrium phase diagram. Brody and Flemings[5]was the pioneer to propose a general form of this model that assumes complete diffusion in the liquid phase and incomplete back-diffusion in the solid phase, as follows: \n\n164 \n\n(1) \n\n_CL =C0[\\-(\\-2ak)f,]_<sup>_(_</sup> _'-_<sup>_2_</sup> _\"_<sup>_t_</sup> _>_ \n\nWhere, a is a back-diffusion parameter, defined as follow: \n\n_a_ = 4 D , ( ; _IX)_ (2) \n\nWhere, _Ds_ is the diffusion coefficient of solute in the solid phase in c m V _tf_ is the local solidification time in seconds, and Ajis the secondary dendrite arm spacing in cm. Local solidification time (in seconds) is defined as follows: \n\n_tf=(JL-Ts)ICR_ **(3)** \n\nWhere _TL_ and _Ts_ are liquidus and solidus temperature ( C) of steel, and _CR_ ( C/s) is the cooling rate during solidification, which can be obtained from the measured SDAS _(ls)_ at any location of the slab using the following expression: \n\n_X,_ =(169.1-720 _.9Coc)C-Rom'_ (4) \n\nWhere, _C0 c_ is the nominal C content of the steel (for C<0.15 wt pet). \n\nLiquidus temperatures of steel is calculated by _j_  j_ _ y m . c ; Solidus temperatures of steel \n\nis calculated by _j_ **.-I'** \n\n###### **Results and Discussion** \n\n###### Hot Ductility of Nb-V Containing Steel \n\nThe value of reduction of area (R.A) was 60% as criteria for hot ductility in the literature [6]. Figure 1 displays the variation curve of hot ductility with different temperatures. The results showed that the high temperature brittle zone, high temperature plastic zone, low temperature brittle zone was in the range from TL to 1300 C, 1300-925 C, 925-600 C, respectively. In the high temperature brittle zone, R.A is so poor that the steel would be easy to form cracks. With the temperature decreasing to 1300 C, R.A increases to 90.29%. However, when the temperature blows 1000 C, R.A decreases sharply till to minimum value 11.77%. Furthermore, R.A increases with low amplitude in the temperature range from 775 C to 700 C, then, decreases to 12.3%. \n\n\n\n<!-- Start of picture text -->\nMM<br>■mm . . .  m<br>oOO '00 SW  '1UU iOOO 1100 1200 1.100 N00<br>rL-]iiix^HLrL-.\"C<br><!-- End of picture text -->\n\nFigure 1 Hot ductility of Nb-V containing steel \n\n###### Fracture Appearance of Nb-V Containing Steel in High Temperature Brittle Zone \n\nCracks of slab usually originate from liquid membrane of interdendritic in high tempera"}, {"page": 126, "text": "ture brittle zone which locate in boundary of solid and liquid zone. The interdendritic solute is enriched by uneven heat transfer or inappropriate heat transfer strength when molten steel starts to solidify in the mold. Figure 2 shows the fracture morphology of samples at different temperatures with fix strain of 1.0x10'V<sup>1</sup> . \n\n165 \n\nFracture appearances of samples are shown in Figure 2 (a) through (c). With the temperature decreasing, liquid phase reduces gradually. Furthermore, the sharp cone appears and grains become more uniform. The fractographs of Nb-V containing steel at elevated temperature are characterized by intergranular fracture. In order to explain the fracture mechanism of microalloyed steel, the point A, B in Figure 2 (a) were analyzed by EDS. The atomic fraction of O, P, S, Mn, Fe at point A, B are 5.58%, 0.03%, 0.06%, 1.87%, 92.45% and 5.95%, 0.03%, 0.05%, 2.20%, 91.77%, respectively. The results indicate that O, S, P elements are enriched at the grain boundaries which lead to reduce the solidification temperature of grain boundary. Therefore, the plasticity and strength of samples are decreased during solidification. Figure 2 (d) shows the (Fe,Mn,Si,Al)(S,0) inclusions and matrix are integrated together, resulted by stress which keeping a synchro-deformation between inclusions and matrix, at fracture sample. In Figure 2 (e), the cracks around inclusions were observed in the dimples at 1000 C. The phenomena can be explained that the liquid phase is reduced with the decreasing temperature and dynamic recrystallization occurs in solid phase at the same time. Therefore, the cracks in grains, formed at initial stage of plastic deformation, are isolated with grain boundary sliding. Furthermore, sulfide and oxide existed in grains, different deformability with matrix, would lead to stress concentration at grain boundaries. The critical fracture stress is l~4MPa, while, the fracture strain is 0.2-0.3% at this temperature [7, 8]. When the test samples are subjected by tensile stress, crack source is produced along the intergrain boundaries, then, cracks form along the grain boundaries. ^ _ _ _ kцV keV \n\n\n\n<!-- Start of picture text -->\nkцV  keV<br><!-- End of picture text -->\n\nFigure 2 Analysis of fracture surface (a) 1400°C (b) 1350°C (c) 1200°C (d)1100°C (e) 1000°C \n\n###### Influence of Solute Segregation on High Temperature Brittle Zone \n\nThe solute elements of Nb-V containing steel are in the balance status at the initial stage of solidification. With the temperature decreasing, solute segregation occur in the mushy zone which can be explained by the diffusion coefficient of solute elements is smaller than temperature diffusivity during solidification process. Thus, solute redistribution is characterized by segregation factor which can be expressed as follow: _c\" 1C„ =_ cj _lkc„_ \n\nFigure 3 shows variation of segregation factor with the increase of solid fractions. Compared with segregation factor of C, Mn, Si, N during s"}, {"page": 127, "text": "olidification process, segregation factor of O, S, P increases significantly, especially for solid fraction is greater than 0.8. Segregation factor of O, P, and S is 52, 20, and 14.3, respectively. The reason for segregation factor of S is smaller than P is that element of S is inhibited by Mn elements in the residual liquid, while, P element with greater segregation has not yet been affected by other factors. In addition, the partition coefficients of P, S are far less than other elements as shown in Table 2. In these factors, the high \n\n166 \n\ntemperature brittle zone (AT=ZST-ZDT) would be enlarged which would lead to improve the crack sensitivity of microalloyed steel. \n\n\n\n<!-- Start of picture text -->\n(hi  \" ^ N ~ |<br>50  ~*~° i<br>=-m  —M„:<br>:-<  .ifi<br>20  10  1<br>*  I T I rrrоVi-i-i<br>On  (12  0.4 h [J6  OH  1-0  0 0  OJ  0.4 .- (!,6  OS  u<br><!-- End of picture text -->\n\nFigure 3 Variation relationship of segregation factor with solid fraction \n\nFigure 4 (a) through (f) show the effects of different elements on the brittle zone. With the carbon contents increasing from 0.01% to 0.1%, AT increases from 29°C to 43°C as shown in Figure 4 (a). In Figure 4 (b), AT enlarges from 31.5°C to 38°C with the S contents increasing from 0.001% to 0.007%. Furthermore, S segregation is inhibited by Mn element, AT changes unobviously with the S contents from 0.007% to 0.01%. AT enlarges from 13°C to 85.6°C with the Mn contents increase from 0.1% to 2.0%. The reason for the phenomena could be possibly explained by the fact that the strength and ductility are reduced by liquid membrane which formed by S, Mn segregation in interdendritic regions. P segregation is not inhibited by other elements. Thus, the brittle zone, changes significantly, enlarges from 49.5°C to 132°C with P content increasing from 0.01% to 0.1%, as depicted in Figure 4 (d). Figure 4 (e) through (f) show that AT has no obvious change which explained that Nb, V elements have little influence on ZST and ZDT. \n\n\n\n<!-- Start of picture text -->\n-NS5 ISIS I50U  - .  A .  * *  * / i l l  /\\ii\\  - 14S51~  1520-ПSOO 1480 14Ь0-3440  -a  \"'--.  *  a  *  A  (CI  146<1 ^ i Jim 15211 141») o<br>NJTO 1455  ' '  - . B  1470I4S5   N  -1470\" . 1455  14ЬO-1400  IM  ■ 14411 ^ I42<l<br>I4IHI<br>-1440  UftO-<br>(i.o <i.j n.fi n.y i.2  1.5  Ufifl<br>Mn <-\"sjiilaiis.%<br>1540,  IП3IH  J5JIJ<br>I520П  tS20 I5II0  ISIS  /m  t e ) ;<br>M Nil  ISIPOCi<br>L-IG0<br>L440  K  I-4A5 - 1485 t-^<br>K-1420 I-1110  U 2 0 c  S  1470  N  q<br>13W  1455<br>[3f.ll<br>L340  M4II11.00   ; - 11.112  ЬAI4  <i.фы  «.OS  0.1 il  ILIlO  11.112  11.114 ll.llf.  1440<br><!-- End of picture text -->\n\nFigure 4 Effects of elements on ZST and ZDT \n\nType and Evolution of Precipitation during Solidification \n\nThe type and size of precipitates at different temperatures are depicted in Figure 5 and Figure 6. In the Nb-V containing steel, large precipitates, 70nm, predominantly cubic or rectangular in shape, were known as NbN with EDS at "}, {"page": 128, "text": "test temperature 1100°C, as shown in Figure 5 (a) and Figure 6 (a). In the test temperature range from 1000 C to 950 C, irregular precipitates, 5~10nm, were observed at the fracture surface, while, the precipitates can be determined by EDS as Nb(CN), as depicted in Figure 5 (b) through (d). Furthermore, aggregation of precipitates, <10nm, appeared in grains which would possibly be explained that the dislocations and sub \n\n167 \n\ngrain boundaries provide nucleation sites for precipitates at the temperature 900 C during testing process. The particles are VN which were determined by EDS and compositions. With the temperature decreasing, new types of precipitates can not be observed but also VN at 850 C, the particles, <5nm, dispersive distributed in grains are shown in Figure 5 (e) and Figure 6 (e). \n\n\n\n\n\n<!-- Start of picture text -->\nJь,  I<br>0  IS 20 25  5  11}  IS<br>cMnrnk. 1000 C  Size (if panic lentil in). 950 \"C<br>^1™'  St.  Ill)  S I « , Д<br>£ M-<br>■'<br>~. U\\- 5 (>\"<br>| J I 1 - \"£4ll-<br>^ 2 - , l.l<br>Si/cnl particles!nni). 400 C  Sizt olpiinioltslnm), 850*C<br><!-- End of picture text -->\n\nFigure 6 Size of particles at different temperatures \n\nInfluence of Precipitates on Hot Ductility \n\nThe relationships among R.A, size, quantity of particles with different temperatures are displayed in Figure 7. \n\n\n\n<!-- Start of picture text -->\nа.  A On in ■|wli^l:.  '31! I no  - =50 IOQ<br>_J '**'\"  SO p<br>■ - 70 =  \"  *>*  О J<br>*  60 -J  70 S<br>*<br>40 g. \"<br>.\"so'3 - :l<br>•  «  *  A  1 A  \"  2 0 I) 1 0 ^   . l  /ICI  40 1  c i<br>ssii  yfid  'Jin i win  insci  not!<br>TeiTipcrauire.' : C<br><!-- End of picture text -->\n\nFigure 7 Relationship among R.A, size, quantity of particles with different temperatures \n\nFrom Figure 7, Large and limited precipitates, 60~70nm, were tested at 1100 C. While with the temperature decreasing to 1000 C, the size of particles is 20nm~10nm, account for 40.4% of particles 20nmin size and 75% of particles lOnm in size, respectively. Meanwhile, the quantity of particles increase from 1.8inds/um<sup>2</sup> to 23inds/um<sup>2</sup> and R.A is reduced from 85.07% to 82.36%. At test temperature 975 C, precipitates, predominantly 5nm in size, increase obviously from 23inds/um<sup>2</sup> to 45inds/um<sup>2</sup> . While, the R.A decreases from 82.36% to 69.61%, decreasing amplitude is 15.48%. With the temperature decreasing to 950 C, precipitates quantity is \n\n168 \n\n137inds/u.m , increases about three times than 975 C and the hot ductility of microalloyed steel is also affected by much more fine precipitates during solidification process. When the temperature decreases from 900 C to 850 C, size of precipitates, 3~5nm, change unobviously, but the quantity of precipitates increased from 326inds/u.m<sup>2</sup> to 672inds/um . Meanwhile, the R.A decreases to 30.1%. \n\n###### Fracture Surface and Microstructure Evolution in Low Temperature Brittle Zone \n\nThe microstructures of the specimens were observed by optical micr"}, {"page": 129, "text": "oscope at different temperatures such as 850°C, 800°C, 750°C, are displayed in Figure 8. The R.A decreases from 30.01% to 14.25% in the temperature range from 850°C to 800°C. In order to explain the fact that the ferrite would be able to form up to the Ae3 temperature which was calculated using Andrew's formula [9] to be just about 850°C. With the temperature decreasing from 800°C to 750°C, the films of ferrite thicken gradually, thus, the hot ductility recovers overlapping with the precipitates and films of ferrite. \n\n\n\nFigure 8 Miciostiuctuies ot specimens at different temperatures (a) 850°C (b) 800°C (c) 750°C \n\n###### Relationship between Tensile Strengthen and Critical Stress \n\nThe dislocations, formed in the process of deformation, provide nucleation sites for precipitates. The deformation of grain boundaries can be hindered by precipitates which directly effect on the hot ductility of microalloyed steel. The critical stress for grain boundary can be expressed as follow [10]: y = _f£Il-2r_ Where _fx_ is the shear modulus as the value is 59GPa; _b_ is the module of burgers vector as the value is 2.5><10\"<sup>10</sup> m; /is the mean spacing of particles on slip plane, m; _r_ is the radius of precipitates, m. The more precipitates, uniform distribution, the shorter distance among particles obtained. The relationship between particles number («) and average distance (/) are expressed as follow: _n =_ 1 / _P_ .It could be changed into: _T_<sup>=</sup><sup>_Я, /„_\"оi_</sup> _r_ \n\n\n\n<!-- Start of picture text -->\n0  <J?1>  lOOt)  I Of-U<br>Tьiiipera1uic J  C<br><!-- End of picture text -->\n\nFigure 9 Relationship between tensile strengthen and critical stress with different temperatures \n\nThe relationships between temperature and critical stress, tensile strength of Nb-V containing steel are shown in Figure 9. The critical stress and tensile strength of Nb-V containing steel are 52.38MPa at 975°C. At the test temperature above 975°C, the transgranular fracture is not easy \n\n169 \n\nto occur under the condition that critical stress is less than tensile strength which leads to grain and grain boundary keep synchro-deformation in the sliding process. On the contrary, the intergranular fracture occured under the condition of stress concentration on grain boundary which results by critical stress is greater than tensile strength. \n\n###### **Conclusions** \n\n(1) Segregation degree of elements S, P, O is greater than Mn in mushy zone, while, the hot ductility is deteriorated by FeS, Fe(S,0), (Fe,Mn,Si,Al)(S,0) in the interdendritic regions. \n\n(2) AT changes unobviously with the S contents increasing from 0.007% to 0.01%. AT enlarges from 13°C to 85.6°C, 49.5°C to 132°C, respectively, with the Mn, P contents increasing from 0.1% to 2.0%, 0.01% to 0.1%. Nb, V elements have little influence on brittle zone \n\n(3) At the temperature 1100°C, NbN particles have little effect on the hot ductility. With the diameters and quantity of particles decreasing, the R.A dec"}, {"page": 130, "text": "lines rapidly to 61.22% in the temperature from 1000°C to 975°C. At 850°C, the R.A reduces unobviously from 34.27 % to 30.01% with ferric films thickening gradually. \n\n(4) Critical stress, 52.38MPa, is equal to tensile strength at 975°C. Intergranular fracture is easy to occur with higher critical stress below 975°C. \n\n###### **Acknowledgments** \n\nThe authors gratefully acknowledge the support of the National Nature Science Fund Project (No: 51274032) \n\n###### **References** \n\n- [1] Z. Z. Cai, M. Y. Zhu, \"Influence of Solute Segregation on Crack Susceptibility at Solidification Front of Continuous Casting Strand\", _Foundry Technology,_ 30(11) (2009), 1396-1401. \n\n- [2] B. G. Thomas, J. K. Brimacombe, I. V. Samarasekera, \"The Formation of Panel Cracks in Steel Ingots: A State-of-the-Art Review\", _ISS Transactions,_ 7(10) 1986, 7-20. \n\n- [3] K. Kim, H. N. Han, T. Yeo, et al., \"Analysis of Surface and Internal Cracks in Continuous Cast Beam Blank\", _Ironmaking andSteelmaking,_ 24(3) (1997), 249-256. \n\n- [4] J. X. Chen, _The 2rdEdition normal data and chart of Manual of Steel-making_ (Beijing, PRC: Metallurgical industry press, 2010), 510. \n\n- [5] H. D. Brody, M. C. Flemings, \"Solute Redistribution during Dendritic Solidification\", _AIME,_ 236(1966), 615-619. \n\n- [6] A. Yamanaka, K. Yakima, K. Okamura, et al., \"Critical Strain for Internal Crack Formation in Continuous Casting\", _Ironmaking and Steelmaking,_ 22(6) (1995), 508-512. \n\n- [7] M. Suzuki, C.Yu, T. Emi, \"In-situ Measurement of Fracture Strength of Solidifying Steel Shells to Predict upper Limit of Casting Speed in Continuous Caster with Oscillating Mold\", _ISIJInt,_ 4(37) (1997), 375-382. \n\n- [8] J. Konishi, M. Militzer, J.K. Brimacombe, et al., \"Modeling the Formation of Longitudinal Facial Cracks during Continuous Casting of Hypoperitectic Steel\", _Metall. Mater. Trans. B,_ 5(33) (2002), 413-421. \n\n- [9] K. W. Andrews, \"Empirical Formation for the Calculation of Same Transformation Temperatures\", _Journal of the Iron andSteelInstitute,_ 6(7) (1965), 721-727'. \n\n- [10] X. Y. Liu, \"Research on Precipitation of Carbonitride and Hot Ductility of Microalloyed Steel Continutions Casting Slabs\" (Ph.D. thesis, University of Science and Technology Beijing, 2000), 68-67. \n\n170 \n\n**4th** International Symposium on High-Temperature Metallurgical Processing _Edited by: Tao Jiang, Jiann-YangHwang, Phillip J. Mackey, Onuralp Yucel, and Guifeng Zhou TMS (The Minerals, Metals & Materials Society), 2013_ \n\n###### Co-Cr-Mo ALLOYS PRODUCTION BY SELF PROPAGATING HIGH TEMPERATURE SYNTHESIS \n\nЦzlem Okur, Murat Alkan, Onuralp Yiicel \n\nIstanbul Technical University, Faculty of Chemical & Metallurgical Engineering, Metallurgical and Materials Engineering Dep., ITU Ayazaga Campus, Maslak, 34469, Istanbul, Turkey \n\nKeywords: SHS, Molybdenum alloys, Chromium alloys, Cobalt Alloys \n\n###### **Abstract** \n\nIn this study, Co-Cr-Mo alloys were produced using a mixture of C03O4, Cr2Ы3 and M0O3 powders with Al powders by a "}, {"page": 131, "text": "Self-propagating high temperature synthesis process. SHS is a process of material synthesis that has revealed a number of reactants combinations capable of much higher energy release than conventional explosives. AI2O3 is added to the mixture to decrease the adiabatic temperature of the system. The thermodynamic simulations and the calculations of adiabatic temperature were examined with FactSage 6.2. In the SHS experiments, different C03O4/ C^CVMoC^ ratios were examined, and their effects on the metal recovery and alloy compositions were carried out. The samples were characterized by using chemical analysis, XRD, XRF and SEM/EDS techniques. \n\n###### **Introduction** \n\nSelf Propagating High Temperature Synthesis (SHS) has significant advantages compared to the high technology furnace applications, such as very short processing time, simple operation, low energy requirement and low cost [1,2]. In a SHS process, the ignition starts the combustion and propagates throughout the reactant mixture yielding the desired product. However, the disadvantages of the process such as inhomogeneous or unreacted products due to undesirable reaction rates needs to be overcome by changing some parameters such as ignition temperature, particle size, additive, atmosphere etc. [3, 4]. This work aims to establish a scientific and engineering background in the production of some cast Co-Cr-Mo master alloys via SHS (Self Propagating High Temperature
