Repository: NDDev-Technocracy-OpenNetwork/hack-2026-nornickel-knot

> **DEPRECATED.** This repository is archived and no longer maintained.
> It is kept read-only for reference; its GDS anchor records
> `lifecycle: archived` under `portfolio:archived-projects`.

# Nornickel Scientific Knot

Живая карта знаний R&D для горно-металлургической отрасли: система превращает архив отчётов, статей, презентаций и экспериментальных материалов в типизированный граф знаний, а затем отвечает на вопросы естественным языком с источниками и страницами первоисточников.

Проект подготовлен командой **Harmonic Labs** для **Норникель AI Hack 2026**, трек **«Научный клубок»**.

File: data/parsed/Материалы конференций/9780128187616 Corrosion Atlas 2019.json (part 10 of 14)
seal|\n|Phenomenon|Pitting, erosion, localized corrosion|\n|Appearance|Iron oxide, breakdown of the seal in different layers, coating peeling off and corrosion product<br>around the seal|\n|Time in Service|3 years|\n|Environment|Saltwater, pressure: 7 bar<br>Temperature: 45<sup>-</sup>C<br>Flow Q: 250 lps<br>TDH: 48 m/h<br>Static lift: not provided|\n|Cause|Oxygen and chloride ions|\n|Remedy<br>Additional Referen|Replace the shell for the CS with Belzona coating to surfaces, Impeller in SS, Anodes ftted, Duplex<br>volute bolts<br>Supply of a spare bronze impeller for the saltwater pumps<br>ces Pertaining to Case Study|\n\n\n\nCopyright Elsevier 2022 \n\n27 \n\n|CORR<br>Material|OSION ATLAS<br>Contributed By: Marko Stipanicev and Bing Han<br>Case History 01.11.02.001<br>Carbon steel|\n|---|---|\n|System|Electrical submersible pumps (ESP) in upstream well production zone. ESP located at 6000 ft in 7-in<br>casing.|\n|Part|Electrical submersible pumps housing, 5.62-in OD|\n|Phenomenon|Sweet and fow-induced corrosion|\n|Appearance|Corrosion pattern and metal loss corresponded to fow-induced corrosion. Cavities along the ESP casing<br>with maximum depth of approx. 1 cm, width of 1e10 cm, and length 1e50 cm. Cavities fow in the<br>fow direction|\n|Time in<br>Service|80 days run life|\n|Environment|- Multiphase fow (oil, formation water, and gas) with 44%e50% WC<br>- Reservoir conditions: 120<sup>-</sup>C, 100 bar, 0.36 mol% CO2, pH 5.5<br>- Production tubing fow parameters: superfcial liquid velocity 1.2e3.3 m/s, superfcial gas velocity 0.14e0.30 m/s,<br>share stress 7e35 Pa<br>- ESP location conditions: 84<sup>-</sup>C, 39.6 bar, superfcial liquid velocity of >20 m/s, pH 5.7<br>- 10e20 mm between casing internal diameter and pump motor housing<br>- No downhole corrosion inhibitor injection|\n|Cause|Expected CO2 corrosion of 0.44e0.53 mm/year could not explain the observed damage. The observed<br>type of damage was probably due to turbulent-driven erosion (turbulent eddies) in particular locations.<br>Corrosion pattern and metal loss corresponded to fow-induced corrosion. Investigation pinpointed to an<br>element installed on the housing of UT motor under the pothead, which reduced the clearance between<br>the motor housing and the casing, resulting in the higher local velocity and even turbulence locally|\n|Remedy|The recommendation was the upgrading of metallurgy to 9Cr1Mo housing and 416SS or 410SS h&b<br>plus thermal spray Monel coating o"}, {"page": 119, "text": "n ESP equipment|\n|Additional<br>References<br>Pertaining to<br>Case Study|n/a|\n\n\n\nCopyright Elsevier 2022 \n\n28 \n\n#### CORROSION ATLAS \n\nContributed By: Bensabeth Merchan \n\nCase History 01.11.04.001 \n\nMaterial Structural steel System External plant section Part Structure, tank Phenomenon Uniform and acid corrosion \n\n\n\n|Appearance|Iron oxide, coating protection worn out, strength and structure lost in the steel|\n|---|---|\n|Time in Service|25 years|\n|Environment|pH: <3<br>Temperature and pressure: ambient<br>Moisture: 45%|\n|Cause|Acid corrosion|\n|Remedy|Replacement of the structural and protection coating|\n\n\n\nAdditional References Pertaining to Case Study \n\nCopyright Elsevier 2022 \n\n29 \n\n#### CORROSION ATLAS \n\nContributed By: Bensabeth Merchan \n\nCase History 01.11.15.001 \n\n|Material|Carbon steel|\n|---|---|\n|System|Mixed-bed vessel|\n|Part|Shell|\n|Phenomenon|Under-deposit corrosion|\n\n\n\n\n\n|Appearance|Pitting on the walls of the tank and iron oxide deposit|\n|---|---|\n|Time in Service|8 years|\n|Environment|High levels of chlorides above 2000 ppm<br>pH: <5<br>Temperature: approx. 50<sup>-</sup>C|\n|Cause|Acid corrosion|\n|Remedy|Solid epoxy tank coating replacement for a 304L SS vessel and coating|\n\n\n\nAdditional References Pertaining to Case Study \n\nCopyright Elsevier 2022 \n\n30 \n\n#### CORROSION ATLAS \n\nContributed By: Isabel Diaz-Tang Case History 01.11.17.001 \n\n|Material|Low carbon steel (API 5L Grade -42)|\n|---|---|\n|System|Crude oil conveying line|\n|Part|Pipe sections|\n|Phenomenon|Microbiologically infuenced corrosion (MIC)|\n\n\n\n\n\n|Appearance|Large cavities, perforations in many zones of the pipeline|\n|---|---|\n|Time in Service|21 months|\n|Environment|Crude oil, water, and gases (exact chemical composition of the fuid is unknown). External side:<br>humid atmosphere|\n|Cause|The frst perforation of the pipe was detected after 21 months of service. In the next 3 months 17<br>perforations were detected in several tubes along the 15 km pipeline. The failure analysis of some<br>failed pipe sections showed typical morphologies of microbiologically infuenced corrosion. All<br>cavities and perforations appeared at 6 o’clock position; some rests of sediments were also found.<br>No crude oil, water, or sediment samples were provided for further analysis|\n|Remedy|Use of new tubes with protection of the inner surface (e.g., high-density polyethylene jacket), or<br>selection of a more suitable material|\n\n\n\nAdditional References Pertaining to Case Study \n\nCopyright Elsevier 2022 \n\n31 \n\n|CORRO<br>Material|SION ATLAS<br>Contributed By: Marko Stipanicev and Шystein Birketveit<br>Case History 01.11.17.002<br>S235JR carbon steel|\n|---|---|\n|System|Oilfeld seawater injection system. Risk of microbial corrosion indicated in laboratory studies<br>indicating a need for biocide treatment|\n|Location|Pipe sections downstream chemical injection pump and seawater booster pump and upstream of<br>injection zone. Laboratory study conducted on 60-mm ID pipe steel sections and using carbo"}, {"page": 120, "text": "n steel<br>electrochemical probes|\n|Phenomenon|Microbially infuenced corrosion (MIC)|\n|Appearance|Materials exposed to abiotic environment were featured by green rust deposits under which uniform<br>corrosion was revealed. Materials exposed to biotic environment were featured by black slimily<br>deposits consisting of FeS and biological material, under which uniform corrosion was revealed|\n|Time in Service|100 days|\n|Environment|Deoxygenated and sulfate-rich North Sea coastal seawater at 15e25<sup>-</sup>C environments with contrasting<br>presence or absence of microbial fora and associated metabolic activity|\n|Cause|Conducted work has shown that under representative sulfate-rich seawater injection conditions,<br>metabolic activity of sessile sulfde and carbon dioxideeproducing bacterial populations dominated by<br>Caminicella generated both an abundant sulfde flm on the steel surface layer as well as carbonaceous<br>mineral precipitates on the carbon steel samples. However, the overall impact of the bacterial<br>consortium on the corrosion rate of S235JR carbon steel specimens was minimal. The presence of a<br>microbial fora and associated metabolic activity causing deposits at metal surfaces resulted in similar<br>corrosion rates to that observed in the control (sterile) microbe-free environment over 100 days of<br>exposure. Clearly, the release of biogenic sulfde does not necessarily lead to extensive localized<br>pitting attack. It is apparent that metabolic activities of cells are likely to infuence the chemistry of<br>bioinorganic corrosion products and should be considered when evaluating MIC risk|\n|Remedy|Investigation concluded that biocide treatment is not necessary in short run. However, as the<br>microbiological activity is postulated to accelerate with service time and bioflm abundancy to<br>increase, it is recommended to use glutaraldehyde-based biocide treatment one time per week at<br>500 ppm concentration and for duration for 2 h|\n|Additional<br>References<br>Pertaining to<br>Case Study|https://www.sciencedirect.com/science/article/abs/pii/S1567539413000984<br>Stipanicev et al., Corrosion of carbon steel by bacteria from North Sea offshore seawater injection<br>systems: Laboratory investigation, Biocorrosion (2011).|\n\n\n\nCopyright Elsevier 2022 \n\n32 \n\n#### CORROSION ATLAS \n\nContributed By: Mascha van Hofweegen and Frank de Vos \n\nCase History 01.11.24.001 \n\n|Material|Cast iron|\n|---|---|\n|System|Cylinders in paper machine|\n|Part|Cylinder wall around the manhole|\n|Phenomenon|Mechanical stress cracks|\n\n\n\n\n\n|Appearance|Crack indications in the support for the manhole clamps|\n|---|---|\n|Time in Service|More than 49 years|\n|Environment|Crack indications are on the outside where ambient air is present|\n|Cause|The construction of the manhole in the front plate of the cylinders where a crack indication is found<br>is unfavorable for distributing the mechanical stresses|\n|Remedy|Because cracks in cast iron cannot be easily repaired, it is a"}, {"page": 121, "text": "dvisable to replace the front plates. For the<br>purchase of the new front plates, a different closure and construction of the manhole and the<br>manhole cover must be chosen in consultation with the supplier. It must be investigated in which<br>way the mechanical stresses can best be distributed over the front plate|\n\n\n\nAdditional References \n\nCopyright Elsevier 2022 \n\n33 \n\n#### CORROSION ATLAS \n\nContributed By: Isabel Diaz-Tang \n\nCase History 01.13.32.001 \n\n|Material|Ductile cast iron|\n|---|---|\n|System|Liquid-ring vacuum pump|\n|Part|Impeller rotor|\n|Phenomenon|Erosion corrosion|\n\n\n\n\n\n|Appearance|Wide pits at impeller rotor blade ends, related to the fow direction. Brownish-red corrosion products<br>in the cavities. Blackish corrosion products layer on the blades|\n|---|---|\n|Time in Service|6 months|\n|Environment|Water vapor and process water (average chemical composition: pH¼8, chloride¼45 mg/L,<br>sulfates¼185 mg/L, total suspended solids¼4 mg/L)|\n|Cause|Loss of vacuum led to the failure analysis. A pump generating higher vacuum than the expected for<br>the system design was installed 6 months prior to the failure, leading to erosion corrosion problems at<br>the rotor impeller blades, due to too high fuid velocities. The system was used 12 h a day for<br>dehumidifying soap paste; the rest of the time remained humid (process water), which caused the<br>formation of brownish-red corrosion products|\n|Remedy|Replacement of the pump (using a pump suitable for the system design). Consider the use of a<br>different material for the rotor impeller (e.g., stainless steel)|\n\n\n\nAdditional References Pertaining to Case Study \n\nCopyright Elsevier 2022 \n\n34 \n\n#### CORROSION ATLAS \n\nContributed By: Isabel Diaz-Tang Case History 01.13.33.001 \n\n|Material|Gray cast iron|\n|---|---|\n|System|Liquid-ring vacuum pump|\n|Part|Port plate (side facing the impeller)|\n|Phenomenon|Cavitation|\n\n\n\n\n\n|Appearance|Small pits and cavities|\n|---|---|\n|Time in Service|6 months|\n|Environment|Water vapor and process water (average chemical composition: pH¼8, chlorides¼45 mg/L,<br>sulfates¼185 mg/L, total suspended solids¼4 mg/L)|\n|Cause|Loss of vacuum led to the failure analysis. The original pump of the system was replaced by a pump<br>generating higher vacuum, which caused further increase of the temperature of the water forming the<br>ring, diminishing the boiling point of the water, and increasing the risk of cavitation (see also Case<br>01.13.32.001)|\n|Remedy|Replacement of the pump (using a pump suitable for the system design)|\n\n\n\nAdditional References Pertaining to Case Study \n\nCopyright Elsevier 2022 \n\n35 \n\n#### CORROSION ATLAS \n\nContributed By: Annelise Zeeman Case History 01.16.01.001 \n\n|Material|Gray cast iron<br>UNS F11701<br>Graphite in fakes in a ferriticepearlitic matrix|\n|---|---|\n|System|Buried aqueduct|\n|Part|Several meters long<br>Centrifugally cast pipe<br>Nominal diameter: 1524 mm<br>Actual thickness: 17 mm|\n|Phenomenon|General corrosion from the water side|\n\n\n"}, {"page": 122, "text": "\n\n\n|Appearance|2 mm thinning from the original 19.05 mm|\n|---|---|\n|Time in Service|45 years|\n|Environment|External soil and internal water|\n|Cause|End of life|\n|Remedy|Not required|\n|Additional<br>References<br>Pertaining to<br>Case Study|Materials Life Database|\n\n\n\nCopyright Elsevier 2022 \n\n36 \n\n#### CORROSION ATLAS \n\nContributed By: Mascha van Hofweegen and Frank de Vos \n\nCase History 01.16.24.001 \n\n|Material|Carbon steel|\n|---|---|\n|System|Data center|\n|Part|Metal parts of the computers|\n|Phenomenon|Oxygen corrosion through microcondensation|\n\n\n\n\n\n|Appearance|Corroding various metal parts of the servers and computer parts|\n|---|---|\n|Time in Service|0.5 year|\n|Environment|Air with traces of chloride and sulfur|\n|Cause|The observed corrosion on some metal parts of some computers is most likely due to<br>microcondensation. The combination of large air temperature fuctuations and a high relative<br>humidity of the supply air causes this microcondensation, causing corrosion of the metal parts that<br>are sensitive to this. The traces of chloride and sulfur in the air, and the possible presence of dust/<br>dirt, may have further affected the process|\n|Remedy|By placing meters, insight is gained into the air temperature and the relative humidity per room.<br>This provides insight when microcondensation can take place. Working with a narrower bandwidth<br>in terms of temperature. A far-reaching measure is further conditioning of the supply air. That means<br>not only regulating the temperature, but also the relative humidity. Our advice is to control the<br>temperature at 23-1<sup>-</sup>C and the relative humidity between 30% and 60%|\n\n\n\nAdditional References \n\nCopyright Elsevier 2022 \n\n37 \n\n#### CORROSION ATLAS \n\nContributed By: Annelise Zeeman Case History 01.16.28.001 \n\n|Material|High carbon steel<br>UNS G10700<br>Strain-hardened (predominantly) pearlitic microstructure|\n|---|---|\n|System|Prestressed concrete strand|\n|Part|Wire rope<br>5 mm diameter<br>Hardness 500HV1|\n|Phenomenon|Fatigue corrosion|\n\n\n\n\n\n|Appearance|Multiple fractures in the ropes in the region out of the concrete<br>The analysis indicated that the rope broke by corrosion fatigue in 50% of the wires, 27% fatigue, and<br>23% overloading|\n|---|---|\n|Time in Service|Several years in service|\n|Environment|Urban atmosphere, wet|\n|Cause|Synergic effects associated to loads and environment|\n|Remedy|Corrosion control|\n|Additional<br>References<br>Pertaining to<br>Case Study|Materials Life Database|\n\n\n\nCopyright Elsevier 2022 \n\n38 \n\n#### CORROSION ATLAS \n\nContributed By: Gareth Williams and Graham C. Hill \n\nCase History: 01.21.17.001 \n\n|Material|Steel|\n|---|---|\n|System|Very large crude carrier (VLCC) ballast tank and ballast piping|\n|Part|Tank foor and ballast piping. Epoxy coated carbon steel.|\n|Phenomenon|Microbiologically infuenced corrosion (MIC)|\n\n\n\n\n\n<!-- Start of picture text -->\n(A)<br><!-- End of picture text -->\n\n\n\n<!-- Start of picture text -->\n(B)<br><!-- End of picture text"}, {"page": 123, "text": " -->\n\n###### **(A) (B)** \n\n|Appearance|Coating appeared to be in good condition both where exposed and examined under sediments.<br>However, hemi-spherical orange “tubercles” observed on the ballast tank foor (Figure A). Evidence<br>of a rusty, orange corrosion deposit emanating from the tubercles. Removal of tubercles revealed that<br>they covered black deposit and, in numerous cases, pits with a 2e3 mm depth (Figure B).|\n|---|---|\n|Time in Service|Less than 5 years|\n|Environment|Seawater ballast tank|\n|Cause|The appearance of the corrosion deposits and pits were typical of MIC caused by Sulfate Reducing<br>Bacteria (SRB). Corrosion deposits associated with the pits were analyzed on-site by acidifcation and<br>checking for release of hydrogen sulfde using lead II acetate indicator papers; this confrmed a high iron<br>sulfde content, a strong indicator of SRB activity. On-site analysis of deposit samples using Sig Sulfde<br>Tests (ECHA Microbiology Ltd.) detected high numbers of sulfde generating bacteria (including SRB).<br>No Sulfur Oxidising Bacteria (SOB) were detected in subsequent laboratory culture tests. It was<br>concluded that the pitting was caused by the activity of SRB. It is believed that poor surface preparation<br>and/or inadequate application of protective coating was a factor in the incidence of corrosion.|\n|Remedy|Corrosion sites were ground out to remove corrosion deposits and repaired by welding and grinding<br>to a smooth fnish. In some cases, ballast piping had to be physically removed from the vessel to<br>accommodate this. Affected areas were re-coated following a fnal fnishing grit blast.|\n|Additional<br>References<br>Pertaining to<br>Case Study|• B.J. Little and J.S. Lee (2007). Microbiologically Infuenced Corrosion. Wiley-Interscience (ISBN 978-0471-77276-7).<br>• G.C. Hill (2003). Microbial Problems in Bilge & Ballast, in Microbes in the Marine Industry, Ed. E.C.Hill, Inst.<br>Marine Engineering Science & Technology (ISBN 1-902536-46-0).<br>• P. Bos and J.G. Kuenen (1983). Microbiology of Sulphur Oxidising Bacteria, in Proceedings of Microbial Corrosion,<br>National Physics Laboratory, Teddington and the Metals Society, London.<br>• NACE Standard TM0-194-2014. Field Monitoring of Bacterial Growth in Oil and Gas Systems.|\n\n\n\nCopyright Elsevier 2022 \n\n39 \n\n|CORRO<br>Material|SION ATLAS<br>Contributed By: Gareth Williams and Graham C. Hill<br>Case History: 01.21.17.002<br>Steel|\n|---|---|\n|System|Very large crude carrier (VLCC) seawater-lubricated stern tube system|\n|Part|Stern tube and forward and aft fanges. Epoxy-coated carbon steel.|\n|Phenomenon|Microbiologically infuenced corrosion (MIC)|\n|Appearance|Coating covered in orange deposits. Fractures and holes were observed in fange’s epoxy coating (Figure A).<br>Chipping away the coating (Figure B) revealed orange deposit covering black deposits. Removing black<br>deposit revealed severe wastage of steel which had a dull grey pitted surface. A viscous brown acidic (pH 2"}, {"page": 124, "text": ")<br>liquid, believed to be sulfuric acid, exuded from some corrosion sites.|\n|Time in Service|Less than 5 years.|\n|Environment|Filtered seawater fow through system for stern tube lubrication. There were extensive periods of lay up during<br>commissioning of the vessel, during which stagnant conditions are likely to have developed. It is believed<br>anoxic regions would readily develop underneath coating fractures which is where worst corrosion was<br>observed.|\n|Cause|The appearance of the corrosion was typical of that caused by Sulfate Reducing Bacteria (SRB) but the<br>amount of highly acidic orange deposits (pH 2e5) suggested simultaneous activity of Sulfur Oxidising<br>Bacteria (SOB). Black corrosion deposits associated with the pits were analyzed on-site by acidifcation and<br>checking for release of hydrogen sulfde using lead II acetate indicator papers; this confrmed high iron sulfde<br>content, a strong indicator of SRB activity. On-site analysis of deposit samples using Sig Sulfde Tests<br>(ECHA Microbiology Ltd.) detected high numbers of sulfde generating bacteria (including SRB). Subsequent<br>laboratory analysis for culturable SOB detected moderately high numbers of aciduric Thiobacillus spp.|\n|Remedy|Stern tube was grit blasted, corrosion sites ground out to remove corrosion deposits and repaired by welding<br>and grinding. In some cases polymeric composite fller was used to restore substantial metal loss. The system<br>was re-coated after a fnal grit blast. Seawater lubrication was replaced with a closed loop fresh water system<br>using ship’s distilled water in order to reduce levels of nutrients and sulfate to minimize the opportunity for<br>microbial activity and sulfate reduction. A routine microbiological condition monitoring program was<br>implemented.|\n|Additional<br>References<br>Pertaining to<br>Case Study|See references for case history 01.21.17.001|\n\n\n\nCopyright Elsevier 2022 \n\n40 \n\n#### CORROSION ATLAS \n\nContributed By: Isabel Diaz-Tang Case History 01.21.24.001 \n\n|Material|Carbon steel|\n|---|---|\n|System|Stored steel bars|\n|Part|3/8<sup>00 </sup>corrugated bars|\n\n\n\nPhenomenon Atmospheric corrosion in marine environment (uniform corrosion) \n\n\n\n|Appearance|Red-brownish layer of corrosion products, with small zones of yellow-brownish corrosion products|\n|---|---|\n|Time in Service|1 year|\n|Environment|Marine atmosphere (approximately 1 km away from the seashore)|\n|Cause|Several batches of steel-corrugated bars were stored outdoors. The most affected bars were located on<br>the top of the piles of bars. A distance of 1 km of from the seashore is close enough for corrosive<br>attack due to marine aerosol|\n|Remedy|Corroded bars treatment: pickling, rinsing, neutralizing, phosphating, drying. Store under roof, and<br>dry conditions|\n\n\n\nAdditional References Pertaining to Case Study \n\nCopyright Elsevier 2022 \n\n41 \n\n#### CORROSION ATLAS \n\nContributed By: Annelise Zeeman \n\nCase History 01.21.38.001 \n\n|Material|Carbon steel pipe A"}, {"page": 125, "text": "PI 5L grade B<br>UNS G10200<br>Ferriticepearlitic microstructure<br>Longitudinal seam weld, autogenous|\n|---|---|\n|System|Seawater piping in a ship.|\n|Part|Piping several meters long<br>Pipe outer diameter: 114 mm<br>Pipe thickness: 8 mm|\n|Phenomenon|Localized seam weld corrosion due to the galvanic effect between the low hardness ferriticepearlitic<br>base metal (180 HV 100 gdVickers microhardness) and the bainitic weld metal (230 HV 100 g)|\n\n\n\n\n\n|Appearance|Localized dissolution at the longitudinal seam weld|\n|---|---|\n|Time in Service|8 years|\n|Environment|Nontreated seawater|\n|Cause|Seam welded joint presenting, at the autogenous weld, a nonheat-treated microstructure of higher<br>hardness than the rest of the pipe|\n|Remedy|Adoption of seamless pipes ASTM A106|\n|Additional<br>References<br>Pertaining to<br>Case Study|Materials Life Database|\n\n\n\nCopyright Elsevier 2022 \n\n42 \n\n#### CORROSION ATLAS \n\nContributed By: Talal Aljohani and Abdullah I. Almarshad \n\nCase History: 01.24.24.001 \n\n|Material|Cold rolled carbon steeldUrban site, Riyadh, Saudi Arabia|\n|---|---|\n|System|Test rack for atmospheric corrosion|\n|Part|Sample|\n|Phenomenon|Oxygen attack|\n\n\n\n\n\n|Appearance|Uniform corrosion with brown nodules|\n|---|---|\n|Time in Service|One year|\n|Environment|Dry and hot weather; temperature varies from 10 to 43<sup>-</sup>C|\n|Cause|Atmospheric corrosion instigated by oxygen and hot temperature|\n|Remedy|Coating|\n\n\n\nAdditional References Pertaining to Case Study \n\nCopyright Elsevier 2022 \n\n43 \n\n#### CORROSION ATLAS \n\nContributed By: Talal Aljohani and Abdullah I. Almarshad \n\nCase History: 01.24.24.002 \n\n|Material|Cold rolled carbon steeldMarine industrial site, Khobar, Saudi Arabia|\n|---|---|\n|System|Test rack for atmospheric corrosion|\n|Part|Sample|\n|Phenomenon|Oxygen and acid rain attack|\n\n\n\n\n\n|Appearance|Pitting, rough surface, dark brown spots|\n|---|---|\n|Time in Service|One year|\n|Environment|Marine industrial site (CO2, H2CO4, SOX, NOx)|\n|Cause|Exposed to corrosive environment, i.e., CO2, H2CO4, SOX, NOx|\n|Remedy|Coating or use cathodic protection (CP) system|\n\n\n\nAdditional References Pertaining to Case Study \n\nCopyright Elsevier 2022 \n\n44 \n\n#### CORROSION ATLAS \n\nContributed By: Talal Aljohani and Abdullah I. Almarshad \n\nCase History: 01.24.24.003 \n\n|Material|Cold rolled carbon steeldMarine industrial site, Jubail, Saudi Arabia|\n|---|---|\n|System|Test rack for atmospheric corrosion|\n|Part|Sample|\n|Phenomenon|Oxygen attack|\n\n\n\n\n\n|Appearance|Pitting, rough surface, dark brown spots|\n|---|---|\n|Time in Service|One year|\n|Environment|Marine industrial site (CO2, H2CO4, SOX, NOx)|\n|Cause|Exposed to a corrosive environment, i.e., acid rain|\n|Remedy|Coating or use cathodic protection (CP)|\n\n\n\nAdditional References Pertaining to Case Study \n\nCopyright Elsevier 2022 \n\n45 \n\n#### CORROSION ATLAS \n\nContributed By: Talal Aljohani and Abdullah I. Almarshad \n\nCase History: 01.24.24.004 \n\n|Material|Cold rolled carbon steeldMarine site, Jubail, Saudi Arabia|\n|---|"}, {"page": 126, "text": "---|\n|System|Test rack for atmospheric corrosion|\n|Part|Sample|\n|Phenomenon|Uniform corrosion, dots, very rough surface, dark brown|\n\n\n\n\n\n|Appearance|Pitting corrosion, very rough surface, dark brown|\n|---|---|\n|Time in Service|One year|\n|Environment|Marine industrial site (CO2, H2CO4, SOX, NOx)|\n|Cause|Exposed to a corrosive environment, i.e., acid rain, very humid environment|\n|Remedy|Coating or use cathodic protection (CP)|\n|Additional<br>References<br>Pertaining to<br>Case Study||\n\n\n\nCopyright Elsevier 2022 \n\n46 \n\n#### CORROSION ATLAS \n\nContributed By: Talal Aljohani and Abdullah I. Almarshad \n\nCase History: 01.24.24.005 \n\n|Material|Cold rolled carbon steeldRural site, Bisha, Saudi Arabia|\n|---|---|\n|System|Test rack for atmospheric corrosion|\n|Part|Sample|\n|Phenomenon|Oxygen attack|\n\n\n\n\n\nAppearance Light uniform corrosion, some dark brown spots Time in Service One year Environment Samples exposed to mild rural site with average temperature around 30<sup>-</sup> C Cause Oxygen Remedy Coating Additional References Pertaining to Case Study \n\nCopyright Elsevier 2022 \n\n47 \n\n#### CORROSION ATLAS \n\nContributed By: Talal Aljohani and Abdullah I. Almarshad \n\nCase History: 01.24.24.006 \n\n|Material|Cold rolled carbon steeldUrban site, Abha, Saudi Arabia|\n|---|---|\n|System|Test rack for atmospheric corrosion|\n|Part|Sample|\n|Phenomenon|Oxygen attack|\n\n\n\n\n\n|Appearance|Uniform corrosion, dark brown|\n|---|---|\n|Time in Service|One year|\n|Environment|Samples exposed to atmospheric wet and dry cycle during the year|\n|Cause|Oxygen with presence of 40%e70% of humidity. Temperature varies from 7 to 30<sup>-</sup>C|\n|Remedy|Coating|\n|Additional<br>References<br>Pertaining to<br>Case Study||\n\n\n\nCopyright Elsevier 2022 \n\n48 \n\n#### CORROSION ATLAS \n\nContributed By: Talal Aljohani and Abdullah I. Almarshad \n\nCase History: 01.24.24.007 \n\n|Material|Cold rolled carbon steeldMarine site, Khafji, Saudi Arabia|\n|---|---|\n|System|Test rack for atmospheric corrosion|\n|Part|Sample|\n|Phenomenon|Oxygen and chloride|\n\n\n\n\n\n|Appearance|Pitting corrosion, rough white and golden surface|\n|---|---|\n|Time in Service|One year|\n|Environment|Marine site|\n|Cause|Sample exposed to oxygen and chloride in the site. The average of humidity and temperature is 60%<br>and 35<sup>-</sup>C|\n|Remedy|Coating or cathodic protection (CP)|\n|Additional<br>References<br>Pertaining to<br>Case Study||\n\n\n\nCopyright Elsevier 2022 \n\n49 \n\n#### CORROSION ATLAS \n\nContributed By: Talal Aljohani and Abdullah I. Almarshad \n\nCase History: 01.24.24.008 \n\n|Material|Cold rolled carbon steeldUrban site, Makkah, Saudi Arabia|\n|---|---|\n|System|Test rack for atmospheric corrosion|\n|Part|Sample|\n|Phenomenon|Oxygen and pollutant attack|\n\n\n\n\n\n|Appearance|Uniform corrosion, dark brown spots|\n|---|---|\n|Time in Service|One year|\n|Environment|High pollutants with high temperature in the summer|\n|Cause|Sample exposed to high temperature with presence of quite high automobile pollution|\n|Remedy|Coating|\n|Additional<br>References<"}, {"page": 127, "text": "br>Pertaining to<br>Case Study||\n\n\n\nCopyright Elsevier 2022 \n\n50 \n\n#### CORROSION ATLAS \n\nContributed By: Talal Aljohani and Abdullah I. Almarshad \n\nCase History: 01.24.24.009 \n\nMaterial Cold rolled carbon steeldMarine industrial site, Jeddah, Saudi Arabia System Test rack for atmospheric corrosion Part Sample \n\nPhenomenon \n\n\n\nAppearance Uniform and localized corrosion, large corrosion layer due to high corrosion rate \n\nTime in Service One year Environment High humidity and pollutants level (such as SO2 and chloride ion) Cause High humidity with the presence of corrosive acid rain Remedy Coating or apply cathodic protection (CP) \n\nAdditional References Pertaining to Case Study \n\nCopyright Elsevier 2022 \n\n51 \n\n#### CORROSION ATLAS \n\nContributed By: Talal Aljohani and Abdullah I. Almarshad \n\nCase History: 01.24.24.010 \n\n|Material|Cold rolled carbon steeldMarine industrial site, Yanbu, Saudi Arabia|\n|---|---|\n|System|Test rack for atmospheric corrosion|\n|Part|Sample|\n\n\n\n###### Phenomenon \n\n\n\n|Appearance|Uniform and localized corrosion, golden and dark brown corrosion product|\n|---|---|\n|Time in Service|One year|\n|Environment|High humidity and pollutant level (such as SO2 and chloride ion)|\n|Cause|Oxygen and chloride ion attack in the presence of acid rain|\n|Remedy|Coating or cathodic protection (CP)|\n\n\n\n|Additional|\n|---|\n|References|\n|Pertaining to|\n|Case Study|\n\n\n\nCopyright Elsevier 2022 \n\n52 \n\n#### CORROSION ATLAS \n\nContributed By: Talal Aljohani and Abdullah I. Almarshad \n\nCase History: 01.24.24.011 \n\n|Material|Cold rolled carbon steeldMarine site, Hakhal, Saudi Arabia|\n|---|---|\n|System|Test rack for atmospheric corrosion|\n|Part|Sample|\n|Phenomenon|Oxygen and chloride ion attack|\n\n\n\n\n\n|Appearance|Uniform and localized corrosion|\n|---|---|\n|Time in Service|One year|\n|Environment|High chloride concentration|\n|Cause|Localized corrosion due to the presence of high chloride ion concentration|\n|Remedy|Cathodic protection (CP) or coating|\n|Additional<br>References<br>Pertaining to<br>Case Study||\n\n\n\nCopyright Elsevier 2022 \n\n53 \n\n#### CORROSION ATLAS \n\nContributed By: Talal Aljohani and Abdullah I. Almarshad \n\nCase History 01.24.24.012 \n\n|Material|Cold rolled carbon steeldRural site, Gassim, Saudi Arabia|\n|---|---|\n|System|Test rack for atmospheric corrosion|\n|Part|Sample|\n|Phenomenon|Oxygen attack|\n\n\n\n\n\n|Appearance|Light and uniform dark brown|\n|---|---|\n|Time in Service|One year|\n|Environment|Exposed to mild temperature around 30<sup>-</sup>C in average|\n|Cause|Light uniform corrosion instigated by oxygen attack|\n|Remedy|Coating|\n|Additional<br>References<br>Pertaining to<br>Case Study||\n\n\n\nCopyright Elsevier 2022 \n\n54 \n\n#### CORROSION ATLAS \n\nContributed By: Talal Aljohani and Abdullah I. Almarshad \n\nCase History 01.24.24.013 \n\n|Material|Cold rolled carbon steeldUrban site, Hail, Saudi Arabia|\n|---|---|\n|System|Test rack for atmospheric corrosion|\n|Part|Sample|\n|Phenomenon|Oxygen attack|\n\n\n\n\n\n|Appearance|Light uniform corrosion as dark brown spots|"}, {"page": 128, "text": "\n|---|---|\n|Time in Service|One year|\n|Environment|Mild temperature|\n|Cause|The uniform corrosion activated by the variation of temperature between summer and winter. The<br>temperature difference reached 25<sup>-</sup>C|\n|Remedy|Coating|\n|Additional<br>References<br>Pertaining to<br>Case Study||\n\n\n\nCopyright Elsevier 2022 \n\n55 \n\n#### CORROSION ATLAS \n\nContributed By: Talal Aljohani and Abdullah I. Almarshad \n\nCase History: 01.24.24.014 \n\n|Material|Cold rolled carbon steeldRural site, Muzahniah, Saudi Arabia|\n|---|---|\n|System|Test rack for atmospheric corrosion|\n|Part|Sample|\n\n\n\n###### Phenomenon \n\n\n\n|Appearance|Uniform corrosion, golden brown spots|\n|---|---|\n|Time in Service|One year|\n|Environment|High temperature in the summer around 46<sup>-</sup>C|\n|Cause|Uniform corrosion due to oxygen attack instigated by large variation in temperature during the year|\n|Remedy|Coating|\n|Additional<br>References<br>Pertaining to<br>Case Study||\n\n\n\nCopyright Elsevier 2022 \n\n56 \n\n#### CORROSION ATLAS \n\nContributed By: Annelise Zeeman \n\nCase History 01.25.28.001 \n\nMaterial Low alloy steel UNS G41300 Martensitic microstructure \n\nSystem High strength drill pipe Part Drill pipe API 5D grade S135 Nominal diameter: 127 mm Pipe thickness: 12.7 mm \n\nPhenomenon The tool marks at the external diameter of the pipe created localized corrosion in notches and corrosion-fatigue propagation \n\n\n\nAppearance Corrosion fatigue cracks are notches created by a tool (with plastic deformation) \n\nTime in Service More than 10 years in service Environment Drilling environment Cause Synergic effects associated to loads and environment Remedy The drill pipe was close to the end of its life All other drill pipes from the same column were inspected to identify if they were still acceptable \n\nAdditional Materials Life Database References Pertaining to Case Study \n\nCopyright Elsevier 2022 \n\n57 \n\n#### CORROSION ATLAS \n\nContributed By: Annelise Zeeman Case History 01.25.28.002 \n\n|Material|Low alloy steel (Ni-Cr-Mo-V)<br>AISI/SAE 4330V<br>Martensitic microstructure|\n|---|---|\n|System|Oil and gas well drilling|\n|Part|Tubular drilling tool<br>Nominal diameter: 120.7 mm<br>Pipe thickness: 22 mm|\n|Phenomenon|The tool marks at the external diameter of the pipe corroded and created multiple cracks propagating<br>by a corrosion-fatigue mechanism, through thickness|\n\n\n\n\n\n|Appearance|Fracture with washout|\n|---|---|\n|Time in Service|More than 10 years in service|\n|Environment|Drilling environment|\n|Cause|Synergic effects associated to loads and environment|\n|Remedy|The drilling tool was close to the end of its life|\n|Additional<br>References<br>Pertaining to<br>Case Study|Materials Life Database|\n\n\n\nCopyright Elsevier 2022 \n\n58 \n\n#### CORROSION ATLAS \n\nContributed By: Bensabeth Merchan \n\nCase History 01.25.28.003 \n\n|Material|Carbon steel AS3597e1993 Grade 700|\n|---|---|\n|System|Hammer mill #3|\n|Part|Pellet|\n|Phenomenon|Fatigue cracking|\n|Appearance||\n|Time in Service|Corrosion occurs in 11 months, but "}, {"page": 129, "text": "the part was designed to last 5 years.|\n|Environment||\n|Cause|The ingress of a foreign object which had either cracked or introduced a severe stress concentration<br>in the profle cut HAZ. Subsequently fatigue cracking had propagated under normal operating<br>conditions|\n|Remedy|Procedures and guarding should be installed to prevent the ingress of foreign objects into the<br>hammer mill|\n\n\n\nAdditional References Pertaining to Case Study \n\nCopyright Elsevier 2022 \n\n59 \n\n#### CORROSION ATLAS \n\nContributed By: Isabel Diaz-Tang Case History 02.04.38.001 \n\n|Material|Galvanized steel|\n|---|---|\n|System|Domestic water heating system|\n|Part|Tank (50 L)|\n|Phenomenon|Localized corrosion|\n\n\n\n\n\nAppearance Several pustules of red-brownish corrosion products in the inner wall of the tank. After surface cleaning: cavities \n\n|Time in Service|7 months|\n|---|---|\n|Environment|Hot tap water (pH¼6.9; 2 ppm sulfates; 12 ppm chlorides; 50 ppm total dissolved solids; 2 ppm<br>(CaCO3) total alkalinity; 4 ppm (CaCO3) total hardness; Langelier Saturation index¼ -4.6). Range<br>of service temperature: unknown|\n|Cause|After 7 months in service, several galvanized steel tanks of the same batch were returned to the<br>provider because the water coming out from the hot water tap reportedly presented a red-brownish<br>coloration. For the failure analysis, a failed tank was cut in two sections. Thickness measurements<br>were also carried out in samples of new tanks.<br>Three factors concurred in the premature failure of the rejected tanks: poor quality control of the<br>galvanizing process (corrosion started at rests of slag adhered to the inner wall of the tank),<br>insuffcient average thickness of the galvanized coating (53mm vs. 65mm, recommended by standards<br>for this application), and water corrosiveness (too soft water)|\n|Remedy|Improve the galvanizing process and its quality control. In addition, when water is too soft, further<br>protection is recommended (for example, process involving the formation of a passive layer of zinc<br>pyrophosphate, partially at the expense of the zinc layer)|\n\n\n\nAdditional References Pertaining to Case Study \n\nCopyright Elsevier 2022 \n\n60 \n\n|CORROSI<br>Material|ON ATLAS<br>Contributed By: Ivan Juraga,<br>Vesna Alar, Vinko <sup>-</sup>Simunovi-c, Ivan Stojanovi-c<br>Case History 02.05.14.001<br>Hot-dip galvanized steel|\n|---|---|\n|System|Warm water distribution net|\n|Part|Recirculation pipelines|\n|Phenomenon|Growing corrosion|\n|Appearance|Attack by localized corrosion along longitudinal welds|\n|Time in Service|1 year|\n|Environment|Hot water (pH 7.1e7.4, temperature 70<sup>-</sup>C, 75 ppm Cl<sup>-</sup>) with increased levels of Fe<br>(10000 ppm), Zn (3500 ppm) originating from corrosion of galvanized steel pipelines, and Cu<br>(150 ppm) originating from corrosion of heat exchangers made from copper|\n|Cause|Intensive grooving corrosion on longitudinal welds inside galvanized steel pipes in distribution<br>net for warm water was provoked by "}, {"page": 130, "text": "the presence of Cu<sup>2ю</sup>-ions and suspended corrosion<br>products of Cu derived from copper pipes in heat exchangers for preparation of warm water.<br>Deposition of copper debris by ionic replacement of Cu<sup>2ю </sup>with Zn and Fe takes place. The<br>debris reside preferentially on longitudinal weld surfaces which are rough and encumbered with<br>weld burrs initiating fast bimetallic corrosion of zinc and steel in contact with copper|\n|Remedy|Mixed installations with galvanized and nongalvanized steel pipes downstream of copper pipes<br>must be avoided|\n|Additional<br>References<br>Pertaining to Case<br>Study|Esih, Ivan; Juraga, Ivan; <sup>-</sup>Simunovi-c, Vinko; Alar, Vesna; Stojanovi-c, Ivan: “Grooving corrosion<br>of welded galvanize pipes for distribution of warm water”, Corrosion Control in the Service of<br>Society, Las Vegas, Nevada: NACE International, 2008.<br>W. Stichel, Materials and Corrosion 47 (1996), 452e456.<br>EN 12502, Protection of metallic materials against corrosion, Part 3: Infuencing factors for<br>hot-dip galvanized ferrous materials; Part 5: Infuencing factors for cast iron, unalloyed and low<br>alloyed steels|\n\n\n\nCopyright Elsevier 2022 \n\n61 \n\n#### CORROSION ATLAS \n\nContributed By: Mascha van Hofweegen and Frank de Vos Case History 02.09.25.001 \n\n|Material|Galvanized steel|\n|---|---|\n|System|Fan coil units in the ceiling|\n|Part|Pipes to fan coil units in the ceiling (cooling water)|\n|Phenomenon|Corrosion under the insulation (CUI)|\n\n\n\n\n\n|Appearance|Water leakage from the insulation. Outer surface of the pipes affected|\n|---|---|\n|Time in Service|3 years|\n|Environment|Offce space|\n|Cause|Wrong material choice. Galvanized steel cannot withstand condensation. Poorly applied insulation<br>and many cold bridges. The cooling water temperature was lowered. Due to the construction of the<br>cooling water pipes, the condensate formed was retained in the insulation|\n|Remedy|When replacing the pipes, replace the galvanized steel with, for example, copper, plastic, or coated<br>steel. Furthermore, the insulation must be ftted better, and the pipes must be designed in such a way<br>that no condensation can enter the insulation but can be removed adequately|\n\n\n\n###### Additional References \n\nCopyright Elsevier 2022 \n\n62 \n\n#### CORROSION ATLAS \n\nContributed By: Mascha van Hofweegen and Frank de Vos \n\nCase History 02.10.01.001 \n\nMaterial Continuous galvanized carbon steel System Sprinkler system Part Thin-walled pipes Phenomenon Zinc corrosion \n\n\n\nAppearance White powdered corrosion products with brown spots at some locations Time in Service 1e2 years Environment Drinking water Cause The thin zinc layer cannot form a protective zinc oxide layer (patina layer) in stagnant water with oxygen. In this situation, a bulky white zinc oxide layer is formed that does not provide any corrosion protection to the underlying steel. The oxygen present causes oxygen corrosion of the unprotected steel surface Remedy Don’t use internally gal"}, {"page": 131, "text": "vanized pipes in sprinkler systems. In this situation, all pipes have been replaced by common carbon steel. It is also recommended to use a corrosion inhibitor and/or nitrogen gas
