Repository: NDDev-Technocracy-OpenNetwork/hack-2026-nornickel-knot

> **DEPRECATED.** This repository is archived and no longer maintained.
> It is kept read-only for reference; its GDS anchor records
> `lifecycle: archived` under `portfolio:archived-projects`.

# Nornickel Scientific Knot

Живая карта знаний R&D для горно-металлургической отрасли: система превращает архив отчётов, статей, презентаций и экспериментальных материалов в типизированный граф знаний, а затем отвечает на вопросы естественным языком с источниками и страницами первоисточников.

Проект подготовлен командой **Harmonic Labs** для **Норникель AI Hack 2026**, трек **«Научный клубок»**.

File: data/parsed/Материалы конференций/9780323858502 Corrosion Atlas 2021.json (part 10 of 14)
corrosion inhibitor with possible negative partial infuence of H2S on effcacy of<br>inhibitors. In the 2.5 h operation, the loss of mass of the outer wall was estimated at 1,884 lb ft<sup>-2</sup>.|\n|---|---|\n|Remedy|Strategies to reduce the corrosive effect may include reducing the strength of the acid (decreasing<br>concentration, mixing with organic acids or using mixtures of organic acids) and then optimizing the<br>composition of the inhibitor package to increase effcacy in the unspent and spent acid and supplementing<br>the inhibitor package with H2S, a removal agent.|\n|Additional<br>References<br>Pertaining to<br>Case Study|Chkolny, N., Burns, J., Maley, D., Wiggins, C., 2020. Investigating the Interaction of Brine Solutions and<br>Diluted Inhibited HCl Acid on Coiled Tubing Steel Corrosion, Paper No. C2020-14596. NACE<br>Corrosion<br>Huizinga, S., Like, W.E., 1994. Corrosion behavior of 13% chromium steel in acid stimulations. Corrosion<br>50 (7) 555e566|\n\n\n\nCopyright Elsevier 2022 \n\n9 \n\n#### CORROSION ATLAS \n\nContributed By: Sanja Martinez \n\nCase History 01.14.18.002 \n\nType of Low carbon steel for coiled tubing, 80 ksi, 1.250<sup>00</sup> - 0.102<sup>00</sup> Material System Coiled tubing used for acidizing of hot (- 121<sup>-</sup> C) oil and gas wells Name of Coiled tubing approximately 100 m above the well bottom the Part \n\nPhenomenon Overload fracture of the corrosion-thinned coiled tubing \n\n|Appearance||\n|---|---|\n|Time in<br>Service|Less than 10 acidizing operations each lasting for 2.5e3 h|\n|Environment|Oil well, depth 3700 m, temperature 196<sup>-</sup>C, pressure 243 bar, CO2 (11% in gas phase) and H2S (300 ppm<br>in gas phase), 15% HCl inhibited by a mixture of propargyl alcohol, quarternary amines, antimony(III)-<br>oxide, formic acid, sequestering agents, and surface active substances|\n|Causes|The fracture began where the wall was thinnest (corrosion-thinned from the orig"}, {"page": 119, "text": "inal 2.59 to approximately<br>1 mm), and then propagated on both sides to shear lips and a detachment zone in the area around the<br>weld. Observed increase in microhardness from an average of 222 HV (maximum 244 HV at seam weld) in<br>the new sample, to an average of 243 HV (maximum 249 HV at seam weld) at the fracture site, can<br>probably be attributed to the entry of hydrogen into the metal. Narrowing of the wall diameter at the<br>fracture site and the fracture surface with dimples show that the fracture is predominantly ductile and<br>caused by overload.|\n|Remedy|Strategies to reduce the corrosive effect may include reducing the strength of the acid (decreasing<br>concentration, mixing with organic acids or using mixtures of organic acids) and then optimizing the<br>composition of the inhibitor package to increase effcacy in the unspent and spent acid and supplementing<br>the inhibitor package with H2S, a removal agent.|\n|Additional<br>References<br>Pertaining to<br>Case Study|1. Sun, J., Jiang, T., Sun, Y., Wang, Y., Liu, Y., 2017. A lamellar structured ultrafne grain ferrtie-martensite-dual-phase steel<br>and its resistance to hydrogen embrittlement. J. Od Alloys & Compound. 698, 390e399.<br>2. Padron, T., Craig, S.H, 2018. Past and preset coiled tubing string failures e history and recent new failure mechanisms.<br>SPE-189914-MS.<br>3. McCoy, T., 2005. SSC rasistance of QT-900 coiled tubing. SPE 93786.|\n\n\n\nCopyright Elsevier 2022 \n\n10 \n\n#### CORROSION ATLAS \n\nContributed By: Annelise Zeemann \n\nCase History 01.14.22.001 \n\nType of Material Low alloy steel ISO 898-1 class 12.9 UNS G41300 AISI 4130 System Subsea control pod Name of the Part Alen bolt, 5/8<sup>00</sup> , socket head cap screw Zinc flake coating Phenomenon Hydrogen embrittlement \n\n\n\nFigure 1 (left): Macroscopic appearance of the fractured bolt, 5/8<sup>00</sup> diameter. Flat fracture almost through all section. Figure 2 (center): Fractography by scanning electron microscopy, presenting intergranular micromechanism. Figure 3 right): Micrography of a longitudinal section of the bolt, at the fracture position, showing a martensitic steel, and the flake coating at the surface. \n\n|Appearance|Brittle fracture, fat through almost all section, by visual inspection.<br>Intergranular cracks.|\n|---|---|\n|Time in Service|Five years|\n|Environment|Seawater|\n|Causes|High strength high hardness low alloy steels are susceptible to be embrittled in conditions of<br>cathodic protection in subsea application, and class 12.9 bolts are not suitable.|\n|Remedy|Change the design and adopt a suitable material.|\n|Additional<br>References<br>Pertaining to<br>Case Study||\n\n\n\nCopyright Elsevier 2022 \n\n11 \n\n#### CORROSION ATLAS \n\nContributed By: Abdullah Hussein and Amr Ghazal \n\nCase History 01.14.25.001 \n\nType of Material Carbon steel, API 5L X52 System Seawater injection pipeline in an oilfield Name of the Part 8<sup>00</sup> seawater injection pipeline, 12 m in length Phenomenon Microbiologically influe"}, {"page": 120, "text": "nced corrosion (MIC) \n\n\n\n|Appearance|Flat-bottomed local attack as a hole with dimensions 170 mm -100 mm opened from inside to<br>outside due to thinning at the 6 o’clock location in the pipeline.|\n|---|---|\n|Time in Service|33 years|\n|Environment|Seawater (salinity w4%), pressure 1300 psi|\n|Causes|MIC|\n|Remedy|The leaked part was replaced, bioprobe was installed at the receiving platform, a new treatment<br>plan was scheduled for weekly pipeline pigging and disinfection until the bacterial counts fall<br>within safe ranges, new corrosion inhibitors injection points were installed at the pipeline feed<br>point, routine dissolved gases measurements|\n|Additional<br>References<br>Pertaining to<br>Case Study|Fatah, M.C., Diaz, A., Darwin, A., 2019. Corrosion assessment of a leakage pipeline in the<br>seabed: a case study. In: Journal of Physics: Conference Series. Vol. 1402. Institute of Physics<br>Publishing. https://doi.org/10.1088/1742-6596/1402/6/066001.|\n\n\n\nCopyright Elsevier 2022 \n\n12 \n\n#### CORROSION ATLAS \n\nContributed By: Abdullah Hussein and Amr Ghazal \n\nCase History 01.14.25.002 \n\n|Type of Material|Carbon steel, API 5 L grades X42|\n|---|---|\n|System|Crude oil production|\n|Name of the Part|12<sup>00 </sup>elbow between 12<sup>00 </sup>oil piping branch to 18<sup>00 </sup>oil trunk line<br>10.1 mm measured wall thickness<br>Pressure: 300 psi<br>Temperature: 45e90<sup>-</sup>C<br>CO2 ¼ 0.03%, H2S ¼ 6 ppm|\n|Phenomenon|Microbiologically infuenced corrosion (MIC)|\n\n\n\n\n\n|Appearance|Localized corrosion leading to perforations in two spots in the spool caused leakage of production<br>liquids<br>The internals of the elbow were covered in 6.4mm thick layer of corrosion scale|\n|---|---|\n|Time in Service|Nine months|\n|Environment|Crude oil and high salinity produced water (78% water cut)|\n|Causes|MIC by sulfate reducing bacteria|\n|Remedy|Part was replaced, regular system pigging, routine sampling and analysis of production fuids, use<br>of advanced molecular biological methods to identify microbes’ type, and optimum biocide<br>application program|\n|Additional<br>References<br>Pertaining to<br>Case Study|Kiani Khouzani, M., Bahrami, A., Hosseini-Abari, A., Khandouzi, M., Taheri, P., 2019.<br>Microbiologically infuenced corrosion of a pipeline in a petrochemical plant. Metals 9 (4). MDPI<br>AG|\n\n\n\nCopyright Elsevier 2022 \n\n13 \n\n|CORROS<br>Type of Material|ION ATLAS<br>Contributed By: Dr. Aisha Al-Moubaraki<br>Case History 01.14.25.003<br>Low carbon steel|\n|---|---|\n|System|Oil and petroleum pipelines|\n|Name of the Part|Pipe from oil and petroleum pipelines|\n|Phenomenon|Microbiologically infuenced corrosion (MIC)|\n|Appearance|Slab corrosion or slabbing. Type of severe corrosion where many pits form close together and<br>coalesce to form large, corroded areas. The pits are generally flled with black corrosion products<br>which usually coat the surrounding areas and some of them fell off from the matrix|\n|Time in Service|Five weeks|\n|Environment|Soil with 5"}, {"page": 121, "text": "% moisture content. pH: 6.6, electrical Conductivity: 3182 mS/cm, electrical resistivity:<br>314 ohm cm, Cl<sup>-</sup>: 4,124 mg/L, SO<sup>2-</sup><br>4 <sup>: 935 mg/L, Eredox: -4.1 mV, temperature: 29-1-C,</sup><br>analysis of sulfate reducing bacteria (SRB): ю ve.|\n|Causes|The presence of sulfate reducing bacteria (SRB) in soil|\n|Remedy|• Physical methods such as ultraviolet, ultrasound, ionizing radiation, X-rays, etc., can inhibit or kill SRB. High<br>voltage pulse electric felds have become the most promising method.<br>• Chemical methods are the most simple and effective ways mainly by adding fungicides and inhibitors.<br>Biocides, either oxidizing or nonoxidizing agents, have been used in controlling MIC. Other unusual<br>corrosion inhibitors such as tobacco extract and the combination of KI and molasses are also reported.<br>• Surface modifcation and coating are useful methods. Different types of coatings such as polycationic,<br>inorganiceorganic coating, and conductive polymers have been used to inhibit MIC. These coatings can<br>inhibit bacterial attachment by only killing bacteria upon contact.<br>• Cathodic protection is an effective method to prevent SRB corrosion.|\n|Additional<br>References<br>Pertaining to<br>Case Study|• Reza, J., 2008. Microbiologically infuenced corrosion an engineering insight. Springer. London.<br>• Zhang, C., Wen, F., and Cao, Y., 2011. Progress in research of corrosion and protection by sulfate-reducing<br>bacteria. Procedia Environ. Sci. 10, 1177e82.|\n\n\n\nCopyright Elsevier 2022 \n\n14 \n\n#### CORROSION ATLAS \n\nContributed By: Mascha van Hofweegen and Frank de Vos \n\nCase History 01.14.25.004 \n\nType of Material Carbon steel (St 35.8) System Desalter Name of the Part Pipeline Phenomenon Microbiologically influenced corrosion \n\n\n\nFigure 1 (left): Leaking steel pipe with emergency tape Figure 2 (right): Pits cause by MIC after pickling the surface \n\n|Appearance|Leakage|\n|---|---|\n|Time in Service|Eight years|\n|Environment|Mix of crude oil and seawater|\n|Causes|Due to less oil production on the platform, the fow in the pipeline decreased as well. This causes<br>separation between oil and the water phase. In this steady water phase microbiology/MIC could<br>easily develop, as these bacteria can grow in water and not in oil. These bacteria attacked the steel<br>bottom of the pipe as the oil foats on top of this water phase.|\n|Remedy|Replace the current pipeline with one with a smaller diameter to increase the fow and avoid<br>separation|\n|Additional<br>References<br>Pertaining to<br>Case Study||\n\n\n\nCopyright Elsevier 2022 \n\n15 \n\n#### CORROSION ATLAS \n\nContributed By: Sanja Martinez \n\nCase History 01.14.27.001 \n\nType of Low carbon steel for coiled tubing, 80 ksi, 1.250<sup>00</sup> - 0.102<sup>00</sup> Material System Coiled tubing used for acidizing of hot (-121<sup>-</sup> C) oil and gas wells \n\nName of Outer coiled tubing wall the Part \n\nPhenomenon Pitting corrosion \n\nAppearance \n\n\n\nTime in After each operation l"}, {"page": 122, "text": "asting for 2.5e3 h (bottom end of tubing had to be cut off) Service \n\n|Environment|Oil well, depth 3700e4000 m, temperature 177<sup>-</sup>C, pressure 105 bar, CO2 (11% in gas phase) and H2S<br>(300 ppm in gas phase), 15% HCl inhibited by a mixture of propargyl alcohol, quarternary amines,<br>antimony(III) oxide, formic acid, sequestering agents, and surface active substances|\n|---|---|\n|Causes|Pitting corrosion on the outer wall of the tubing caused by spent acid depleted of corrosion inhibitor with<br>possible negative partial infuence of H2S on effcacy of inhibitors.|\n|Remedy|No practical evidence has been found in the literature of successful inhibition of low carbon coiled tubing<br>steel corrosion to 0.05 lb ft-2 in 15% HCl at temperatures close to 200<sup>-</sup>C. Strategies to reduce the<br>corrosive effect may include reducing the strength of the acid (decreasing concentration, mixing with<br>organic acids or using mixtures of organic acids) and then optimizing the composition of the inhibitor<br>package to increase effcacy in the unspent and spent acid and supplementing the inhibitor package with a<br>H2S a removal agent.|\n\n\n\nAdditional Chkolny, N, Burns, J., Maley, D., Wiggins, C., 2020. Investigating the Interaction of Brine Solutions and References Diluted Inhibited HCl Acid on Coiled Tubing Steel Corrosion, Paper No. C2020-14596, NACE Pertaining to Corrosion Case Study \n\nCopyright Elsevier 2022 \n\n16 \n\n#### CORROSION ATLAS \n\nContributed By: Sanja Martinez Case History 01.14.27.002 \n\nType of Material \n\nLow carbon steel for coiled tubing, 80 ksi, 1.250<sup>00</sup> - 0.102<sup>00</sup> \n\nSystem Coiled tubing used for acidizing of hot (-121<sup>-</sup> C) oil and gas wells \n\nName of Inner wall of coiled tubing wall the Part \n\nPhenomenon Pitting corrosion \n\nAppearance \n\n\n\nTime in Multiple number of acidizing operations each lasting for 2.5e3 h Service \n\nEnvironment Oil well, depth approximately 3500e3700 m, temperature 180e200<sup>-</sup> C, pressure 60e90 bar, CO2 (11% in gas phase) and H2S (300 ppm in gas phase), 15% HCl inhibited by a mixture of propargyl alcohol, quarternary amines, antimony(III)-oxide, formic acid, sequestering agents, and surface active substances \n\nCauses Pits the inner wall caused by corrosion due to incomplete inhibition at temperatures approaching 200<sup>-</sup> C. Possible influences of inner wall corrosion products present prior to use, inner wall surface roughness, and turbulent flow on inhibition. Average weight loss within a 2.5 hours operation estimated at 0.148 lb/ft<sup>2</sup> , inhibitor efficiency estimated at 98.45%. Required efficiency to reach 0.05 lb/ft<sup>2</sup> estimated at 99.47%. The required high degree of inhibition efficiency is due to extreme corrosion rate in the uninhibited acid estimated at 9.59 lb/ft<sup>2</sup> . \n\nRemedy Reducing the strength of the acid (decreasing concentration, mixing with organic acids or using mixtures of organic acids) and then optimizing the composition o"}, {"page": 123, "text": "f the inhibitor package to increase efficacy. \n\nAdditional 1. Barmatov, E, Hughes, T.L., 2017. Effect of corrosion products and turbulent flow on inhibition efficiency of propargyl References alcohol on AISI 1018 mild carbon steel in 4M hydrochloric acid. Corr. Sci., 123, 170e181. 2. 1977. Hill Effect of Hydrogen Sulfide on the Inhibition of Oilfield Tubing in Hydrochloric Acid, SPE 6660. Pertaining to Case Study \n\nCopyright Elsevier 2022 \n\n17 \n\n|CORROS<br>Type of Material|ION ATLAS<br>Contributed By: Sanja Martinez<br>Case History 01.14.27.003<br>Low carbon steel for coiled tubing, 80 ksi, 1.250<sup>00 </sup>-0.102<sup>00</sup>|\n|---|---|\n|System|Coiled tubing used for acidizing oil and gas wells|\n|Name of the Part|Coiled tubing inner wall|\n|Phenomenon|Pitting corrosion, trough-wall fatigue crack|\n|Appearance||\n|Time in Service|-10 acidizing operations each lasting for 2.5e3 h|\n|Environment|Oil well, depth approximately 2000 m, temperature 112<sup>-</sup>C, pressure 27 bar, CO2 (13% in gas<br>phase) and H2S (100 ppm in gas phase), 7.5% HCl inhibited by a mixture of propargyl alcohol,<br>quarternary amines, antimony(III)-oxide, formic acid, sequestering agents, and surface active<br>substances.|\n|Causes|Pits caused by corrosion of the inner wall act as initiators of cracks and fractures caused by fatigue<br>of the material during the cycle of straightening and bending of the tubing. Initial corrosion takes<br>place at the sites of pores or damage to the antimony layer in the area of accumulation of residual<br>electrolyte in the tubing during storage under atmospheric conditions.|\n|Remedy|Proper maintenance of the tubing during storage, i.e., rinsing with clean water, nitrogen purging,<br>possibly also using a polyurethane ball, to expel electrolytes from the tubing and drying.|\n|Additional<br>References<br>Pertaining to<br>Case Study|Chkolny, N., Burns, J., Maley, D., Wiggins, C., 2020. Investigating the Interaction of Brine<br>Solutions and Diluted Inhibited HCl Acid on Coiled Tubing Steel Corrosion, Paper No. C2020-<br>14596, NACE Corrosion.|\n\n\n\nCopyright Elsevier 2022 \n\n18 \n\n#### CORROSION ATLAS \n\nContributed By: Abdullah Hussein and Amr Ghazal \n\nCase History 01.14.32.001 \n\nType of Material Carbon steel, grade API 5L X60 System Seawater injection pipeline in oilfield Name of the Part 24<sup>00</sup> pipeline Length 17.209 km Phenomenon Stress corrosion cracking \n\n\n\n|Appearance|The failed pipe segment was ruptured in the form of “Fish Mouth Crack” having 1000 mm long,<br>50 mm maximum width<br>The crack was located parallel to pipeline axis in a 90 degree from the longitudinal double seam<br>weld line|\n|---|---|\n|Time in Service|37 years|\n|Environment|Treated seawater with salinity w4%|\n|Causes|MAWP of 1720 PSI cause ductile material rapture due to overpressure against the weak area and<br>these ductile rupture “Fish Mouth” causes reduction in thickness at the edge of ruptured metal to<br>3.5 mm over 7 cm length|\n|Remedy|Frequent pigging with "}, {"page": 124, "text": "updating of biocide application to cover both upstream and downstream of<br>the feed plant, UT monitoring of the affected joint, corrosion inhibition, and corrosion rate<br>monitoring|\n|Additional<br>References<br>Pertaining to<br>Case Study|Mohtadi-Bonab, M.A., 2019. Effects of different parameters on initiation and propagation of<br>stress corrosion cracks in pipeline steels: a review. Metals. MDPI AG. https://doi.org/10.3390/<br>met905050|\n\n\n\nCopyright Elsevier 2022 \n\n19 \n\n#### CORROSION ATLAS \n\nContributed By: Abdullah Hussein and Amr Ghazal Case History 01.14.32.002 \n\n|Type of Material|Carbon steel, grade API 5L X42|\n|---|---|\n|System|Crude oil production|\n|Name of the Part|18<sup>00 </sup>pipeline<br>6.68 Km|\n|Phenomenon|Stress corrosion cracking|\n\n\n\n\n\n|Appearance|The failed pipe segment ruptured in the form of “Fish Mouth Crack” having 180 cm long, and<br>the pipe wall tearing exceeded 60% of the pipe. The fracture changed its direction and tore<br>circumferentially at an angle (w45<sup>-</sup>) to the initial straight part and run for more than 60% of the<br>pipe circumference|\n|---|---|\n|Time in Service|36 years (installed in 1984)|\n|Environment|Crude oil and high salinity produced water|\n|Causes|Ductile material rapture “Fish Mouth” due to the combined effect of the hoop stress (due to<br>overpressure of the operating fuid) and the external stresses introduced via the boat anchor where<br>The trigger of burst was the anchor stresses.|\n|Remedy|Install emergency shutdown valves at both pipeline sides to protect the pipeline from the risk of<br>overloading in case of any fault in stainless steel valve at the well. The reinforced concrete layer<br>should be applied evenly along the pipeline length. If the distance between the offshore stations is<br>open to civil boats or the company boats, there should be a clear statement that anchoring is<br>completely prohibited in this area.|\n|Additional References<br>Pertaining to<br>Case Study|Zvirko, O.I., Savula, S.F., Tsependa, V.M., Gabetta, G., Nykyforchyn, H.M., 2016. Stress<br>corrosion cracking of gas pipeline steels of different strength. In: Procedia Structural Integrity,<br>Vol. 2, 509e16. Elsevier B.V. https://doi.org/10.1016/j.prostr.2016.06.066|\n\n\n\nCopyright Elsevier 2022 \n\n20 \n\n#### CORROSION ATLAS \n\nContributed By: Esra Ilhan-Sungur and Nurhan Cansever \n\nCase History 01.15.25.001 \n\n|Type of<br>Material|Surface painted low-carbon steel|\n|---|---|\n|System|Hydroelectric power plant|\n|Name of the<br>Part|Stay vanes|\n|Phenomenon|Microbiologically infuenced corrosion|\n\n\n\n\n\nBiofilm and local corrosion on the surface of stay vanes. \n\n|Appearance|On the stay vanes’ trailing edge, the transparent bioflm layer, buckling of the coating, local damage of<br>coating and corrosion. Corrosion products in brown and black colours on the damaged area.|\n|---|---|\n|Time in<br>Service|One year|\n|Environment|Spiral casing untreated water from lake. (16.7<sup>-</sup>C, pH 7.8, dissolved O2 6.31 ppm, Cl<sup>-<"}, {"page": 125, "text": "/sup>44.02 ppm, SO4<br>2-<br>25.75 ppm, PO4<br>3-25.30 ppm, Mn <0.001 ppm)|\n|Causes|The stagnant water conditions for a long time caused a thick and heterogen bioflm formation on the<br>surfaces. Due to the impact of consortium of different bacterial groups in the bioflm, the paint layer<br>was damaged locally, and steel was corroded in these areas. Bacteria of the sulfur-, iron-, and<br>manganese-cycles played a major role in this phenomenon.|\n|Remedy|Stagnant water conditions should be avoided. The turbines should continuously move, and the bioflm<br>should be removed periodically. Antifouling paints should be preferred.|\n|Additional<br>References<br>Pertaining to<br>Case Study|Marangoni, P.R.D., Robl, D., Berton, M.A.C., Garcia, C.M., Bozza, A., Porsani, M.V., Dalzoto, P.R.,<br>Vicente, V.A., Pimentel, I.C., 2013. Occurrence of sulphate reducing bacteria associated with<br>biocorrosion on metallic surfaces in a hydroelectric power station in Ibirama-Brazil. Brazilian Archiv.<br>Biol. & Technol. 56 (5), 801e809.<br>Correia, A.F., Segovia, J.F.O., Bezerra, R.M., Gonзalves, M.C.A., Ornelas, S.S., Silveira, D., Carvalho,<br>J.C.T., Diniz, S.P.S.S., Kanzaki, L.I.B., 2010. Aerobic and facultative microorganisms isolated from<br>corroded metallic structures in a hydroeletric power unit in the Amazon region of Brazil. Air, Soil &<br>Water Res. 3, 113e121.|\n\n\n\nCopyright Elsevier 2022 \n\n21 \n\n#### CORROSION ATLAS \n\nContributed By: Annelise Zeemann \n\nCase History 01.16.36.001 \n\n|Type of Material|Carbon steel pipe<br>Longitudinal seam weld, autogenous|\n|---|---|\n|System|Air conditioning system of a commercial building|\n|Name of the Part|Water lines, 75 mm nominal diameter, 3.5 mm thick, located in building foors that are closed<br>(and the air conditioning system is off)|\n|Phenomenon|Localized seam welded corrosion in conditions where the water was stagnated, presenting<br>biological growth. The foors that the air conditioning system was on are in operation and did not<br>present any damage.|\n\n\n\n\n\nFigure 1 (left): Aspect of the biological growth inside the 75 mm diameter water line. Figure 2 (center): Aspect of the pipe internal surface showing the localized corrosion at the seam welded. Figure 3 (right): Micrographic aspect transverse to the seam, showing the localized dissolution of the seam weld, almost 2 mm depth in a 3.5 mm wall thickness tube. \n\n|Appearance|Leakage by localized dissolution at the longitudinal seam weld.|\n|---|---|\n|Time in Service|One year and a half, after the air conditioning was tested. The water has been stagnated since<br>them.|\n|Environment|Stagnated water|\n|Causes|Lack of drains to remove the stagnated water in part of the system that remains long time without<br>circulation.|\n|Remedy|Improve the design to avoid stagnated water|\n|Additional<br>References<br>Pertaining to<br>Case Study||\n\n\n\nCopyright Elsevier 2022 \n\n22 \n\n#### CORROSION ATLAS \n\nContributed By: Isabel Dнaz-Tang Case History 01.18.03.001 \n\nType of Material S235JR "}, {"page": 126, "text": "steel (EN 1.0038) System Conveyor belt Name of the Part Idlers Phenomenon Uniform corrosion (marine corrosion) \n\n\n\nGeneral view of the location of the idlers on the conveyor belt (left). Close-up view of one of the idlers, showing uniform corrosion only on the part that was exposed to the marine environment (right). \n\n|Appearance|Uniform layer of reddish-brown corrosion products formed over the entire surface that has<br>been exposed (or poorly protected) in a marine environment|\n|---|---|\n|Time in Service|Six months|\n|Environment|Marine|\n|Causes|Improper packaging of the materials for sea transport and storage near the sea. The<br>shipment of idlers was transported by sea and stored in ports for a total of three months.<br>The cargo was protected with polyethylene sleeves. The conveyor belt is also close to the sea,<br>and the batch of idlers was unpacked for another three months. The areas of the idlers that<br>have been in contact with other idlers show no signs of corrosion.|\n|Remedy|The idlers can be recovered by mechanical and/or chemical cleaning with pickling solutions<br>containing corrosion inhibitors.|\n\n\n\nAdditional References Pertaining to Case Study \n\nCopyright Elsevier 2022 \n\n23 \n\n#### CORROSION ATLAS \n\nContributed By: O. Oderinde, N. Ahmad Muhammad, B. O. Okonkwo, and T. Nnanna Okoye Case History 01.18.03.001 \n\nType of Material Mild steel System Ship’s hull Name of the Part Ship’s deck \n\nPhenomenon Localized attack and oxide scale formation \n\n\n\n|Appearance|Pitted portions of the deck leaving behind brown corroded fakes of metal oxides|\n|---|---|\n|Time in Service|12 years|\n|Environment|Saline marine environment with exposure to rainfall and sea breeze|\n|Causes|Prolonged stay at sea and exposure to harsh marine conditions, in addition to accelerated corrosion<br>attack by saline seawater condition. Lack of routine structural integrity test and monitoring to<br>ascertain the initial corrosion attack and possible preventive measures that could be put in place to<br>mitigate the degradation, such as applying a protective surface coating|\n|Remedy|Sandblasting or manual chipping to expose pure steel surface. Thereafter coating with ferrous<br>oxide paint or different types of the durable protective surface coating. Frequent wash-down with<br>fresh water after every sea trip could reduce corrosive attack from saltwater.|\n|Additional<br>References<br>Pertaining to<br>Case Study||\n\n\n\nCopyright Elsevier 2022 \n\n24 \n\n#### CORROSION ATLAS \n\nContributed By: O. Oderinde, N. Ahmad Muhammad, B. O. Okonkwo, and T. Nnanna Okoye \n\nCase History 01.18.03.002 \n\nType of Material Mild steel System Ship’s hull \n\nName of the Part Supporting frame member \n\nPhenomenon Localized corrosive attack \n\n\n\nAppearance Flaked off portions of frame reducing structural integrity and load carrying capabilities/dimension of 20 mm - 6 mm - 3 mm \n\nTime in Service 12 years Environment Marine environment Causes Prolonged periods at sea and exposure to harsh marine conditions. Ac"}, {"page": 127, "text": "celerated by saline sea condition Remedy Cropping and replacement with new members \n\nAdditional References Pertaining to Case Study \n\nCopyright Elsevier 2022 \n\n25 \n\n#### CORROSION ATLAS \n\nContributed By: Roger Francis Case History 01.18.05.001 \n\n|Type of Material|Austenitic cast iron (BS 3468, grade D2W)|\n|---|---|\n|System|Seawater pump at a desalination plant|\n|Name of the Part|Pump shroud|\n|Phenomenon|Cavitation|\n\n\n\n\n\nFigure 1 (left): ACI pump with fractured shroud Figure 2 (right): Appearance of fracture face after removing corrosion products \n\n|Appearance|Very rough fracture face and less extensive areas of roughness adjacent to fracture face. The<br>roughness of the fracture face is typical of cavitation (Figure 2).|\n|---|---|\n|Time in Service|Five years of intermittent use|\n|Environment|Warm seawater|\n|Causes|The pump had operated satisfactorily for several years. The pump sat in a basin fed by a 0.75 km<br>pipe from the sea. Over time the basin had flled to a depth of 1.3 m with silt, which greatly<br>increased the suction demand on the pump, moving its operation away from the design curve. The<br>impellers did not have shrouds, and it is postulated that the cavitation bubbles formed on the<br>lower side of the impeller and were then cast onto the shroud where they imploded, and caused<br>severe cavitation damage. After a lot of cavitation damage, the shroud was so weakened that it<br>mechanically fractured.|\n|Remedy|The shroud was replaced with another in austenitic cast iron. It was recommended that the basin<br>be dredged to remove the silt and restore the pump to its correct operating conditions. For the<br>long term, a hydrological survey was recommended to see if a partial barrier could be erected at<br>the main seawater pipe entry, so that the silt deposited before it entered the plant.|\n\n\n\nAdditional References Pertaining to Case Study \n\nCopyright Elsevier 2022 \n\n26 \n\n#### CORROSION ATLAS \n\nContributed By: Annelise Zeemann \n\nCase History 01.18.08.001 \n\nType of Material Low carbon steel System Fastening of parts of the bottom of a ship cargo tank Name of the Part U clamp, 2.2 m long, 38 mm diameter Phenomenon Coating deterioration and corrosion fatigue from corroded spots \n\n\n\nFigure 1 (left): General view of the broken U-clamp. Note that the coating was partially removed, and the metallic part is impregnated with the black oil. \n\nFigure 2 (center): Detail of the multiple cracks in the coating and in the metal under the coating. Figure 3 (right): Micrography of a longitudinal section of the clamp showing cracks that initiate in pitting corrosion and propagate through the section. \n\n|Appearance|Multiple surface cracks, parallel, transverse to the clamp axis, with a brittle appearance. Fracture in<br>one position, transverse to the section.|\n|---|---|\n|Time in Service|Several years in service.|\n|Environment|Bottom of a cargo oil tank, with some water|\n|Causes|Degradation of the coating, leading to pitting corrosion in the carbon steel,"}, {"page": 128, "text": " propagating cracks by<br>corrosion-fatigue.|\n|Remedy|Maintenance of the coatings to avoid corrosion|\n\n\n\nAdditional References Pertaining to Case Study \n\nCopyright Elsevier 2022 \n\n27 \n\n#### CORROSION ATLAS \n\nContributed By: Bensabeth (Benz) Merchan Case History 01.18.09.001 \n\nType of Material Carbon steel System Process line Name of the Part Elbow Phenomenon Corrosion under insulation and aqueous corrosion \n\n\n\n|Appearance|Carbon steel substrate|\n|---|---|\n|Time in Service|Three years|\n|Environment|120<sup>-</sup>, seawater moist air, ambient temperature|\n|Causes|• High temperature<br>• High ppm salts in moist air<br>• High ppm salts in moist air|\n|Remedy|Thermal sprayed aluminum onto blasted mild steel by Grade 2 IMPACT|\n\n\n\nAdditional References Pertaining to Case Study \n\nCopyright Elsevier 2022 \n\n28 \n\n#### CORROSION ATLAS \n\nContributed By: Aisha Al-Moubaraki \n\nCase History 01.18.27.001 \n\n|Type of Material|Low carbon steel|\n|---|---|\n|System|The submarine pipelines for transporting oil and natural gas|\n|Name of the Part|Pipe from submarine pipelines|\n|Phenomenon|Pitting corrosion|\n\n\n\n\n\n<mark>Stria-ons Corrosion</mark> \n\n|Striations Corrosion||\n|---|---|\n|Appearance|Irregularly shaped broad pits|\n|Time in Service|10 weeks|\n|Environment|Seawater. pH: 8.1, electrical conductivity: 72,550 mS/cm, Cl<sup>-</sup>: 22,336 mg/L, SO<sup>2-</sup><br>4 <sup>: 2,440 mg/L,</sup><br>temperature: 27-1<sup>-</sup>C|\n|Causes|The corrosion of the steel surface resulted in marked development of crevice and formation of<br>corrosion products after 10 weeks immersion. This style of corrosion is called corrosion striations<br>and looks like scratch marks. The most signifcant parameters that determine seawater corrosivity<br>are the dissolved ions such as chloride and sulfate, content of dissolved oxygen, temperature, fow<br>rate, salinity, and pH.|\n|Remedy|• Upgrade the submarine pipelines with higher grade material.<br>• Periodic inspection of submarine pipelines for any corrosion.<br>• The protection of submarine pipelines from external corrosion is mainly accomplished through the combined<br>application of high-effciency coating and cathodic protection.|\n|Additional<br>References<br>Pertaining to<br>Case Study|• Schumacher, M.M., 1979. Seawater Corrosion Handbook. Park Ridge, N. J.: Noyes Data Corp<br>• Melchers, R.E., Jeffrey, R., 2005. Early corrosion of mild steel on seawater. Corros. Sci. 47 (7), 1678e1693<br>• Jeffrey, R., Melchers, R.E., 2007. The changing topography of corroding mild steel surfaces in seawater.<br>Corros. Sci. 49, 2270e88|\n\n\n\nCopyright Elsevier 2022 \n\n29 \n\n#### CORROSION ATLAS \n\nContributed By: Syed Umair Niaz Bukhari Case History 01.20.04.001 \n\n|Type of Material|Low carbon steeldSt 35.8|\n|---|---|\n|System|Boiler tube having treated boiler feed water|\n|Name of the Part|Tube/pipe<br>Operating temperature: 250<sup>-</sup>C<br>Operating pressure: 60 Barg|\n|Phenomenon|Caustic corrosion/houging associated with irregular wall thinning and gouging o"}, {"page": 129, "text": "f the tube|\n\n\n\n\n\n|Appearance|Thick, porous, and multilayered deposits were present on the inner surface of the tube; in a<br>localized area. Thinning was observed under the deposits.|\n|---|---|\n|Time in Service|Four years|\n|Environment|The microstructure consisted of ferrite and pearlite. Copper particles were present throughout the<br>scale. Copper compounds can enhance the corrosion process by causing increased magnetite<br>formation.<br>The deposits were found to be predominantly magnetite which was the normal protective layer<br>that formed on boiler tube surfaces. Other elements were also found such as bromine, chlorine,<br>copper, and manganese. Traces of sodium were also found.|\n|Causes|Caustic corrosion/gouging|\n|Remedy|• In the literature (5), it states that caustic soda should not be present in high-pressure boilers; in its place, a<br>coordinated phosphate programme should be used.<br>• Minimize the amount of available free sodium hydroxide or other corrosive species.<br>• Applying a water treatment, for example, removing any suspended solids, decreasing cycles of concentration<br>and clarifcation.<br>• Elimination of hot spots caused by over fring, misadjusted burners, change of fuel, etc.<br>• Regular cleaning involving mechanical methods to remove any deposit build up. Water blasting, air<br>rumbling, and chemical cleaning are often employed.|\n|Additional<br>References<br>Pertaining to<br>Case Study|• API RP 571, Damage Mechanisms, 2020, USA<br>• Port, R.D., Herro, H.M., 1991. The NALCO guide to boiler failure analysis. Chapter 4: Caustic Corrosion.<br>• Shalaby, H.M., A new understanding for the mechanism of caustic gouging of boiler tubes. NACE corrosion<br>2007 conference. Paper 07453<br>• Port, R.D., Herro, H.M., 1993. The NALCO guide to boiler failure analysis. Chapter 4: Under-deposit<br>Corrosion|\n\n\n\nCopyright Elsevier 2022 \n\n30 \n\n#### CORROSION ATLAS \n\nContributed By: Mascha van Hofweegen and Frank de Vos \n\nCase History 01.20.05.001 \n\nType of Material Cast iron GGG40 System Cooling system on a boat Name of the Part Cast iron engine parts at the cylinders in the diesel engines Phenomenon Cavitation \n\n\n\nThe damage occurs to the cast iron parts of the engine block (GGG 40) that are in contact with the cooling water, but not to the cast iron parts of the cylinders (GG 25, GG 30). The damage occurs to the hottest parts near the cylinder. The damage is generally pit-shaped in character, with a horizontal pattern present in a number of places and horizontal grooves. \n\n|Appearance|Pitting that became visible during 4000 h of service. The pitting is generally pit-shaped in<br>character, with a horizontal pattern in a number of places and horizontal grooves.|\n|---|---|\n|Time in Service|4000-hour service|\n|Environment|Cooling water, temperature maximum 93<sup>-</sup>, pH 9.9, conductivity 230 mS/cm, chloride 67 mg/l,<br>total hardness 2.2<sup>-</sup>D, nitrite 380 mg/l, nitrate 290 mg/l, iron 12 mg/l, oxygen 2, 1 mg/l.|\n|Causes|The mos"}, {"page": 130, "text": "t likely cause of damage is cavitation, due to the formation and re-imploding of vapor<br>bubbles. Heat storage in the block may not fall as quickly, and this may cause temperature rises on<br>the wall. Cavitation is most likely in this situation. In addition, the water composition does not<br>appear to be optimal. The steel is attacked by the presence of oxygen, and the concentration of<br>inhibitor (nitrite) does not comply with the guideline (in addition, this inhibitor is less effective at<br>the prevailing temperatures). However, underdosing is not seen as a cause of damage.|\n|Remedy|Make the system completely closed, which also increases the pressure in the system (1.5 bar above<br>the vapor pressure). Installation of expansion vessel with nitrogen cushion.|\n|Additional<br>References<br>Pertaining to<br>Case Study||\n\n\n\nCopyright Elsevier 2022 \n\n31 \n\n#### CORROSION ATLAS \n\nContributed By: M Hussain and Shagufta Khan \n\nCase History 01.20.14.001 \n\n|Type of Material|ASTM A178-C|\n|---|---|\n|System|Waste heat boiler|\n|Name of the Part|Boiler tube<br>• Wall thickness: 2.5 mm (min.)<br>• Operating pressure: 43 bar<br>• Operating temperature: 268<sup>-</sup>C|\n|Phenomenon|The waste heat boiler uses the heat from the spent regeneration air coming out of the reactors, as<br>well as the hot exhaust gas from the gas turbines, to produce superheated high-pressure steam.|\n\n\n\n\n\n|Appearance|The rupture occurred at the extrados of the bend in the nonfnned tube section, and tube wall<br>thinning was evident at the failure location. The internal surface adjacent to the rupture (at the<br>extrados of the bend) exhibited a “scalloped” texture, which indicates that an erosion or erosion-<br>corrosion damage mechanism was reducing the tube wall thickness from the inside.|\n|---|---|\n|Time in Service|10 years|\n|Environment|Exhaust gas|\n|Causes|Erosion-corrosion|\n|Remedy|Check measurements are recommended to know metal loss and take necessary precaution at<br>advance level before the failure.|\n|Additional<br>References<br>Pertaining to<br>Case Study|• The Nalco Guide to Boiler Failure Analysis<br>• ASM Corrosion Handbook, Volume 13|\n\n\n\nCopyright Elsevier 2022 \n\n32 \n\n#### CORROSION ATLAS \n\nContributed By: Bensabeth (Benz) Merchan Case History 01.20.17.002 \n\nType of Material SS316 (shell), SS304 (flange), CS dissimilar metals (welding fillers) System Ethanol Stage 5 Name of the Part Heat exchanger tube and shell type Phenomenon Galvanic corrosion and fouling corrosion (fouling already removed at time of picture) \n\n\n\nAppearance Deep pits and cracks along the flange, smaller cracks extend out though out, small pitting holes are observed along the flange’s bolts as well Time in Service 15 years (with yearly inspections scheduled) Environment Liquid through tube is ethanol/temperature tubes: 70e90<sup>-</sup> C Liquid through shell is cooling towers/temperature shell: 80e120<sup>-</sup> C \n\n|Causes|• Secondhand heat exchanger that has been modifed a few times with differen"}, {"page": 131, "text": "t materials<br>• Dissimilar metals put in contact when repairs were made<br>• Lack of standards and tests in place<br>• Entire fange appears to be damaged pitted and cracked, leading to believe that some kind of microstructure<br>alternation has happened, most likely due to welding|\n|---|---|\n|Remedy|• Replace the unit with duplex stainless-steel type 2205<br>• Correct fller metal choice to stabilize the microstructure between the tube and the fange, either ER2307 or<br>ER2209 for duplex alloys or AISI type 308 for austenitic stainless-steel alloys<br>• Implement regular fouling removal and management strategies, such as adding dispersants or chemical<br>inhibitors. Removal methods can include hydro blaster with a high-pressure stream of water, chemical<br>cleaning to dissolve deposits, or dismantling the exchanger and scraping.|\n|Additional<br>References<br>Pertaining to<br>Case Study|Galvanic Corrosion: A Practical Guide for Engineers, Second Edition by Roger Francis, 2017,<br>978-1-57590-353-9|\n\n\n\nCopyright Elsevier 2022 \n\n33 \n\n#### CORROSION ATLAS
