Repository: NDDev-Technocracy-OpenNetwork/hack-2026-nornickel-knot

> **DEPRECATED.** This repository is archived and no longer maintained.
> It is kept read-only for reference; its GDS anchor records
> `lifecycle: archived` under `portfolio:archived-projects`.

# Nornickel Scientific Knot

Живая карта знаний R&D для горно-металлургической отрасли: система превращает архив отчётов, статей, презентаций и экспериментальных материалов в типизированный граф знаний, а затем отвечает на вопросы естественным языком с источниками и страницами первоисточников.

Проект подготовлен командой **Harmonic Labs** для **Норникель AI Hack 2026**, трек **«Научный клубок»**.

File: data/parsed/Материалы конференций/Flotation_Plant_Optimisation_S25.json (part 10 of 32)
SERIES 25 \n\n**ROB MORRISON** \n\nAnd be subject to the constraint that: \n\n\n\nWe can use a Lagrange multiplier λ to impose the constraint by setting the constraint equation to zero and adding it to the SSQ. This is called a ‘modified’ sum of squares. We then minimise each adjustment and λ as well. \n\nSSQ = (Da) 2 + (Db) 2 + (Dc) 2 - 2m (- D + Da - bDb - (1 - b) Dc) \n\nThen: \n\n\n\nWe can drop all of the ‘2’s: \n\n\n\nand substitute into the last equation: \n\n\n\nor: \n\n\n\nAs we already know the value of β and Δ for each assay, we can easily calculate a set of adjustments. For this case, the adjustment is proportional to the flow of that component (assay) in each stream. Table 9 shows the adjusted data and a check that it actually does add up. \n\nExamining the adjusted values for lead and zinc shows that in this case it would be very difficult to distinguish the likely change in the tailings assays as a result of the concentrate assays; that is, the difference imposed by the process. By way of contrast, copper, iron and silver are all changed significantly. \n\nIf we wish to scale each adjustment by its own standard deviation, the solution is quite similar (subject to the same constraints as before): \n\n\n\n**118** \n\nFLOTATION PLANT OPTIMISATION  |  SPECTRUM SERIES 25 \n\n**CHAPTER 3  |  MASS BALANCING FLOTATION DATA** \n\n**TABLE 9** \n\nA self-consistent set of adjusted data generated by minimising the sum of squares of the required adjustments. \n\n|**Beta**|0.008813553|**A**|**B**|**C**||1.982528|||\n|---|---|---|---|---|---|---|---|---|\n|Stream||Flotation<br>feed|Cu cleaner<br>conc|Cu rougher<br>tail|||||\n|Measured|t/h|87.90|0.89||||||\n|Relative fow||1|0.010|0.990|||Che"}, {"page": 119, "text": "ck|Beta|\n|||aI|bi|ci|Delta|Lambda|Delta|Check|\n|Adjusted|Pb (%)|4.03|4.07|4.03|-0.0203|-0.01|0|0.008814|\n|Adjusted|Zn (%)|15.61|7.80|15.68|0.3679|0.19|0|0.008814|\n|Adjusted|Cu (%)|0.41|22.40|0.22|0.0343|0.02|0|0.008814|\n|Adjusted|Fe (%)|13.91|16.10|13.89|0.7771|0.39|0|0.008814|\n|Adjusted|Au (g/t)/100|0.01|0.47|0.003|-0.0125|-0.01|0|0.008814|\n|Adjusted|Ag(g/t)/1000|0.13|3.02|0.11|0.0192|0.01|0|0.008814|\n\n\n\n\n\nAs before, we know β and the sd for each assay. \n\nEach set of assays has its own Lagrange multiplier, as shown in Table 10. The adjustments that are shown are based on the sd estimates provided in the Monte Carlo example. \n\nAssuming there is a reasonable quantity of gangue, the total assay summation constraint can be satisfied by difference for each stream. That is, work out the assays of interest and calculate the gangue by subtraction from 100 per cent. \n\nIt is interesting to note that even though the Lagrange multipliers have changed considerably, the adjusted data is essentially identical with the unweighted case. If there were real differences in the estimated flow splits (not simply measurement noise), the assay with the smallest relative sds would dominate the flow split. \n\nA note on Lagrange multipliers: these are named after their inventor. Possibly a more instructive name would be ‘unknown’ multipliers. We are seeking a solution where each of the first derivatives is equal to zero and the required constraints are also satisfied. Hence, the multiplier is always one result from a set of simultaneous equations. The technique is very unusual in that it is easier to use than to understand intuitively. See Boas (1966) for a clear and detailed explanation. \n\n**119** \n\nFLOTATION PLANT OPTIMISATION  |  SPECTRUM SERIES 25 \n\n**ROB MORRISON** \n\n**TABLE 10** \n\nA self-consistent set of adjusted data generated by minimising the sum of squares of the adjustments weighted by the sd estimates from the Monte Carlo example. \n\n|Beta|0.010778355|**A**|**B**|**C**|||||\n|---|---|---|---|---|---|---|---|---|\n|Stream||Flotation<br>feed|Cu cleaner<br>conc|Cu rougher<br>tail|||||\n|Measured|t/h|87.90|0.89||||||\n|Relative fow||1|0.010|0.990|||Check|Beta|\n|||ai|bi|ci|Delta|Lambda|Delta|Check|\n|Weighted adj|Pb (%)|4.03|4.07|4.03|-0.0203|-0.02|0|0.010778|\n|Weighted adj|Zn (%)|15.61|7.80|15.69|0.3830|0.19|0|0.010778|\n|Weighted adj|Cu (%)|0.44|22.40|0.20|-0.0093|-0.04|0|0.010778|\n|Weighted adj|Fe (%)|13.91|16.10|13.89|0.7720|0.39|0|0.010778|\n|Weighted adj|Au (g/t)/100|0.01|0.47|0.003|-0.0134|-0.14|0|0.010778|\n|Weighted adj|Ag(g/t)/1000|0.14|3.02|0.10|0.0135|0.14|0|0.010778|\n\n\n\nadj – adjustment. \n\n###### **A FIRST PASS AT A MORE GENERAL SOLUTION** \n\nWe can also see from the above analysis that a single flow split generates a full set of weighted assay adjustments. The analytical solution is more complex and requires two steps to get to an answer. However, if we make the weighted sum of squares for all assays the minimisation objective for Solver and let Solver adjust t"}, {"page": 120, "text": "he value of the flow split, we can achieve a simple version of the general solution. If you also have measured flow rates and estimates of their sds, they can easily be added to this solution. The weighted sum of squares of assay adjustments plus flow rate adjustments now becomes the objective to minimise. \n\nFor this data set, the results are shown in Table 11. The flow split estimate changes from 0.0088 to 0.0108 and the weighted SSQ changes from 0.5138 to 0.4514. Whether either change represents a ‘genuine’ improvement is not a very useful debate. \n\nFor reasonably self-consistent data, the results of each of these methods will be very similar. For less well-defined data, the results will be dominated by the assays with the largest differences (usually what the circuit is trying to separate) and the smallest standard deviations. \n\n###### **ELEMENTS VERSUS MINERALS** \n\nThe flotation process will usually be dependent on mineral composition, not assay composition. If an element appears only in one mineral, it will not matter if you use elements or minerals. For example, lead is often only present in galena. Many other cases are not so clear cut. For example, iron can be present in chalcopyrite, pyrite, phyrrhotite and iron silicates – or in varying proportions in sphalerite. If we have consistent assay ratios, we can convert our assays into equivalent minerals and use the mineral assays for balancing. This will often give results that are better defined and easier to understand – and are more suitable for modelling. In this case, we might consider converting the copper to chalcopyrite and the remaining iron to pyrite or phyrrhotite. However, this task is left as an exercise. In some cases, such as several species of copper minerals or a variable Zn:Fe ratio in sphalerite, quantitative mineralogy will \n\n**120** \n\nFLOTATION PLANT OPTIMISATION  |  SPECTRUM SERIES 25 \n\n**CHAPTER 3  |  MASS BALANCING FLOTATION DATA** \n\n**TABLE 11** \n\nA mass balance that combines the search for the best fit mass split with the minimised weighted assay adjustments. \n\n|Adjusted|Beta|0.0107783|**A**|**B**|**C**||||\n|---|---|---|---|---|---|---|---|---|\n|Weighted|Stream||Flotation<br>feed|Cu cleaner<br>conc|Cu rougher<br>tail||||\n|Data|Measured|t/h|87.90|0.89|||||\n||||ai|bi|ci|Delta|Lambda|Delta|\n|Pb (%)|Wtd adj|Pb (%)|4.03|4.07|4.03|-0.0203|-0.02|0|\n|Zn (%)|Wtd adj|Zn (%)|15.61|7.80|15.69|0.3830|0.19|0|\n|Cu (%)|Wtd adj|Cu (%)|0.44|22.40|0.20|-0.0093|-0.04|0|\n|Fe (%)|Wtd adj|Fe (%)|13.91|16.10|13.89|0.7720|0.39|0|\n|Au (g/t)|Wtd adj|Au (g/t)/100|0.01|0.47|0.003|-0.0134|-0.14|0|\n|Ag(g/t)|Wtd adj|Ag(g/t)/1000|0.14|3.02|0.10|0.0135|0.14|0|\n|Adjustments|||**A**|**B**|**C**||||\n||Stream||Flotation<br>feed|Cu cleaner<br>conc|Cu rougher<br>tail||||\n||Measured|t/h|87.90|0.89||Weighted|||\n||||ai|bi|ci|SSQ|||\n|Pb (%)|Wtd adj|Pb (%)|-0.02|0.000|0.02|0.0008|||\n|Zn (%)|Wtd adj|Zn (%)|0.19|-0.002|-0.19|0.0741|||\n|Cu (%)|Wtd adj|Cu (%)|-0.04|0.000|0.04|0.0025|||\n|Fe (%)|Wtd adj|Fe (%)|0.39|"}, {"page": 121, "text": "-0.004|-0.39|0.3012|||\n|Au (g/t)|Wtd adj|Au (g/t)/100|-0.14|0.001|0.13|0.0361|||\n|Ag(g/t)|Wtd adj|Ag(g/t)/1000|0.14|-0.001|-0.13|0.0366|||\n||||||WTDSSQ|0.4514|||\n\n\n\nbecome essential – each elemental assay will generate a flow split estimate, but they will not define mineral behaviour. \n\n###### **PRACTICAL APPLICATION – SINGLE LEVEL BALANCING** \n\nNow that the various approaches to balances have been covered, we can consider some common cases before starting on multilevel balances. Four typical strategies for data collection are: \n\n1. the complete circuit \n\n2. block level, eg cleaners or scavengers \n\n3. bank level – combined feed, concentrate(s) and reject \n\n4. down-the-bank data. \n\n###### **Case 1 – the complete circuit** \n\nThe complete circuit can usually be considered as a single two-product separator. There will often be metal accounting samplers available. Flow rates will often be known – at least for the circuit feed rate – from a (hopefully) well-calibrated weightometer. Because the complete circuit maximises the differences in assays, the balance should be well defined. If it is not, it \n\n**121** \n\nFLOTATION PLANT OPTIMISATION  |  SPECTRUM SERIES 25 \n\n**ROB MORRISON** \n\nwill be essential to refine your sampling and assaying techniques before attempting more detailed test work. \n\n###### **Case 2 – block level** \n\nBlock level will often be covered by the two-product case; however, it is worth reviewing the feed, rougher, scavenger case as it is also very common. This case comes in two versions – one with four samples and one with five. Each case does have an analytical solution, but they can also be set up as mass flow errors in each component for a straight-forward solution in MS Excel. \n\nFor the first case we only have one node. We retain the idea that beta is the flow split into stream B and add gamma for the flow split into stream C, as shown in Figure 3: \n\n\n\nAs stream E is not measured for this case, we can use Solver to find ‘best fit’ values of β and γ. Similarly, we can use Solver to find the minimum squared data adjustments subject to the condition that the adjusted data add up to zero at the specified values of β and γ. As before, the adjustments can be weighted by their estimated standard deviations. However, tackling the complete problem in Solver will rapidly exceed the maximum number of constraints available with the add-in version. Various expanded versions are available for purchase. \n\nNote: \n\n- You will need at least two independent assays to solve this balance at all as there are two unknowns. \n\n- If stream C is a middlings stream with similar composition to the feed stream, the flow rate in stream C is not defined. Almost any flow measurement estimate (including a ‘calibrated eyeball’) will be more useful than the result of the balance. \n\nFor the second configuration (in which E is measured) there are two separations or nodes. Hence, we need two error equations: \n\n\n\nThis case is also quite straightforward to set up for Solv"}, {"page": 122, "text": "er – with or without weighting the errors. As before, if your data is accurate and self-consistent, there is much to recommend simple reconstitution to generate a self-consistent set of data for further analysis. However, \n\n\n\n**FIG 3** – A two-node, rougher scavenger circuit. \n\n**122** \n\nFLOTATION PLANT OPTIMISATION  |  SPECTRUM SERIES 25 \n\n**CHAPTER 3  |  MASS BALANCING FLOTATION DATA** \n\nit is also fairly straightforward to do a least squares adjustment one assay at a time. We will work through the second case as it has two constraints. \n\nFor each value of i, we wish to minimise: \n\n\n\nsubject to: \n\n\n\nand: \n\nD _2 =_ (1 _- b_ ) D _e - c_ D _c -_ (1 _- b_ - _c_ ) D _d_ \n\nThat is, minimise the modified sum of squares: \n\n\n\n\n\n\n\nWe can express λ2 in terms of λ1: \n\n\n\nand calculate both Lagrange multipliers. This gives a direct solution for each adjustment. As before, we can extend this to a direct solution of the minimum sum of squared adjustments or of weighted squared adjustments. \n\nThe following set of data in Table 12 can be used as an exercise. \n\n###### **Case 3 – bank level** \n\nThe ‘simplest case’ considered earlier is applicable to bank level sampling and analysis for combined feed, concentrate and reject. A more detailed case is considered in the next case. \n\n###### **Case 4 – down-the-bank data** \n\nFor a more detailed analysis, we may wish to sample the froth from each cell. We can either take samples of the product of each cell and a pulp sample between each cell or take timed lip samples of each concentrate and a feed and a tailings sample. Hopefully a combined concentrate will also be available. \n\n**123** \n\nFLOTATION PLANT OPTIMISATION  |  SPECTRUM SERIES 25 \n\n**ROB MORRISON** \n\n**TABLE 12** \n\nMeasured assay data for the circuit shown in Figure 3. \n\n|**Stream**<br>Pb rougher feed|**ID**<br>A|**Pb (%)**<br>**Measured assay**<br>11.89|**Zn (%)**<br>**Measured assay**<br>24.02|**Cu (%)**<br>**Measured assay**<br>0.25|**Fe (%)**<br>**Measured assay**<br>11.14|\n|---|---|---|---|---|---|\n|Pb rougher conc|B|20.20|30.10|0.31|9.10|\n|Pb rougher tail|E|1.25|16.60|0.16|13.50|\n|Pb scavenger conc|C|8.20|39.80|0.37|11.70|\n|Pb scavenger tail|D|0.51|14.60|0.14|13.70|\n\n\n\nThis problem provides a different kind of constraint. We have an estimate of the ratios of the flow rate from each cell but we do not know the total flow rate. We may or may not know the total assay of the concentrate. An analytical solution for this multiconcentrate plus each cell tail was developed by the author and published in Chapter 7 of Lynch (1977). It is outlined in Figure 4. The data from that example are shown in Table 13. \n\nThe flow ratios to A2, A3 can be designated as alpha 2, alpha 3 and so on. The solution is a somewhat complicated matrix inversion: \n\n\n\nEach of the ‘m’ and ‘x’ terms is a sum of differences of assays. When a circuit reaches this level of complexity it is recommended that the user switch to a more general approach or to a commercial package. \n\nThe flow ratio cas"}, {"page": 123, "text": "e is better suited to a numerical approach. If we have measured flow rates, fi, f2 → fm we can assume that they will be related to the total functional flow rate by some ratio t. Hence, our node equation becomes: \n\n\n\nor if we cannot measure b, we simply substitute: \n\n\n\n###### **TABLE 13** \n\nMeasured assay data for the circuit shown in Figure 4.* \n\n|Copper|**A1**<br>3.03|**A2**<br>1.0|**A3**<br>1.15|**A4**<br>0.75|**A5**<br>0.52|**B1**<br>21.2|**B2**<br>22.5|**B3**<br>17.1|**B4**<br>9.7|**B5**<br>15.5|\n|---|---|---|---|---|---|---|---|---|---|---|\n|Iron|8.2|7.1|6.4|6.0|5.7|23.8|25.9|23.4|20.2|21.4|\n|Sulfur|6.5|5.3|4.4|3.8|3.3|26.5|29.2|25.9|20.8|23.0|\n|Insoluble|46.6|49.0|51.0|51.8|52.8|14.4|11.4|18.4|27.6|21.6|\n\n\n\n* Reprinted from _Mineral Crushing and Grinding Circuits_ , A J Lynch, 350 p, Copyright (1977), with permission from Elsevier. \n\n**124** \n\nFLOTATION PLANT OPTIMISATION  |  SPECTRUM SERIES 25 \n\n**CHAPTER 3  |  MASS BALANCING FLOTATION DATA** \n\nIn either case, we are solving the original problem for the flow weighted average of the concentrate assays and this will usually be a good first step to see if the lip sample data are reasonably self-consistent. If they are, weighted addition and reconciliation should be adequate for further analysis. Alternatively, a similar constrained least squares adjustment can be used – either weighted or unweighted. \n\n###### **SELECTION OF MEASUREMENT POINTS** \n\nNow that we have considered a range of flow sheets, we can deduce some useful rules. If we wish to use assays to define flow splits, we need to use either very accurate sampling and assaying or survey around a separation process (or a series of separations), which will make a large difference to the assays. Hence, the flow split around a rougher section or a complete circuit will usually be well defined by feed, product and tailing assays. \n\nConversely, the flow split across cleaner and scavenger sections (and splitters!) will often be poorly defined by those assays. For all of these cases, flow measurements are essential. There is usually a good case for sampling and flow measurement across a complete circuit – even though the study objective may only be measurement of a single section. \n\n###### **ANALYSIS OF MORE COMPLEX CIRCUITS** \n\nThe methods that have been described so far can also be applied to more complex circuits. \n\nAt this point, it is also worth commenting that several flow sheet mass balancers (using these principles) are available commercially (JKSimMet, JKMBal, JKSimFloat, BilMat). Some websites that provide more detail are referenced at the end of this chapter. For more complex flow sheets, an ‘off-the-shelf’ solution has much to recommend it – lest all the time available for data analysis be spent trying to manufacture a balance. A useful compromise is a spreadsheet offered by Luttrell (2004). \n\nIt is also possible to use a general purpose, constrained minimisation routine to solve the general problem, but the sheer number of adjust"}, {"page": 124, "text": "ments and constraints make this an ineffective approach. Dividing the problem into flow rates estimation followed by assay adjustment makes it much more tractable; however, we do need samples and assays from all streams to be able to use this approach. \n\nThe most important step towards a general solution is to convert the measurement flow sheet into a connection matrix. A connection matrix usually counts streams in columns and nodes in rows. Where a stream flows into a node, the matrix value is set to +1. Where a stream flows out of a node, the value is -1. All other values are set to zero. Table 14 is for the multiconcentrate example shown in Figure 4. ‘B’ streams are set in order at six to ten and the zeros are omitted for clarity. \n\nThe advantage of this approach is that we can use matrix arithmetic to express flow component errors and constraints in quite general (and very compact) fashion. If we have a vector of calculated flow rates where f1 is the flow in stream 1 and so on, then any selfconsistent set of flow rates must satisfy: \n\n\n\nwhere: \n\nC is the connection matrix for the flow sheet \n\n**125** \n\nFLOTATION PLANT OPTIMISATION  |  SPECTRUM SERIES 25 \n\n**ROB MORRISON** \n\n###### **TABLE 14** \n\nConnection matrix for the circuit shown in Figure 4. Note that ‘B’ streams are numbered 6 to 10 and zeros are omitted for clarity. \n\n\n\n<!-- Start of picture text -->\nNodes Streams<br>1 2 3 4 5 6 7 8 9 10<br>1 1 -1 -1<br>2 1 -1 -1<br>3 1 -1 -1<br>4 1 -1 -1<br>5 1 1 1 1 -1<br>A1 A2 A3 A4 A5<br>B1 B2 B3 B4<br>B5<br><!-- End of picture text -->\n\n**FIG 4** – A typical ‘down-the-bank’ equivalent circuit for detailed sampling.* \n\n* Reprinted from _Mineral Crushing and Grinding Circuits_ , A J Lynch, 350 p, Copyright (1977), with permission from Elsevier. \n\nSimilarly, each assay times its stream flow rate times the relevant stream/node entry in the connection matrix will generate a vector of mass flow errors. Hence, we can call [ _Ci_ ] a connection matrix where each row is multiplied by assay type i, then: \n\n[ _Ci_ ] . _f_ = Δ _i_ for each assay i. \n\nAs MS Excel has a built-in function for matrix multiplication, it is straightforward to set up a spreadsheet to define constraints and the SSQ of mass flow errors for each assay type. The product of the Connection Matrix (Table 14) and the copper assay matrix is shown in Table 15. The best fit solution for all flows (based on f1 = 100) is shown with the copper SSQ (Table 16). \n\nThe best fit flow rates can be based on any one or any combination of assays by including its SSQ in the target for Solver to minimise. Weighting and sensitivity estimates can be added in much the same way as for the single node case. Once the best fit flow rates have been established, we can use a similar strategy to find each set of data adjustments. In this case, the adjustments become the parameters for Solver, the SSQ of the adjustments is the target for \n\n**TABLE 15** \n\nProduct of the Connection Matrix (Table 14) and the copper assa"}, {"page": 125, "text": "y matrix. \n\n|**Node**<br>1|**s**<br>**1**<br>3.03|**2**<br>-1|**3**<br>0|**4**<br>0|**Stre**<br>**5**<br>0|**ams**<br>**6**<br>-21.2|**7**<br>0|**8**<br>0|**9**<br>0|**10**<br>0|\n|---|---|---|---|---|---|---|---|---|---|---|\n|2|0|1|-1.15|0|0|0|-22.5|0|0|0|\n|3|0|0|1.15|-0.75|0|0|0|-17.1|0|0|\n|4|0|0|0|0.75|-0.52|0|0|0|-9.7|0|\n|5|0|0|0|0|0|21.2|22.5|17.1|9.7|-15.5|\n\n\n\n**126** \n\nFLOTATION PLANT OPTIMISATION  |  SPECTRUM SERIES 25 \n\n**CHAPTER 3  |  MASS BALANCING FLOTATION DATA** \n\nminimisation and our connection matrix multiplied by the flow rate of the selected component must be constrained to zero. The results for copper are shown in Table 17, followed by the constraints in Table 18, which are near enough to zero. \n\n**TABLE 16** \n\nBest fit flow rate solution for all flows (based on f1 = 100) is shown with the copper SSQ. \n\n|**Flows**<br>1|**Estimates**<br>100|**Matrixproduct**<br>64.4250163|**SQD**<br>4150.58|\n|---|---|---|---|\n|2|93.13985|-78.0880874|6097.74|\n|3|90.13671|3.37058247|11.3608|\n|4|88.13768|-11.8850601|141.254|\n|5|84.63477|43.0064029|1849.5|\n|6|6.860148|||\n|7|3.003143||**SSQ**|\n|8|1.999028||12250.5|\n|9|3.502911|||\n|10|15.36523|||\n\n\n\n**TABLE 17** \n\nComparison of adjusted and measured copper assay data. \n\n|**Stream**<br>Adjustment|**1**<br>-0.091|**2**<br>0.664|**3**<br>-0.166|**4**<br>-0.125|**5**<br>-0.250|**6**<br>-0.949|**7**<br>-0.437|**8**<br>-0.287|**9**<br>-0.498|**10**<br>2.139|\n|---|---|---|---|---|---|---|---|---|---|---|\n|Adjustment squared|0.008|0.440|0.028|0.016|0.062|0.900|0.191|0.082|0.248|4.576|\n|Adjusted Cu|2.939|1.664|0.984|0.625|0.270|20.251|22.063|16.813|9.202|17.639|\n|Measured|3.030|1.000|1.150|0.750|0.520|21.200|22.500|17.100|9.700|15.500|\n|||||||||Total|SSQ|6.552|\n\n\n\n**TABLE 18** \n\nBest fit flow rate and constraint residuals around each node of the balance. The residuals are effectively zero. \n\n|**Flows**<br>1|**Estimates**<br>100|**Matrixproduct**<br>-3.7E-14|\n|---|---|---|\n|2|93.13985|6.35E-14|\n|3|90.13671|-1.5E-14|\n|4|88.13768|-2.1E-14|\n|5|84.63477|1.78E-15|\n|6|6.860148||\n|7|3.003143||\n|8|1.999028||\n|9|3.502911||\n|10|15.36523||\n\n\n\n**127** \n\nFLOTATION PLANT OPTIMISATION  |  SPECTRUM SERIES 25 \n\n**ROB MORRISON** \n\n###### **MULTI-DIMENSIONAL BALANCES (SIZE BY ASSAY)** \n\nFor detailed performance analysis, size by assay (or size by mineral) measurements will often be of interest as particle composition (and degree of liberation) and size underlie flotation performance. \n\nA major problem is that the coarse end of the size distribution is often in short supply. This makes accurate assaying or mineralogical measurement difficult. To overcome this problem, you can take multiple composite assays or simply wet screen some additional sample cuts to obtain a substantial mass of ‘coarse end’ sample. The definition of ‘coarse’ will vary with different circuits. Larger than the 90 per cent passing size is usually a reasonable definition. \n\nThe first test for size by assay data is to see if it is self-consistent within the samp"}, {"page": 126, "text": "le itself. To do this, simply add the assays for each size fraction weighted by the mass fraction for each size fraction and see if the total assay resembles the measured total assay for that stream. If it does not, your sampling and analysis methods need to be examined in detail. \n\nAssuming that the weighted sum of the fractional assays does agree reasonably with the measured total assays, we can now do a beta estimate for each total assay and each size fraction using the formula developed in the section ‘Accuracy considerations’ or by using Solver as in the section ‘The simplest case’. \n\nAs detailed in the section ‘Estimating the accuracy of the flow split’, we can reconstitute product and reject in the mass split with the products. This strategy may require a little more explanation. After the best fit mass split (beta) has been estimated, convert the product into component flow rates by multiplying the concentrate size fraction by each assay (and the gangue fraction as 100 – sum of all assays). Do the same for the reject using (1 – the flow split) and add each component to generate each size fraction of the reconstituted feed. Next divide the assay component flows in each size fraction by the fraction total to convert them back to assays. \n\nAs in our earlier example, if the reconstituted results are reasonably similar to the measured, the reconstituted results will usually be suitable for recovery calculations and modelling. A more quantitative way to check is to see if the reconstituted size fractions and assays are within the expected variation of the measured feed data. As in the simpler one-dimensional case, two thirds of the measured numbers are included in the data set for analysis. \n\nFor this many data points, a plot of measured (x) against reconstituted (y) is a quick visual check for agreement (Figure 5). The data is from the example shown in Table 19. \n\n|~~1000~~<br>~~100.00~~|Pb<br>Zn|\n|---|---|\n|~~.~~|Cu<br>Fe|\n|~~100~~||\n|~~.~~<br>0.10<br>1.00<br>10.00|100.00|\n|~~0.10~~||\n\n\n\n**FIG 5** – Parity graph comparing measured total assays for each metal in each stream with those based on reconstitution of the assays for each size fraction of each stream. \n\n**128** \n\nFLOTATION PLANT OPTIMISATION  |  SPECTRUM SERIES 25 \n\n**CHAPTER 3  |  MASS BALANCING FLOTATION DATA** \n\n**TABLE 19** \n\nMeasured sizes, total assays and assays reconstituted from size fraction assays based on samples taken from zinc circuit. \n\n|**Measured data**<br>Sizing|<br>**A**<br>Wt %|**B**<br>Wt %|**C**<br>Wt %|||||||\n|---|---|---|---|---|---|---|---|---|---|\n|||||ai- ci|bi- ci|Beta|(ai- ci) * (bi- ci)|(bi- ci)<sup>2</sup>|Beta bar|\n|+75|20.85|11.87|18.48|2.36|-6.61|-0.3571|-15.623|43.746||\n|+53|12.46|15.73|8.58|3.88|7.16|0.5424|27.770|51.197||\n|+38|11.53|14.22|7.07|4.46|7.15|0.6242|31.910|51.124||\n|-38|55.17|58.18|65.87|-10.71|-7.69|1.3920|82.343|59.155||\n|Totals|||||||126.400|205.222|0.616|\n|Pb|**0.59**|**1.19**|**0.39**|0.20|0.80|0.2438|0.156|0.640||\n|Zn|**15.34**|**5"}, {"page": 127, "text": "9.41**|**0.86**|14.48|58.55|0.2472|847.511|3428.103||\n|Cu|**0.15**|**0.29**|**0.10**|0.05|0.19|0.2368|0.009|0.036||\n|Fe|**13.70**|**5.38**|**16.44**|-2.74|-11.06|0.2477|30.304|122.324||\n|Rem|**70.24**|**33.73**|**82.21**|-11.98|-48.48|0.2470|580.548|2350.310||\n|Recon totals|||||||1458.528|5901.413|0.247|\n|Pb|0.71|1.49|0.41|0.30|1.08|0.2801|0.326|1.163||\n|Zn|15.43|57.50|1.10|14.32|56.40|0.2540|807.833|3180.405||\n|Cu|0.14|0.34|0.12|0.02|0.22|0.0861|0.004|0.047||\n|Fe|13.97|5.14|15.81|-1.84|-10.67|0.1729|19.668|113.755||\n|Remainder|**69.75**|**35.53**|**82.55**|-12.80|-47.02|0.2722|601.971|2211.343||\n||||||||1429.802|5506.712|0.260|\n|||||||Overall|3014.731|11613.34|0.260|\n\n\n\nThere are many more sophisticated approaches but they will not help very much with poor data – other than to spread the problems across the data set and make them more difficult to identify. \n\nNote that for diagnostic purposes, you can do a balance for each within each size fraction to see if the mass split within each size fraction is self-consistent. The mass split calculated this way should be close to the mass split in the size fraction, which is the concentrate size fraction multiplied by the overall mass split divided by the feed size fraction. \n\nThere are a range of mathematically complex ways to approach the general case (Hodouin and Everel, 1980; Gay, 1999). \n\n###### **SIZE BY ASSAY EXAMPLE** \n\nAs noted in the previous section, a good place to start is to check the reconstituted size fraction assays against the measured total assay for each stream. Table 19 shows measured sizes, total assays and assays reconstituted from size fraction assays based on samples taken from a zinc circuit. \n\nTable 19 also shows mass split calculations for each total component and for each group of totals based on the formula developed earlier. The total assays and the reconstituted assays are quite consistent and indicate a mass split to concentrate of about 25 per cent. However, the splits based on size fractions are not consistent with each other or the assay estimates. It would \n\n**129** \n\nFLOTATION PLANT OPTIMISATION  |  SPECTRUM SERIES 25 \n\n**ROB MORRISON** \n\nbe useful to investigate whether all of the size fractions are likely in error or a particular one is at fault. We can investigate by applying the 25 per cent split to the concentrate size distribution and the 75 per cent split to the tails. \n\nThis generates mass flows of 2.97 and 13.86 respectively. The mass split within each size fraction can be estimated from the assays within that size fraction. Table 20 estimates the +75 micron mass split as 0.144, which gives flow rates of 3.00 and 17.85 respectively. \n\nThis simple analysis suggests that the feed and concentrate are consistent with the assay split but the tailings are not. Hence, investigating the collection and sample preparation for the tailings stream would be a good idea before doing more test work. \n\n###### **Size by assay balance** \n\nEach size fraction can be thought of "}, {"page": 128, "text": "as a separate process (provided we use the same set of sieves) and we can apply the strategies developed earlier to investigate self-consistency and to find a minimum SSQ of assay adjustments. Table 20 shows an example for the +75 micron samples. \n\nThere is quite a bit of scatter but the split for zinc is very well defined – as might be expected. The next size fraction, +53 micron (Table 21), contains a little more mass, a lot more particles and is much more self-consistent. \n\nThe minimum data adjustment strategy is equally applicable. Tables 20 and 21 show how to set this up for one size fraction. Note the check sums in both directions. They do take up some space but it is very important to ensure that the calculated data are complete and selfconsistent with respect to size and assays. \n\nNote that the ‘remainder’ assays are calculated by subtracting the measured assays from 100 per cent. This removes a substantial number of constraints from the solution. \n\nThe weighting factor is (1 + β<sup>2</sup> + (1 − β)<sup>2</sup> ) as derived earlier. \n\nThe fully weighted case can be used in exactly the same way at the expense of more complexity. For example, a beta value of 0.15963 gives a weighting factor of 1.73169. The adjusted assays are shown in Table 22 and the corresponding table of adjustments is shown in Table 23. \n\n###### **TABLE 20** \n\nAssay mass balance within the +75 micron size fraction. \n\n|**Mass splits in si**<br>**Measured data**<br>Sizing|**ze fractions**<br>**A**<br>Wt %|**B**<br>Wt %|**C**<br>Wt%|||**Component**|||\n|---|---|---|---|---|---|---|---|---|\n|+75||||ai- ci|bi- ci|Beta|(ai- ci) * (bi- ci)|(bi- ci)<sup>2</sup>|\n|Pb|**0.60**|**1.30**|**0.40**|0.20|0.90|0.222|0.180|0.810|\n|Zn|**8.90**|**55.20**|**1.50**|7.40|53.70|0.138|397.380|2883.690|\n|Cu|**0.17**|**0.30**|**0.18**|-0.02|0.12|-0.125|-0.002|0.014|\n|Fe|**7.90**|**5.00**|**7.60**|0.30|-2.60|-0.115|-0.780|6.760|\n|Rem|**82.44**|**38.20**|**90.32**|-7.88|-52.12|0.151|410.966|2716.494|\n|Fraction total|100|100|100||||807.7444|5607.768|\n||||||||Beta bar|0.144040|\n\n\n\n**130** \n\nFLOTATION PLANT OPTIMISATION  |  SPECTRUM SERIES 25 \n\n**CHAPTER 3  |  MASS BALANCING FLOTATION DATA** \n\n**TABLE 21** \n\nAssay mass balance within the +53 micron size fraction. \n\n|**Measured data**<br>Sizing|**A**<br>Wt %|**B**<br>Wt %|**C**<br>Wt%|||**Component**|||\n|---|---|---|---|---|---|---|---|---|\n|+53||||ai- ci|bi- ci|Beta|(ai- ci) * (bi- ci)|(bi- ci)<sup>2</sup>|\n|Pb|0.65|**1.00**|**0.50**|0.15|0.50|0.300|0.075|0.250|\n|Zn|18.3|**59.00**|**1.30**|17.00|57.70|0.295|980.900|3329.290|\n|Cu|0.23|**0.35**|**0.20**|0.03|0.15|0.200|0.005|0.023|\n|Fe|17.8|**4.80**|**25.40**|-7.60|-20.60|0.369|156.560|424.360|\n|Rem|**63.02**|**34.85**|**72.60**|-9.58|-37.75|0.254|361.645|1425.063|\n|Fraction total|100|100|100||||1499.184|5178.985|\n||||||||Beta bar|0.289474|\n\n\n\n**TABLE 22** \n\nAdjusted assays for the +75 micron size fraction. \n\n|**Adjusted**<br>Sizing|**A**<br>Wt %|**B**<br>Wt %|**C**<br>Wt%|Exp||Check|\n|---|---|---|---"}, {"page": 129, "text": "|---|---|---|\n|+75||||Delta|Lambda|Sum|\n|Pb|**0.57**|**1.31**|**0.43**|0.06|0.03|0.000|\n|Zn|**9.58**|**55.09**|**0.93**|-1.17|-0.68|0.000|\n|Cu|**0.18**|**0.30**|**0.16**|-0.03|-0.02|0.000|\n|Fe|**7.49**|**5.07**|**7.95**|0.72|0.41|0.000|\n|Remainder|**82.18**|**38.24**|**90.53**|0.44|0.25|0.000|\n|Fraction total|100.00|100.00|100.00||||\n\n\n\n**TABLE 23** \n\nAssay adjustments for the +75 micron size fraction. \n\n|**SSQ**<br>Sizing|**A**<br>Wt %|**B**<br>Wt %|**C**<br>Wt %|Delta|\n|---|---|---|---|---|\n|+75||||SSQ|\n|Pb|**0.03**|**-0.01**|**-0.03**|0.00|\n|Zn|**-0.68**|**0.11**|**0.57**|0.79|\n|Cu|**-0.02**|**0.00**|**0.02**|0.00|\n|Fe|**0.41**|**-0.07**|**-0.35**|0.30|\n|Remainder|**0.25**|**-0.04**|**-0.21**|0.11|\n|Fraction total||SSQ|1.20||\n\n\n\nWe can now generate a complete set of data adjustments within each size fraction (weighted or not). To link the size fractions together and tie back to the total assays it is important to realise that the mass split within each size fraction has to be identical for the size-fraction-based calculation and the assay-based calculations. Hence, we can multiply each feed size fraction \n\n**131** \n\nFLOTATION PLANT OPTIMISATION  |  SPECTRUM SERIES 25 \n\n**ROB MORRISON** \n\nby that mass to generate a set of concentrate flows and by one minus that split to generate a set of tailings size fraction flows and then convert the flow back to size distributions. This strategy makes another set of constraints implicit. \n\nThe last constraint can be imposed by calculating one of the feed size fractions (usually the fines) by difference. We can use the other feed size fractions and each of the size fraction split factors as a set of parameters to minimise the total SSQ for all sets of data. One way to set this up is shown in Table 24. The parameters to minimise are identified in bold font as are the adjusted total assays. \n\nThis approach is somewhat tedious to set up but does provide a very detailed view of the data. For example, the problem with the tailings size distribution identified earlier is now very clear. That set of sizing data contributes more than half the SSQ. We can omit that contribution and reminimise to see how much the results change. As might be expected, the changes are mostly in the tailings size distribution but they are not very large. Hence, either set of data would be similarly useful. However, it does suggest that taking samples optimised for equi-probable selection is essential for this kind of work. That means cutting through the stream to be sampled – and avoiding any kind of dip sampling. \n\n**TABLE 24** \n\nA simple spreadsheet strategy for a complete size by assay balance. \n\n|**Calc size**<br>Flows|**A**<br>Wt %|**B**<br>Flow|**C**<br>Flow|**B**<br>Wt %|**C**<br>Wt %||\n|---|---|---|---|---|---|---|\n||Adj A|||Adj B|Adj C||\n|+75 ft|**18.89**|3.02|15.87|11.81|21.31||\n|+53 ft|**13.05**|3.74|9.31|14.63|12.50||\n|+38 ft|**12.08**|3.76|8.31|14.74|11.16||\n|-38|55.99|15.01|40.98|58.82|55.02||\n|Totals|100.00|25.53|74.47|100"}, {"page": 130, "text": ".00|100.00||\n|**Size**|**Splits**||||||\n|Beta 75|**0.15963**||||||\n|Beta 53|**0.28631**||||||\n|Beta 38|**0.31148**||||||\n|Beta-38|**0.26814**|||**Adtd**|**A**||\n|**Recon**|**Flows**|||**juse**<br>**A**|**ssays**<br>**B**|**C**|\n|Pb|**69.76**|**38.14**|**31.62**|**0.698**|**1.494**|**0.425**|\n|Zn|**1553.57**|**1468.72**|**84.85**|**15.536**|**57.540**|**1.139**|\n|Cu|**16.84**|**8.54**|**8.30**|**0.168**|**0.334**|**0.111**|\n|Fe|**1379.62**|**133.11**|**1246.51**|**13.796**|**5.215**|**16.737**|\n|Rem|**6980.21**|**904.03**|**6076.18**|**69.802**|**35.417**|**81.587**|\n|Totals|10000.0|2552.54|7447.46|100.00|100.00|100.00|\n\n\n\n**132** \n\nFLOTATION PLANT OPTIMISATION  |  SPECTRUM SERIES 25 \n\n**CHAPTER 3  |  MASS BALANCING FLOTATION DATA** \n\n###### **RECAP** \n\nThe suggested analysis sequence follows the order of the chapter. Run a check around each node using the method of mass flow errors detailed in earlier sections ‘The simplest case’ and ‘The method of mass flow errors’. \n\nThe formulae derived in the sections ‘An analytical solution’ and ‘Estimating the accuracy of the flow split’ are useful for a quick check on the flow split and how well it is defined. \n\nWhere the data are very different in magnitude (ppm and per cent assays), it is usually worth using weighted least squares for both the flow split and the data adjustments. If the required data adjustments are large (more than ten per cent of the measurement) for more than a few of the measurements, repeat the experiment. The total weighted sum of squares should always be of the same order as the number of measurements, node by node or across a complete circuit. Hence, it is worth examining each total by node and for each set of assays. If the adjustments are small, there is a lot to be said for reconstituting concentrate and tailings to generate a set of self-consistent data – at least two thirds of your numbers will be the ones you measured. \n\nOnce you have checked each node for self-consistency, you can continue on to the multinode balancing strategies outlined in the section on ‘Practical application – single level balancing’; however, as the circuit becomes more complex, it is well worth considering a commercial product. \n\nThe single node checks will often pinpoint measurement problems that may be concealed by doing the complete balance first. Some commercial systems (such as JKSimMet) will let you select each node – or a broader subset of the flow sheet – for a check balance. \n\nPlotting measured data against adjusted data is a way of compressing a lot of data into a single graph. It is also an excellent way of detecting bias. If all of the small assays are adjusted upwards, there is likely a problem with low assay analyses. \n\nFor more complex data, such as size by assay or size by mineral, the same guidelines apply. Consider the balance around each node with each size fraction before progressing on to total assay balances across the circuit and then total size by assay balances across the cir"}, {"page": 131, "text": "cuit. \n\nIt is usually a poor strategy to attack the complete problem from the start as least squares balancing can spread a single wrongly measured (or transcribed) piece of data across the complete set. Such errors are much easier to identify and weed out in single node slices. Keeping backup splits of samples allows for reassaying of dubious values when the rest of the set are self-consistent. \n\nFor mineral-based analysis (MLA or Q*S) be aware of the number of particles or sections that contribute to your measurement. Low number errors follow the Poisson distribution and even 100 sections will have a relative sd of ten per cent. \n\nOverall, try to use a systematic approach, starting at the node level and working across the circuit as you test each data point for its actual contribution to the balance. While we may never be able to know the ‘true’ value, careful measurement and analysis will produce data that can provide a sound basis for flotation modelling and for decision-making. \n\n###### **CONCLUSIONS** \n\nThe techniques outlined in this chapter provide a reasonably simple yet quite powerful approach to analysis of flotation data. Using a spreadsheet for the process avoids capital outlay but like all spreadsheet activity requires extreme care in checking and including checks \n\n**133**
