Repository: NDDev-Technocracy-OpenNetwork/hack-2026-nornickel-knot

> **DEPRECATED.** This repository is archived and no longer maintained.
> It is kept read-only for reference; its GDS anchor records
> `lifecycle: archived` under `portfolio:archived-projects`.

# Nornickel Scientific Knot

Живая карта знаний R&D для горно-металлургической отрасли: система превращает архив отчётов, статей, презентаций и экспериментальных материалов в типизированный граф знаний, а затем отвечает на вопросы естественным языком с источниками и страницами первоисточников.

Проект подготовлен командой **Harmonic Labs** для **Норникель AI Hack 2026**, трек **«Научный клубок»**.

File: data/parsed/Материалы конференций/Handbook of Flotation Reagents_ Chemistry, Theory and Practice.json (part 10 of 26)
sphalerite is controlled by the following reaction: \n\n\n\nLead sulfide is only slightly less soluble than zinc sulfides and, therefore, the reaction of activation would be: \n\n\n\nThe uptake of lead by sphalerite is low and generally in the monolayer range, which follows a logarithmic relation. \n\nThe adsorption of Cu<sup>2-</sup> and Pb<sup>2-</sup> on pyrite [5] does not involve cation exchange with the mineral lattice, but the hydroxides are involved. The activation products [6] were CuS2 or (CuFe)S2 together with surface cupric hydroxide, which interacts with the ferric hydroxides resulting from the oxidation of the surface. The adsorbed cupric hydroxides dissolve readily in water. The adsorption in the cuprous form is dependent on the pH, whereas that of the cupric form rises sharply to a peak of about pH 9. The adsorption of hydroxide has an induction stage: Cu(II) is adsorbed on the surface only after it has been exposed to the activation solution for about 15 min, but it takes only 2 min for Cu(I) to reach maximum density at the surface at pH 5. However, it takes much longer at higher pH (10). It is believed that at pH 10, Cu(I) forms two adsorption stages, the second of which starts once the adsorption of the hydroxide commences. It appears that activation involves ionic exchange and ionic adsorption simultaneously. This adsorption of ions on pyrite surfaces is also associated with collector adsorption. \n\n##### _Catalytic oxidation_ \n\nStudies with copper-activated galena [7] using spectroscopy (XPS) and scanning electron microscopy have indicated the formation of Cu2S rather than CuS. Similar studies conducted on galena and pyrrhotite [8] showed that pyrrhotite and galena have a rest potential close to that of covellite, indicating formation of covellite on the galena and pyrrhotite surface. In contrast to the above, the potential of copper-activated pyrite was greater than that of covellite. This indicates that the action of Cu("}, {"page": 119, "text": "II) leads to catalytic oxidation of the pyrite surface to elemental sulfur, which is responsible for the surface to become hydrophobic. \n\n##### _Formation of hydroxydes at the surface_ \n\nThis formation plays an important role in the activation process. Metal cations (monoand divalent) exist in aqueous solution as complexes of H2O molecules or OH<sup>–</sup> ions, where the oxidation state of the metal cations is tri- and tetravalent, in addition to hydroxyl complexes, some oxo complexes containing O<sup>2–</sup> as a ligand in the pH region between 4 and 10. Because of the limited pH range of the aqueous solution, not all of the \n\n158 \n\n8. Interaction of Inorganic Regulating Reagents \n\npossible metal complexes can exist as anionic hydroxyl or oxo complexes. Polymerization of the species may result in the formation of multi-molecular complexes such as dimers, trimers, etc. and in the formation of colloidal hydroxyl polymers. These molecular species are bonded through OH bridges resulting in the formation of olation or through O bridges resulting in oxolation. For example, \n\n\n\nDimers are usually expressed as Fe2(OH2)<sup>4-</sup> . It should be noted that very strongly acidic or basic species do not polymerized. Polymerization is possible for the weak acid and base. It has been shown [9] that multi-molecular hydrolysis products of metallic cations are of almost universal occurrence in aqueous solution. Table 8.1 shows the examples of complex hydroxyl species. \n\nThe adsorption of metal hydroxides on mineral surfaces has been examined  in a number of studies [10,11]. It was postulated that some processes occur at metallic sulfides and that the properties of the resulting surfaces are determined by the cation and its hydrolysis products rather than the particular solid substate, leading to surfaces covered with positively charged hydroxides in the intermediate pH range and with uncharged hydroxide complexes at a pH range greater than 9. Some studies showed evidence [12] that there is a marked increase in abstraction of activating species at the pH value close to zero zeta potential (OZP). Therefore, the process  involved in the abstraction of the cations and their \n\n**Table 8.1** \n\n||**Table 8.1**<br>Example of hydrolysis species [9]|\n|---|---|\n|Be<sup>3-</sup>|Be(OH), Be2OH<sup>3-</sup>, Be(OH)|\n|Mg<sup>2-</sup>|MgOH|\n|Sc<sup>3-</sup>|Sc[Sc(OH)2]_n_<br>(3 -_n_)-,_n_-1,2,3,…<br>4-<br>2|\n|Cr<sup>3-</sup>|CrOH<sup>2-</sup>, Cr(OH)2<br>4-, Cr(OH)6-<br>2 <sup>, Cr(OH)-</sup><br>2|\n|UO3<br>2-|(UO2)2OH<sup>3-</sup>, (UO2)(OH)<sup>3-</sup><br>2 <sup>, (UO</sup>2<sup>)</sup>3 <sup>(OH)-</sup><br>5<sup>, (UO</sup>3<sup>)</sup>3<sup>(OH)</sup>4<br>2-, (UO2)4(OH)6<br>2-|\n|Mn<sup>2-</sup>|Mn(OH)<sup>-</sup>, Mn(OH)|\n|Fe<sup>2-</sup>|Fe(OH)<sup>-</sup>, Fe(OH)3<br>-|\n|Fe<sup>3-</sup>|Fe(OH)<sup>2-</sup>, Fe(OH)2<br>4-, Fe(OH)2<br>-, Fe(OH)2<br>-, and multi-nuclear<br>intermediates in precipitation of colloidal Fe(OH)3|\n|Cu<sup>2-</sup>|Cu(OH)<sup>-</sup>, Cu2(OH)2"}, {"page": 120, "text": "<br>2-, Cu(OH)-<br>3<sup>, Cu(OH)</sup>4<br>2-|\n|Ag<sup>-</sup>|AgOH, Ag2OH<sup>-</sup>, Ag2(OH)2, Ag(OH)|\n|Hg<sup>2-</sup>|HgOH<sup>-</sup>, Hg2OH<sup>3-</sup>, Hg2(OH)|\n|Al<sup>3-</sup>|Al3(OH)20<br>4-, Al7(OH)4-<br>17<sup>, Al</sup>13<sup>(OH)5-</sup><br>34<sup>, Al(OH)-</sup><br>4|\n|Pb<sup>2-</sup>|Pb4(OH)4<br>4-, Pb6(OH)4-<br>8 <sup>, Pb</sup>13<sup>(OH)2-</sup><br>4<sup>, Pb(OH)-</sup><br>3|\n|Si<sup>4-</sup>|SiO(OH)<sup>-</sup><br>3<sup>, SiO</sup>2<sup>(OH)</sup>2<br>2-, Si4O6(OH)6<br>2-|\n\n\n\n159 \n\n8.2 Interaction of Regulating Reagents in Sulfide Flotation \n\nhydrolysis is not random coagulation, but rather involves a specific surface of chemical forces. The abstraction of activators in the form of neutral hydroxides results in an exchange ratio that exceeds unity, particularly at high pH values. However, there is a conflicting theory whether hydrolyzed forms of cations at the metallic sulfides are effective activators or if they react with collectors. \n\nSome investigations [13] have stated that flotation requires that hydrolyzed products be converted to the sulfide form as per the following reaction: \n\n\n\nTherefore, only the sulfide form of the activator at the surface accounts for the selectivity of the flotation of different minerals. Because the conversion process is relatively slow, effective flotation at alkaline pH value requires extended conditioning. Other studies [13] on the activation of sphalerite by lead nitrate showed lead activation and flotation with ethyl xanthate as a collector at a pH value between 4 and 9. EDTA, which dissolves lead hydroxides but not lead sulfides, depressed flotation under alkaline conditions even after extended conditioning time, indicating that adsorbed hydrolyzed lead species are effective activators. \n\nFrom a practical point of view, it should be remembered that there are three major factors that govern the extent of hydrolysis. These are \n\n- pH value \n\n- Concentration of metallic ions involved in the hydrolysis \n\n- The presence of interfering ions in solution. \n\nThe role of other ions in solution on the hydrolysis and activation was never considered in any studies. For example, oxy ions S2O32-, SO32- and S _n_ O _n_ 2- are capable of acting as activators for many sulfides. \n\nFigure 8.4 shows the effect of aeration of pulp on the concentration of Na2S2O3 in the solution. \n\nIn these experiments, de-ionized water was used and the filtrate of the pulp contained 2.4 mg/L Zn, 1.8 mg/L Cu and 80 mg/L Fe. Oxidation in the presence of oxy ions can prevent the formation of ion hydroxides on mineral surfaces. Also, the presence of oxygen in the pulp can change the adsorption mechanism on mineral surfaces. Therefore, the importance of the formation of hydroxyl ions or metal sulfides on mineral surfaces is only a theory and the real mechanism of the activation by metal ions is not known. It is likely that the adsorption mechanism of activation by heavy metal ions is very different from that reported in the lite"}, {"page": 121, "text": "rature. \n\nIn practice, there are numerous examples that pyrite readily floats at a pH above 11 or that sphalerite is readily flotable at a pH between 6.5 and 8.5 without activation. These occurrences are very common when a high concentration of cations and S _n_ O _m_ 2- ions are present in the mineral pulp. In the presence of oxygen, the pulp containing polymetallic ore almost always sulfite ions SO32–; thiosulfate ions S2O32- are present in the pulp. Almost all sulfide minerals (e.g. galena, pyrite, pyrrhotite, etc.) release thio compounds as the principal soluble product of their oxidation. Sulfite and thiosulfite ions are capable of forming complexes with \n\n160 \n\n8. Interaction of Inorganic Regulating Reagents \n\n\n\n**Figure 8.4** Stability of sodium sulfite aeration at different concentrations of Na2S2O3. Curve 1 - no Na2S2O3, curve 2 - 2-20 mg/L Na2S2O3, curve 3 - 40 mg/L Na2S2O3, curve 4 - 60 mg/L Na2S2O3, curve 5 - 136 mg/L Na2S2O3. \n\nmany cations. The adsorption of these complexes on the mineral surfaces may be very different from that of the metal ion itself. \n\n##### **8.2.2 Depressing action of regulating reagents** \n\nIn general, the regulating reagents used as depressants have an action opposite to that of the regulators used as activators. For example, the activators provide improved adsorption of the collector on a particular mineral, while depressants either desorb the collector or activator from a mineral surface or prevent the adsorption of the collector on a particular mineral. Depending on the function of a particular depressant, there are several mechanisms of the action of depressants, some of which include: \n\n- Desorption of the collector adsorbed on mineral surfaces as a result of chemical reaction, forming with desorbed collector-insoluble compounds that are not capable of readsorbing on the mineral surfaces. \n\n- Interaction of the depressant regulator with the activator on mineral surfaces on which the activator is adsorbed, causing desorption of activator (NaCN–CuS on sphalerite). \n\n- Interaction of the depressant regulator with cations present in the pulp, preventing adsorption of such cations on mineral surfaces and causing activation. \n\n- Adsorption of the depressants on the mineral surfaces mainly in the monolayer, thus preventing adsorption of collector. \n\n161 \n\n8.2 Interaction of Regulating Reagents in Sulfide Flotation \n\nBecause a large number of regulators/depressants are electrolytes, the first step of interaction involves electrostatic forces. In case of adsorption of depressants on the mineral surfaces, chemosorption is also involved. \n\n_The reagents containing divalent sulfur (Na2S·9H2O)_ \n\nNa2S·9H2O and other related compounds (NaHS) are used as depressant, activator and collector desorbing agents. In addition, Na2S has a dispersing effect on clay-containing pulp. This section discusses the depressing effect of sodium sulfide. Because of the multiple actions of Na2S and the fact that different sulfide minerals"}, {"page": 122, "text": " have a different tolerance toward the level of additions of Na2S, this reagent is not commonly used as a depressant in spite of its effectiveness. Also, owing to the difficulties in reliable techniques for determining various forms of sulfur oxidation species present on the surface of different sulfide minerals and in solution, the true role of Na2S·9H2O as a depressant is not well understood. The presence of elemental sulfur and thiosulfates on the surface of sulfides and in solution has been documented but it is not known with certainty whether the presence of Na2S·9H2O (NaHS) prevents or destroys the hydrophobic character on individual sulfides by forming thio-anions or other compounds. From a practical point of view, achieving selective depression of individual minerals during flotation of a complex ore requires different sets of necessary parameters. For example, depression of pre-activated sphalerite from a scarn-type ore during flotation of copper concentrate by Na2S occurs in a very narrow pH region, while in the case of copper–zinc ores containing secondary copper minerals, sphalerite depression is accomplished at a much higher pH. Figure 8.5 shows the effect of Na2S·9H2O on sphalerite depression as a function of pH from different ore types. \n\nThe performance of Na2S as a pyrite/sphalerite depressant can greatly improve when used in combination with Na2SO3. \n\n\n\n**Figure 8.5** Effect of pH on sphalerite depression during copper flotation using 900 g/t Na2S·9H2O - 500 g/t ZnSO4. (a) Scarn ore and (b) Cu/Zn ore with secondary copper minerals present [14]. \n\n162 \n\n8. Interaction of Inorganic Regulating Reagents \n\n\n\n**Figure 8.6** Relationship between butyl xanthate adsorption and Na2S·9H2O concentration on different sulfides without Na2S treatment: curve 1 - galena, curve 2 - chalcopyrite, curve 3 - sphalerite. Pretreated with Na2S for a 24-h period: curve 4 - galena, curve 5 - chalcopyrite, curve 6 - sphalerite [15]. \n\n\n\n**Figure 8.7** Contact curves for several sulfide minerals. Potassium ethyl xanthate concentration 25 mg/L [16]. \n\n163 \n\n8.2 Interaction of Regulating Reagents in Sulfide Flotation \n\nThe presence of Na2S in the liquid phase can prevent the adsorption of xanthate on mineral surfaces. Figure 8.6 shows the relationship between butyl xanthate adsorption on different minerals as a function of Na2S·9H2O concentration, indicating that collector adsorption on galena increased after treatment with Na2S·9H2O. \n\nIn other studies [16], it was concluded (Figure 8.7) that of all sulfides involved in the studies, galena exhibits the greatest sensitivity to sulfide ion, and that Na2S·9H2O is an effective galena depressant. In plant operations treating Cu/Pb/Zn ores where Na2S - Na2SO3 was used as a replacement for cyanide [17], the use of Na2S improved flotability of both galena and chalcopyrite. These differences arise from the problems discussed at the beginning of this section. \n\n##### _Zinc sulfate (ZnSO4·7H2O)_ \n\nZinc sulfate is used"}, {"page": 123, "text": " as a principal depressant for sphalerite during flotation of lead–zinc, copper–zinc and copper–lead–zinc ores. The studies carried out by a number of researchers [18] have shown that zinc sulfate alone does not depress sphalerite (i.e. neither pure sphalerite nor copper-activated sphalerite). The depressing action of zinc sulfate occurs only in the presence of hydroxyl ions where it is due to zinc hydroxide adsorbing on the surface of sphalerite and preventing adsorption of xanthate. The effect of zinc sulfate on the adsorption of xanthate was studied using a mixture of chalcopyrite, pyrite and sphalerite [19]. The results showed that the adsorption of the collector in the presence of ZnSO4 decreased with increased pH (Figure 8.8). \n\nIn actual practice, zinc sulfate is used in conjunction with cyanide. In cases where the copper–zinc ore contains secondary or altered copper minerals, NaZn(CN)4 complex is used. This complex is also effectively used for the depression of marcasite at a pH between 4.5 and 6.5 in some operating plants during the flotation of Cu–Pb bulk concentrate from Cu–Pb–Zn ores. Some operating plants use a colloidal mixture consisting of ZnSO4–NaCN–Ca(OH)2 in a ratio 1:2:2. Though nothing is known about these depressants from the literature, their depressing action is known practically. It is interesting to note that these depressants are often more effective than either ZnSO4·7H2O or a combination of ZnSO4·7H2O and cyanide. \n\n##### _Cyanide compounds_ \n\nCyanides and ferrocyanates have long been used in base-mineral flotation in the selective depression of a number of sulfides (e.g. pyrite, pyrrhotite, sphalerite, marcasite, etc.). The mechanism by which the cyanide ion acts as a depressant for various sulfide minerals has been the subject of many investigations and reviews. Some authorities have suggested that the depressing effect is due to the competition between cyanide and xanthate ions for the mineral surface [3]. In some cases [20], the depressing action of cyanide is due to the removal of adsorbed copper ions from the mineral surface into solution. In the case of pyrite, the proposed mechanism of depression is the formation of a reaction product between the ferric ion and the pyrite surface and cyanide (ferrocyanide) ions derived from solution, which is in fact an electrochemical reaction [21]. \n\nRegardless of the postulation and conflicting conclusions, it should be remembered that cyanide in solution can form (a) numerous complexes with transition metals, (b) organic \n\n164 \n\n8. Interaction of Inorganic Regulating Reagents \n\n\n\n**Figure 8.8** Effect of zinc sulfate on the adsorption of butyl xanthate by sulfide minerals at various pH values. \n\ncompounds (collectors), (c) other regulating reagents present in the pulp, etc. Considering these facts, the action of cyanides in mineral pulp is highly complex and this fact has been ignored in many studies. Some of the cyanide complexes relevant to flotation are discussed below."}, {"page": 124, "text": " \n\n- _Iron_ . Divalent (Fe<sup>2-</sup> ; K4Fe(CN)6·3H2O) ferrocyanide is strongly hydrated. A solution of Fe(CN)64– does not respond to reagents for either Fe2- or CN–. Trivalent (Fe3-; K3Fe(CN)6) ferricyanide is weakly hydrated and is not as stable as Fe(CN)64–. The solubility products of ferrocyanide can vary considerably. The insoluble metallic ferrocyanides are amorphous. A fairly large number of double salts of ferrocyanides are known and can form when cyanide is present in mineral pulp. \n\n- _Copper_ . Cuprous cyanide complexes include CuCN, Cu(CN)32– and Cu(CN)43–. When KCN is added to a solution containing Cu<sup>2-</sup> , fine Cu(CN)2 is precipitated but rapidly decomposes into CuCN and cyanogen (CN)2. \n\n- _Zinc_ . A solution containing Zn<sup>2-</sup> and CN<sup>–</sup> yields Zn(CN)2, which in excess of cyanide produces complex ions Zn(CN)<sup>3–</sup> and Zn(CN)42– , which are insoluble in water. \n\n165 \n\n8.2 Interaction of Regulating Reagents in Sulfide Flotation \n\n- _Lead_ . Pb<sup>2-</sup> forms an insoluble complex in water, Pb(NO)2, which decomposes by acid. \n\n- • _Cyanide_ . This reacts with many sulfur-containing regulators, e.g. H2S giving thiocyanoformanide: N-CCNH2 or dithia oxamide: H2NC–CNH2. With thiosulfates, it forms thiocyanidate: CN<sup>–</sup> - S2O32– → CNS– - SO32–. \n\n- The thiocyanate ion forms complexes with most transition metals. There are several possible ways of coordination, including: \n\n   1. M–S–C-N \n\n   2. M–N-C-S \n\n   3. M–S<sup>–</sup> –C-N<sup>-</sup> –M \n\n   4. M–S–M \n\n- _Dixanthogen_ reacts with CN<sup>–</sup> forming at first an alkyl thiocyanate as an intermediate product, which is unstable and decomposes to dialkyl monosulfide and thiocyanate \n\n\n\nEach of the above compounds may in one way or another affect flotation (i.e. depression or deactivation) of particular minerals. \n\nThe practice of mineral flotation has found several applications for cyanide, some of which are not even reported in the literature and are lost in various mill files. Some of these applications are listed below: \n\n- Cyanide and its iron complexes are used for deactivation of _in situ_ pre-activated sulfides such as sphalerite, pyrite and chalcopyrite, which in turn renders the sphalerite surface hydrophilic. Some of the most elegant methods of separation of complex Cu–Pb–Zn ores from scarn ore involve deactivation of the bulk Cu–Pb–Zn concentrate. The selective flotation by deactivation is very much related to the (a) type of collector used, (b) pH and (c) contact time with cyanide. \n\n- In most cases of depression of iron sulfides during flotation of copper–zinc, copper–lead–zinc, lead–zinc, etc., cyanide is used in combination with other depressants mainly to counteract the frothing nature of cyanide. From plant practice, it is known that at a pH above 9, a voluminous froth is produced. Nothing is known regarding how cyanide influences changes in frothing properties. \n\n- Cyanide can act as an activator under different circum"}, {"page": 125, "text": "stances. This is explained [22] by the fact that cyanide is a complexing agent for many ions of heavy metals, which in turn can form collector complexes that serve as activator. In the presence of secondary and oxidized minerals, cyanide shows a strong activating effect  on sphalerite [23]. \n\nIt can be concluded that although cyanide is a widely used depressant, its depressing action is highly complex and dependent on the nature of the mineral used, the ionic composition of the pulp, the pH and the type of collector used. \n\n##### _Sulfo-oxy compounds_ \n\nNa2SO3, sulfur dioxide and other thiosulfate compounds have long been used as depressants during flotation of complex massive sulfide ores. Since the introduction of sodium sulfite \n\n166 \n\n8. Interaction of Inorganic Regulating Reagents \n\nfor pyrite and sphalerite depression in 1919 at the Midvale Mill  in Utah [24], other similar compounds of different thiosulfates and sulfur dioxides were tested and introduced in various plants around the world. Some of these compounds were used to replace cyanide in a number of plants [25]. \n\nFrom actual practice, it is known that whenever sulfide minerals are present in the pulp, sulfur-containing compounds play an important role. The metallic ions usually have preference for sulfur ligands rather than oxygen ligands. It is known that there are two sequences of compounds, one consisting of hydrogen oxide, alcohols and esters and the other hydrogen sulfides, thiols and thio-esters. These two sequences show the following features: \n\n- (a) The permanent dipole decreases in the oxygen sequence -H2O - - _R_ OH - - _R_ 2O but increases for analogous sulfur compounds -H2S - - _R_ SH - - _R_ 2S. \n\n- b) The polarizability is decreased slightly in going from H2S to _R_ 2S and a significant decrease occurs in going from H2O to _R_ 2O. \n\nSulfides obtained by precipitation from aqueous solution are frequently almost amorphous, nucleation being much faster than the subsequent growth of crystallites. Sulfides of cations with an s<sup>2</sup> p<sup>6</sup> electronic configuration and low charges do not form thio-anions because they are hydrolyzed by water. Cations with s<sup>2</sup> p<sup>6</sup> configuration and high positive charges form almost insoluble sulfides. However, these are soluble in ammonium or potassium sulfide, giving thio-anions that are stable in solution. \n\nSulfite ion (SO32–) forms complexes with Mn, Co, Ni, Pd, Cu, Ag, Au, Zn, Cd and Hg. In these complexes, the ligand can be bonded in a number of ways through O or S. \n\nThe thiosulfate ion (S2O32–) forms strong complexes with monovalent ions Cu-, Ag- and Au-; divalent Cu<sup>2-</sup> is reduced to Cu<sup>-</sup> complex. Alkaline thiosulfate solution dissolves many insoluble salts of Pb<sup>2-</sup> , Hg<sup>2-</sup> , Cu<sup>-</sup> and Ag<sup>-</sup> . \n\nSulfur dioxide (SO2) is dissolved in water forming sulfurous acid, which is a weak acid with the following dissociation constant: \n\n\n\nThe effect of pH "}, {"page": 126, "text": "on the formation of molecules and ions is illustrated in Table 8.2. Some data in the literature [26] has indicated that the principal ion responsible for – depression is HSO3 . \n\nThe mechanism of the depressing action of sulfide ions in alkaline solution appears to be associated with several phenomena, some of which include: \n\n- (a) The sulfide ion reduces Eh and thus prevents collector adsorption on mineral surfaces. This is a result of oxidizing reaction of the following type: \n\n\n\n167 \n\n8.2 Interaction of Regulating Reagents in Sulfide Flotation \n\n**Table 8.2** \n\n||**Table 8.2**<br>Effect of pH on dissociation of SO2in water [26]<br>SO2dissociation||\n|---|---|---|\n|pH|H2SO3(mg/L)<br>HSO3<br>–(mg/L)|SO3<br>2–(mg/L)|\n|1|1.06<br>0.21|1.24-10<sup>–7</sup>|\n|2|4.26-10<sup>-1</sup><br>0.84|4.96-10<sup>-6</sup>|\n|3|6.10-10<sup>-2</sup><br>1.20|0.71-10<sup>-5</sup>|\n|4|6.40-10<sup>-3</sup><br>1.26|7.48-10<sup>-4</sup>|\n|5|6.40-10<sup>-4</sup><br>1.26|7.48-10<sup>-3</sup>|\n|6|6.0-10<sup>-5</sup><br>1.19|7.05-10<sup>-2</sup>|\n|7|4.0-10<sup>-6</sup><br>0.64|4.67-10<sup>-1</sup>|\n|8|9.1-10<sup>-8</sup><br>0.17|1.06|\n|9|1.06-10<sup>-9</sup><br>2.1-10<sup>-2</sup>|1.25|\n|10|1.06-10<sup>-11</sup><br>2.1-10<sup>-3</sup>|1.25|\n|11|1.06-10<sup>-13</sup><br>2.1-10<sup>-4</sup>|1.25|\n|12|1.06-10<sup>-15</sup><br>2.1-10<sup>-5</sup>|1.25|\n|13|1.06-10<sup>-17</sup><br>2.1-10<sup>-6</sup>|1.25|\n|14|1.06-10<sup>-19</sup><br>2.1-10<sup>-7</sup>|1.25|\n\n\n\nwhich involves the formation of a hydrophobic species responsible for flotation. Reagents that create reducing conditions would prevent the formation of hydrophobic species such as X2 and MX and in a sense, would act as a depressant. \n\n- (b) Specific adsorption postulates that the sulfite ion [27] adsorbs on pyrite surface sites preventing the adsorption of molecular oxygen, which is a prerequisite for the adsorption of xanthate on pyrite surface, resulting in depression. \n\n- (c) Desorption of xanthate by sulfide ions specifically from pyrite was studied in a pH region between 5 and 11 [28]. It was concluded that decomposition of xanthate by sulfite ions occurs as per the following reaction: \n\n\n\nAlthough sulfur and thiosulfide are good depressants for pyrite and other iron sulfides and galena during sequential flotation of copper, both of these reagents have a depressing effect on precious metals. With the cations of precious metals, both sulfide and thiosulfide form stable complexes. Thiosulfate ion with silver complex is much more stable than sulfide ion complex, as can be seen from Table 8.3. \n\nAnother reason for reduction in the floatability of precious metals in the presence of sulfide and thiosulfides is that these reagents are capable of reducing oxygen and also have an oxidizing effect on silver and gold. \n\n##### _Iron salts_ \n\nThere is very little known about the depressing effect of iron salts during flotation of sulfide ore although it is known that ferro sulfate is used as a depressant for pyrite. In the San"}, {"page": 127, "text": " \n\n168 \n\n8. Interaction of Inorganic Regulating Reagents \n\n**Table 8.3** \n\nDissociation constant of sulfide and thiosulfide complexes \n\n|Reaction|_K_|Complex dissociation<br>constant|\n|---|---|---|\n|AgC2H5OCSS-2SO3<br>2–-Ag(SO3)2<br>3–-C2H5OCSS–|2.2-10<sup>–10</sup>|3.8-10<sup>–9</sup>|\n|AgC2H5OCSS-2S2O3<br>2–-Ag(S2O3)2<br>3–-C2H5OCSS–|2.0-10<sup>–5</sup><br>|4.2-10<sup>–14</sup>|\n|CuC2H5OCSS-2S2O3<br>2–-Cu(S2O3)2-C2H5OCSS–|1.0-10<sup>–6</sup>|5-10<sup>-14</sup>|\n\n\n\n\n\n<!-- Start of picture text -->\n25<br>20<br>15<br>10<br>5<br>2<br>5<br>1<br>3<br>4<br>0<br>4 6 8 10<br>pH Value<br>2<br>Butyl Xanthate Adsorption, mg/m<br><!-- End of picture text -->\n\n**Figure 8.9** Effect of pH on butyl xanthate adsorption in the presence of iron sulfate (1000 mg/t). 1 - galena, 2 - chalcopyrite, 3 - sphalerite, 4 - pyrite, 5 - chalcosine [29]. \n\nFrancisco plant (Mexico), iron sulfate together with starch, zinc hydrosulfate and sulfuric acid is used for galena depression during copper flotation. At elevated additions and weakly acid medium, ferro sulfate has shown a depressing effect on galena, sphalerite and, to a lesser degree, on chalcopyrite. Figure 8.9 shows the effect of xanthate adsorption on different minerals in the presence of ferro sulfate indicating that in an acid pH, xanthate adsorption on chalcopyrite is higher than on galena. In this pH region, selective separation of chalcopyrite from galena may be possible. The depressing action of iron salts was also explained by the fact that ferro sulfate uptakes oxygen and creates an oxygen deficiency. \n\n169 \n\n8.2 Interaction of Regulating Reagents in Sulfide Flotation \n\nSince oxygen is required for collector adsorption, in the presence of a ferro sulfate collector the adsorption ability may be reduced. Research work has been carried out using a mixture of ferro sulfate an sodium sulfite as a depressant [30]. The results of these studies showed that at pH 6, a precipitate of iron hydroxide is formed. This compound is believed to adsorb on galena surface causing depression. Another study [31] showed that iron sulfate and sodium sulfite in acid pH form ferric sulfate [FeSO3·SO4]<sup>2-</sup> and at higher concentrations they form ferric disulfite [Fe(SO3)2]<sup>2</sup> . The pH region where the galena depression occurs corresponds to the pH region of ferric sulfate–sulfate formation. Adsorption of ferric disulfite on galenite, pyrite and sphalerite corresponds to the flotation activity of these minerals. Chalcopyrite retains its flotability in the pH region where ferric disulfite is formed while pyrite, galena and sphalerite remain depressed. \n\n##### _Chromium (K2Cr2O7, Na2Cr2O7 and K2CrO4)_ \n\nThese are depressants with relatively limited application. In sulfide ore flotation, they are used for galena depression during copper flotation from copper–lead bulk concentrates. The depressing action of chromite is associated with the adsorption of HCrO4- and CrO42- on a particular mineral. At a pH above 8, the adsorpti"}, {"page": 128, "text": "on of CrO42- ion is much higher on galena than on pyrite, chalcopyrite and sphalerite. \n\nAdsorption of chromium ions on galena increases with increase in temperature and the concentration of chromium ions. \n\nA mixture of sodium silicate and sodium dichromate (a yellow viscous liquid) has shown improved selectivity in copper–lead than chromium alone [32]. This mixture (i.e. Na2SiO3:Na2Cr2O7 - 1:1) has been successfully used in Cu–Pb separation circuits in a number of operating plants. \n\n##### _Phosphate compounds_ \n\nSodium phosphate and other phosphate compounds are normally used in non-metallic flotation as a depressant and dispersant. Phosphates are strong complexing agents for many polyvalent cations, forming insoluble complexes that prevent adsorption of these cations on mineral surfaces, thus preventing activation. \n\nIn the sulfide mineral flotation, some studies were carried out with galena. It has been demonstrated that sodium phosphates are capable of desorbing the collector from the galena, resulting in complete galena depression at higher additions (Figure 8.10). \n\nIt is believed that this mechanism is a chemosorption process. Studies conducted on galena and other sulfides with sodium phosphate and polyphosphates [34] indicated the following: \n\n- With the use of polyphosphate, it is possible to achieve selective separation of galena and chalcopyrite from the bulk concentrate. The most efficient depression of galena occurs at pH 10. At this pH, hydrophilization of galena is due to the formation of lead phosphate Pb3(PO4)2 and also hydroxyl ion formed as a result of hydrolyzing of sodium phosphate. At a lower pH value, the concentration of PO43- ion sharply decreases, whereas the concentration of HPO42- increases, in which case a more soluble salt of PbHPO4 may form. Therefore, the depressing effect of phosphates on galena is greatly reduced. \n\n8. Interaction of Inorganic Regulating Reagents \n\n170 \n\n\n\n**Figure 8.10** Recovery in flotation (1) of  galena and (2) sorption of ethyl xanthate versus amount of Na3PO4 added [33]. \n\n- Chalcopyrite, bornite and chalcosine adsorbs a negligible amount of phosphate ions, therefore phosphates do not depress these minerals. \n\n- The use of phosphates in combination with Na2S·9H2O as a copper depressant during molybdenum flotation from the bulk concentrate usually results in improved depression of copper minerals and a reduction in Na2S·9H2O additions is achieved. As a result, a NoKs reagent was developed, which is a product of the reaction of pentavalent phosphorus with Na2S·9H2O. The NoKs reagent is used in many operating plants for copper depression during molybdenum flotation. \n\n_Calcium-containing compounds CaO and CaCl2_ \n\n_Chlorinated lime_ , although is not commonly used as a depressant, but in specific cases has shown a depressing effect on chalcopyrite during copper–lead separation from a bulk concentrate. The formation of ferrohydroxide and copper hydroxide on the chalcopyrite surfaces is respo"}, {"page": 129, "text": "nsible for the depression. In the separation of copper–molybdenum, CaCl2 improves the depression of NaHS or Na2S·9H2O. \n\n_Lime_ is normally used as a pH regulator exclusively in sulfide mineral flotation. However, it is also the principal depressant for iron sulfides (pyrite, pyrrhotite, marcasite, etc.). The depression mechanism of lime was extensively studied mainly because of its wide application. \n\nThere is conflicting data on the mechanism responsible for depression using lime. Some investigators [35] have postulated that the depression of sulfides by lime is a result of increased hydroxyl ion concentration in the same way as the action of sodium hydroxide. In this case, pyrite in an alkaline solution forms colloidal hydrated iron oxide FeO(OH) or Fe(OH)3 on the pyrite surface, thus preventing collector adsorption. However, the depressing effect of lime is vastly different from that of other alkalines (i.e. NaOH) [36]. Some \n\n8.2 Interaction of Regulating Reagents in Sulfide Flotation \n\n171 \n\nother authors considered the depression of lime to be due to formation of films of sulfate and dithiosulfate salts. Detailed evaluation of the depressing effect of lime by Plaksin _et al._ [37] led to the conclusion that the depression by lime in the flotation of pyrite was related to the formation of a mixed film of Fe(OH)3, FeO(OH), CaSO4 and CaCO3 on the surface of the pyrite. The depressing action of lime on arsenopyrite is the result of the formation of a layer of finely dispersed particles of lime on the surface of the mineral because the oxidation of arsenopyrite is hindered by its crystallographic structure. Such a view cannot be correct because the separation of pyrite and arsenopyrite is commercially done at pH 12 or relatively high concentration of lime, so the depression of arsenopyrite does not occur even at a very high concentrations of lime. \n\n##### _Other specific depressants_ \n\nIn recent years, significant progress has been achieved in the effectiveness of inorganic and organic depressants by mixing and modifying specific depressants. Although the effect is documented, the mechanism of the depressing action is not known. Some of these mixtures (or modified depressants) have found application in various operating plants. Some of these reagents are described below. \n\n_Depressant P82_ . This depressant has been successfully used for the deactivation of activated sphalerite [38] as well as for depression of iron sulfide. This depressant is composed of the following reagents: \n\n\n\n_Depressant A3-3_ was found to be effective for altered and oxidized pyrite, marcasite and hexagonal pyrrhotite. The depressant also improves the rate of copper flotation and does not affect  flotability of lead [39]. The composition of the depressant is as follows: \n\n\n\n_Depressant OS3_ has been developed for the depression of pre-activated sphalerite and oxidized pyrite. It is basically a replacement for SO2, but with much more effectiveness. This depressant was su"}, {"page": 130, "text": "ccessfully tested in a copper–zinc plant [40], and is composed of the following reagents: \n\n\n\n_Agent G4 cyanide complex._ Agent G4 has been used for quite a long time for the depression of carbonaceous pyrite and is a mixture of organic compounds consisting of dextrin (50%), quebracho (40%) and surfactant (10%). When this complex is pre-mixed with cyanide in a ratio 60:40, it provides an excellent depressant for sphalerite and pyrite. \n\n8. Interaction of Inorganic Regulating Reagents \n\n172 \n\n_Depressant SHQ_ was recently developed as a co-depressant for carbonaceous pyrite, pyrrhotite and marcasite. When pre-mixed with cyanide, it provides an excellent depression of pre-activated sphalerite. This depressant is composed of the following: \n\n\n\nThese are several examples of many effective depressant mixtures developed for selective flotation. \n\n##### **8.2.3 Hydroxyl and hydrogen ions** \n\nThe pH in flotation systems is a measure of the activity of OH<sup>-</sup> and H<sup>-</sup> ions. The amount of acid or alkali needed to achieve a specific pH or depression is usually controlled by the pH value in flotation pulps. As discussed in previous chapters, the pH of the liquid phase determines adsorption of the collector on a specific mineral or the activity of the modifying reagents. In almost all flotation systems, the pH determines the interaction and behavior of the majority of species in the liquid phase including reagents. There are no prescribed rules for the optimum pH value for a given flotation system, but there is a pH region in which specific collectors and regulators perform the best. Apart from conventional pulp modifiers such as lime (CaO), soda ash (Na2CO3), sodium hydroxide (NaOH) and sulfuric acid (H2SO4), a fairly large number of other modifiers can change the pH of the flotation system. Some of these include Na2S·9H2O, sodium silicate, organic acids, etc. \n\nAlthough it is believed that almost all minerals can be suppressed by sufficient additions of H<sup>-</sup> or OH<sup>-</sup> ions [41], these ions are not in any way depressants. It is the pH and the other types of interaction from hydrolyses of modifiers containing H<sup>-</sup> and OH<sup>-</sup> groups which create the depressing or activating conditions of particular minerals. The basic role of H<sup>-</sup> and OH<sup>-</sup> ions is not to act as depressant but rather to provide (a) the desired pH of a flotation system and (b) regulate the adsorption behavior of collectors, depressants and modifiers. The exceptions are modifiers with H<sup>-</sup> and OH<sup>-</sup> groups, which are designated as depressants (i.e. Ca(OH)2, H2SO4, HSO3, etc.). \n\n_Behavior of hydroxyl and hydrogen ions in flotation pulp_ \n\nThere are a number of factors that influence the flotation behavior of minerals in the presence of H<sup>-</sup> and OH<sup>-</sup> ions. These factors are more pronounced in the flotation of oxides and silicates than sulfides. Some of these factors are discussed below. \n\n_Mi"}, {"page": 131, "text": "neral oxidation._ The sulfide minerals in aqueous solution almost always tend to oxidize and the pH of the solution is an important parameter that determines the degree of oxidation and the nature of the oxidation products. A product of oxidation, whether soluble, weakly soluble or insoluble, such as oxides, hydrolydes or sulfates, can significantly influence the interaction of various reagents with the mineral surface. \n\nInteraction of Regulating Reagents in Sulfide Flotation \n\n8.2 \n\n173 \n\nThe degree of oxidation of the individual mineral in the presence of H<sup>-</sup> or OH<sup>-</sup> ions cannot be predicted, although such attempts have been made [41]. This is because the oxidation of individual sulfide minerals depends very much upon the nature of the mineral itself and the origin of the formation. \n\n_Mineral solubility._ All sulfide minerals have some degree of solubility in aqueous solution. Among a number of other factors discussed earlier, the pH of the solution influences the amount of soluble specimens in solution. However, the degree of solubility of certain minerals determines the amount of alkali or acid to achieve the desired pH value. For example, too much acid-soluble species in solution (SO4) would require high additions of lime. In such
