Repository: NDDev-Technocracy-OpenNetwork/hack-2026-nornickel-knot

> **DEPRECATED.** This repository is archived and no longer maintained.
> It is kept read-only for reference; its GDS anchor records
> `lifecycle: archived` under `portfolio:archived-projects`.

# Nornickel Scientific Knot

Живая карта знаний R&D для горно-металлургической отрасли: система превращает архив отчётов, статей, презентаций и экспериментальных материалов в типизированный граф знаний, а затем отвечает на вопросы естественным языком с источниками и страницами первоисточников.

Проект подготовлен командой **Harmonic Labs** для **Норникель AI Hack 2026**, трек **«Научный клубок»**.

File: data/parsed/Материалы конференций/XX Международная Черняевская конференция по химии, аналитике и технологии платиновых металлов.json (part 10 of 19)
Вернадского, д. 86 lenochek90-90@mail.ru \n\nБлагодаря простоте и доступности используемого оборудования весьма перспективным представляется применение кинетических каталитических методов анализа для определения микроколичеств родия в различных объектах [1; 2]. \n\nВ работе [3] предложена методика определения родия, основанная на его каталитическом действии в реакции окисления сульфарсазена периодатом в режиме проточно-инжекционного анализа. Диапазон определяемых концентраций 0,5∙10<sup>-2</sup> мкг/мл до 10∙10<sup>-2</sup> мкг/мл родия. Определению не мешают сопутствующие родию элементы в следующих избытках: 20 Ru(III), (IV); 10 Ir(III); 100 Fe(II), (III); Cu(II) и Ni(II). \n\nПовышение селективности определения родия по отношению к иридию является весьма сложной и актуальной задачей. Исследования проводили на модельных растворах, содержащих родий, иридий, рутений, медь, никель и железо в различных соотношениях, имитирующих природные объекты. \n\nДля повышения селективности определ"}, {"page": 119, "text": "ения родия нами предложено обрабатывать пробы смесью концентрированной хлорной кислоты и периодата натрия при нагревании до кипения с упариванием до влажных солей и последующим переведением их в солянокислый раствор. \n\nОптимальное соотношение объемов периодата натрия и хлорной кислоты составило 1:1. Раствор пробы после обработки дает стабильный в течение 12–14 дней аналитический сигнал родия, затем он начинает уменьшаться. Показано, что сигнал родия после обработки увеличивается в 4,7 раза по сравнению с необработанным раствором. \n\nДопустимое соотношение Rh:Ir, не мешающее определению родия, составляет 1:20. Рутений при описанной подготовке пробы теряет каталитическую активность и не мешает определению в существенно большем избытке (около 100, что в 20 раз лучше, чем без обработки). \n\nВозможен второй вариант обработки – вместо хлорной кислоты была использована соляная кислота, оптимальное соотношение объемов растворов периодата натрия и соляной кислоты составило 1:1. Допустимые избытки иридия и рутениия сохранили свое значение, как и при первом способе. \n\nТаким образом, обработка растворов родия смесью концентрированной хлорной кислоты и периодата натрия либо смесью концентрированной соляной кислоты и периодата натрия привела к значительному увеличению селективности определения родия. Эти два способа можно применять в зависимости от состава исходной пробы. \n\n###### **Список литературы** \n\n1. Тихонова Л.П. Каталитические кинетические методы // Аналитическая химия металлов платиновой группы / под ред. Ю.А. Золотова и др. – М.: Едиториал УРСС, 2003. – 592 с. \n\n2. Хомутова Е.Е. // Заводская лаборатория. – 2013. – Т. 79, № 2. – С. 3–12. \n\n3. Хомутова Е.Г., Останина О.И., Загородникова В.А., Загородникова С.А. // Известия вузов. Химия и химическая технология. – 2011. – Т. 54. № 11. – С. 50. \n\n124 \n\nСекция 2. Аналитическая химия платиновых металлов и золота \n\n###### **анализ  драгоценных  металлов При  Производстве  автомобильных  катализаторов** \n\n###### **_1Л.М. Чехомова, 2С.П. Денисов, 2К.В. Бубнов_** \n\n1Московское представительство SchelTec AG, 119334, Москва, ул. Косыгина, 19 2ООО «Экоальянс», 624130, Свердловская обл., Новоуральск, ул. Дзержинского, 2 info@scheltec.ru, acb@eco-nu.ru \n\nПредприятие «Экоальянс» является единственным российским производителем каталитических систем нейтрализации отработавших газов автомобилей и обладает полным технологическим циклом – от разработки катализатора до серийного выпуска автомобильных нейтрализаторов. \n\nКонкурентным преимуществом катализаторов «Экоальянса» является низкое содержание драгоценных металлов платиновой группы в каталитических блоках при сохранении потребительских свойств нейтрализатора, поэтому определение концентрации платины, палладия и родия в готовой продукции, технологических пробах и сырьевых материалах – одна из важных задач. Предприятием разработаны и аттестованы методики выполнения измерений методом атомно-эмиссионной спектрометрии с индуктивно-связанной плазмой (АЭС с ИСП) по определени"}, {"page": 120, "text": "ю примесей в растворах драгоценных металлов, порошковых материалов (оксиды алюминия, церия, циркония, карбонаты, цеолиты и др.) и по определению массовых долей драгоценных металлов в каталитических блоках. \n\nОснова каталитического блока – керамика с нанесенным слоем суспензии из оксидов алюминия, редкоземельных элементов и платиноидов, поэтому одним из важных этапов определения содержания платины, палладия и родия в катализаторах является полное разложение анализируемых проб. Обычно керамические катализаторы растворяют методом сплавления, после которого в анали- \n\nзируемых растворах содержится большое количество солей (натрия, калия, лития и др.), способных существенно снижать чувствительность метода АЭС с ИСП. \n\nНа предприятии «Экоальянс» для разложения проб используются микроволновые системы пробоподготовки Berghof «SpeedWave MWS-3+» и «SpeedWave-four», которые позволяют проводить растворение анализируемых проб с использованием небольшого количества кислот за короткий промежуток времени (не более часа). \n\nРастворы анализируются на атомноэмиссионных спектрометрах с ИСП «Optima 4300DV» и «Optima 7300DV» PerkinElmer. В качестве градуировочных растворов используют смоделированные по матричным компонентам аттестованные смеси платины, палладия и родия. В качестве образцов для контроля применяют стандартные образцы предприятия. \n\nВ докладе приведены оптимальные условия для подготовки растворов и их измерений с использованием аналитических линий, свободных от спектральных наложений мешающих элементов. \n\nДиапазон определения массовых долей драгоценных металлов в каталитических блоках по МВИ методом АЭС с ИСП составляет от 0,001 % до 0,5 % и выше, что позволяет контролировать низкие концентрации ДМ в продукции «Экоальянса», которые определяют стоимость готового нейтрализатора выхлопных газов автомобиля. \n\n125 \n\nXX Международная Черняевская конференция по химии, аналитике и технологии платиновых металлов \n\n###### **оПределение  Платиновых  металлов  и  золота в  черносланцевых  рудах  казахстана  и  Продуктах их  обогаЩения  методом icp ms** \n\n###### **_Г.А. Шевелев_** \n\nЦентр кассовых операций и хранения ценностей (филиал) Государственного учреждения «Национальный Банк Республики Казахстан» 050031, Алматы, Ташкентская, 511 gohr_106@ nationalbank.kz \n\nИзвестно, что альтернативными источниками  платиновых металлов (ПМ) и золота являются черносланцевые руды, к которым относятся такие месторождения, как Сухой Лог – Россия, Мурунтау – Узбекистан, Бакырчик – Казахстан и др. В работе [1] определены ПМ и Au в черносланцевых рудах Казахстана месторождения Каратас: ppm – Au – 5,5–2: Pt – 0,1–0,02; Pd – 0,03–0,01; Ir, Ru, Os, Rh – <0,01. Результаты получены путем автоклавного растворения сульфидных фракций в «царской водке» и измерения на масс-спектрометре с индуктивно-связанной плазмой и пересчетом на вмещающую породу. В предлагаемой работе проведено исследование содержания ПМ и золота в рудах месторождения Бакырчик прямым масс-спектральным методом с применением м"}, {"page": 121, "text": "ассспектрометра с индукционной плазмой квадрупольного типа фирмы PerkinElmer – Neksion. Исследовались руды и продукты их обогащения. Поскольку образцы содержали много углеродистого вещества, то метод автоклавного разложения не применялся. Использовался разработанный в [2] метод ввода в масс-спектрометр водного аэрозоля порошкообразной пробы. При этом используется только деионизованная вода и стандартные рас- \n\nтворы ионов металлов, которые необходимы для определения коэффициентов относительной чувствительности (КОЧ). Метод исключает (минимизирует) посторонние примеси  и позволяет определять ПМ с минимальным фоном, характерным для ISP MS < 0,001 ppm. Полученные результаты приведены в таблице. \n\nИз таблицы видно, что в продуктах обогащения 3024_2 и кероген_ 3 имеет место увеличение концентрации Au; Ag; Re; Pd; Ru; Ir; Os. \n\n###### **Список литературы** \n\n1. Шевелев Г.А. и др. О проблеме обнаружения платиноидов в черносланцевых рудах современными методами / 14-я Уральская конференция по спектроскопии: тезисы доклада. – 1999. – С. 40–41. \n\n2. Шевелев Г.А., Зарубекова Э.Б. Применение методики прямого анализа водных суспензий порошкообразных материалов к определению примесей в In // Применение анализаторов МАЭС в промышленности: материалы 9-го Междунар. симпозиума. –2008. – С. 92–94. \n\nТаблица \n\n|Наимеование<br>элемента|Единица<br>измерения|Нормируемое<br>значение|Обозначение об<br>лабораторией, но<br>Ф|разца (номер, прис<br>мер, присвоенный<br>актическое значен|военный образцу<br>образцу клиентом)<br>ие|\n|---|---|---|---|---|---|\n||||**3018-7_1**|**3024_2**|**Кероген_3**|\n|Au|мг/кг|–|0,28|0,33|7,4|\n|Ag|мг/кг|–|8,8|2,3|67|\n|Re|мг/кг|–|0,04|0,07|0,14|\n|Pt|мг/кг|–|6,0|0,67|4,1|\n|Pd|мг/кг|–|0,21|0,6|0,8|\n|Rh|мг/кг|–|0,02|0,02|0,04|\n|Ru|мг/кг|–|0,02|0,03|0,07|\n|Ir|мг/кг|–|0,03|0,1|0,1|\n|Os|мг/кг|–|<0,001|0,002|0,006|\n\n\n\n126 \n\nСекция 2. Аналитическая химия платиновых металлов и золота \n\n###### **оПределение  Платиновых  металлов и  золота  в  различных  материалах  При  их  вывозе с  территории  тамоЖенного  союза** \n\n###### **_Г.А. Шевелев_** \n\nЦентр кассовых операций и хранения ценностей (филиал) Государственного учреждения «Национальный Банк Республики Казахстан» 050031, Алматы, Ташкентская, 511 gohr _ 106 @ nationalbank.kz \n\nОтдел химико-аналитической экспертизы Центра кассовых операций и хранения ценностей (филиал) Государственного учреждения «Национальный Банк Республики Казахстан» (далее – лаборатория Центра) аккредитован в международной системе по стандарту  ISO/MEK 17025 на техническую компетентность. Лаборатория Центра проводит испытания драгоценных металлов и сырьевых товаров, содержащих драгоценные металлы, руд и концентратов цветных металлов  по определению платиновых металлов и золота в соответствии с заявленной областью аккредитации. Лаборатория \n\nвыполняет испытания по контролю платиновых металлов и золота в сырьевых материалах, вывозимых на переработку из Казахстана за пределы Таможенного Союза. Полученные результаты приведены в таблице. \n\n"}, {"page": 122, "text": "Кроме того, в автомобильных катализаторах встречается Re  при содержаниях до 0,19 %. \n\nИз таблицы видно, что во многих сырьевых товарах, вывозимых с территории Таможенного Союза на переработку за рубеж, содержатся значительные количества платиновых металлов, влияющих на стоимость вывозимого сырья. \n\nТаблица \n\n|Наименова-|Единица|Нормируе-||Об|означение образца|||\n|---|---|---|---|---|---|---|---|\n|ние элемента|измерения|мое значение|Сплав Дорэ,<br>катодное<br>золото|Медная руда,<br>концентраты,<br>руды золото-<br>содержащие|Отходы, содер-<br>жашие драгме-<br>таллы (шлаки,<br>шламы)|Свинцо-<br>выйкон-<br>центрат|Отработав-<br>шие ката-<br>лизаторы|\n|Au|%|–|91,05–1,45|0,0044–<br>0,000002|0,0002–2,4|0,000006–<br>0,0002|0,00002–<br>0,001|\n|Ag|%|–|0,3–57|0,03–0,0006|0,00002–92,8|0,001–<br>0,047|0,000002–<br>0,018|\n|Pt|%|–|0,00001–<br>0,0002|0,000001–<br>0,00014|0,000006–5,9|0,000005–<br>0,0001|0,00001–<br>0,87|\n|Pd|%|–|0,00001–0,2|0,00001–<br>0,0008|0,0008–9,8|0,00003–<br>0,00008|0,00001–<br>0,12|\n|Rh|%|–|0,0000–<br>0,0004|0,00001–<br>0,00008|0,00004–0,2|0,0003–<br>0,0007|0,000001–<br>0,03|\n|Ru|%|–|0,000006–<br>0,0006|0,000004–<br>0,00001|0,000006–<br>0,00002|<0,00001|0,000001–<br>0,00012|\n|Ir|%|–|0,0000002–<br>0,0007|0,000002–<br>0,00001|0,00004–0,004|< 0,00001|<0,000001–<br>0,00002|\n|Os|%|–|0,000002–<br>0,000005|0,000001–<br>0,000002|<0,00001|<0.00001|<0,000001|\n\n\n\n127 \n\nXX Международная Черняевская конференция по химии, аналитике и технологии платиновых металлов \n\n###### **оПределение  Платиновых  металлов  и  золота в  нерастворимых  осадках  калийных  солей местороЖдений  казахстана  методом  icp ms** \n\n**_1Г.А. Шевелев, 1Е.А. Зубкова, 2,3Б.С. Зейлик_** \n\n1Центр кассовых операций и хранения ценностей (филиал) Государственного учреждения «Национальный Банк Республики Казахстан» 050031, Алматы, Ташкентская, 511 \n\n2ТОО «Институт геологических наук им. К.И. Сатпаева» \n\n3АО «Национальный научно-технологический холдинг «ПАРАСАТ» gohr_106 @ nationalbank.kz \n\nОтдел химико-аналитической экспертизы Центра кассовых операций и хранения ценностей (филиал) Государственного учреждения «Национальный Банк Республики Казахстан» (далее – лаборатория Центра) аккредитован в международной системе по стандарту ISO/MEK 17025 на техническую компетентность. Лаборатория Центра проводит испытания драгоценных металлов и сырьевых товаров, содержащих драгоценные металлы, руд и концентратов цветных металлов на определение платиновых металлов и золота в соответствии с заявленной областью аккредитации. Одной из актуальных задач для геологической отрасли на современном этапе является поиск альтернативных сырьевых источников металлов платиновой группы (МПГ), поскольку известные месторождения истощаются. Один из перспективных источников МПГ и золота – черносланцевые руды. В последнее время появились работы [1–3], связанные с определением (МПГ) и золота в нерастворимых осадках (НО) калийных солей. Авторами [1; 2] было установлено, что в НО Верхнекамского месторождения калийно-магниев"}, {"page": 123, "text": "ых солей (ВКСМ) содержится повышенная концентрация МПГ и золота. Характерные содержания Au; Pt; Pd в НО в (ВКСМ) ставляют 0,2–9,0 pm. В работе [2] приведены результаты анализа НО с применением концентрирования Аu, Pt, Pd и с атомно-абсорбционным окончанием. В работе [3] проведены испытания калийных солей и НО из месторождений Казахстана («Челкар», «Индэр», «Сатимола»). Методом масс-спектроскопии с прямым определением были найдены содержания всех МПГ и золота. Содержания золота и МПГ в солях (кернах) месторождения «Челкар» составиляют менее 0,01 ppm. В НО месторождений: «Индэр» – ppm, Au 10,7–0,06; \n\nPt 0,5–0,001; Pd 0,3–0,03; Rh 0,08–0,01; Ru 0,06–0,003; Ir 0,035-0,001; Os 0,018-0,0001; Re 0,008–0,0003; «Сатимола» – ppm, Au 0,27–0,18; Pt 0,01–0,005; Pd 0,16–0,07; Rh 0,17–0,04; Ru 0,07–0,008; Ir 0,002– 0,0002; Os 0,001–0,0002; Re 0,0002; «Челкар» – ppm, Au 0,3–0,001; Pt 0,8–0,001; Pd 0,8–0,001; Rh 0,2–0,001; Ru 0,08–0,001; Os 0,03–0,001; Re 0,01–0,001. Видно, что результаты анализов ВКСМ и соляных куполов названных месторождений сопоставимы. Согласно прогнозной оценке потенциальные запасы золота только на месторождении калийных солей «Индер» могут составить до 3000 т, что сопоставимо с оценкой ВКСМ. Исходя из представленных результатов можно предположить, что НО калийных солей ВКСМ и аналогичных месторождений Казахстана являются новым и перспективным источником золота и металлов платиновой группы. \n\n###### **Список литературы** \n\n1. Сметанников А.Ф., Шанина С.Н. и др. Благородные металлы Верхнекамского месторождения солей // Горный журнал. – 2006. – № 6. – С. 65–68. \n\n2. Седых Э.М., Сметанников А.Ф., Банных Л.Н. и др. Использование электротермического атомно-абсорбционного метода для определения золота, платины, палладия и форм их нахождения в соляных породах Верхнекамского месторождения // Заводская лаборатория. Диагностика материалов. – 2007. – Т. 73, №7. –С. 6–9. \n\n3. Зейлик Б.С., Шевелев Г.А. Прикаспийский нефтегазоносный бассейн как новая крупнейшая рудная провинция благородных металлов // Нефть и газ. – 2012. – №2 (68). – С. 63–80. \n\n128 \n\n### **секция 3** \n\n### **технологии  Переработки сырья  и  Производства Платиновых  металлов и  золота** \n\nСекция 3. Технологии переработки сырья и производства платиновых металлов и золота \n\n###### **аППаратура  для  разработки золотоносных  местороЖдений** \n\n###### **_1С.И. Афанасенко, 2В.П. Исаков, 3В.Г. Исакова, 1А.Н. Лазариди,.2А.И. Лямкин_** \n\n1ЗАО ИТОМАК Россия, 630128, Новосибирск – 128, а/я 271, тел. 73833250281 2Сибирский федеральный университет Красноярск, пр. Свободный, 79 \n\n3ИФ СО РАН Россия, 660036, Красноярск, Академгородок, 50, стр. 38 isakov42@bk.ru \n\nОпираясь на собственные оригинальные разработки, ЗАО ИТОМАК предлагает современное оборудование мирового уровня для извлечения тонкодисперсных частиц золота и других тяжелых минералов, в том числе из техногенных образований. \n\nМашины компании уже работают на сотнях предприятий в 25 странах мира от Чукотки до Южной Африки и Латинской Америки. "}, {"page": 124, "text": "\n\nОсновным видом продукции ИТОМАК являются центробежные концентраторы,  которые разделяют обрабатываемый материал на две фракции «тяжелую» и «легкую» за счет взаимодействия потока промывочной воды, центробежных сил и поля тяжести. Сегодня выпускается 17 типоразмеров центробежных концентраторов производительностью до 300 т/час по твердому. \n\nЗАО ИТОМАК выпускает мокрые и сухие магнитные сепараторы 11 типов. Мокрые магнитные сепараторы имеют несколько разновидностей (роторные, барабанные, ленточные), действуют на базе постоянных магнитов (Nd-Fe-B), обладают производительностью до 20 т в час. Сухие магнитные сепараторы обеспечивают высокий градиент магнитного поля, который достигает 2,3 Тл. Это оборудование незаменимо на стадии доводки золотых и алмазных концентратов благодаря способности отделять слабомагнитные фракции. \n\nМагнитожидкостная сепарация – уникальная и принципиально новая технология, использование которой позволяет выделить из шлихов свободное золото в виде лигатуры. \n\nИТОМАК выпускает геологоразведочные обогатительные установки производительностью до 12 м<sup>3</sup> /час по твердому. Особенность обогатительных установок в том, что они передвижные, модульные, автономные и извлекают мелкие и тонкие классы частиц полезного минерала. \n\nОдним из основных устройств, применяемых в добыче минерального сырья, являются грохоты. Существует несколько десятков различных модификаций. Они имеют общий недостаток – чрезвычайно низкий коэффициент полезного действия \n\n(1–2 %). Это обусловлено моночастотным характером колебаний жесткой рабочей сетки, массивной рамой для её крепления и большими потерями энергии в приводе. \n\nПри рассеивании мелкодисперсных материалов ячейки сетки постоянно забиваются неизометрическими частицами. Кроме того, при грохочении электризующихся материалов их частицы под действием кулоновской силы нередко слипаются в трудноразделимые конгломераты. В 2000 году группой авторов была предложена оригинальная конструкция многочастотной вибрационной сепараторной системы, защищенная патентом Российской Федерации от 28.03.2000 г. [1]. \n\nРассчитанная многочастотная вибрационная система сепарации позволяет значительно увеличить производительность процесса рассеивания мелкодисперсных материалов, повысить коэффициент полезного действия вибрационных сепараторов до 15–20 %, в несколько раз уменьшить их энергопотребление, полностью решить проблему залипания рабочих сеток неизометрическими частицами. \n\nМеханические характеристики важнейших элементов конструкции модернизированного многочастотного вибрационного сепаратора рассмотрены в работе [2]. Принципиальной особенностью данной вибрационной системы является отсутствие жесткой массивной рамы с натянутой на ней металлической рабочей сеткой, а также крепление электромеханических вибраторов внешнего маломощного источника возбуждения непосредственно на ее упругих элементах. \n\n###### **Список литературы** \n\n1. Описание изобретения к патенту RU № 22565151 МПК В07В1/40 от 28.03.2000. \n\n2. Isakov V.P., B"}, {"page": 125, "text": "urenin A.N., Khudina M.V. On Creation of Multi-Wave Screens // J. of SFU. Engineering & Technologies. – 2012. – V.5. – P. 585–591. \n\n131 \n\nXX Международная Черняевская конференция по химии, аналитике и технологии платиновых металлов \n\n###### **ЭФФективная  технология  Получения хлорида  родия** \n\n###### **_1В.Е. Барабошкин, 3В.Н. Воинов, 2С.В. Гроховский, 1К.П. Коник, 2Е.А. Кузас, 1С.В. Лобко, 2С.А. Федичкин_** \n\n1ОАО «Екатеринбургский завод по обработке цветных металлов» \n\n2ООО «ЕЗ ОЦМ-ИНЖИНИРИНГ» 624097, Свердловская обл., Верхняя Пышма, ул. Ленина, 131 3ФГАОУ ВПО «УрФУ имени первого Президента России Б.Н. Ельцина» 620002, Екатеринбург, ул. Мира, 19 grohovsky@ezocm.ru, voinovv49@e1.ru \n\nСущественное увеличение спроса на соли родия в последние десятилетия обусловило необходимость определения оптимальной технологии их производства. Для получения хлорида родия наиболее часто используют бариевый способ и технологию гидрохлорирования. В первом случае сначала осуществляют окисление родия пероксидом бария, а затем производят выщелачивание спёка в растворе соляной кислоты, а во втором – операции окисления и растворения совмещают, подавая окислитель – газообразный хлор – непосредственно в солянокислый раствор. Описанные приёмы получения хлорида родия не отвечают требованиям, предъявляемым к современным производственным процессам: при использовании бариевого способа происходит загрязнение продукта трудновыводимыми примесями (кальций и барий), а в случае гидрохлорирования организация и эксплуатация хлорного хозяйства связаны с существенными затратами. Кроме того, оба способа весьма трудоёмкие. \n\nВ последние годы на ряде аффинажных предприятий предпринимаются попытки получения хлорида родия электрохимическим способом. Такой способ является привлекательным, поскольку генерация окислителя и процесс растворения происходят, в отличие от гидрохлорирования, в одном агрегате. Кроме того, процесс более интенсивен за счёт образования атомарного хлора – более сильного окислителя, чем двухатомный хлор. Тем не менее практическая реализация электрохимического способа связана с рядом сложностей: металлизацией стенок электролизёра и низкой скоростью растворения родия. \n\nВ течение двух лет на ОАО «ЕЗ ОЦМ» проводились исследования, целью которых являлось \n\nопределение оптимальных режимов электрохимического растворения порошка металлического родия и разработка конструкции электролизёра. Были определены наиболее подходящие параметры, включая тип, форму и плотность тока, что позволило полностью устранить проблему металлизации и существенно интенсифицировать процесс перехода родия в раствор. Создана ячейка оригинальной формы, позволяющая исключить необходимость циркуляции и перемешивания электролита. Спроектирован и введён в эксплуатацию электролизный комплекс, который позволяет производить до 100 кг высокочистого хлорида родия в месяц. Разработанная технология отличается низкими операционными затратами и трудоёмкостью. \n\n\n\nРисунок. Электролизный комплекс \n\n132 \n\nСекция 3. Тех"}, {"page": 126, "text": "нологии переработки сырья и производства платиновых металлов и золота \n\n###### **Получение  Порошка  родия методом  восстановления  из  растворов** \n\n###### **_1С.Г. Бежан, 2Е.С. Пятахина, 1Т.М. Буслаева, 1Н.М. Боднарь_** \n\n1Московский государственный университет тонких химических технологий имени М.В. Ломоносова, 119571, Москва \n\n2ОАО «НПК «Суперметалл» имени Е.И. Рытвина» 141551, Московская обл., Солнечногорский р-н, пос. Андреевка serioja2@yandex.ru, komandina@bk.ru \n\nПолучение порошков металлов методом химического восстановления из растворов относится к числу наиболее доступных, надежных и простых в аппаратурном оформлении. Выбор восстановителя обусловлен, в первую очередь, постановкой конкретной задачи, которую предстоит решать исследователю: это может быть чисто технологическая задача получения металла, не содержащего примесей, либо выделение металлов из бедных маточных растворов, либо получение порошковых материалов с целью их дальнейшего практического использования. \n\nВ настоящем докладе представлены результаты исследования по получению порошков металлического родия из растворов действием следующих комплексных боросодержащих гидридов<sup>1</sup> : тетрагидроборат натрия NaBH4, декагидро- _клозо_ - декаборат триэтиламмония (Et3NH)2[B10H10], октагидротриборат цезия CsB3H8 и додекагидро- _клозо_ - додекаборат калия K2[B12H12]. Следует подчеркнуть, что данные по восстановлению родия(III) наиболее дешевым и повсеместно используемым реагентом NaBH4 противоречивы, а по восстановлению его производными – практически отсутствуют. \n\nИсследования проводили на модельных солянокислых растворах комплексной соли K3[RhCl6], исходная концентрация родия в растворе составляла 10<sup>–3</sup> моль/л. Осаждение родия сопровождается постепенным уменьшением интенсивности полос поглощения иона [RhCl6]<sup>3–</sup> в ЭСП раствора (рис.). \n\nНами установлено, что степень извлечения родия в твердую фазу увеличивается от 25,5 % до 99,9 % по мере роста рН среды от 1 до 8 и от 57,9 % до 99,9 % – по мере роста температуры процесса от 25 ° C до 50 ° C. Показано, что, независимо от \n\n1Комплексные гидриды бора любезно предоставлены сотрудниками ИОНХ РАН им. Н.С. Курнакова. \n\nсостава и строения комплексного гидрида, оптимальные условия выделения металлического родия в твердую фазу одинаковы: _t_ = 50 ° C и рН 8. В то же время если при прочих равных условиях действием NaBH4 и (Et3NH)2[B10H10] родий осаждается практически количественно, то CsB3H8 восстанавливает родий(III) на 95,8 %, а K2[B12H12] – на 71,2 %. \n\nМетодом ЯМР<sup>1</sup> Н,<sup>11</sup> B ЯМР спектроскопии на примере NaBH4 доказано, что продуктом окисления комплексного гидрида являются водород и борная кислота (в щелочной среде – тетрагидроксоборат(III) – ион), следовательно, уравнение реакции восстановления имеет вид: \n\n- 4K3[RhCl6] + 3NaBH4 + 9H2O = 4Rh + 3H3BO3 + + 9HCl + 12KCl + 3NaCl + 6H . 2 \n\nМеталлический порошок родия охарактеризован методами РФА, РФЭС, ПЭМ. \n\n\n\nРисунок. ЭСП родийсодержащих растворов в п"}, {"page": 127, "text": "рисутствии тетрагидробората натрия в зависимости от времени \n\n133 \n\nXX Международная Черняевская конференция по химии, аналитике и технологии платиновых металлов \n\n###### **обогаЩение  концентратов  благородных  металлов в  гидротермальных  условиях** \n\n###### **_1О.В. Белоусов, 2А.И. Рюмин, 2Н.В. Белоусова, 1Р.В. Борисов_** \n\n1ФГБУН Институт химии и химической технологии СО РАН 660036, Красноярск, Академгородок, 50, стр. 24 \n\n2ФГАОУ ВПО «Сибирский федеральный университет», Россия, Красноярск ov_bel@icct.ru \n\nЦель настоящей работы заключалась в установлении возможности селективного извлечения примесных элементов (ПЭ) из концентратов металлов платиновой группы (МПГ). \n\nЭксперименты проводили в разработанных нами лабораторных автоклавах. \n\nНа начальном этапе поисковых исследований установлены закономерности влияния температуры в диапазоне 120–180 °C, продолжительности опыта (0,5–4 часа), концентрации реагентов (H2SO4, NaOH), добавок восстановителей, окислителей, отношения т:ж на степень извлечения в раствор благородных металлов (БМ) и ПЭ. \n\nБез применения восстановителей или окислителей в кислых средах масса материала уменьшается на 15–18 % за счет выхода в раствор As, Cu, Fe, Ni и Ag. Установлено, что определяющую роль в окислении серебра играет кислород воздуха газовой фазы автоклава. Аномально высока (около 80 %) степень извлечения в раствор родия и рутения. Также в раствор извлекаются из ПЭ на 60 % As, Ni и на 40 % Cu, Fe. \n\nСнижение температуры до 120 °С привело к существенному ухудшению показателей процесса выщелачивания ПЭ, хотя убыль массы изменилась всего на 1 % и составила порядка 8 %. Более глубокая степень разложения концентратов наблюдается при 180 °С, причем основное изменение степени разложения достигается в течение 30–60 мин., увеличение продолжительности эксперимента не приводит к заметному повышению глубины разложения. При температуре 120 °С для получения близких результатов требуется не менее 2–4 часов. \n\nАнализ состава растворов автоклавного выщелачивания показал, что использование доступных и недорогих восстановителей предотвращает перевод драгоценных металлов в раствор. Таким восстановителем в случае сернокислых сред является сульфит натрия, а щелочных – формиат натрия. Для исследуемых концентратов МПГ убыль массы составляет 6–10 %. При этом в кислых средах в раствор переходит до 40–60 % As, Fe, Cu и Ni. Содержание благородных металлов в сернокислых растворах составляет порядка 10–20 мг/л, в основном это Ir и Ru, применение в качестве восстановителя сернокислого гидразина практически предотвращает растворение благородных металлов. В щелочных средах концентрация БМ не превышает 2–6 мг/л, растворяются в пределах 10–50 % As, Se, Te, Sn, Sb и Pb. \n\nУстановлено, что автоклавное выщелачивание концентратов в сернокислых и щелочных средах необходимо проводить только в присутствии восстановителя для обеспечения практически полной селекции БМ от ПЭ. Уменьшение массы концентратов при выщелачивании в растворах серной кислоты или щелочи не"}, {"page": 128, "text": " превышает 7–8 %, тогда как последовательная обработка в сернокислотных и щелочных средах приводит к убыли массы порядка 10 %. Из благородных металлов основными компонентами как в кислых, так и в щелочных растворах являются иридий и серебро. При кислотном выщелачивании в раствор переходят преимущественно Сu, Ni и Fe, а при щелочном – As, Se, Sn и Sb. \n\n134 \n\nСекция 3. Технологии переработки сырья и производства платиновых металлов и золота \n\n###### **синтез  и  исследование  Порошков  иридия и  иридийсодерЖаЩих  материалов** \n\n###### **_Е.В. Воробьева, Т.М. Буслаева, Е.В. Копылова, Е.П. Симоненко, Н.П. Симоненко, В.В. Фомичев, В.Г. Севастьянов_** \n\nМосковский государственный университет тонких химических технологий имени М.В. Ломоносова, \n\n119571, Москва, пр. Вернадского, 86 lenocika123@mail.ru \n\nИридийсодержащие материалы благодаря высокой жаропрочности, жаростойкости и коррозионной устойчивости находят широкое применение в специальных отраслях техники, в частности в ракетостроении. Как правило, их получают нанесением металлического иридия на различные подложки (например, карбид кремния, нитрид кремния и др.). В связи с этим особую актуальность приобретает проблема получения иридиевого порошка, которая может быть решена различными способами, причем наиболее простым и доступным, без сомнения, является способ химического восстановления из водных растворов. Однако ввиду высокой устойчивости и кинетической инертности хлоридных комплексов иридия(III) и (IV), которые наиболее распространены среди прочих соединений этого металла, выбор восстановителей фактически ограничивается комплексными гидридами бора. \n\nВ представленной работе в качестве исходных брали растворы H2[IrCl6] различной концентрации, восстановителями служили соединения<sup>1</sup> строения (рис.). \n\nАнализ растворов на иридий проводили спектрофотометрическим методом. \n\n1Комплексные гидриды бора любезно предоставлены сотрудниками ИОНХ РАН им. Н.С. Курнакова. \n\nОпределены продукты гидролиза NaBH4 в различных средах методом<sup>1</sup> H,<sup>11</sup> B ЯМР спектроскопии. Показано, что продуктом гидролиза в кислой и в нейтральной средах является борная кислота, в щелочной среде – тетрагидроксоборат-ион, одновременно происходит выделение водорода, что позволяет выразить процесс уравнениями: \n\n\n\n\n\nУстановлено, что независимо от выбранного восстановителя, оптимальные условия для осаждения металлического порошка рН 11, _t_ = 80 °С. Средний диаметр частиц металла, согласно ПЭМ, составляет 20 нм. По данным РФЭС  порошка иридия, он находится в степенях окисления 0 и +4 и в соотношении I<sup>Ir(IV)</sup> / I<sup>Ir(0)</sup> ≈ 1,4. \n\nНанесением металлического порошка на подложку борида гафния получены образцы Ir/ HfB2 с различным (0,5–3 %) содержанием иридия. Они охарактеризованы методом сканирующей электронной микроскопии, установлена их морфология, определены термические свойства. \n\n\n\n\n\n\n\n\n\nРисунок \n\n135 \n\nXX Международная Черняевская конференция по химии, аналитике и технологии платиновых металло"}, {"page": 129, "text": "в \n\n###### **о  ПерсПективах  Применения  автоклавных  Процессов в  технологии  аФФинаЖа  металлов  Платиновой  груППы** \n\n###### **_Э.Ф. Грабчак, О.Н. Вязовой_** \n\nОАО «Красцветмет» 660027, Красноярск, Транспортный проезд, д. 1 \n\nИсследования автоклавных гидрометаллургических процессов наиболее активно осуществляются примерно со 2-й половины XX века. Ввиду своих очевидных преимуществ такие процессы получили достаточно широкое технологическое применение, несмотря на необходимость обеспечения повышенных мер безопасности при их осуществлении. Так, автоклавное выщелачивание используется при производстве глинозёма, вскрытии окисленных никелевых руд, сульфидных медно-никелевых, цинковых, шеелитовых и других редкометальных концентратов. Значительное внимание исследователями было уделено тематике, связанной с благородными металлами. Известны работы по автоклавному осаждению платиновых металлов, извлечению иридия из сернокислых растворов, выщелачиванию упорных золотых концентратов, обогащению материалов, содержащих драгоценные металлы (ДМ). \n\nВ аффинаже платиновых металлов процессы, происходящие при повышенных давлениях и температурах, применяются в настоящее время достаточно редко. При этом внедрение их на отдельных стадиях могло бы существенно улучшить показатели аффинажных технологий, снизить трудоёмкость и ресурсоёмкость отдельных операций, объём внутреннего оборота ДМ, продолжительность технологического цикла в целом. Наиболее перспективными представляются следующие направления: \n\n• автоклавное вскрытие концентратов ДМ и промпродуктов аффинажа. Существующие «классические» методы (царсководочное выщелачивание, гидрохлорирование и т. д.) имеют ряд существенных недостатков – неполное извлечение в раствор металлов-спутников, необходимость применения и утилизации \n\nтоксичных газов, большая продолжительность операций. В настоящее время существуют способы автоклавного вскрытия драгсодержащих материалов в хлоридных средах. Применение кислорода исключает необходимость работы с токсичными газами, при этом показатели перехода в раствор металловспутников составляют более 90 %; \n\n   - извлечение ДМ из «бедных» растворов по- \n\n   - сле аффинажных операций, поступающих на утилизацию. Применяемые для этого цементационные и осадительные методы далеко не всегда позволяют достигать требуемых технологическими нормами уровней содержания ДМ, продолжительны, часто производятся в несколько этапов. Использование повышенных температур позволяет разрушать устойчивые комплексные формы ДМ, что обеспечит более быстрое и глубокое извлечение их в осадки; \n\n- выведение неблагородных примесей из \n\n- аффинажного цикла. Соединения ДМ с Se, Te, As, Sb, Bi, Sn, и т. д., присутствующие в исходных и промежуточных продуктах аффинажа, часто обладают высокой устойчивостью. Путём выщелачивания в автоклавных условиях (например в щелочных средах) возможно переводить значительную часть данных элементов в растворы, селективно отделяя их от основной массы ДМ. Существующие в настоящее время разрабо"}, {"page": 130, "text": "т- \n\n- ки в указанных направлениях, а также положительный опыт ранее применявшихся процессов (в частности по извлечению ДМ из «бедных» растворов) необходимо использовать с учётом современных достижений конструкционного усовершенствования автоклавного оборудования. \n\n136 \n\nСекция 3. Технологии переработки сырья и производства платиновых металлов и золота \n\n###### **к  воПросу  о  Переработке  отработанной Футеровки  Печей  аФФинаЖного  Производства** \n\n###### **_М.В. Губин, С.И. Плечкина, С.А. Темеров, В.Н. Ефимов_** \n\nОАО «Красцветмет» 660027, Красноярск, Транспортный проезд, д. 1 info@krastsvetmet.ru \n\nВ процессе обогатительной плавки промпродуктов аффинажного производства магнезитовая футеровка печей разрушается под действием кислотных компонентов шихты и расплава и периодически заменяется новой. Отработанная футеровка содержит значительное количество благородных металлов, которые необходимо извлекать и возвращать в производство. \n\nПроведенные исследования минералогического и вещественного состава отработанной футеровки указывают на то, что этот продукт является труднообогатимым сырьём. Лабораторные исследования и опытно-промышленные эксперименты по обогащению измельченной футеровки с использованием комбинированных схем, включающих гравитационное и флотационное концентрирование, показали, что, несмотря на достаточно высокие показатели извлечения, не удается добиться отвального содержания благородных металлов в «хвостах» переработки. Таким образом, разработка технологии извлечения благородных металлов из отработанной футеровки является актуальной производственной задачей. \n\nВ настоящее время незначительное количество отработанной футеровки применяется в аффинажном производстве для нейтрализации избыточной кислотности маточных растворов перед их цементацией. Однако высокое остаточное содержание тугоплавкого оксида магния в полученных продуктах вызывает ряд проблем при их обогатительной плавке. В то же время наличие значительного количества кислых производственных \n\nрастворов открывает широкие возможности для утилизации отработанной футеровки. \n\nДля решения проблемы полноты растворения футеровки исследованы кинетические закономерности растворения измельченного магнезитового кирпича и отработанной футеровки в растворах минеральных кислот различной концентрации в зависимости от температуры. Определены оптимальные условия проведения процесса, при которых степень растворения магнезита превышает 95 %, а переход благородных металлов в раствор незначителен. \n\nПри нейтрализации различных производственных растворов в оптимальных условиях расход футеровки составил 20–70 г/л. Последующая цементация железным порошком приводит к образованию концентрата благородных металлов и маточного раствора, который передается на финишное обезблагораживание и нейтрализацию. \n\nВ нерастворившемся остатке (НО), полученном после растворения футеровки в соляной кислоте, концентрируется более 95 % благородных металлов, остаточное содержание магнезита в НО не превышает 5–10 %. Пир"}, {"page": 131, "text": "ометаллургическое обогащение полученного концентрата приводит к образованию сплава на основе меди и серебра, который может перерабатываться по действующей технологии. Другим продуктом переработки отработанной футеровки после выделения благородных металлов и гидролитической очистки является раствор бишофита, находящий широкое применение в качестве компонента противогололедных материалов и в строительной индустрии. \n\n137 \n\nXX Международная Черняевская конференция по химии, аналитике и технологии платиновых металлов \n\n###### **ПерерасПределение  благородных  металлов  в  Процессе Переработки  никелевых  руд  комбината «юЖуралникель»** \n\n###### **_1С.В. Дрогобужская, 1А.Г. Касиков, 2С.Г. Рыбин_** \n\n1Институт химии и технологии редких элементов и минерального сырья им. И.В. Тананаева КНЦ РАН 184209, Апатиты, Академгородок, д. 26а 2ОАО «Комбинат Южуралникель» drogo_sv@chemy.kolasc.net.ru \n\nНесмотря на то, что источником меди и никеля являются сульфидные медно-никелевые руды, в которых содержится основное количество платиновых металлов, в то же время в России часть никеля получается из окисленных никелевых руд. Эти руды бедны по содержанию благородных металлов (БМ), однако ранее было установлено, что при переработке окисленных руд БМ способны концентрироваться в отдельных полупродуктах и промышленных продуктах производства, поэтому необходима организация их контроля. \n\nСодержание платиновых металлов в сырье (руда и колчедан) находятся на уровне долей г/т (табл.1). Прямые измерения благородных металлов проводили после автоклавного микроволнового разложения смесью кислот, применяя метод масс-спектрометрии с индуктивно-связанной плазмой (ELAN 9000 DRC-e \n\n(PerkinElmer)) с корректировкой наложений основы (меди и никеля) на определяемые изотопы. \n\nВ процессе технологической переработки благородные металлы концентрируются в технологических промышленных продуктах (до файнштейна). \n\nНачиная с обжигового цеха, благородные металлы перераспределяются по промышленным продуктам и потерям (в основном с возгонами при высокотемпературных обжигах). Потери БМ происходят при сульфато-хлорирующем обжиге, поскольку образующиеся хлориды очень летучи, особенно это касается золота (отсутствие должной газоочистки на данном переделе приводит к значительным
