Repository: NDDev-Technocracy-OpenNetwork/hack-2026-nornickel-knot

> **DEPRECATED.** This repository is archived and no longer maintained.
> It is kept read-only for reference; its GDS anchor records
> `lifecycle: archived` under `portfolio:archived-projects`.

# Nornickel Scientific Knot

Живая карта знаний R&D для горно-металлургической отрасли: система превращает архив отчётов, статей, презентаций и экспериментальных материалов в типизированный граф знаний, а затем отвечает на вопросы естественным языком с источниками и страницами первоисточников.

Проект подготовлен командой **Harmonic Labs** для **Норникель AI Hack 2026**, трек **«Научный клубок»**.

File: data/parsed/Материалы конференций/corrosion-atlas.json (part 10 of 26)
local strong turbulence occurs (01.05.32.02, 06.05.33.01, and 06.05.34.01). In the case of continuous flow as in recirculation systems, the maximum allowable water velocity is 0.8 m/s at 70°C. The presence of air bubbles in the water may contribute toward the occurrence of erosion (corrosion; 06.05.32.01 and 06.05.34.02). \n\nHowever, erosion corrosion can also occur in stainless steel conveyor lines, for example, at the welds (04.05.34.01). \n\n###### Prevention \n\nAn important point to bear in mind here is appropriate _dimensioning_ of the system. At the same time, sharp bends or sudden constrictions or enlargements should be avoided. Another item of attention is material selection, for example, using stainless steel, which is more erosion-resistant, rather than copper. Finally, the pH of the water is a factor because it determines the solubility of the oxide. \n\nThe formation of deposits should be prevented by means of: \n\n- appropriate water treatment (e.g., [partial] softening, efficient deferrizers); \n\n- proper material selection to prevent the formation of corrosion products; \n\n- application of inert instead of sacrificial anodes. \n\n###### _Sulfide Corrosion_ \n\nWhere a plant or institution has its own (well-)water supply, sulfide corrosion may occur due to the presence of SRB in the system in the case of anaerobic well water or underneath deposits under otherwise aerobic conditions. \n\nHowever, SRB can also develop and cause corrosion in noncirculated sections of the system (see Case History 01.05.17.01). \n\n###### Prevention \n\nThis form of corrosion can be controlled by _aeration_ of the well water, expelling the H2O and making the water aerobic. \n\nIf deferrizing is practiced, aeration will take place at the same time and iron oxide deposits are also prevented. Standing water should be avoided as far as possible. \n\n###### _Other Corrosion Causes_ \n\nErrors during soldering (06.05.16.04), contamination of the copper with graphite (06.05.14.02) and use of inappropriate copper grades (06.05.15.03) may cause corrosive behavior in copper. Water treatment can be of little help here. \n\nPitting corrosion occurs incidentally in copper piping of cold and hot tap water systems due to the composition of the water, which is then said to be copper-aggressive water (06.05.02.01/02 and 06.05.16.02). \n\n###### Prevention \n\n- When soldering, use of approved solders is recommended. \n\n- Refrain from using graphite as a lubricant or in gaskets. \n\n- Oxygen-containing copper (ETP copper) is particularly sensitive to pitting attack beneath deposits. This grade should therefore not be use"}, {"page": 119, "text": "d. \n\nPitting by copper-aggressive water can sometimes be controlled by dosing chemicals to harden the water or by admixing other hard water. Alternatively, application of more corrosion-resistant piping (such as plastic) may be considered. \n\nThis page intentionally left blank \n\nxcix \n\n##### **GLOSSARY OF TERMS USED IN THIS WORK** \n\nAlkalinity (Part) removal of the carbonate and reduction bicarbonate alkalinity from water, mostly by ion exchangers. \n\n- Anaerobic Free of air or uncombined oxygen. \n\n- Anode Electrode at which anodic reaction predominates. \n\n- Anodic Electrochemical protection by increasing protection the corrosion potential to a value corresponding to the passive state. _Note_ : This technique needs very little \n\n- current flow, but it leads to intensified corrosion in case of power breakdown. \n\n- Anodic reaction Electrode reaction equivalent to a transfer of positive charge from the electronic to the ionic conductor. \n\n   - _Note_ : An anodic reaction is an oxidation process. \n\nMe → Me<sup>_n_+</sup> + _ne_<sup>–</sup> . \n\n- Atmospheric Corrosion with the earth’s atmosphere corrosion at ambient temperature as the corrosive environment. \n\nAttemperator A heat exchanger in which the superheated steam is cooled by boiler water at the outside. \n\n- Bimetallic Contact corrosion (deprecated): galvanic corrosion corrosion, where the electrodes are formed by dissimilar metals or other electronic conductors. \n\n- Blooming Corrosion of anodized aluminium by acid residues due to insufficient rinsing. \n\n- Boiler feedwater Mixture of steam condensate and make-up water. \n\n- Carbonation of The attack of concrete by carbon dioxide. concrete The calcium hydroxide is transformed to calcium bicarbonate that is flushed by water. \n\n- Carbonic acid Corrosion by water that has become corrosion aggressive by dissolved carbon dioxide CO2 + H2O → H2CO3⇆CO<sup>2</sup> 3<sup>−</sup> + 2H<sup>+ )</sup> \n\n- ( (see also sweet corrosion). _Note_ : This corrosion causes uniform attack \n\n- in condensate return lines. \n\n- Carburization The absorption of carbon into a metal surface at high temperatures, by which carbides are formed as a result of which the metal becomes brittle. \n\n_Note_ : Distinguish from the term carburizing as used in metallurgy. \n\nCathode Electrode at which cathodic reaction predominates. \n\nCathodic protection \n\nElectrochemical protection by decreasing the corrosion potential (see galvanic protection and impressed current protection). \n\nCathodic reaction \n\nElectrode reaction equivalent to a transfer of negative charge from the electronic to the ionic conductor. \n\n_Note_ : A cathodic reaction is a reduction process: Ox + _ne_<sup>–</sup> → red. \n\nCaustic An obsolete term for caustic SCC. embrittlement \n\nThat form of SCC occurring in carbon steel exposed to alkaline solutions. Damage of a material associated with collapse of cavities (or vapor bubbles) in the liquid at a solid–liquid interface, in the high-pressure regions of a unit. \n\nCaustic SSC \n\n-"}, {"page": 120, "text": " Cavitation damage \n\n_Note_ : Damage being worse at the outlet side of pumps or across control valves or orifice plates. Minimum internal pressure within the unit must always be greater than the “bubble point” of the liquid to avoid this type of attack. \n\n- Cavitation A process involving conjoint corrosion and corrosion cavitation. \n\n_Note_ : Cavitation corrosion may occur, e.g., in rotary pumps and on ships’ propellers. \n\nCavitation Cavitation damage as such, not involving erosion corrosion. Chelant Corrosion by a chelating agent. corrosion \n\nCold-end Dew-point corrosion during service. Most corrosion problems caused by cold-end corrosion occur in relatively low-temperature boiler components such as the economizer, air preheater, induced-draft fan, flue-gas scrubbers, and stack. \n\nConcentration Corrosion cell in which the potential corrosion cell difference arises from a difference in concentration of the corrosive agent(s) near its electrodes. Contact Synonym for bimetallic corrosion (galvanic corrosion corrosion). \n\nc \n\n- Corrosion Physicochemical interaction between a metal and its environment which results in changes in the properties of the metal and which may often lead to impairment of the function of the metal, the environment, or the technical system, of which these form a part. \n\n   - _Note_ : This interaction is usually of an \n\n   - electrochemical nature. \n\n- Corrosion cell Short-circuited galvanic cell in a corrosion system, the corroding metal forming one of its electrodes (see galvanic cell). \n\n- Corrosion A process involving conjoint corrosion and fatigue alternating straining of the metal. _Note_ : Corrosion fatigue may occur when a metal is subjected to cyclic straining in a corrosive environment. Corrosion fatigue may lead to cracking. \n\n- Couple action See galvanic corrosion. attack \n\n- Creep The continuous plastic elongation of a metal under an applied stress. \n\n- Creep Embrittlement under creep conditions of, (-rupture) e.g., aluminum alloys and steel, resulting in embrittlement abnormally low rupture ductility. \n\n- Crevice Corrosion associated with, and taking corrosion place in, or immediately around, a narrow aperture or clearance. \n\n   - _Note_ : The formation of a differential \n\n   - aeration cell is the cause of this corrosion. \n\n- Deaerator A mostly horizontal tank in which the boiler feedwater is freed of dissolved oxygen (and other gases) by intensive contact with fresh steam, according to the laws of Henry and Raoult. \n\n- Dealkalization See alkalinity reduction \n\n- Dealkalizing See alkalinity reduction \n\n- Dealloying The selective corrosion (removal) of a metallic constituent from an alloy, usually in the form of ions (e.g., dezincification). _Note_ : This corrosion is also known as \n\n- parting or selective leaching. \n\n- Dealumnification Corrosion in which aluminium is selectively leached from aluminium-containing alloys. See also dealloying and selective leaching. \n\n- Decarburization See high-temperature hydrogen"}, {"page": 121, "text": " attack. \n\n- Demineralization Removal of all the dissolved mineral matter from the water by ion exchangers. \n\n- Denickelification Corrosion in which nickel is selectively leached from nickel-containing alloys. See also dealloying and selective leaching. \n\nGalvanic corrosion by plating out of a more noble metal or metal oxide on a less noble metal (e.g., copper on zinc or aluminum). \n\n- Deposition corrosion \n\nDew-point corrosion will occur in boilers wherever the temperature of metal drops below the sulfuric acid (or hydrochloric acid) dew point of the flue gas during service (= cold-end corrosion) or during idle periods, where surfaces can be covered with acid-forming deposits. \n\n- Dew-point corrosion \n\n- Dezincification \n\n   - Selective corrosion of brass resulting in preferential removal of zinc. Dezincification is a form of dealloying. _Note_ : This corrosion causes mechanically \n\n   - weak copper-rich areas in the form of plugs or layers; sometimes both zinc and copper corrode, but copper is redeposited. \n\n- Differential aeration cell \n\nCorrosion cell, in which the potential difference arises from a difference in the concentration of oxygen near its electrodes. _Note_ : The location with the lowest oxygen content, e.g., in a crevice or underneath deposit, becomes anodic and will be attacked. \n\n   - A heat exchanger, placed in the flue gases, for heat recovery by the boiler feedwater. \n\n- Economizer Electrolyte \n\n   - An ionic conductor, usually in aqueous solution. \n\n- Electroplating Electrodeposition of a thin adherent layer of a metal or alloy on an object serving as a cathode. \n\n   - _Note_ : This process is also known as \n\n   - electrogalvanizing. \n\n- Embrittlement Severe loss of ductility of a metal (or alloy). 475 °C An embrittlement phenomenon occurring embrittlement in ferritic stainless steels containing 12% or more chromium after long-term exposure to temperatures between 400°C and 540°C. \n\n   - The surface of the metal which is cut perpendicular to the direction of rolling. \n\nEnd grain \n\n- End grain Selective corrosion of the end grain. attack During the rolling of steel, nonmetallic inclusions are rolled out and elongated into long “stringers” all in the direction of rolling. When the end grain is exposed to a strong corrodent, such as boiling nitric endgrain attack starts at areas where stringers are exposed on sheet or plate ends and can aggressively proceed down into the steel. Austenitic stainless steels but carbon steels as well may be susceptible to endgrain attack. \n\nci \n\nEnvironment The surroundings or conditions (physical, chemical, and mechanical) in which a material exists. \n\nEnvironmental Brittle fracture of a normally ductile (environmentally material in which the corrosive effect induced) cracking of the environment is a causative factor. Environmental cracking is a general term that includes corrosion fatigue, hightemperature hydrogen attack, hydrogen blistering, hydrogen embrittlement, liquid metal embrittlement (L"}, {"page": 122, "text": "ME), solid metal embrittlement, SCC, and sulfide stress cracking. \n\n- Epitactical oxide Oxide growing on the original metal surface. \n\n- Erosion Deterioration of a surface by the abrasive action of solid particles in a liquid or gas, gas bubbles in a liquid, liquid droplets in a gas, or due to (local) high flow velocities. \n\n- Erosion corrosion A process involving conjoint corrosion and erosion. _Note_ : The corrosion products are continuously removed by erosion, as a result of which the corrosion is accelerated. \n\n- Exfoliation A thick layer-like growth of loose corrosion products (see Layer corrosion). _Note_ : Exfoliation is generally oriented in the direction of rolling, extrusion, or principal deformation. \n\n- False brinelling Damage caused by vibration between metal parts. \n\n- Fatigue A process leading to fracture resulting from repeated stress cycles well below the normal tensile strength. Such failures start as tiny cracks which grow to cause total failure. \n\n- FeCl2 value 2 The FeCl value is a specification of carbon steel for acid-corrosion resistance in evaporators (heat-flux corrosion may cause low pH gouging). At a certain critical chloride concentration, magnetite loses its protection. The critical ferrous chloride concentration of carbon steel can be calculated from the elements C, Si, Cr, Mo, and Mn (FeCl2crit = 270.0C + 125.Si + 120.Cr + 75.Mo + 70.Mn − 65). Acid-corrosion resistant material for evaporators should have a FeCl2cril value of minimum 35 mmol FeCl2. \n\n- Filiform corrosion Corrosion that occurs under some coatings in the form of hairs or filaments progressing across the metal surface. \n\nFretting corrosion A process involving conjoint corrosion and oscillatory slip between two surfaces in contact. \n\n_Note_ : Fretting corrosion may occur, e.g., at mechanical joints in vibrating structures. \n\nGalvanic cell Combination of different electrodes connected in series with an ionic conductor. \n\n_Note_ : The galvanic cell is an electrochemical of electrical current and will produce current when the electrodes are connected by an external conductor. \n\nGalvanic Corrosion due to the action of a corrosion corrosion cell. _Note_ : The term has often been restricted to the action of bimetallic corrosion cells, for example, bimetallic corrosion. Galvanic Electrochemical protection in which protection the protecting current is obtained from a corrosion cell formed by connecting an auxiliary electrode to the metal to be protected. Galvanizing Coating of iron and steel with zinc using (hot dip) a bath of molten zinc. General corrosion Corrosion proceeding at almost the same rate over the whole surface of the metal exposed to the corrosive environment. _Note_ : This corrosion is also known as overall or uniform corrosion. Gkema value Gkema is the KEMA specification of carbon steel for erosion-corrosion resistance in water-steam systems. Gkema can be calculated from the elements Cu, Cr, Mo, and C in the carbon steel (Gkema = 90 − 160· Cu–11"}, {"page": 123, "text": "5· Cr–40· Mo + 35· C). Erosion–corrosion resistant material for water-steam systems should have a maximum Gkema value of 80. Grain A portion of a solid metal in which the atoms are arranged in an orderly pattern. The irregular junction of two adjacent grains is known as the grain boundary. Graphitic Selective corrosion of grey cast iron, corrosion resulting in preferential removal of metallic constituents, leaving graphite. Graphitic corrosion is a form of dealloying. _Note_ : This corrosion is also known as graphitization but term recommended because of its use in metallurgy. \n\ncii \n\n- Heat-affected Refers to the area adjacent to a weld zone where the thermal cycle has caused microstructural changes which generally affect corrosion behavior. \n\n- Heat-flux Corrosion in economizer or evaporator corrosion tubes due to a local strong heat flux. It may result in departure from nucleate boiling which may cause local high concentrations of acid, alkali, or chloride, resulting in low or high pH gouging or chloride pitting. \n\n- Hot corrosion A form of sulfidation of gas-turbine blades in the metal temperature range from 650° to 950°C \n\n- High- temperature The reaction of metals with gases at a corrosion temperature so high that no water is present (mostly >200°C). Carburization, hightemperature oxidation, high-temperature hydrogen attack, sulfidation, and nitriding are forms of high-temperature corrosion. \n\n- High- temperature The occurrence of cracks or fissures hydrogen attack owing to pressure build-up by methane gas, formed by the reaction of atomic hydrogen diffused into the steel above roughly 260°C and metal carbides or dissolved carbon. \n\n_Note_ : This corrosion is also known as decarburization or methane embrittlement. \n\n- Hydride Embrittlement due to the precipitation embrittlement of metal hydride phases formed by the diffusion of hydrogen into the metals magnesium, zirconium, titanium, niobium, vanadium, and tantalum. \n\nHydrogen The formation of blisters on or below blistering a metal surface from excessive internal hydrogen pressure. _Note_ : Hydrogen may be formed during cleaning, plating, corrosion, and so forth. The atomic hydrogen diffuses into the steel. The diffusion stops at contaminations in the steel, where atomic hydrogen is converted into molecular hydrogen. Pressure build-up then causes the steel to fracture. \n\n- Hydrogen damage A general term for the embrittlement, cracking, blistering, and hydride formation that can occur when hydrogen is present in some metals. \n\nA process resulting in a decrease of the toughness or ductility of a metal due to absorption of hydrogen. \n\n- Hydrogen embrittlement \n\n_Note_ : Hydrogen embrittlement often accompanies hydrogen formation, e.g., by corrosion or electrolysis, and may lead to cracking. \n\nHydrogenAn alternative term for high-temperature induced cracking hydrogen attack (hot HIC) and for (HIC) hydrogen blistering (cold HIC). \n\nHydrogen A high local attack in the form of grooving grooving i"}, {"page": 124, "text": "n carbon steel used for strong sulfuric acid. The corrosion takes place when strong acid is not moving, by disturbing the ferrous sulfate layer as a result of the steady passage of hydrogen bubbles, evolved in the corrosion of steel in sulfuric acid on a preferred path. The normal steady state of low corrosion (0.1–0.5 mm/year at ambient temperatures) will be disrupted, and grooving will result with high local corrosion rates of 3 mm/year or more. \n\n- Hydrogen stress A brittle fracture of a tough alloy under cracking constant strain in a hydrogen-containing environment (other terms: hydrogenassisted SCC and static fatigue). It occurs at ambient temperature. \n\n- Impingement Localized erosion corrosion caused by attack turbulence or impinging flow at certain points. \n\n- Impressed current Electrochemical protection in which protection the protecting current is supplied by an external source of electric energy. \n\n- Inhibitor Chemical substance which decreases the corrosion rate when present in the corrosion concentration, without significantly changing the concentration of any other corrosive agent. _Note_ : A corrosion inhibitor is generally effective in a small concentration. In commercial applications, additives are sometimes named as inhibitors. \n\n- Intergranular Corrosion in or adjacent to the grain corrosion boundaries of a metal. Knife-line attack Corrosion resulting in a narrow slit in or adjacent to the filler/parent boundary of a welded or brazed joint. _Note_ : This corrosion is a form of weld \n\n- decay sometimes observed on stabilized stainless steel. \n\nciii \n\n- Langelier index The Langelier index (Li) or saturation index in a theoretically derived quantity for the judgement of corrosive or scaling qualities of water. The index is deduced from the real pH, and the calculated saturation pH (pHs) of the water: Li = pH – pHs and is interpreted as follows: Li    tendency of the water \n\n   - ≥ +2.0  strong scaling tendency +0.5    slight scaling tendency, not corrosive \n\n   - 0.0    in balance, pitting possible \n\n   - −0.5    slightly corrosive, not scaling \n\n   - ≤−2.0   strongly corrosive \n\n- Layer corrosion Corrosion of internal layers of wrought metal, occasionally resulting in exfoliation, i.e., detachment of unattacked layers. \n\nLME Embrittlement of a metal caused by penetration of other molten metals. \n\n- Magnetite Fe3O4, black iron oxide, which is formed in water or steam in the case of deficiency of oxygen. It is magnetically attractable. \n\n- m-Alkalinity The acid consumption in meq/L on titration of water up to pH 4.2. \n\n- Medium See environment. \n\n- Metal dusting Accelerated deterioration of metals in carbonaceous gases at elevated temperatures to form a dust-like corrosion product. \n\n- Methane (gas) An alternative term for decarburization embrittlement or high-temperature hydrogen attack (which see). \n\n- Microbiologically Corrosion associated with the action of induced corrosion microorganisms present in the corrosion (MIC). system"}, {"page": 125, "text": ". _Note_ : This corrosion is also known as \n\n- biological or microbial corrosion. \n\n- Nitriding The absorption of nitrogen atoms by a metal; it may remain dissolved or form metal nitrides. \n\n- Oxygen scavenger A chemical substance which liberates the boiler feed water from oxygen by means of a chemical reaction. An oxygen scavenger is used instead of or in addition to a deaerator. \n\n- p-Alkalinity The acid consumption in meq/L on titration of alkaline (boiler) water up to pH 8.2. \n\n- Pitting corrosion Corrosion resulting in pits, i.e., cavities extending from the surface into the metal. \n\n- Rebar corrosion \n\n   - Corrosion of concrete reinforcement bars, also known as reinforcement corrosion. \n\n   - The Ryznar index (Ri) or stability index is an empirically derived quantity for the judgment of corrosive or scaling qualities of the water. This index can also be calculated from the pH and pHs (see Langelier index): Ri = 2 pHs – pH and is interpreted as follows: Ri    tendency of the water \n\n- Ryznar index \n\n- <5.0     strong scaling \n\n- 5.0–6.0 slight scaling tendency \n\n- 6.0–6.5 in balance, pitting possible 6.5–7.5 slightly corrosive \n\n- 7.5–9.0 strongly corrosive \n\n- >9.0    very strongly corrosive \n\nSalt corrosion \n\nCorrosion underneath deposition of salts. \n\nSandelin This phenomenon was discovered by Mr. phenomenon Sandelin and refers to the growth on of the zeta alloy layer during the galvanizing process of silicon-killed steel with Si levels above about 0.3%. \n\n   - A term usually applied to SCC of brass, in ammoniacal environments. \n\n- Season cracking \n\n- Selective leaching \n\n   - Corrosion of an alloy whereby the components react in proportions which differ from their proportions in the alloy (see also dealloying). \n\n   - The coating of iron and steel with zinc by heating in contact with zinc powder at a temperature below the melting point of zinc. \n\n- Sherardizing \n\n- Sigma phase A hard, brittle, nonmagnetic intermediate phase with a tetragonal crystal structure, containing 30 atoms per unit cell, space group P42/mnm, occurring in many binary and ternary alloys of the transition elements. The composition of this phase in the various systems is not the same, and the phase usually exhibits a wide range in homogeneity. Alloying with a third transition element usually enlarges the field of homogeneity and extends it deep into the ternary section. \n\nciv \n\n- Sigma-phase embrittlement \n\nEmbrittlement of iron–chromium alloys (most notably austenitic stainless steels) caused by precipitation at grain boundaries of the hard, brittle intermetallic sigma phase during long periods of exposure to temperatures between approximately 560°C and 980°C (1050 and 1800°F). Sigma-phase embrittlement results in severe loss in toughness and ductility and can make the embrittled material susceptible to intergranular corrosion. \n\n- Solder corrosion Corrosion due to the use of excessive or inappropriate solder grease. \n\nStainless steel All steels with a chromium cont"}, {"page": 126, "text": "ent of at least 13%. \n\n- Steam blanketing Reduction of wall thickness of the upper part of the inclined water tubes of a steam boiler due to magnetite (Fe3O4) flaking off, caused by insufficient cooling. \n\n- Stray current Current flowing through paths other than the intended circuits. \n\n- Stray current Corrosion due to stray current corrosion _Note_ : The metal is attacked at the spot \n\n- where the current leaves. \n\n- Stress corrosion A process involving conjoint corrosion and straining of the metal due to residual or applied stresses. \n\n- _Note_ : Stress corrosion is specific to \n\n- particular metals in particular solutions. Carbon steels in hot alkali solutions, austenitic steels in hot chloride solutions, and copper-based alloys in solutions containing ammonia can be susceptible. \n\n- SSC Cracking due to stress corrosion. \n\n- Stress cracking in A process of deterioration of plastics plastics involving conjoint chemical attack and straining of the plastic due to residual or applied stresses. \n\n- Sulfate- reducing These bacteria, of which the genus bacteria Desulfovibrio is the most common, reduce sulfates to sulfides in anaerobic conditions (e.g., in nonaerated well water or under deposits in aerated water). The sulfide attacks steel and other metals. The presence of hydrogen or organic matter accelerates this corrosion. \n\nSulfidation \n\nThe reaction at high temperatures of a metal or alloy with a sulfur-containing species to produce a sulfur compound that forms on or beneath the surface of the metal or alloy. \n\nA form of sulfidation between 260°C and 540°C, occurring in carbon steels and low-alloyed steel in contact with sulfurcontaining hydrocarbons (other terms: sulfidic corrosion and high-temperature sulfur corrosion). \n\nSulfur corrosion \n\nThis term is used in oil and gas production for carbon dioxide corrosion, which often causes pitting and localized attack in oil or gas-producing systems. \n\n- Sweet corrosion \n\n- Thermogalvanic corrosion \n\nCorrosion resulting from an electrochemical cell caused by a thermal gradient. \n\n- Thermomechanical Fatigue by which the repeated stress cycles fatigue are caused by variations in temperature. \n\n- Tin plague Recrystallization of tin due to the allotropic transformation from β to α tin that occurs below the temperature of 18°C. The tin becomes brittle and disintegrates into powder. \n\n   - Oxide growing inward in the steel. The topatactical oxide is underneath the original metal surface. \n\n- Topatactical oxide \n\n- Transgranular Cracking through the grains or crystals cracking of a metal. \n\n- Tuberculation The formation of localized corrosion products scattered over the surface in the form of knob-like mounds called tubercles. Tuberculation may occur by development of oxygen concentration cells after the formation of a rust layer by oxygen corrosion. \n\n- Under-deposit Corrosion associated with, and taking place corrosion under, or immediately around, a deposit of corrosion products or other substance. _Note_"}, {"page": 127, "text": " : The corrosion is the result of the \n\n- formation of a differential aeration cell. \n\n- Weld decay A term applied to areas adjacent to welds of certain alloys which have been subjected to intergranular corrosion because of metallurgical changes in the alloy (commonly applied to certain grades of stainless steel). \n\ncv \n\n##### **INFORMATION ABOUT THE MICROPRINTS** \n\n|_Case History_|_Magnification_|_Etching Agent_|_Case History_|_Magnification_|_Etching Agent_|\n|---|---|---|---|---|---|\n|01.01.04.04|Ч25|None|04.11.12.06|Ч250|V2A|\n|01.01.04.10|Ч100|Unknown|04.11.18.05|Ч25|None|\n|01.01.16.01|Ч100|35 s Natal 5%|04.11.18.10|Ч100|2% Nital|\n|01.01.18.02|Ч100|Color etching according|04.11.18.13|Ч100|Oxalic acid|\n|||to Beraha|04.11.19.01|Ч50|None|\n|01.01.20.04|Ч500|Unknown|04.11.19.06|Ч200|10% NaOH (electrolytic)|\n|01.01.22.02|Ч100|2% Nital|04.11.19.09|Ч100|<br>Murakami|\n|01.02.28.01|Ч25|None|04.11.44.01|Ч200|V2A|\n|01.04.18.01|Ч100|Nital|04.12.19.01 (up)|Ч575|20% NaOH (electrolytic)|\n|01.04.22.01|Ч100|Color etching according|04.12.19.01 (down)|Ч230|V2A|\n|||to Beraha|04.18.22.01|Ч100|10 M NaOH (electrolytic)|\n|01.04.28.01|Ч500|2% Nital|05.03.06.02|Ч100|Nital|\n|01.06.14.02|Ч500|None|05.06.17.01|Ч50|Adler|\n|01.11.18.01|Ч50|None|05.11.06.02|Ч50|Oxalic acid (electrolytic)|\n|01.11.18.03|Ч100|Nital|05.11.18.01|Ч25|Unknown|\n|01.11.20.04|Ч50|None|06.02.28.01|Ч33|Unknown|\n|01.11.20.06|Ч100|None|06.05.16.01|Ч25|None|\n|01.11.20.07|Ч50; Ч100|Nital|06.05.16.02|Ч50|Color etching according|\n|01.11.30.01|Ч200|Nital|||to Beraha|\n|03.11.14.01|Ч100|None|06.06.16.02|Ч25|None|\n|04.01.19.01|Ч25|None|06.06.18.01|Ч100|None|\n|04.01.18.04|Ч25|None|06.06.18.02|Ч250|H2O + HCL + FeCl3|\n|04.01.28.02|Ч200|10% ammonium|06.11.16.02|Ч100|Ammonium persulfate|\n|||persulfate (electrolytic)|07.11.38.01|Ч50|50% Keller & Wilcox|\n|04.05.17.01|Ч50|Unknown|||50% Nital 0.1%|\n|04.11.04.08|Ч200|Oxalic acid (electrolytic)|07.19.19.01|Ч200|1% NaOH|\n|04.11.06.01|Ч50|Color etching according|07.23.19.01|Ч25|None|\n|||<br>to Beraha|08.25.24.01|Ч210|2 mL HCl + 5 mL HNO3|\n|04.11.12.03|Ч25|None|||+ 93 mL methanol|\n|04.11.12.04|Ч100|10 M NaOH (electrolytic)|09.11.20.01|Ч500|Kroll’s reagent|\n\n\n\ncvi \n\n##### **INFORMATION ABOUT MAGNIFICATIONS OF SOME MACROPRINTS** \n\n|_Case History_|_Magnification_|_Case History_|_Magnification_|\n|---|---|---|---|\n|01.01.04.6|Ч7.5|06.02.10.02|Ч10|\n|01.01.28.01|Ч6.5|06.02.32.02|Ч7.5|\n|01.05.01.01|Ч2.5|06.02.34.01|Ч2.5|\n|01.06.04.01|Ч7.5|06.06.04.02|Ч15|\n|04.01.32.07|Ч7.5|06.06.11.01|Ч2.5|\n|04.06.34.01|Ч7.5|06.06.15.01|Ч2.5|\n|04.11.04.01|Ч5.1|06.06.34.04|Ч8|\n|04.19.18.01|Ч8.4|||\n\n\n\n##### **QUALIFICATIONS AND COMPOSITIONS OF THE STAINLESS STEELS** \n\n###### **A. AUSTENITIC STAINLESS STEELS** \n\n|AISI CLASSIFICATION||WERKSTOFF|||||COMPOSIT|ION (WT %)<sup>1</sup>||||\n|---|---|---|---|---|---|---|---|---|---|---|---|\n|OR TRADE NAME|UNS No.|Nr. DIN|C|Si|Mn|P|S|Cr|Mo|Ni|Others|\n|201|S20100|–|0.15|1.00|5.50–7.50|0.060|0.030|16.00–18.00|–|3.50–5.50|N 0.25|\n|202|S20200|1.4371|0.15|1.00|7.50–10.0"}, {"page": 128, "text": "0|0.060|0.030|17.00–19.00|–|4.00–6.00|N 0.25|\n|203 EZ|S20300|–|0.08|1.00|5.00–6.50|0.04|0.18–0.35|16.00–18.00|0.50|5.00–6.50|Cu 1.75–2.25|\n|205|S20500|–|0.12–0.25|1.00|14.00–15.00|0.060|0.030|16.50–18.00|–|1.00–1.75|N 0.32–0.40|\n|216(XM-17)|S21600|–|0.08|1.00|7.50–9.00|0.045|0.030|17.50–22.00|2.0–3.0|5.00–7.00|N 0.25–0.50|\n|301|S30100|1.4310|0.15|1.00|2.00|0.045|0.030|16.00–18.00|–|6.00–8.00|–|\n|302|S30200|1.4300|0.15|1.00|2.00|0.045|0.030|17.00–19.00|–|8.00–10.00|–|\n|302 B|S30215|–|0.15|2.00–3.00|2.00|0.045|0.030|17.00–19.00|–|8.00–10.00|–|\n|302 B MOD|–|–|0.08|2.00–3.00|2.00|0.030|0.030|17.00–19.00|–|11.00–14.00|–|\n|302 HQ|–|–|0.08|1.00|2.00|0.030|0.030|17.00–19.00|–|9.00–10.50|Cu 3.0–4.0|\n|303|S30300|1.4305|0.15|1.00|2.00|0.20|0.15 min.|17.00–19.00|(0.60)|8.00–10.00|Mo or Zr 0.60|\n|303 L<sup>2</sup>|S30303|–|0.013|0.83|0.18|0.04|0.21|17.8|0.04|12.0|–|\n|303 PLUS X|S30310|–|0.15|1.00|2.50–4.50|0.20|0.25 min.|17.00–19.00|0.60|7.00–10.00|–|\n|303 Se|S30323|–|0.15|1.00|2.00|0.20|0.006|17.00–19.00|–|8.00–10.00|Se 0.15 min|\n|303 Cu|S30330|–|0.15|1.00|2.00|0.15|0.10 min.|17.00–19.00|–|6.00–10.00|Cu 2.50–4.00;Se 0.10|\n|303 S|S30308|–|0.15|1.00|2.00|0.02|0.15|17.00–19.00|–|8.00–11.00|–|\n|303 Ma|S30345|–|0.15|1.00|2.00|0.05|0.11–0.16|17.00–19.00|0.40–0.60|8.00–10.00|Al 0.60–1.00|\n|303 Pb|S30360|–|0.15|1.00|2.00|0.04|0.12–0.25|17.00–19.00|0.60|8.00–10.00|Pb 0.12–0.30|\n|304|S30400|1.4301|0.08|1.00|2.00|0.045|0.030|18.00–20.00|–|8.00–10.50|–|\n|304 H|S30409|1.4948|0.04–0.10|1.00|2.00|0.040|0.030|18.00–20.00|–|8.00–11.00|–|\n|304 HN|S30452|–|0.04–0.10|1.00|2.00|0.045|0.030|18.00–20.00|–|8.00–10.50|N 0.10–0.16|\n|304 L|S30403|1.4306|0.03|1.00|2.00|0.045|0.030|18.00–20.00|–|8.00–12.00|–|\n|304 N|S30451|–|0.08|1.00|2.00|0.045|0.030|18.00–20.00|–|8.00–10.50|N 0.10–0.16|\n|304 LN|S30453|1.4311|0.03|1.00|2.00|0.045|0.030|18.00–20.00|–|8.00–12.00|N 0.10–0.15|\n|S30430|S30430|–|0.08|1.00|2.00|0.045|0.030|17.00–19.00|–|8**.**00**–**10.00|Cu 3.0–4.0|\n|305|S30500|1.4303|0.12|1.00|2.00|0.045|0.030|17.00–19.00|–|10.50–13.00|–|\n\n\n\n1Single values are maximum values unless otherwise indicated. \n\n2Nominal composition. \n\n( ) means optional. \n\n|AISI CLASSIFICATION||WERKSTOFF|||||C|OMPOSITION|(WT %)<sup>1</sup>|||\n|---|---|---|---|---|---|---|---|---|---|---|---|\n|OR TRADE NAME|UNS No.|Nr. DIN|C|Si|Mn|P|S|Cr|Mo|Ni|Others|\n|307|S30700|–|0.15|1.00|3.75–4.75|0.045|0.030|19.00–22.00|–|9.00–10.50|–|\n|308|S30800|1.4303|0.08|1.00|2.00|0.045|0.030|19.00–21.00|–|10.00–12.00|–|\n|308 L|S30803|–|0.03|1.00|2.00|0.045|0.030|19.00–2100|–|10.00–12.00|–|\n|309|S30900|1.4828|0.20|1.00|2.00|0.045|0.030|22.00–24.00|–|12.00–15.00|–|\n|309 S|S30908|1.4833|0.08|1.00|2.00|0.045|0.030|22.00–24.00|–|12.00–15.00|–|\n|309 S Cb|S30940|–|0.08|1.00|2.00|0.040|0.030|22.00–24.00|–|12.00–15.00|Cb 8 Ч C min. – 1.0|\n|309 Cb|S30940|–|0.08|1.00|2.00|0.045|0.030|22.00–24.00|–|12.00–15.00|Cb 8 Ч C min.|\n|309 Cb + Ta|–|–|0.08|1.00|2.00|0.045|0.030|22.00–24.00|–|12.00–15.00|Cb + Ta 8 Ч C min. – 1.0|\n|310|S31000|1.4841|0.25|1.50|2"}, {"page": 129, "text": ".00|0.045|0.030|22.00–26.00|–|19.00–22.00|–|\n|310 CB|S31040|–|0.08|1.50|2.00|0.045|0.030|24.00–26.00|–|19.00–22.00|Cb + Ta 10 Ч C min. – 1.10|\n|310 S|S31008|1.4845|0.08|1.50|2.00|0.045|0.030|24.00–26.00|–|19.00–22.00|–|\n|311|S31100|–|0.15|2.50|2.00|0.040|0.030|20<sup>2</sup>|–|25<sup>2</sup>|–|\n|312|–|–|0.15|1.00|2.00|0.045|0.030|30<sup>2</sup>|–|9.00<sup>2</sup>|–|\n|314|S31400|1.4841|0.25|1.50–3.00|2.00|0.045|0.030|23.00–26.00|–|19.00–22.00|–|\n|316|S31600|1.4401;1.4436|0.08|1.00|2.00|0.045|0.030|16.00–18.00|2.00–3.00|10.00–14.00|–|\n|316 Cb|S31640|1.4580|0.08|1.00|2.00|0.045|0.030|16.00–18.00|2.00–3.00|10.00–14.00|Cb + Ta 10 Ч C min. – 1.10;N 0.10|\n|316 F|S31620|–|0.08|1.00|2.00|0.200|0.100 min|. 17.00–19.00|1.75–2.50|12.00–14.00|–|\n|316 H|S31609|1.4919|0.04–0.10|1.00|2.00|0.040|0.030|16.00–18.00|2.00–3.00|10.00–14.00|–|\n|316 L|S31603|1.4404;1.4435|0.03|1.00|2.00|0.045|0.030|16.00–18.00|2.00–3.00|10.00–14.00|–|\n|316 LN|S31653|1.4406;1.4429|0.03|1.00|2.00|0.045|0.030|16.00–18.00|2.00–3.00|10.00–14.00|N 0.10–0.16|\n|316 N|S31651|–|0.08|1.00|2.00|0.045|0.030|16.00–18.00|2.00–3.00|10.00–14.00|N 0.10–0.16|\n|316 Ti|S31635|1.4571;1.4573|0.08|1.00|2.00|0.045|0.030|16.00–18.00|2.00–3.00|10.00–14.00|Ti 5Ч C min.;N 0.10|\n|316 LSi<sup>2</sup>|–|–|0.018|2.33|0.20|0.01|0.018|17.4|2.18|12.3|–|\n|317|S31700|1.4449|0.08|1.00|2.00|0.045|0.030|18.00–20.00|3.00–4.00|11.00–15.00|–|\n|317 L|S31703|1.4438|0.03|1.00|2.00|0.045|0.030|18.00–20.00|3.00–4.00|11.00–15.00|–|\n|317 LM/LX/L PLUS|–|–|0.03|1.00|2.00|0.045|0.030|18.00–20.00|4.00–5.00|12.00–16.00|–|\n|318|S31800|1.4583|0.08|1.00|2.00|0.045|0.030|17.00–19.00|1.75–2.75|13.00–15.00|Cb + Ta 10 Ч C min.|\n|D 319|S31900|–|0.07|1.00|2.00|0.045|0.030|17.50–19.50|2.25–3.00|11.00–15.00|–|\n\n\n\n1Single values are maximum values unless otherwise indicated. 2Nominal composition. Parenthesis represents optional. \n\n|AISI CLASSIFICATION||WERKSTOFF||||||COMPOSITIO|N (WT %)<sup>1</sup>|||\n|---|---|---|---|---|---|---|---|---|---|---|---|\n|OR TRADE NAME|UNS No.|<br>Nr. DIN|C|Si|Mn|P|S|Cr|Mo|Ni|Others|\n|D 319 L|S31903|–|0.03|1.00|2.00|0.045|0.030|17.50–19.50|2.25–3.00|11.00–15.00|–|\n|321|S32100|1.4541;1.4878|0.08|1.00|2.00|0.045|0.030|17.00–19.00|–|9.00–1200|Ti 5 Ч C min.|\n|321 H|S32109|–|0.04–0.10|1.00|2.00|0.040|0.030|17.00–20.00|–|9.00–12.00|Ti 4 Ч C min. – 0.60|\n|322|S32200|–|0.08|1.00|1.00|0.040|0.030|17<sup>2</sup>|0.70|7<sup>2</sup>|–|\n|326|S32600|–|0.05|0.6|1.00|–|–|25.00–27.00|–|6.00–7.00|Ti 0.25|\n|329|S32900|1.4460|0.20|0.75|1.00|0.040|0.030|23.00–28.00|1.00–2.00|2.50–5.00|–|\n|330|N08330|1.4864|0.15|1.50|2.00|0.045|0.040|14.00–17.00|–|33.00–37.00|–|\n|330 HC<sup>2</sup>|–|–|0.40|1.25|1.50|–|–|19.0|–|35.0|–|\n|332<sup>2</sup>|S33200|–|0.04|0.50|1.00|0.045|0.030|21.5|–|32.0|–|\n|347|S34700|1.4550|0.08|1.00|2.00|0.045|0.030|17.00–19.00|–|9.00–13.00|Cb + Ta 10 Ч C min.;Co 0.20|\n|347 H|S34709|–|0.04–0.10|1.00|2.00|0.040|0.030|17.00–20.00|–|9.00–13.00|Cb + Ta 8 Ч C min. – 1.00|\n|347 F Se|S34723|–|0.08|1.00|2.00|0.045|0.15–0.30|17.00–19.00|–|"}, {"page": 130, "text": "9.00–13.00|Cb + Ta 10 Ч C min. – 1.00 + Se|\n|347 Se<sup>2</sup>|S34723|–|0.04|0.5|1.00|0.14|–|18.00|–|11.00|Se 0.15 min.;Cb + Ta 10 Ч C min.|\n|348|S34800|1.4546|0.08|1.00|2.00|0.045|0.030|17.00–19.00|–|9.00–13.00|Cb + Ta 10 Ч C min.;Ta 0.10;Co 0.20|\n|348 H|S34809|–|0.04–0.10|1.00|2.00|0.045|0.030|17.00–20.00|–|9.00–13.00|Cb or Ta 10 Ч C min.;Cu 0.2;Ta 0.10|\n|384|S38400|–|0.08|1.00|2.00|0.045|0.030|15.00–17.00|–|17.00–19.00|–|\n|385|S38500|–|0.08|1.00|2.00|0.045|0.030|11.50–13.50|–|14.00–16.00|–|\n|386|S38600|–|0.03|1.00|1.00|–|–|17.5<sup>2</sup>|–|15.5<sup>2</sup>|–|\n|387|S38700|–|0.02|0.5|0.5|–|–|17.7<sup>2</sup>|–|9.5<sup>2</sup>|Cu 3.5<sup>2</sup>|\n|18-8-2(XM-15)|S38100|–|0.08|1.5–2.5|2.00|0.03|0.03|17.0–19.0|–|17.5–18.5|N 0.08–0.18|\n|18-18 PLUS|–|–|0.15|1.00|17.0–19.0|0.045|0.03|17.5–19.5|0.5–1.5|–|Cu 0.5–1.5;N 0.4–0.6|\n|20 Cb-3|N08020|–|0.07|1.00|2.00|0.045|0.035|19.0–21.0|2.0–3.0|32.0–38.0|Cu 3.0–4.0; (Cb 8 Ч C min.)|\n|20 Mo-6|–|–|0.03|0.50|1.00|0.03|0.03|22.0–26.0|5.0–6.7|33.0–37.0|Cu 2.00–400|\n|254 SMO|S31254|–|0.02|0.80|1.00|0.030|0.010|19.5–20.5|6.0–6.50|17.5–18.5|Cu 0.50–1.00;N 0.18–0.22|\n|904 L;2 RK 65|N08904|1.4539|0.02|1.00|2.00|0.045|0.035|19.0–23.0|4.0–5.0|23.0–28.0|Cu 1.0–2.0|\n|AL-6x|N08366|–|0.03|0.75|2.00|0.030|0.003|20.0–22.0|6.0–7.0|23.5–26.5|–|\n|Cronifer 2328|–|–|0.04|0.75|0.75|0.030|0.015|22.0–24.0|2.5–3.0|26.0–28.0|Cu 2.5–3.5;Ti 0.40–0.70|\n|Cryogenic Tenelon(XM-14)|S21460|–|0.12|1.00|14.0–16.0|0.06|0.03|17.0–19.0|–|5.0–6.0|N 0.35–0.50|\n\n\n\n1Single values are maximum values unless otherwise indicated. \n\n2Nominal composition. Parenthesis represents optional. \n\n|AISI CLASSIFICATION||WERKSTOFF|||||CO|MPOSITION|(WT %)<sup>1</sup>|||\n|---|---|---|---|---|---|---|---|---|---|---|---|\n|OR TRADE NAME|UNS No.|Nr. DIN|C|Si|Mn|P|S|Cr|Mo|Ni|Others|\n|JS-777|–|–|0.04|1.00|2.00|0.045|0.035|19.0–23.0|4.0–5.0|24.0–26.0|Cu 1.9–2.5|\n|Nitronic 32<sup>2</sup>|S24100|–|0.10|0.5|12.0|–|–|18.0|–|1.6|N 0.35|\n|Nitronic 33|S24000|–|0.08|1.00|11.50–14.50|0.060|0.030|17.0–19.0|–|2.25–3.75|N 0.20–0.40|\n|Nitronic 40|S21900|–|0.08|1.00|8.0–10.0|0.06|0.03|18.0–20.0|–|5.0–7.0|N 0.15–0.40|\n|Nitronic 50|S21910|–|0.06|1.00|4.0–6.0|0.04|0.03|20.5–23.5|1.5–3.0|11.5–13.5|N 0.2–0.4;Cb 0.1–0.3;V 0.1–0.3|\n|Nitronic 60|S21800|–|0.10|3.5–4.5|7.0–9.0|0.04|0.03|16.0–18.0|_|8.0–9.0|–|\n|Sanicro 28|N08028|–|0.020|1.00|2.0|0.020|0.015|26.0–28.0|3.0–4.0|29.5–32.5|Cu 0.6–1.4|\n|Tenelon|S21400|–|0.12|0.3–1.00|14.5–16.0|0.045|0.03|17.0–18.5|–|0.75|N 0.35|\n\n\n\n1Single values are maximum values unless otherwise indicated. 2Nominal composition. Parenthesis represents optional. \n\n###### **B. FERRITIC STAINLESS STEELS** \n\n|AISI CLASSIFICATION||WERKSTOFF||||||COMPOSI|TION (WT|%)<sup>1</sup>||\n|---|---|---|---|---|---|---|---|---|---|---|---|\n|OR TRADE NAME|UNS No.|Nr. DIN|C|Si|Mn|P|S|Cr|Mo|Ni|Others|\n|405|S40500|1.4002;1.4724|0.08|1.00|1.00|0.040|0.030|11.50–14.50|–|–|Al 0.10–0.30|\n|409|S40900|1.4512|0.08|1.00|1.00|0.045|0.045|10.50–11.75|–|0.50|Ti 6 Ч C min. – 0.75|\n|429|S42900|–|0.12|1."}, {"page": 131, "text": "00|1.00|0.040|0.030|14.00–16.00|–|–|–|\n|430|S43000|1.4016;1.4742|0.12|1.00|1.00|0.040|0.030|16.00–18.00|–|–|–|\n|430 F|S43020|1.4104|0.12|1.00|1.25|0.060|0.150 min.|16.00–18.00|(0.60)|–|–|\n|430 FSe|S43023|–|0.12|1.00|1.25|0.060|0.060|16.00–18.00|–|–|Se 0.15 min.|\n|430 M<sup>2</sup>|–|–|0.06|0.5|0.5|–|–|16|1.8|–|–|\n|430 Ti|S43036|1.4510|0.10|1.00|1.00|0.040|0.030|16.00–1950|–|0.75|Ti 5 Ч C min. –
