Repository: NDDev-Technocracy-OpenNetwork/hack-2026-nornickel-knot

> **DEPRECATED.** This repository is archived and no longer maintained.
> It is kept read-only for reference; its GDS anchor records
> `lifecycle: archived` under `portfolio:archived-projects`.

# Nornickel Scientific Knot

Живая карта знаний R&D для горно-металлургической отрасли: система превращает архив отчётов, статей, презентаций и экспериментальных материалов в типизированный граф знаний, а затем отвечает на вопросы естественным языком с источниками и страницами первоисточников.

Проект подготовлен командой **Harmonic Labs** для **Норникель AI Hack 2026**, трек **«Научный клубок»**.

File: data/parsed/Материалы конференций/1schlesinger_m_e_extractive_metallurgy_of_copper.json (part 11 of 27)
99, Vol. V: Smelting operations and advances (pp. 357e370). Warrendale, PA: TMS. \n\n~~Chapter 10~~ \n\n## Direct-To-Copper Flash Smelting \n\nPrevious chapters show that coppermaking from sulfide concentrates entails two major steps: smelting and converting. They also show that smelting and converting are part of the same chemical process: oxidation of Fe and S from a CueFeeS phase. It has long been the goal of metallurgical and chemical engineers to combine these two steps into one continuous direct-to-copper smelting process. In 2011 this has been accomplished in three smelters, all using flash furnaces: \n\n- l Olympic Dam, Australia (Ranasinghe, Russell, Muthuraman, & Dryga, 2010); \n\n- l Glogo´w II, Poland (Byszynski, Garycki, Gostynski, Stodulski, & Urbanowski, 2010); l Chingola, Zambia (Taskinen & Kojo, 2009). \n\nThe Glogo´w smelting complex is planning a second direct-to-copper flash furnace. It will replace their existing blast furnaces, which are environmentally difficult. \n\nFigure 10.1 shows the interior of the new Zambian direct-to-copper flash furnace. Figure 10.2 shows a flowsheet for the Olympic Dam direct-to-copper flash furnace smelter. \n\n###### 10.1. ADVANTAGES AND DISADVANTAGES \n\nThe principal advantages of combining smelting and converting are: \n\n- (a) Isolation of SO2 emission to a single, continuous, SO2-rich gas stream, ideal for capturing sulfur in sulfuric acid; \n\n- (b) Minimization of energy consumption; \n\n- (c) Minimization of capital and operating costs. \n\nThis chapter describes direct-to-copper smelting. The above three advantages have been achieved. Current disadvantages of the process are that (a) about 25% of the Cu entering a direct-to-copper smelting furnace ends up dissolved in the slag (compared with <10% in traditional PeirceeSmith converting; see Chapter 8) and (b) the cost of recovering this Cu will probably restrict future expansion of direct-to-copper smelting to low-Fe chalcocite and bornite concentrates rather than high-Fe chalcopyrite concentrates; smelting of low-Fe concentrates generates less slag and therefore less copper loss. \n\nTables 10.1a-c describe the concentrates currently being smelted in direct-to-copper furnaces. \n\n###### 10.2. THE IDEAL DIRECT-TO-COPPER PROCESS \n\nFigure 10.3 is a sketch of the ideal direct-to-copper process. The principal inputs to the process are concentrate, oxygen, air, flux, and recycles. The principal outputs are molten copper, low-Cu slag, and high-SO2 offgas. \n\nExtractive Metallurgy of Copper. DOI: 10.1016/B978-0-08-096789-9.10010-1 Copyright - 2011 Elsevier Ltd. All rights reserved. \n\n179 \n\nExtractive Metallurgy of Copper \n\n180 \n\n\n\nFIGURE 10.1 New Chingola direct-to-copper flash furnace. The photo shows the top of the reaction shaft and the bottom tip of the concentrate burner. The diameter of the reaction shaft is ~6 m. Photograph by W.G. Davenport. \n\n\n\n<"}, {"page": 132, "text": "!-- Start of picture text -->\nConcentrate, 44% Cu,<br>+ flux + oxygen + air<br>Electric Cu-from-slag<br>removal furnace<br>Direct-to-blister<br>flash furnace<br>Slag, 25% Cu<br>Discard slag, 4% Cu<br>(solidified & stored for<br>future Cu recovery)<br>Blister copper, 99% Cu  Blister copper, 99% Cu<br>Refining (anode) Refining (anode)<br>furnace furnace<br>Fire-refined copper, 99.5% Cu<br>Anode casting<br>machine<br>Anodes,<br>99.5% Cu<br>to electrorefining<br><!-- End of picture text -->\n\nFIGURE 10.2 Simplified Olympic Dam direct-to-copper smelter flowsheet (Ranasinghe et al., 2010). The Outokumpu flash smelting furnace, electric Cu-from-molten slag recovery furnace, fire refining, and anode casting systems are notable. The slag is molten until it is solidified for storage (right). The copper is molten until it is cast as anodes (bottom). \n\nChapter | 10 Direct-To-Copper Flash Smelting \n\n181 \n\nTABLE 10.1a Elements and Equivalent Minerals in Olympic Dam Direct-to-Copper Flash Furnace Concentrate Feed (Ranasinghe et al., 2010; Solnordal, Jorgensen, Koh, & Hunt, 2006) \n\n|Element|Cu|Fe|S|SiO2|||\n|---|---|---|---|---|---|---|\n|Mass %|44|20|25|5|||\n|Minerals|Bornite|Digenite|Chalcopyrite|Quartz|Pyrite|Hematite|\n||Cu5FeS4|Cu1.8S|CuFeS2|SiO2|FeS2|Fe2O3|\n|Mass %|28e45|25e35|11e27|2e6|0.2e2|8e12|\n\n\n\nTABLE 10.1b Elements and Equivalent Minerals in Glogo´ w Direct-to-Copper Flash Furnace Concentrate Feed (Czernecki et al., 2010; Dobrzanski & Kozminski, 2003) \n\n|<br>Furnace<br>Element|. <br>Concentrate<br>Cu|<br>  Feed (Cz<br>Fe|<br>ernecki et <br>S|<br>al., 2010<br>‘Free’<br>carbon|<br>; Dobrza<br>Pb|<br>nski & Kozmins<br>As|<br>ki, 2003)<br>Other|\n|---|---|---|---|---|---|---|---|\n|Mass %|17e31|2e7|8e11|5e8|1.5e3|0.05e4|42e50|\n|Minerals|In<br>chalcocite|In bornite<br>Cu5FeS4|Mainly in<br>chalcocite|Carbon|In<br>galena,|In arsenopyrite,<br>FeAsS2,|20% SiO2<br>6% Al2O3|\n||Cu2S and|and|and||PbS|enargite,|6% CaO<sup>a</sup>|\n||bornite|hematite|bornite|||Cu3AsS4,|4% MgO|\n||Cu5FeS4|Fe2O3||||tennantite|K2O, Na2O|\n\n\n\n> aCaO, MgO, K2O, and Na2O are present as carbonates. \n\nTABLE 10.1c Elements and Equivalent Minerals in Chingola Direct-to-Copper Flash Furnace Concentrate Feed (Syamujulu) \n\n|<br>Furnace<br>Element|. <br>Concentrate <br>Cu|<br> Feed (Syamujulu<br>Fe|<br>)<br>S|<br>SiO2|<br>Other|\n|---|---|---|---|---|---|\n|Mass %|39 mainly in<br>chalcocite,|8 mainly in<br>bornite &|19 mainly in<br>chalcocite|18 mainly in<br>feldspar and clay|10% Al2O3<br>(mainly in clay)|\n||bornite &|chalcopyrite|bornite &||2% CaO|\n||chalcopyrite|(minor in pyrite)|chalcopyrite||2% MgO|\n\n\n\nThe process is continuous and autothermal. With highly oxygen-enriched (low-N2) blast, there is enough excess reaction heat to melt all the Cu-bearing recycle materials from the smelter and adjacent refinery, including scrap anodes. \n\nThe remainder of this chapter indicates how close the process has come to this ideality. \n\nExtractive Metallurgy of Copper \n\n182 \n\n\n\n<!-- Start of picture text -->\nSteam-"}, {"page": 133, "text": "dried Scrap copper<br>concentrates and reverts<br>Oxygen and air  Flux<br>Single continuous<br>Furnace (autothermal)  stream of hot SO2-<br>rich offgas<br>Molten copper  Slag low enough in<br>ready for refining  Cu for direct discard<br><!-- End of picture text -->\n\nFIGURE 10.3 Ideal single-furnace coppermaking process. Ideally the copper is low in impurities, the slag is discardable without Cu-recovery treatment, and the offgas is strong enough in SO2 for sulfuric acid manufacture. Little or no fossil fuel is required. \n\nTABLE 10.2 Compositions of Slags from Direct-to-Copper Flash Smelting \n\n|. <br>Smelter|||||||||\n|---|---|---|---|---|---|---|---|---|\n||Cu|Fe|SiO2|CaO|MgO|Al2O3|K2O|Na2O|\n|Element/compound||||Mass|%||||\n|Olympic Dam, Australia|23e28|33|18|0|0|3.5|||\n|Glogo´w, Poland|12e15|6|31|14|6|9|Yes|Yes|\n|Chingola, Zambia|17e20|17e29|28e32|5|3e7|5e7|||\n\n\n\n###### 10.3. INDUSTRIAL SINGLE FURNACE DIRECT-TO-COPPER SMELTING \n\nIn 2011, single furnace direct-to-copper smelting is done by only one process: Outotec (formerly Outokumpu) flash smelting (Fig. 10.1). For several years the Noranda submerged-tuyere process (Chapter 7) also produced copper directly. This plant now produces high-grade (72e74% Cu) matte. The change was made to avoid slag foaming (Section 10.7.1) and to increase impurity elimination. \n\nThe products of direct-to-copper flash smelting (Tables 10.2 and 10.3) are impure molten copper (99% Cu, 1300<sup>-</sup> C), molten slag (12e28% Cu, ~1310<sup>-</sup> C), and offgas (16e41 vol.-% SO2, 1250e1400<sup>-</sup> C). As with conventional matte flash smelting, the temperature in the smelting furnace is controlled by adjusting (a) the degree of oxygen enrichment of the blast (which changes the amount of N2 coolant entering the furnace) and (b) the rate at which fossil fuel is burnt in the furnace. \n\nThe O2 content of industrial direct-to-copper flash furnace blast is 65e95 vol.-% O2, depending on the concentrate composition. Considerable fossil fuel is burnt in the reaction shaft and in settler burners (Table 10.3). \n\nChapter | 10 Direct-To-Copper Flash Smelting \n\n183 \n\nTABLE 10.3 Details of Chingola and Glogo´ w Direct-to-Copper Outokumpu Flash Furnaces (2010) \n\n|.    <br>Furnaces (2010)<br>Smelter|<br>Konkola Copper Mines,<br>Chingola, Zambia|<br>KGHM Polska Miedz<br>Glogo´ w, Poland|\n|---|---|---|\n|Startup date|2008|1978 modernized 2010|\n|Size, inside brick, m|||\n|Hearth: w-l -h|7.4 -24-2.4|8.9-25.6-3.8|\n|Reaction shaft|||\n|Diameter|~6|7.55|\n|Height, above settler roof|6|9.1|\n|Gas uptake|||\n|Diameter|4|6.7|\n|Height above settler roof|8|12.3|\n|Slag layer thickness, m|0.7e1.35|0.5|\n|Copper layer thickness, m|0e0.7|0.7|\n|Active slag tapholes|3|5|\n|Active copper tapholes|8|13|\n|Concentrate burners|1|1|\n|Settler burners|10|Normally none|\n|Feed details, tonnes/day|||\n|New concentrate (dry)|1440e2600, 31e38% Cu|2000 (27% Cu)|\n|Oxygen|400e700||\n|Silica fux||Self-fuxing|\n|Recycle fash furnace dust|0-300|250|\n|Other|80e130 CaO in fux|115 desu"}, {"page": 134, "text": "lfurizing dust|\n|Blast details|||\n|Blast temperature, <sup>-</sup>C|Ambient|Ambient|\n|Vol.-% O2|95|65|\n|Flowrate, thousand Nm<sup>3</sup>/hour|22|32|\n|Production details|||\n|Copper production, tonnes/day|~1000|420|\n\n\n\n(Continued) \n\nExtractive Metallurgy of Copper \n\n184 \n\n|TABLE 10.3 Details of Chingola a<br>Furnaces (2010)dcont’d<br>Smelter|nd Glogo´ w Direct-to-Copp<br>Konkola Copper Mines,<br>Chingola, Zambia|er Outokumpu Flash<br>KGHM Polska Miedz<br>Glogo´ w, Poland|\n|---|---|---|\n|Composition|99.2% Cu, 0.5% O;<br>0.3% S|98.7% Cu; 0.01% Fe,<br>0.48% O; 0.31% Pb,<br>0.05% S|\n|Temperature, <sup>-</sup>C|1280e1300|1300 maximum|\n|Slag production, tonnes/day|900e1400|1060|\n|Mass% Cu|17e20|14|\n|Mass% SiO2/mass%Fe|0.9|3.95|\n|Temperature, <sup>-</sup>C|1300e1320|1310 maximum|\n|Cu-from-slag recovery method|Electric furnace|Electric furnace|\n|Offgas, thousand Nm<sup>3</sup>/hour|26e46|47|\n|Volume% SO2, leaving furnace|32e41|16|\n|Temperature, <sup>-</sup>C|1400|1250|\n|Dust production, tonnes/day|Boiler 150, ESP 80|250|\n|Hydrocarbon fuel inputs, kg/hour|||\n|Burnt in reaction shaft|Oil, 150e650|Oil, 80|\n|Burnt in settler burners|Oil, 3000|0|\n\n\n\n###### 10.4. CHEMISTRY \n\nDirect-to-copper smelting takes place by the schematic (unbalanced) reaction: \n\n\n\nJust enough O2 is supplied to produce metallic copper rather than Cu2S or Cu2O. In practice, the flash furnace reaction shaft product is a mixture of over-oxidized (oxide) and under-oxidized (sulfide) materials. Individual particles may be over-oxidized on the outside and under-oxidized on the inside. The over- and under-oxidized components react to give metallic copper, as shown in the reactions below: \n\n\n\nChapter | 10 Direct-To-Copper Flash Smelting \n\n185 \n\nand \n\n\n\nIndustrially, the overall extent of Reaction (10.1) is controlled by (a) monitoring the Cu content of the product slag and the S content of the product copper and (b) adjusting the ratio of oxygen in the blast to concentrate fed to the furnace, based on these measured Cu-in-slag and S-in-copper values. An increasing Cu content in the slag is reversed by decreasing the O2/concentrate ratio and vice versa. The copper slag content is kept between 12 and 28%. \n\n###### 10.5. EFFECT OF SLAG COMPOSITION ON % CU-IN-SLAG \n\nTable 10.2 gives the compositions of direct-to-copper flash furnace slags. The most notable feature is that the concentration of Cu in Glogo´w slag is half that of Olympic Dam slag. This is fortunate because Glogo´w produces about 2.5 tonnes of slag per tonne of copper (Table 10.3), while Olympic Dam produces about 1.4 t slag per tonne of copper. The net result is that both smelters send about 25% of the copper in the feed to slag. \n\nThe process at Glogo´w produces a lower copper slag because its composition is essentially a CaeAleMgeKeNa silicate slag (Table 10.3), which has a relatively low solubility for Cu oxide (Taskinen & Kojo, 2009). \n\nConventional smelting/converting smelters produce ~2.5 t slag per tonne of copper production, ab"}, {"page": 135, "text": "out the same as Glogo´w. However, the slags contain much less Cu (1e2% e for smelting; 4 8% for converting, some it entrained rather than dissolved). Cu removal from these slags is quicker and cheaper than from the direct-to-copper smelting slags. \n\n###### 10.6. INDUSTRIAL DETAILS \n\nOperating details of two direct-to-copper flash furnaces are given in Table 10.3. The furnaces are similar to conventional flash furnaces. Differences are: \n\n- (a) The hearths are deeply bowl-shaped to prevent molten copper from contacting the furnace sidewalls \n\n- (b) The hearths are more radically arched and compressed to prevent their refractory from being floated by the dense (7.8 t/m<sup>3</sup> ) molten copper layer (Brillo & Egry, 2003; Hunt, 1999) \n\n- (c) The furnace walls are extensively water-cooled and the hearth extensively air-cooled to prevent metallic copper from seeping too far into the refractories \n\n- (d) The bottom refractories are monolithic to prevent molten copper from seeping under the bricks, solidifying, and lifting them \n\n- (e) The copper tapholes are designed to prevent the out-flowing molten copper from enlarging the taphole to the point where molten copper contacts cooling water \n\ne At Olympic Dam, molten copper passes through magnesite chrome brick (inside) and a silicon carbide insert and graphite insert (outside) (Hunt, Day, Shaw, Montgomerie, & West, 1999). The graphite insert is replaced after ~1200 t tapped copper and the silicon carbide insert is replaced after ~2400 t. Excessive copper flow (the result of an excessive taphole diameter) initiates earlier replacement. \n\nExtractive Metallurgy of Copper \n\n186 \n\n###### 10.7. CONTROL \n\nThe compositions of the industrial furnace products are controlled by adjusting the ratios of oxygen in the blast to concentrate feed rate and flux/concentrate feed rate. The temperatures of the products are controlled by adjusting the oxygen-enrichment level of the blast (as represented by the N2/O2 ratio) and the rate at which fossil fuel is burnt in the furnace. \n\n###### 10.7.1. Target: No Matte Layer to Avoid Foaming \n\nIndustrial direct-to-copper furnaces are operated with O2/concentrate ratios that are high enough to avoid forming a Cu2S layer. This is done to avoid the possibility of foaming slag out the top of the furnace (Hunt et al., 1999). A molten Cu2S layer, once built up between the molten copper and molten slag layers, has the potential to react with slag by reactions such as (10.2) and (10.3), which can produce SO2 beneath the slag layer. \n\nFoaming is particularly favored if the input O2/concentrate ratio is subsequently increased to shrink or remove an existing Cu2S layer. This results in a highly oxidized slag, full of dissolved Fe3O4 and Cu2O, which has great potential for producing SO2 beneath the slag layer. \n\nThe foaming problem is avoided by ensuring that the O2/concentrate ratio is always at or above its set point, never below. This may lead to high Cu-in-slag levels but it avoids th"}, {"page": 136, "text": "e potentially serious operational problems caused by foaming (Hunt et al., 1999). S-incopper below ~1% S ensures that a Cu2S layer does not form. \n\n###### 10.7.2. High % Cu-in-Slag from No-Matte-Layer Strategy \n\nAn unfortunate side-effect of the above no-matte-layer strategy is a high Cu content in the slag, mainly as dissolved Cu2O. It arises because there is no permanent layer of Cu2S in the furnace to reduce Cu2O to metallic copper, Reaction (10.2). \n\nSimply stated, direct-to-copper smelting is operated in a slightly over-oxidizing mode to prevent the foaming described in Section 10.7.1. The downside of operating this way is that 12e28% Cu reports to the slag (Table 10.2). \n\n###### 10.8. ELECTRIC FURNACE CU-FROM-SLAG RECOVERY \n\nAll direct-to-copper smelters recover Cu from their slag in an electric slag-cleaning furnace. The slag flows from the direct-to-blister furnace directly into an electric furnace where it is settled for about 10 h under a 0.25 m blanket of metallurgical coke (Czernecki et al., 1999). The coke reduces the oxidized Cu from the slag by reactions such as: \n\n\n\nMagnetite (molten and solid) is also reduced: \n\n\n\nChapter | 10 Direct-To-Copper Flash Smelting \n\n187 \n\nand some FeO is inadvertently reduced to Fe by the reaction: \n\n\n\nThe resulting Fe joins the newly reduced copper. \n\n###### 10.8.1. Glogo´w \n\nThe Cu content of the Glogo´w direct-to-copper slag is lowered from ~14% Cu to ~0.6% e Cu in an 25 000 kVA electric furnace. The molten product analyzes 70 80% Cu, 5% Fe, and 15e25% Pb, from Pb in the concentrate (Czernecki, Smieszek, Miczkowski, Krawiec, & Gizicki, 2010). \n\nThe Pb and Fe are oxidized in a Hoboken converter (Chapter 8), upgrading the metal to >98% Cu, 0.3% Pb. This product is sent to anode-making and electrorefining. The PbO-rich slag is sent to a lead smelter (along with lead- and zinc-rich dusts). \n\n###### 10.8.2. Olympic Dam \n\nOlympic Dam lowers its direct-to-copper slag from 24% to ~4% Cu in its 15 000 kVA electric furnace (Hunt et al., 1999). This Cu content could be lowered further by using more coke and a longer residence time, but the copper product would then contain excessive radioactive<sup>216</sup> Pb and<sup>210</sup> Po, from the original concentrate (Ranasinghe et al., 2010). Instead, the slag is solidified and stored for future Cu recovery using solidification, comminution, and flotation (Fig. 10.2). \n\n###### 10.9. CU-IN-SLAG LIMITATION OF DIRECT-TO-COPPER SMELTING \n\nThe principal advantage of direct-to-copper smelting is isolation of SO2 evolution to one furnace. The principal disadvantage of the process is its large amount of Cu-in-slag. Balancing these factors, it appears that direct-to-copper smelting is best suited to concentrates containing covellite (Cu2S) and bornite (Cu5FeS4). Processing these concentrates produces little slag, so Cu recovery from slag is not too costly. \n\nDirect-to-copper smelting will probably not be suitable for most chalcopyrite concentrates. These concentrates produ"}, {"page": 137, "text": "ce about 2.5 t slag per tonne of Cu, and the energy requirement and cost of recovering Cu from their slag are considerable. Only about 60% of new Cu in the concentrate would report directly to copper; the other 40% would wind up in the slag. \n\nDavenport, Jones, King, and Partelpoeg (2010) affirm this view. However, Outotec remains dedicated to direct-to-blister flash smelting for normal chalcopyrite concentrates, as well as for high-grade chalcocite and bornite concentrates (Tuominen & Kojo, 2005). \n\n###### 10.10. DIRECT-TO-COPPER IMPURITIES \n\nThe compositions of the anode copper produced by the direct-to-copper smelters are given in Table 10.4. The impurity levels of the copper are within the normal range of electrorefining anodes (Chapter 14). The impurity levels could be reduced further by avoiding recycle of the flash furnace dust. \n\nExtractive Metallurgy of Copper \n\n188 \n\nTABLE 10.4 Anode Compositions from Direct-to-Copper Smelters \n\n||<br>Olympic Dam (2010)|Glogo´ w II (2010)|\n|---|---|---|\n|Impurity|ppm in copper|ppm in copper|\n|Ag|188|1800e3300|\n|As|597|500e1900|\n|Au|24|~2|\n|Bi|182|2e94|\n|Fe|11|23e263|\n|Ni|81|680e1620|\n|Pb|241|500e3800|\n|S|12|5e19|\n|Sb|36|20e290|\n|Se|263|118|\n|Te|75|NA|\n\n\n\nImpurities do not seem, therefore, to be a problem in the three existing direct-to-copper smelters. However, metallic copper is always present in the direct-to-copper furnace, ready to absorb impurities. For this reason, concentrates destined for direct-to-copper smelting should always be carefully tested in a pilot furnace before being accepted by the smelter. \n\n###### 10.11. SUMMARY \n\nDirect-to-copper smelting is the smelting of concentrate directly to molten copper in one furnace. In 2011, it is practiced in three smelters: Olympic Dam (Australia), Glogo´w II (Poland), and Chingola (Zambia). All of these plants use an Outotec flash furnace. \n\nThe main advantage of the process is its restriction of SO2 evolution to a single, continuous source of high SO2-strength gas. In principal, the energy, operating, and capital costs of producing metallic copper are also minimized by the single-furnace process. \n\nMetallic copper is obtained in a flash furnace by setting the ratio of oxygen input in the blast to concentrate feed rate to the point where all the Fe and S in the input concentrate are oxidized. The ratio must be precisely controlled to avoid the production of Cu2S or Cu2O. Avoiding formation of a molten Cu2S layer in the furnace is critical. Reactions between Cu2S layers and oxidizing slag may cause rapid SO2 evolution and slag foaming. \n\nDirect-to-copper flash smelting has proven effective for SO2 capture. However, about 25% of the Cu in the input concentrate is oxidized, ending up as copper oxide dissolved in slag. This copper oxide must be reduced back to metallic copper, usually with coke. The \n\nChapter | 10 Direct-To-Copper Flash Smelting \n\n189 \n\nexpense of recovering Cu from slag will probably restrict future direct-to-copper smelting to concent"}, {"page": 138, "text": "rates that produce little slag. Chalcopyrite concentrates will probably continue to be treated by multi-furnace processes, either by conventional smelting and converting or by continuous multi-furnace processing (Chapter 9). \n\n###### REFERENCES \n\n- Brillo, J., & Egry, I. (2003). Density determination of liquid copper, nickel and their alloys. International Journal of Thermophysics, 24, 1155e1170. \n\n- Byszynski, L., Garycki, L., Gostynski, Z., Stodulski, T., & Urbanowski, J. (2010). Present and future modernization of metallurgical production lines of the Glogo´w copper smelter. Copper 2010, Vol. 2: Pyrometallurgy I (pp. 631e647). Clausthal-Zellerfeld, Germany: GDMB. \n\n- Czernecki, J., Smieszek, Z., Miczkowski, Z., Dobrzanski, J., Bas, W., Szwancyber, G., et al. (1999). The process flash slag cleaning in electric furnace at the Glogo´w II copper smelter. In F. Niemenen (Ed.), 9th international flash smelting congress (pp. 375e389). Espoo, Finland: Outokumpu Technology. \n\n- Czernecki, J., Smieszek, Z., Miczkowski, Z., Krawiec, G., & Gizicki, S. (2010). Problems of lead and arsenic removal from copper production in a one-stage flash-smelting process. Copper 2010, Vol. 2: Pyrometallurgy I (pp. 669e683). Clausthal-Zellerfeld, Germany: GDMB. \n\n- Davenport, W. G., Jones, D. M., King, M. J., & Partelpoeg, E. H. (2010). Flash smelting, analysis, control and optimization (2nd ed.). New York, USA: Wiley. \n\n- Dobrzanski, J., & Kozminski, W. (2003). Copper smelting in KGHM Polska Miedz S.A. In C. Dı´az, J. Kapusta & \n\n   - C. Newman (Eds.), Copper/Cobre 2003, Vol. IV, Book 1: Pyrometallurgy of copper (pp. 239e252). Montreal, Canada: CIM. \n\n- Hunt, A. G., Day, S. K., Shaw, R. G., Montgomerie, D., & West, R. C. (1999). Start up and operation of the #2 direct-to-copper flash furnace at Olympic Dam. In F. Niemenen (Ed.), 9th international flash smelting congress (pp. 375e389). Espoo, Finland: Outokumpu Technology. \n\n- Hunt, A. G., Day, S. K., Shaw, R. G., & West, R. C. (1999). Developments in direct-to-copper smelting at Olympic Dam. In D. B. George, W. J. Chen, P. J. Mackey & A. J. Weddick (Eds.), Copper 99eCobre 99, Vol. V: smelting operations and advances (pp. 239e253). Warrendale, USA: TMS. \n\n- Ranasinghe, D. J., Russell, R., Muthuraman, R., & Dryga, Z. (2010). Process optimization by means of heat and mass balance based modelling at Olympic Dam. Copper 2010, Vol. 3: Pyrometallurgy II (pp. 1063e1078). Clausthal-Zellerfeld, Germany: GDMB. \n\n- Solnordal, C. B., Jorgensen, R. R. A., Koh, P. T. L., & Hunt, A. (2006). CFD modeling of the flow and reactions in the Olympic Dam flash furnace smelter reaction shaft. Applied Mathematical Modelling, 30, 1310e1325. \n\n- Syamujulu, M. (2007). Opportunities, problems and survival strategies from recent developments in the copper concentrate treatment and smelting practices at Vedanta’s Konkola copper mines in the Zambian copperbelt. In A. E. M. Warmer, C. J. Newman, A. Vahed, D. G. George, P. J. Mackey & A. Warczok (Eds.), "}, {"page": 139, "text": "Copper/Cobre 2007, Vol. III, Book 1: The Carlos Diaz symposium of pyrometallurgy (pp. 155e166). Montreal, Canada: CIM. \n\n- Taskinen, P., & Kojo, I. (2009). Fluxing options in the direct-to-blister copper smelting. In M. Sa´nchez, R. Parra, G. Riveros & C. Dı´az (Eds.), MOLTEN 2009 (pp. 1139e1151). Santiago, Chile: Gecamin. \n\n- Tuominen, J., & Kojo, I. (2005). Blister flash smelting e efficient and flexible low-cost continuous copper process. In A. Ross, T. Warner & K. Scholey (Eds.), Converter and fire refining practices (pp. 271e282). Warrendale, PA, USA: TMS. \n\n###### SUGGESTED READING \n\n- Gostynski, Z., & Haze, D. (2007). Flash smelting furnace of the KGHM Glogo´w copper plant e technological and process challenges as a driving force of its continuous modernization. In A. E. M. Warmer, C. J. Newman, A. Vahed, D. G. George, P. J. Mackey & A. Warczok (Eds.), Copper/Cobre 2007, Vol. III, Book 2: The Carlos Diaz symposium of pyrometallurgy (pp. 233e243). Montreal, Canada: CIM. \n\nExtractive Metallurgy of Copper \n\n190 \n\nKojo, I., Lahtinen, M., & Miettinen, E. (2009). Flash converting e sustainable technology now and in the future. In J. Kapusta & T. Warner (Eds.), International PeirceeSmith converting centennial (pp. 383e395). Warrendale, PA, USA: TMS. \n\nKucharski, M. (2007). Modeling of the direct-to-copper flash smelting process. In A. E. M. Warmer, C. J. Newman, A. Vahed, D. G. George, P. J. Mackey & A. Warczok (Eds.), Copper/Cobre 2007, Vol. III Book 2: The Carlos Diaz symposium of pyrometallurgy (pp. 159e171). Montreal, Canada: CIM. \n\nSyamujulu, M., & Beene, G. (2003). The smelting characteristics of KCM concentrates. In C. Diaz, J. Kapusta & C. Newman (Eds.), Copper/Cobre 2003, Vol. IV, Book 1: Pyrometallurgy of copper (pp. 325e337). Montreal, Canada: CIM. \n\n~~Chapter 11~~ \n\n## Copper Loss in Slag \n\nPyrometallurgical production of molten copper generates two slags, from smelting and converting. Smelting furnace slag typically contains 1e2% Cu (Table 5.2). The percentage increases as matte grade increases. Converter slag contains 4e8% Cu (Table 8.2). Its percentage increases as converting proceeds, and the grade of the remaining matte increases. \n\nMultiplying these percentages by the mass of each slag shows that a significant fraction of the Cu in the original concentrate is present in these slags. This fraction is increased by the production of higher-grade mattes in the smelting furnace. Because of this, the value of the copper in these slags is usually too high to justify the old practice of simply discarding them. \n\nThis chapter discusses the nature of copper in smelting and converting slags. It also describes strategies for minimizing the amount of copper lost from their disposal. The main strategies include: \n\n- (a) Minimizing the mass of slag generated \n\n- (b) Minimizing the percentage of Cu in the slags \n\n- (c) Processing the slags to recover as much Cu as possible. \n\nSlag processing can be divided into two types. The first is pyrometal"}, {"page": 140, "text": "lurgical reduction and settling, performed in an electric or fuel-fired slag-cleaning furnace. The second is minerals processing of solidified slag, including crushing, grinding, and froth flotation, to recover Cu from the slag. \n\n###### 11.1. COPPER IN SLAGS \n\nThe Cu in smelting and converting slags is present either as (a) dissolved Cu, present mostly as Cu<sup>ю</sup> ions, or as (b) entrained droplets of matte. The dissolved Cu is associated either with O<sup>2-</sup> ions (i.e., Cu2O), or with S<sup>2-</sup> ions (Cu2S). Cu2O becomes the dominant form of dissolved Cu at matte grades above 70% Cu (Acuna & Sherrington, 2005; Barnett, 1979; Takeda, 2003), due to the increased activity of Cu2S in the matte. Higher Cu2S activity pushes the reaction, \n\n\n\nto the right. The solubility of sulfur in slags is also lower in contact with higher-grade mattes (Roghani, Takeda, & Itagaki, 2000). As a result, dissolved Cu in converter slags is present mostly as Cu2O (Takeda, 2003). Conversely, the dissolved Cu in smelting slags is present mostly as Cu2S. This is due to the lower matte grades and oxygen potentials in the smelting furnace. \n\nExtractive Metallurgy of Copper. DOI: 10.1016/B978-0-08-096789-9.10011-3 Copyright - 2011 Elsevier Ltd. All rights reserved. \n\n191 \n\nExtractive Metallurgy of Copper \n\n192 \n\nTABLE 11.1 Matte Settling Rates (mm/h) for rmatte - rslag ¼ 1 g/cm<sup>3</sup> (Ip & Toguri, 2000) \n\n|.  <br>|<br>|matte sag   ,<br>Matte particle diameter<br><br>|\n|---|---|---|\n|Slag viscosity (Pa-s)|2mm|20mm<br>40 mm|\n|0.05|0.157|15.690<br>62.578|\n|0.08|0.098|9.806<br>39.224|\n|0.1|0.078|7.845<br>31.379|\n|0.12|0.065|6.537<br>26.149|\n\n\n\nThere are several sources of entrained matte in slags. The most obvious are droplets of matte that have failed to settle completely through the slag layer during smelting. The HadamardeRybczynski formula predicts the rate at which matte droplets will settle through molten slag (Warczok, Riveros, Degel, Kunze, & Oterdoom, 2007a): \n\n\n\nIn this expression V is the settling rate of the matte droplets (m/s), g the gravitational constant (9.8 m/s<sup>2</sup> ), rM the matte density (3900e5200 kg/m<sup>3</sup> ), rS the slag density (3300e3700 kg/m<sup>3</sup> ), hS the slag kinematic viscosity, and r the radius (m) of the settling matte droplet. \n\nThe expression is most accurate for systems with Reynolds numbers below 10 (droplet sizes below ~1 mm). Larger matte droplets settle at slower rates than predicted by Eq. (11.2). However, it is the settling rates of the smallest droplets that are of greatest concern. \n\nTable 11.1 (Ip & Toguri, 2000) shows just how long matte droplets can take to settle. Besides droplet size, the biggest influences on settling rate are temperature and slag silica content. Higher temperatures and lower silica levels decrease slag viscosities, increasing settling rate. A more reducing environment also encourages settling, by decreasing the Fe3O4(s) content of the slag. \n\nIn addition, matte grade has an "}, {"page": 141, "text": "impact on settling rates. Low-grade mattes have lower densities than high-grade mattes and therefore settle at slower rates (Fagerlund & Jalkanen, 1999). \n\nMatte droplets can become suspended in smelter slags by several other mechanisms. Some are carried upwards from the molten matte layer by gas bubbles generated by the reaction (Poggi, Minto, & Davenport, 1969): \n\n\n\nStill others appear by precipitation from the slag in colder areas of the smelting furnace (Barnett, 1979). Converter slag returned to a smelting furnace also contains suspended matte droplets, which may not have time to completely settle. As a result, entrained matte can represent from 50% to 90% of the copper contained in smelter slag (Acuna & Sherrington, 2005; Imri-s et al., 2000). Figure 11.1 shows the solubility of oxidic and sulfidic copper in smelter slag, calculated using thermodynamic modeling \n\nChapter | 11 Copper Loss in Slag \n\n193 \n\n\n\nFIGURE 11.1 Thermodynamically predicted and actual loss of copper in smelter slag (Furuta et al., 2006). The difference is mechanically entrained matte (suspension loss). \n\n(Furuta, Tanaka, Hamamoto, & Inada, 2006) and compared with actual plant data. The difference between the two is entrained matte. \n\n###### 11.2. DECREASING COPPER IN SLAG I: MINIMIZING SLAG GENERATION \n\nIt seems logical to suggest that decreasing the amount of Cu lost in smelting and converting slags could be accomplished by decreasing slag production. However, methods to decrease slag mass may do more harm than good. Possibilities include the following: \n\n- (a) Maximizing concentrate grades. The less gangue in the concentrate, the less silica required to flux it, and the less overall slag generated. However, increasing concentrate grades may come at the expense of decreasing Cu recoveries in the concentrator. \n\n- (b) Adding less flux. Adding less flux would decrease slag mass (desirable) and decrease its viscosity, making settling easier (also desirable). However, it would also increase the activity of FeO in the slag, leading to more dissolved Cu2O by Reaction (11.1) (undesirable) and more magnetite (also undesirable; Mariscal & Herrera, 2009). The precipitation of solid magnetite raises slag viscosities and leads to higher slag copper contents as a result (Imris, 2003; Kunze, Degel, & Warczok, 2003). \n\n###### 11.3. DECREASING COPPER IN SLAG II: MINIMIZING COPPER CONCENTRATION IN SLAG \n\nThe concentration of copper in smelting slag is minimized by: \n\n- (a) Maximizing slag fluidity, principally by avoiding excessive Fe3O4 (s) in the slag and by keeping the slag hot \n\n- (b) Providing enough SiO2 to form distinct matte and slag phases \n\n- (c) Providing a large quiet zone in the smelting furnace \n\nExtractive Metallurgy of Copper \n\n194 \n\n- (d) Avoiding an excessively thick layer of slag \n\n- (e) Avoiding tapping of matte with slag. \n\nMetallurgical coke or coal may also be added to the smelting furnace to reduce Fe3O4 (s) to FeO ([) (Furuta et al., 2006). \n\n###### 11.4. DECRE"}, {"page": 142, "text": "ASING COPPER IN SLAG III: PYROMETALLURGICAL SLAG SETTLING/REDUCTION \n\nConditions that encourage suspended matte droplets to settle to a matte layer are low viscosity slag, low turbulence, a long residence time, and a thin slag layer. These conditions are often difficult to obtain in a smelting vessel, particularly the necessary residence time. As desired matte grades increase, the problem gets worse, because the increase in concentrate feed rate decreases settling time further (Furuta et al., 2006). As a result, Cu producers have since the 1960s constructed separate furnaces specifically for cleaning smelting and converting slags. These furnaces have two purposes: (a) allowing suspended matte droplets to finish settling to the molten matte layer, and (b) facilitating the reduction of dissolved Cu oxide to suspended Cu sulfide drops. \n\nInputs to these furnaces vary considerably. Slag-cleaning furnaces associated with bath-smelting units like the Ausmelt/Isasmelt or Mitsubishi smelting furnace accept an unseparated mixture of slag and matte and are required to do all the settling. Others accept converter slag and plant reverts in addition to smelter slag, requiring more emphasis on reduction (Moreno, Sa´nchez, Worczok, & Riveros, 2003). Most commonly, these furnaces are fed only smelting furnace slag and are used primarily as a final settling furnace. \n\nFigure 11.2 illustrates a typical electric slag-cleaning furnace (Barnett, 1979; Higashi, Suenaga, & Akagi, 1993; Kucharski, 1987). Heat is generated by passing electric current through the slag layer. AC power is used, supplied through three carbon electrodes. This method of supplying heat generates the least amount of turbulence, which improves settling rates. Most furnaces use self-baking Sшderberg electrodes (Kunze et al., 2003), but a few use pre-baked electrodes to avoid the need for baking control (Furuta et al., 2006). \n\nThe furnace sidewalls are typically cooled by external water jackets to minimize refractory erosion. However, embedded cooling elements are more effective, especially for slag-cleaning furnaces processing high-copper slags (Kunze et al., 2003; Tuominen, Anjala, & Bjo¨rklund, 2007). \n\nTable 11.2 compares the operating characteristics of seven electric furnaces. The choice of operating temperature represents a balance between the enhanced reaction kinetics of higher temperatures and the reduced refractory wear and lower copper losses of lower temperatures. Required capacities are set by the size of the smelting operation and the choice of input slags. Settling times are usually on the order of one to five hours. Typical energy use is 15e70 kWh per tonne of slag, depending upon furnace inputs, target % Cu, temperature, and residence time. Energy use is higher when the charge contains significant levels of reverts (Kunze et al., 2003). In addition to providing a reducing atmosphere, adding coke helps reduce electrode loss. \n\nWhile some electric slag-cleaning furnaces process onl"}, {"page": 143, "text": "y smelting furnace slag, others are fed a variety of materials. Several furnace operators input converter slag or solid reverts in addition to smelting slag. When this is done, a reducing agent is often required to reduce Cu oxide in the slag to Cu metal or Cu sulfide. Coal or coke is often added for \n\nChapter | 11 Copper Loss in Slag \n\n195 \n\n\n\n<!-- Start of picture text -->\n1 m<br>Electrode holding clamps<br>Self-baking  Contact clamp<br>carbon<br>Solid feed<br>electrode<br>port<br>5 m<br>Matte<br>9 m<br>Converter slag return launder<br>Matte tapping<br>Slag feed  launder<br>launder<br>Electrode<br>Solid feed<br>port<br>Gas offtake<br>Slag tapping launder<br><!-- End of picture text -->\n\nFIGURE 11.2 Electric slag-cleaning furnace. A furnace of this size cleans 1000e1500 tonnes of slag per day. \n\nthis reduction (Bergh, Yianatos, & Chacana, 2000). Pyrite may also be added if additional sulfur is needed to form matte (Ponce & Sa´nchez, 1999): \n\n\n\nCarbon additions also reduce solid magnetite in the slag to liquid FeO (Mackay, Cordero, Esteban, & Alvear, 2000): \n\n\n\nThis decreases slag viscosity and improves settling rates (Furuta et al., 2006). \n\nFerrosilicon is occasionally used as a reducing agent (Shimpo & Toguri, 2000), especially in the Mitsubishi slag-cleaning furnace. Recent initiatives in slag-cleaning furnace practice have involved lance injection of solid reductants or gaseous reducing agents such as methane, to improve reduction kinetics (An, Li, & Grimsey, 1998; Sallee & Ushakov, 1999). \n\nTABLE 11.2 Details of Electric Slag-cleaning Furnaces \n\n|.||<br>Norddeutsche||Konkola||Mexicana de|Mexicana de|\n|---|---|---|---|---|---|---|---|\n|Smelter|Caraiba Metais<br>Dias d’Avila,<br>Brazil|Affnerie<br>Hamburg,<br>Germany|KGHM Polska<br>Miedz,<br>Poland|Copper<br>Nchanga,<br>Zambia|Codelco Las<br>Ventanas<br>Chile|Cobre<br>Mexico<br>Furnace 1|Cobre<br>Mexico<br>Furnace 2|\n|Slag details, tonnes/d|ay|||||||\n|Smelting|880 OK fash|1600 OK fash|1100, fash|1600, fash|1000 Teniente|900 OK fash|740 Teniente|\n|furnace slag|furnace|furnace|furnace|furnace|furnace|furnace|furnace|\n|% Cu|1.7|1e1.5|13.86|17|8e12|1.5e2.5|5|\n|Converter slag||0|52||120|113|184|\n|% Cu|||18.76||30|8|8|\n|Products||||||||\n|Slag, % Cu|0.7|0.6e0.8|0.64|3|1.3|1.26|1.3|\n|Matte, % Cu|65e70|65e70|CuePbeFe alloy,<br>77% Cu|99.28|70.5|70.3|70.5|\n|Furnace details||||||||\n|Shape|Circular|Circular|Circular|Circular|Circular|Circular|Circular|\n|Diameter, m|11|10.2|14.5|13.5|10|10|10|\n|Power rating, MW|2e4|2e3|25|20|4.5|1.5e4.5|1.5e4.5|\n|Electrodes|3|3|3|5|3|3|3|\n|Material|Self-baking|Self-baking|Self-baking|Self-baking|Self-baking|Self-baking|Self-baking|\n|Diameter, m|1|1|1.32|1.1|0.86|0.9|0.9|\n|Operating details||||||||\n|Slag residence<br>|2e3|5|8|4|1.5e2.5|0.25e1|0.25e1|\n|time, hours||||||||\n|Energy use,<br>kWh/tonne of slag|70|40e50|384|150|140|57|69|\n|Reductant, kg/|Coke, 8.3|Coke, 4e5|Coke, 46|Coke, 21|Coke, 13|7.17 Coke|7.32 Coke|\n|tonne of slag||||||||\n|Slag layer|0.97e1.4|1.5e1.8|<1|1e2|"}, {"page": 144, "text": "0.8e1.4|0.8e1.5|0.8e1.5|\n|thickness, m||||||||\n|Matte layer<br>thickness, m|0e0.45|0e0.4|0.4e1.0 (alloy)|1.2|0.1e0.5|0e0.2|0e0.2|\n\n\n\nChapter | 11 Copper Loss in Slag \n\n197 \n\nTable 11.2 includes data for the
