Repository: NDDev-Technocracy-OpenNetwork/hack-2026-nornickel-knot

> **DEPRECATED.** This repository is archived and no longer maintained.
> It is kept read-only for reference; its GDS anchor records
> `lifecycle: archived` under `portfolio:archived-projects`.

# Nornickel Scientific Knot

Живая карта знаний R&D для горно-металлургической отрасли: система превращает архив отчётов, статей, презентаций и экспериментальных материалов в типизированный граф знаний, а затем отвечает на вопросы естественным языком с источниками и страницами первоисточников.

Проект подготовлен командой **Harmonic Labs** для **Норникель AI Hack 2026**, трек **«Научный клубок»**.

File: data/parsed/Материалы конференций/4th International Symposium on High-Temperature Metallurgical Processing.json (part 11 of 36)
Synthesis) metallurgy which is attractive process technique regarding fast and low-cost production ability of cast alloys. \n\n###### **Experimental Procedure** \n\nIn the SHS experiments, C03O4, Cr2C>3, M0O3 and Al powders were used in order to produce CoCr-Mo master alloys. The raw materials have over 96 % purity and 200 um average grain sizes. The initial mixtures were calculated and prepared to produce alloys containing 12.5-50.0 % Co, 12.5-50.0 % Cr, 12.5-50.0 % Mo by weight. The advanced thermochemical simulations of the reactions were investigated in detail including different ratios of initial mixtures, and their effects on metal recoveries, metal distributions and alloy compositions were carried out. \n\nThe reaction mixtures were mixed thoroughly 15 minutes in a turbula mixer and powder mixtures (approximately 150 g) were charged into Cu crucible and compacted. W (tungsten) \n\n171 \n\nwire was placed at the top of copper crucible and the reaction realized by passing current through the wire. After initiation, a highly exothermic reaction became self-sustaining and propagated throughout the SHS mixture. The obtained SHS products were discharged from the crucible after cooling. The phase compositions of the SHS products were characterized by using XRD, XRF and chemical analysis (AAS) techniques. \n\n###### **Results and Discussions** \n\nBefore the SHS experiments, a thermochemical simulation was performed to estimate the effect of precursor compositions on the SHS process. Effect of Al addition to the mixture of C^Cv C03O4-M0O3 o"}, {"page": 132, "text": "n the final products under latm pressure at the adiabatic temperature was given in Figure 1. With increasing in Al addition into the green mixture (56.3g M0O3 + 27.9g &2O3 + 25.5g C03O4), reduced Co and Cr contents in the liquid alloy was increased, also CrO and CoO contents into the slag were decreased. At higher Al addition into the green mixture, Co and Cr turned into gas form, due to the high adiabatic temperature of the reactions. \n\n\n\n<!-- Start of picture text -->\n3500<br>AI203(SLAGA#^__-<br>3400<br>60<br>3300<br>50  3200 £<br>- 3100 I<br>40  Mo(LIQU)  n<br>-t<br>^ ^ ^ T d ^ ^  .  3000 3<br>30  - _ ;  ■a  CD<br>2900 £<br>20  -<br>Co(LIQU)<br>2700<br>Cr(LIQU]__<br>10<br>2600<br>___-:— ~CrI&4SLAGA#1 )  __JM$L-.  um<br>n  ana aiti inr i.  2500<br>30  31  32  33  34  35  36  37  38  39  40<br>Al Addition, (a)<br><!-- End of picture text -->\n\nFigure 1. Simulation results for effect of Al addition into the mixture of 56.3g M0O3 + 27.9g Cr 20 3 + 25.5g C03O4 [5]. \n\nSimulation results for cooling of SHS alloys obtained with 30g AI2O3 addition into the green mixture of 56.3g M0O3 + 27.9g Cr 20 3 + 25.5g C03O4 and 38.7 g AI was given in Figure 2. The adiabatic temperature of this mixture was calculated as 2535.4 °C. In Figure 2, it could be seen that, first crystallization of BCC formed Mo-Co-Cr-Al phase started at 2040.0 °C, and this phase had three vacancies in its structure. \n\n172 \n\n\n\n<!-- Start of picture text -->\n40<br>Mo-iVaiBCC;)  MofLIQUi<br>30<br>CosCr4Cr18(S!GM)<br>Co.Va.^BCC,)<br>Cr(LIQU)<br>Cr.VajtBCC,)<br>CoAI(s)<br>AI,Va3(BCC/)  AI(LIQU)<br>250  500  750  1000  1250  1500  1750  2000  2250  2500  2750<br>Temperature, (°C)<br><!-- End of picture text -->\n\nFigure 2. Simulation results of the cooling of SHS alloys obtained with 30g A1203 addition into the mixture of 56.3g M0O3 + 27.9g Cr 20 3 + 25.5g C03O4 and 38.7 g Al [5]. \n\nMetallic distributions into alloy, slag and scattered parts obtained by different ratio of Cr203/Co3C>4, while M0O3 as constant, and were given in Figure 3. With the increasing in Cr2Ы3 ratio in the green mixtures, metal recovery ratios were increased. The highest metallic recoveries were measured as 71.9% Mo, 57.8% Cr and 79.4% Co, respectively. Metallic losses due to the scattering were also decreased with the increasing in Cr2Ы3 ratio into the green mixture. \n\nMetallic distributions into alloy, slag and scattered parts obtained by different ratio of Cr203/MoC>3, while C03O4 as constant, and were given in Figure 4. With the increasing in M0O3 ratio in the green mixtures, metal recovery ratios were increased. The highest metallic recoveries were measured as 85.1% Co, 61.4% Cr and 85.3% Mo, respectively. Metallic losses due to the scattering were also decreased with the increasing in M0O3 ratio into the green mixture. \n\n173 \n\n\n\n<!-- Start of picture text -->\nMo<br>S G° «p» <p>  ,^° ^c° b c°  «p> ,p> s c°<br>,3 . , . , . „ V  ^ ' ^^' c >t^A c T>'  cv  ^  # ^# # /<br><!-- End of picture text -->\n\nFigure 3. Metallic dis"}, {"page": 133, "text": "tributions into the alloys, slags and scattered parts obtained by different ratio of initial mixtures (50% Mo, by weight). \n\n\n\n<!-- Start of picture text -->\nCo  Cr  Mo<br>100%  '<br>A* K ° ^ ° , ^ °  . A^° ^ !  , ^ °<br>■jP'  T,^' ^ \"<br><,<£° ^ 0 ° ^CP<br><!-- End of picture text -->\n\nFigure 4. Metallic distributions into the alloys, slags and scattered parts obtained by different ratio of initial mixtures (50% Co, by weight). \n\n174 \n\nThe compositions of the alloys produced with different ratios of initial mixtures were given in Table I. Alloys were produced approximately closed to the estimated composition except Cr. &2O3 in the initial mixtures were not totally reduced to Cr metal, CrO formation was occurred during the SHS reaction and CrO and unreduced &2O3 joined into the slag (Fig.l). \n\nTable I. The Composition of Estimated and Obtained Co-Cr-Mo Alloys. \n\n|Estimated A|lloy Compos|ition, wt.%|Composi|tions of Allo|ys, wt.%|\n|---|---|---|---|---|---|\n|Co|Cr|Mo|Co|Cr|Mo|\n|50.0|35.0|15.0|52.9|27.8|15.8|\n|50.0|25.0|25.0|52.1|18.5|25.7|\n|50.0|15.0|35.0|49.5|11.4|34.7|\n|35.0|50.0|15.0|38.8|42.1|15.5|\n|25.0|50.0|25.0|28.2|41.5|26.4|\n|15.0|50.0|35.0|17.5|41.7|37.0|\n|35.0|15.0|50.0|35.3|11.3|49.1|\n|25.0|25.0|50.0|25.1|19.6|50.0|\n|15.0|35.0|50.0|16.5|28.6|50.0|\n\n\n\n###### **Conclusions** \n\nIn this study, Co-Cr-Mo master alloys were produced by SHS process without using any external energy. The metallic recoveries were increased with increasing in C03O4 and M0O3 ratios into the green mixtures. Highest metallic recoveries were obtained as 85.1 % Co, 61.4 Cr, and 85.3 % Mo, respectively. SHS alloys were produced as same composition as the estimated alloys. \n\nIt's an ongoing study, further studies have been carried out with using different flux addition (AI2O3, Si02, etc.) into the green mixtures. Also the refinement studies will be realized by using mini vacuum arc melting furnace. And micro-structure analysis will be also carried out by using SEM/EDS technique. \n\n###### **References** \n\n1. O. Yiicel, F.C. Sahin, A. Tekin, \"The Preparation of Ferroboron and Ferrovanadium by Aluminathermic Reduction,\" _High Temperature materials and Processes,_ 15 (1-2) (1996) 103106. \n\n2. A.G. Merzhanov, \"Self-propagating High-temperature Synthesis (SHS),\" (ISMAN, Russia, 2002). \n\n3.1.P. Borovinskaya, \"Chemical Classes of the SHS Processes and Materials,\" _Pure and Applied Chemistry,_ 64 (1992) 919-940. \n\n4. V.l. Yukhvid, \"Modifications of SHS Processes,\" _Pure and Applied Chemistry,_ 64 (1992) 977-988. \n\n5. FactSage 6.2 Thermochemical Software for WindowsTM. Thermfact and GTT-Technologies (2010). \n\n175 \n\n4th International Symposium on High-Temperature Metallurgical Processing _Edited by: Tao Jiang, Jiann-YangHwang, Phillip J. Mackey, Onuralp Yucel, and Guifeng Zhou TMS (The Minerals, Metals & Materials Society), 2013_ \n\n###### **High-Temperature Oxidation and Corrosion Behaviors of Ni-Fe-Cr Alloy for Inert Anode Materials in Aluminum Electrolysis** \n\nJilai Xue, Luxing F"}, {"page": 134, "text": "eng, Germain Kouma Ndong, Jun Zhu, Qiaochu Liu \n\nSchool of Metallurgical and Ecological Engineering University of Science and Technology Beijing Xueyuan Road 30, 100083 Beijing, China \n\nKeywords: Aluminum electrolysis, inert anode, oxidation, corrosion behaviors. \n\n###### **Abstract** \n\nHigh-temperature oxidation and corrosion behaviors of Ni-Fe-Cr alloy as inert anodes for aluminum electrolysis have been studied in oxygen and molten electrolyte. The oxidation and corrosion scales on the anodes tested were analyzed using XRD and SEM-EDS. The oxidation rate is found to increase with increasing temperature from 700 °C to 950 °C, which can be approximately described by an inverse power rate function. The oxidation scales at 750 °C, 920 °C and 950 °C contain Cr-rich phase along with FeCr204 and (Fe0.6Cro.4)203. The corrosion extent of Ni-Fe-Cr anodes in electrolyte is dominated by temperature, which can make the scales thickness double from 700 °C to 750 °C or from 920 °C to 950 °C. Cr and Fe in the scales on the anode in electrolysis corrode preferentially into the molten electrolyte, while the nickel oxides could better sustain the corrosive environment in electrolysis. The results can be useful for developing inert anode material for potential application in aluminum electrolysis. \n\n###### **Introduction** \n\nThe development of an inert anode for aluminum electrolysis has been a long term goal for aluminum industry. The present process for primary aluminum production involves the reduction of alumina with carbon anodes, forming carbon dioxide: \n\n\n\nThe search for a suitable non-carbon anode has been done in the last few decades to significantly reduce greenhouse emissions and production costs associated with the carbon anode consumption. Using an inert anode, the primary anodic reaction is oxygen evolution: \n\n\n\nTo withstand the highly corrosive conditions in aluminum electrolysis cell, the inert anode materials must have excellent oxidation resistance. Among the materials under consideration, NiFe-based alloys and their composite materials have shown a promise for industry application that has received great attention '' . Unfortunately, Ni-Fe alloys under oxidizing conditions develop layered corrosion scales containing Fe^O and/or other metal oxides, which may either provide \n\nsome protection to further oxidation or result in more corrosion/erosion on the alloy anodes during aluminum electrolysis '<sup>6-</sup><sup>_7_</sup> _\\_ \n\n_111_ \n\nCu-Ni-Fe and Ni-Fe-Co ternary alloys have been studied as candidate materials system for the inert anodes. It was found that Cu-Ni-Fe alloy had a two- phase microstructure of Cu-rich phase and Fe-Ni-rich phase '<sup>8</sup> ' and such chemical non-homogeneity showed a negative impact on their corrosion resistance. This is because the Fe-rich phase can be preferentially corroded during aluminum electrolysis, thus providing iron-fluoride corrosion tunnels within the anode corrosion scales . For Ni-Fe-Co ternary allo"}, {"page": 135, "text": "y, the additions of 10 wt.% and 30 wt.% Co to the Ni-Fe alloy system were found to significantly improve the anodic wear resistance and oxidation resistance due to the suppression of FexO formation. However, the reaction scales had excessive porosity, non-homogeneity and poor surface adherence, which could not provide sufficient protection to the metal anodes I<sup>10</sup> \"<sup>11</sup> !. \n\nThe present study is aimed to investigate the oxidation and corrosion behaviors of ternary Ni-FeCr alloy as well as its reaction scale in light of the requirements for inert anodes in aluminum electrolysis. In particular, the influence of temperature on the oxidation and corrosion behaviors of Ni-Fe-Cr alloy was studied in oxygen and molten electrolyte at 700 °C - 950 °C. \n\n###### **Experimental** \n\n###### Anode Material \n\nNi-Fe-Cr alloy samples were obtained from commercial metal supplier, which was made of 11.1 wt. % Ni, 66.5 wt. % Fe and 22.5 wt. % Cr. All samples were machined to a cylindrical form for oxidation / corrosion tests. \n\n###### High-temperature Oxidation Tests \n\nFigure 1 shows the set-up for high-temperature oxidation tests. The test specimen (<t>20><30 mm) was suspended by a nickle-chromium wire inside a vertical alumina tube furnace controlled at a constant temperature. \n\n\n\nFigure 1. Set-up for high-temperature oxidation tests: 1- PC; 2- Thermocouple; 3- Temperature controller; 4- Flowing meter; 5- Pressure reducing valve; 6-Gas flask; 7- Preheat tube; 8- Testing specimen; 9- Heating element; 10- Gas outlet;ll- Supporting plate; 12- Connecting wire; 13Electronic balance \n\n178 \n\nIt was taken 2 h to complete the oxidation tests based on thermo-gravimetric analysis method (TGA). The variation of the specimen mass vs. testing time was recorded every 5 s by continuous weight measurements. The measured data were stored in a PC connecting to an electronic balance (Sartorius, BS124S, Max: 120 g, resolution: 0.0001 g). Isothermal oxidations of the inert anode materials were measured at 700 °C, 750 °C, 920° C, and 950° C, respectively, with an oxygen flow of 0.6 L/min. \n\n###### Corrosion Test in Aluminum Electrolysis \n\nThe laboratory electrolysis cell system is shown in Figure 2. Electrolysis tests using inert anode materials were performed at 700°C, 750°C, 920°C, and 950°C, respectively, under argon atmosphere, and DC current was controlled by a Multichannel Potentiostat/Galvanostat instrument. A high purity carbon crucible was placed in a vertical tube furnace and used as the cathode. The crucible was fitted with a bottom open alumina lining to prevent the current flowing through the cell side. \n\nThe electrolyte compositions are shown in Table I. Before starting a test, the anode was maintained above the electrolyte for 30 min, and then it was down into the electrolyte melt at open circuit conditions. The electrolysis tests were performed at an anode current density of 0.75 A/cm<sup>2</sup> for 2 h, in which the anode-cathode distance was kept abo"}, {"page": 136, "text": "ut 33 mm. \n\n|Table I. Compositions of Electrolyt|e in Aluminum Electrolysi;|s at various temperatures|\n|---|---|---|\n|Electrolyte system|Temperature / C|Cryolite Ratio (CR)|\n|AlF3-KF-5wt. % A1203|700<br>750|1.3|\n|Na3AlF6-5wt. %CaF2-5wt. % A1203|920<br>950||\n\n\n\n\n\nFigure 2. A schematic diagram of experimental cell used for corrosion tests of anode materials: 1- Anode rod; 2- Graphite crucible; 3- Anode sample; 4- Aluminum metal; 5- Gas inlet; 6- Graphite cathode rod; 7- Electrolyte; 8- Alumina crucible; 9- Furnace tube; 10- Gas outlet \n\n179 \n\n###### Characterization and Analysis \n\nAfter oxidation or electrolysis corrosion tests, the working surface of the alloy samples was inspected by X-ray diffraction (XRD) using a M21X diffractometer with Cu Ka radiation. The cross-section of the anode samples were examined using a JSM-6480LV scanning electron microscope (SEM) and the compositions of the oxide layers on the anode samples after polishing were also determined by energy dispersive X-ray spectroscopy (EDS). \n\n###### **Results and Discussion** \n\n###### High-temperature Oxidation Behavior \n\nFigure 3 presents the plots of mass gain during oxidation process vs. testing time, in which the isothermal oxidation data have been obtained at different temperatures in oxygen using thermogravimetric analysis method (TGA). The highest oxidation rates were observed at 950 °C and the lowest were at 700 °C. On the mass gain curve at 750 °C, a slow decrease was observed after approximately 100 min oxidation. To the contrary, a sharp increase on the curve at 950 °C was found after 90 min oxidation, which could be related to chromium depletion in '' . There was no obvious spallation of the scales on the surface of the alloy samples tested. \n\n\n\n<!-- Start of picture text -->\n4.0- Theoretical Curve  950°C<br>3.5-<br>3.0- 1 ..--\"<br>2.5- /<br>920°C<br>2.0- l-~  ~~<br>;'l ^^~  ■* \" \" \"  750°C<br>1.5-<br>1.0-<br>700°C<br>0.5-<br>00^  y<br>60  8C<br>Time (min)<br><!-- End of picture text -->\n\nFigure 3. TGA plots of mass gain vs. oxidation time for Ni-Fe-Cr alloy at various temperatures \n\nThese results suggest that oxidation rate is strongly dependent on oxidation temperature and the oxidation scales exhibit good adhesion to the metal substrate. In general, the curves of mass gain vs. time appear no simple relationship between the oxidation rate and the temperature, suggesting that the oxidation mechanism needs further investigation. \n\nThe obtained data show a complex oxidation rate process, which could not be adequately described by a simple rate law. The oxidation rate process may fit an inverse power function as below: \n\n\n\n180 \n\nwhere _AM_ is the mass change during oxidation, _A_ is the surface area of a sample, r^is the rate constant, _t_ is oxidation time and^f is the rate exponent'<sup>9</sup> '. Oxidation rates of many binary alloys can follow parabolic model with _% = 2_ , while in this case the mass gain curves could poorly satisfy it, except that at 700 °C. Here the"}, {"page": 137, "text": " obtained data can be approximately described by a composite rate model (for example, a theoretical curse at 950 °C in Figure 3), which is linear ( _X_<sup>_=_</sup> 1 )<sup>w</sup> ith a rapid mass gain at the beginning of oxidation, and then become parabolic ( _% = 2_ ) with slower oxidation rates from 5 min to 120 min. \n\nIn Figure 4, the constituents of oxidation scales can be identified by XRD technique that has performed on the surface of the alloy samples after tests. The spectra peaks confirm the formation of Cr-rich phase, FeCr204 and (Fe0.6Cro.4)203, which are more strongly presented at elevated temperatures (750 °C, 920 °C and 950 °C). And the two types of microstructures (Fe, Ni) and Fe-Cr may reflect the virgin nature of the anode sample, which could be part of the oxidation scales. XRD results suggest that a rise of Cr-rich phase (FeCr204, (Feo.цCro.^Os) with a higher temperature may imply an increase of mass gain on the corresponding curve at the same temperature (also see Figure 3). \n\n\n\n<!-- Start of picture text -->\n? A ЗA B f c й V A  D<br>B A .BA |D f B  D<br>; B  B A f  f B A  D<br>C<br>BA  C<br>? l  700°C<br>2Theta( degrees)<br><!-- End of picture text -->\n\nFigure 4. XRD spectra of the corrosion scales on Ni-Fe-Cr alloys after 2 h oxidation in oxygen: A- FeCr204; B- ( F e o A ^ Q i ; C- (Fe, Ni); and D- (Fe-Cr) \n\n###### Corrosion Behaviors in Electrolysis \n\nFigure 5 shows comparison of SEM micrographs on the cross-sections of Ni-Fe-Cr anodes after 2 h electrolysis at Imode<sup>=</sup> 0.75 A/cm<sup>2</sup> with various testing temperatures. Visual inspection of the anodes after the electrolysis showed clearly that all alloy materials were inadequately protected by the _in situ_ formed oxide scales. This fact implies the theoretical expectation for such oxide scales to make a self-protection to the alloy anode by oxygen generated during aluminum electrolysis might be difficult to realize in practical operation. \n\nIt is obvious that the corrosion extent of the alloy anodes can be reduced at lower testing temperatures in KF-A1F3 electrolyte than in NaF-AlF3 electrolyte at higher ones. Here the chemical difference in electrolyte may have some impact on the corrosion rate, but it is the temperature that can play even more important role in the scale development during electrolysis \n\n181 \n\ncorrosion process. It is noted that the thickness of the scales on the anode after electrolysis was more than double from 700 °C (~20u.m) to 750 °C (~50u.m) in AIF3-KF electrolyte, as well as a similar increase from 920 °C (~100um) to 950 °C (~190um) in NaF-AlF3 electrolyte. This is because both the reaction rate during oxidation process of the metals and the solubility of the formed oxides in the electrolyte bath can increase strongly with increasing temperature '' . And in general, the penetration of the liquid electrolytes through the reaction scales and the inner area of the alloy anodes could also become stronger with higher temperatures, thu"}, {"page": 138, "text": "s enhancing the corrosion extent within the anodes. In addition, the morphology (in Figure 5 a, b) illustrates some partial delamination of the oxidation scale on the anodes tested in AlF3-KF-5wt.% AI2O3, which is still under evaluation along with other factors affecting the anode corrosion. \n\n\n\nFigure 5. SEM cross-section images of Ni-Fe-Cr anodes after 2 h electrolysis at (a) 700°C, (b) 750°C, (c) 920°C and (d) 950°C: the numbered points showing the locations for EDS analysis \n\nTable II demonstrates the variation trend of chemical composition along varying location within the inner area of the corrosion scales of the anodes tested. The mass percent of Cr and Fe is decreased strongly from the inside area (point 1) to the outside scale/bath interface (point 4), while the mass percent of Ni and O is increased through the same way where a nickel-rich zone at the anode/electrolyte interface had been observed during SEM inspection. A similar phenomenon can be found along point 5 and 6. These facts indicate that Cr and Fe can be preferentially involved in formation of the corrosion scales on the anode surface during aluminum electrolysis. On the other hand, the relative increase of Ni and O mass percent in synchrony may also suggest the formation of nickel oxides that could better sustain a corrosive environment in aluminum electrolysis, which should be taken in consideration in optimizing the alloy composition for the inert anodes. Moreover, the electrolyte is found to penetrate into the inner area (point 7) of the alloy anode through the pores cross the reaction scales, suggesting a possible factor that may impact the corrosion process in long term. \n\n182 \n\n|Table II.<br>|Main Composit<br>|ions at Sele|cted Points o|n the Anod|es Cross-se|ction (see F|igure 5)|\n|---|---|---|---|---|---|---|---|\n|||||||||\n|emen<br>(mass %)|on<br>(substrate)|Point 2|Point 3|Point 4|Point 5|Point 6|Point 7|\n|Ni|11.1|12.1|41.6|29.4|13.0|13.1|-|\n|Fe|66.5|51.0|45.8|42.6|68.0|51.2|-|\n|Cr|22.5|20.7|5.2|3.6|19.0|1.5|-|\n|O|-|16.2|6.3|22.2|-|33.6|-|\n|Al|-|-|1.1|2.2|-|-|29.6|\n|Na|-|-|-|-|-|0.6|-|\n|F|-|-|-|-|-|-|70.4|\n\n\n\nXRD spectra, as shown in Figure 6, illustrate the phase change at the corrosion scale/bath interface on the alloys anodes after electrolysis at various temperatures. The corrosion scales at higher temperature (920 °C, 950°C) contain more metal fluorides (AIF3, CrF2, FeF3, NiFx, etc.), while the ones at lower temperatures (700°C, 750°C) have more oxides of Ni and Fe (NiFe204, FeAl2C>4, NiO, etc.) In particular, there is a notable absence Cr-rich phases (FeCr2C>4, (Feo.6Cro.4)2C>3)in most of the corrosion scales after electrolysis, which may imply a preferential dissolution of Cr-oxides into the molten electrolyte at high temperatures. \n\n\n\n<!-- Start of picture text -->\nH  L  XH L L . 950°C<br>F<br>JULAJLJ^  920°C<br>JL<br>.jДLj_Jь-:<br>A u D ^ E C<br>_fc  jeEALgF_ia£Я_  700°C<br>2Theta( degrees)<br><!-- End of picture text -->\n\nFigure 6. XRD spectra of the corros"}, {"page": 139, "text": "ion scale/bath interface on Ni-Fe-Cr anodes vs. temperature after electrolysis for 2 h at 0.75A/cm<sup>2</sup> (A- NiFe204; B- FeAl204; C- NiO; D- AlNi3; E- KA1F4; F- (Fe, Ni); G- (Fe, Cr); H- A1F3;I- CrF2, J- FeF3; K- FeCr204; and L- NiFx) \n\n###### **Conclusion** \n\n1. The oxidation rate of the Ni-Fe-Cr anodes increases with increasing testing temperature from 700 °C through 950 °C, which can be approximately described by an inverse power rate function, but the complex reaction mechanism may need further investigation. \n\n2. The corrosion scales formed in oxidation at elevated temperatures (750 °C, 920 °C and 950 °C) contain Cr-rich phase (FeCr2C>4 and (Feo.6Cro.4)2C>3, etc.). \n\n183 \n\n3. The corrosion extent of Ni-Fe-Cr alloy in aluminum electrolyte is dominated by temperature, and the thickness of the scales is increased double from 700°C to 750°C or from 920°C to 950°C. \n\n4. Cr and Fe in the scales on the alloy anode during aluminum electrolysis can corrode preferentially into the molten electrolyte, while the nickel oxides could better sustain a corrosive environment in molten electrolyte. \n\n###### **Acknowledgement** \n\nSupport at various stages of this work through several cooperation projects with aluminum industry is generally acknowledged. \n\n###### **References** \n\n1. T. Nguyen and V. de Nora, \"De Nora oxygen evolving inert metallic anode,\" _Light Metals 2006,_ ed. T.J. Galloway (Warrendale, PA: TMS, 2006), 385- 390. \n\n2. V. de Nora et al., \"Semi-vertical de Nora inert metallic anode,\" _Light Metals 2007,_ ed. M. Sorlie (Warrendale, PA: TMS, 2007), 501-505. \n\n3. V. de Nora and T. Nguyen, \"Inert anode: Challenges from fundamental research to industrial application,\" _Light Metals 2009,_ ed. G. Bearne (Warrendale, PA: TMS, 2009), 417-421. \n\n4.1. Xue, T. Zeng, Y. Zheng, J. Zhu, \"Corrosion behaviors of NiFe2C4-NiO-Co 304 inert anode materials in Na3AIF 6-A1203 melts\", _Light Metals 2010,_ 939-943 \n\n5. V. Chapman, B.J. Welch, and M. Skyllas-Kazacos, \"Anodic behaviour of oxidised Ni-Fe alloys in cryolite-alumina melts,\" _Electrochimica Aeta,_ 56 (3) (2011), 1227-1238. \n\n6. R.T. Foley, \"Oxidation of iron-nickel alloys: V. Influence of in oxidizing gas,\" _Journal of the Electrochemical Society,_ 109 (4) (1962), 278-284. \n\n7. B.J. Welch, \"Inert anodes-the status of the materials science, the opportunities they present and the challenges that need resolving before commercial implementation,\" _Light Metals 2009,_ ed. G. Bearne (Warrendale, PA: TMS, 2009), 971-978. \n\n8. H.X. Li et al., \"Characteristics of the continuous coarsening and discontinuous coarsening of spinodally decomposed Cu-Ni-Fe alloy,\" _Journal of Materials Science,_ 36 (3) (2001), 779-784. \n\n9. T.R. Beck, CM. Macrae, and N.C. Wilson, \"Metal anode performance in low-temperature electrolytes for aluminum production,\" _Metallurgical and Materials Transactions B,_ 42 (4) (2011), 807-813. \n\n10. V. Chapman, B.J. Welch, and M. Skyllas-Kazacos, \"High temperature oxidation behaviour of Ni-Fe-Co "}, {"page": 140, "text": "anodes for aluminium electrolysis,\" _Corrosion Science,_ 53 (2011), 2815-2825. \n\n11. V. Singleton, B.J. Welch, and M. Skyllas-Kazacos, \"Influence of cobalt additions on the electro-chemical behaviour of Ni-Fe-based anodes for aluminium electrowinning,\" _Light Metals 2011,_ ed. S.J. Lindsay (Warrendale, PA: TMS, 2011), 1123-1128. \n\n12. M. Danielewski et al., \"Modelling of Oxidation of Fe-Ni-Cr Alloys,\" _Defect and Diffusion Forum,_ 237 (2005), 958-964. \n\n13. J. Thonstad and E. Olsen, \"Cell operation and metal purity challenges for the use of inert anodes,\" _Journal of'the Minerals, Metals and Materials Society,_ 53 (5)(2001), 36-38. \n\n184 \n\n**4th** International Symposium on High-Temperature Metallurgical Processing _Edited by: Tao Jiang, Jiann-YangHwang, Phillip J. Mackey, Onuralp Yucel, and Guifeng Zhou TMS (The Minerals, Metals & Materials Society), 2013_ \n\n###### PRODUCTION OF MOLYBDENUM CONTAINING IRON BASED ALLOYS VIA METALLOTHERMIC PROCESSES \n\nDilek Kirgцz, Murat Alkan, Onuralp Yiicel \n\nIstanbul Technical University, Faculty of Chemical & Metallurgical Engineering, Metallurgical and Materials Engineering Dep., ITU Ayazaga Campus, Maslak, 34469, Istanbul, Turkey \n\nKeywords: Intermetallics, Fe-based alloys, Molybdenum, Metallothermic process \n\n###### **Abstract** \n\nIn this study, Mo containing Fe-based alloys, such as Fe-Ni-Cr-Mo, were synthesized using a mixture of Fe203-NiO-Cr203-MoC>3 powders reducing with Al powders by metallothermic process which is a high energy efficient, fast and low-cost production technique for synthesis of cast alloys and advanced ceramics. Detailed thermochemical studies were simulated by using FactSage 6.2 Thermochemical software in order to calculate adiabatic temperature of the reactions and effects of initial molar composition on the final products. In the metallothermic processes, effects of stoichiometric Al addition and addition of the oxide powders (AI2O3, SiC>2, CaO, MgO) on the metal recovery and compositions of final alloys were carried out. Final products were characterized by using chemical analysis (AAS), XRD, XRF and SEM/EDS techniques. \n\n###### **Introduction** \n\nSelf Propagating High Temperature Synthesis (SHS) has significant advantages compared to the high technology furnace applications, such as very short processing time, simple operation, low energy requirement and low cost [1,2]. In a SHS process, the ignition starts the combustion and propagates throughout the reactant mixture yielding the desired product. However, the disadvantages of the process such as inhomogeneous or unreacted products due to undesirable reaction rates needs to be overcome by changing some parameters such as ignition temperature, particle size, additive, atmosphere etc. [3, 4]. This work aims to establish a scientific and engineering background in the production of some cast Fe based alloys (Fe-Ni-Cr-Mo) which are used as surface coatings, wear-corrosion-oxidation resistive applications via SHS (Self Propagating High T"}, {"page": 141, "text": "emperature Synthesis) metallurgy which is attractive process technique regarding fast and low-cost production ability of cast alloys. \n\n###### **Experimental Procedure** \n\nIn the SHS experiments, Fe2C>3, NiO, Cr2C>3, M0O3 and Al powders were used in order to produce Fe-Ni-Cr, and Fe-Ni-Cr-Mo alloys. The raw materials have over 96 % purity and 200 um average grain sizes. The initial mixtures were calculated and prepared to produce alloys containing 8-14% Ni, 18% Cr, 3% Mo, and balance Fe by weight. The advanced thermochemical simulations of the reactions were investigated in detail including different ratios of initial mixtures, appropriate flux, heat sinker or increaser additions as well as different initial temperatures in order to reduce the number of experiments. Due to economical reason with the \n\n185 \n\naddition of CaO, MgO, Si02 or AI2O3 as a flux into the green mixtures 10-30% by weight, and their effects on metal recoveries, metal distributions and alloy compositions were carried out. \n\nThe reaction mixtures were mixed thoroughly 15 minutes in a turbula mixer and powder mixtures (approximately 150 g) were charged into Cu crucible and compacted. W (tungsten) wire was placed at the top of copper crucible and the reaction realized by passing current through the wire. After initiation, a highly exothermic reaction became self-sustaining and propagated throughout the SHS mixture. The obtained SHS products were discharged from the crucible after cooling. The phase compositions of the SHS products were characterized by using XRD, XRF and chemical analysis (AAS) techniques. \n\n###### **Results and Discussions** \n\nBefore the SHS experiments, a thermochemical simulation was performed to estimate the effect of precursor compositions on the SHS process. Effect of AI2O3 addition to the mixture of Fe203NiO-Cr203-Mo03-Al the final products under latm pressure at the adiabatic temperature was given in Figure 1. With increasing in AI2O3 addition into the green mixture (74.6g Fe2Ы3 + 14.3g NiO + 21.lg Cr 20 3 + 2.9g M0O3 + 37.1g Al), AI contents m the liquid alloy was decreased, Cr contents in the liquid alloy was increased, and also Fe, Ni, Mo contents were slightly increased. \n\n\n\n<!-- Start of picture text -->\nMM IOU<br>0  5  10  15  20  25  30  35  40<br>A h O j Addition, (g)<br><!-- End of picture text -->\n\nFigure 1. Simulation results for effect of AI2O3 addition into the mixture of 74.6g Fe203, 14.3g NiO, 21.lg Cr203, 2.9g M0O3 and 37.1 Al [5]. \n\n186 \n\nSimulation results for cooling of SHS alloys obtained with 15g AI2O3 addition into the green mixture of 74.6g Fe203, 14.3g NiO, 21.lg Cr203, 2.9g M0O3 and 37.1 Al was given in Figure 2. The adiabatic temperature of this mixture was calculated as 2481.3 °C. In Figure 2, it could be seen that, the solidification of the SHS alloy was started at 1406.5 °C by cooling from the adiabatic temperature of the reaction. \n\n\n\n<!-- Start of picture text -->\n140C  5\"C<br>Fe,Va,(FCC,)  Fe(LIQU)<br>50<br>S 4 0<br>!<br>r°"}, {"page": 142, "text": "<br>20<br>Cl,Va iFCC,  Cr(LIQU)<br>«  -  Ni.Va.irCC,;  Ni(LIQU)<br>Mo.Va.lFCC.)  Mo(LIQU)<br>0  <\"'.l,.Vj'h'-;<Jjl<br>1000  1200  1400  1600  1800  2000  2200  2400  2600<br>Temperature, (°C)<br><!-- End of picture text -->\n\nFigure 2. Simulation results of the cooling of SHS alloys obtained with 15g AI2O3 addition into the mixture of 74.6g Fe203, 14.3g NiO, 21.lg Cr203, 2.9g M0O3 and 37.1 Al [5]. \n\nMetallic distributions into alloy, slag and scattered parts obtained by different flux additions were given in Figure 3. With the addition of Si02, A12C>3 and MgO into the green mixture, metal recovery ratios were increased; however there was not any positive effect of CaO additions. Higher metal recoveries were obtained at 10% A12C>3 addition into the green mixture by weight, and the highest metallic recoveries were measured as 57.0% Fe, 63.2% Ni, 47.1% Cr and 51.7% Mo, relatively. Metallic losses due to the scattering were also mostly decreased with the flux additions. Due to the nickel-aluminate formations, Cr recoveries were occurred with lower degrees. \n\nThe compositions of the alloys produced with different flux additions were given in Table I. Alloys were produced approximately closed to the estimated composition except Cr. Cr2C>3 in the initial mixtures were not totally reduced to Cr metal, CrO formation was occurred during the SHS reaction and CrO and unreduced Cr2C>3 joined into the slag (Fig. 1). \n\n187 \n\n\n\n<!-- Start of picture text -->\nIVilhc-i-l  1C%  10%  1C%  1C%  IVithout  1C%  1C%  1C%  1C% \\\\\\Amv.i  10%  1C%  1C%  1C%  lYifhn-u  10%  1C%  IC 5 --»  1C%<br>iuihTs  l\\Q2 11203 CaO  M-0  idiilivs £i02  11203  CiO  M-0  Aаiuivs 5i02 A1203 CaD  M-0  Aoatuvs ^i02 A1203 CaD  M-0<br>1 0 0 I  I<br>Fe  Ni  Cr  Mo<br>DLost El Slag ■ Alloy<br><!-- End of picture text -->\n\nFigure 3. Metallic distributions into the alloys, slags and scattered parts with the different flux additions on the green mixture. \n\nTable I. The Composition of Fe-Ni-Cr-Mo Alloys Obtained with Different Flux Additions into the Green Mixtures. \n\n||Fe,wt. %|Ni,wt.%|Cr, wt.%|Mo,wt.%|\n|---|---|---|---|---|\n|Estimated Alloy Composition|65.00|14.00|18.00|3.00|\n|Without Additives|65.62|15.69|10.51|2.90|\n|10 %Si02Addition|67.64|16.35|9.30|2.88|\n|10 %A1203Addition|63.80|15.24|14.58|2.45|\n|10 %CaO Addition|64.76|14.78|12.81|2.32|\n|10 %MgO Addition|70.32|16.82|5.60|2.94|\n\n\n\nMetallic distributions into alloy, slag and scattered parts obtained by AI2O3 addition with different ratios were given in Figure 4. The highest metallic recoveries were obtained with 10 % AI2O3 addition into the green mixtures. As AI2O3 was increased, the metallic recoveries were decreased, because of the increasing melting temperature of the slag. The compositions of the alloys produced with different amount of AI2O3 additions were given in Table II. Alloys were produced approximately closed to the estimated compositions. \n\n188 \n\n\n\n<!-- Start of picture text -->\nAC 05  AC 05  ADD 3<br>Fe  Ni  Cr  Mo<br>□ Lost HSlag »"}, {"page": 143, "text": "Alloy<br><!-- End of picture text -->\n\nFigure 4. Metallic distributions into the alloys, slags and scattered parts with the different ratios of AI2O3 additions on the green mixture. \n\nTable II. The Composition of Fe-Ni-Cr-Mo Alloys Obtained with Different Ratios of AI2O3 Additions on the Green Mixtures. \n\n||Fe,wt. %|Ni,wt.%|Cr, wt.%|Mo,wt.%|\n|---|---|---|---|---|\n|Estimated Alloy Composition|65.00|14.00|18.00|3.00|\n|Without Additives|65.62|15.69|10.51|2.90|\n|10 %A1203Addition|63.80|15.24|14.58|2.45|\n|20 % AI2O3 Addition|69.98|13.95|13.97|2.38|\n|30 % AI2O3 Addition|68.63|13.91|13.61|2.58|\n\n\n\n###### **Conclusions** \n\nIn this study, Mo containing Fe-based alloys were produced by SHS process without using any external energy. In Fe-Ni-Cr-Mo system, metallic recoveries were increased with the flux addition except CaO addition. Highest metallic recoveries were obtained with 10 % AI2O3 addition. SHS alloys were produced as same composition as the estimated alloys. \n\nIt's an ongoing study, further studies have been carried out with using different initial mixture ratios (NiO/Cr2C>3, etc.), with using Fe-scrap and mill-scale. Also the refinement studies will be realized by using mini vacuum arc melting furnace. \n\n189 \n\n###### **Acknowledgement** \n\nThe authors are pleased to acknowledge the financial support for this research from ITU-BAP (Istanbul Technical University, Office of Scientific Researches Projects). \n\n###### **References** \n\n1. O. Yiicel, F.C. Sahin, A. Tekin, \"The Preparation of Ferroboron and Ferrovanadium by Aluminathermic Reduction,\" _High Temperature materials and Processes,_ 15 (1-2) (1996) 103106. \n\n2. A.G. Merzhanov, \"Self-propagating High-temperature Synthesis (SHS),\" (ISMAN, Russia, 2002). \n\n3.1.P. Borovinskaya, \"Chemical Classes of the SHS Processes and Materials,\" _Pure and Applied Chemistry,_ 64 (1992) 919-940. \n\n4. V.l. Yukhvid, \"Modifications of SHS Processes,\" _Pure and Applied Chemistry,_ 64 (1992) 977-988. \n\n5. FactSage 6.2 Thermochemical Software for WindowsTM. Thermfact and GTT-Technologies (2010). \n\n190 \n\n**4th** International Symposium on High-Temperature Metallurgical Processing _Edited by: Tao Jiang, Jiann-YangHwang, Phillip J. Mackey, Onuralp Yucel, and Guifeng Zhou TMS (The Minerals, Metals & Materials Society), 2013_ \n\n###### ELECTRICAL RESISTANCE OF TIB2-C/C FUNCTION GRADIENT MATERIALS FOR ALUMINUM REDUCTION CATHODES \n\nJun Zhu, Jilai Xue, Baisong Li \n\nSchool of Metallurgical and Ecological Engineering, University of Science and Technology Beijing; Xueyuan Road 30; Beijing, 100083, China \n\nKeywords: Electrical resistance, Function Gradient Materials (FGM), TiB2-C/C cathode \n\n###### **Abstract** \n\nTiB2-C/C Function Gradient Materials (FGM) is used in cathode materials to improve aluminum wettability and melt penetration in aluminum electrolysis. In this investigation, FGM was tested for use as part of the cathode materials, where a 10 mm thick TiB2-rich layer was on the top as an Al-wettable surface, the TiB2-C layers"}, {"page": 144, "text": " in the middle as a gradient layer and the carbon on the bottom as a base. Electrical resistances of FGM were determined in the temperature range of 25960°C in argon atmosphere. The results show that the present of TiB2-C gradient layer can reduce the open porosity and the electrical resistance of the cathodes materials at elevated temperatures. The cathode samples after aluminum electrolysis usually demonstrates an increase in electrical resistance, but the application of FGM layer can compensate such an increase for certain extend due to less variation in porosity and lower the level of melts penetration. \n\n###### **Introduction** \n\nCarbon is still used for aluminum reduction cathodes dominantly, but it has a poor wetting properties by liquid aluminum and the anode-cathode distance has to be kept about 4-5cm with an additional 1.3-2.0 V voltage drop [1]. TiB2 has better wettability by liquid aluminum with higher electrical conductivity and stronger chemical resistance to the electrolyte attack. And the wettability of TiB2-C composites cathode on liquid aluminum can be also improved, while liquid aluminum can completely wet the cathode surface if TiB2 content exceeds 27% [2-4]. However, during the process of TiB2-C composites cathodes preparation and aluminum electrolysis, the deformation by temperature variation or sodium penetration are great disparity between TiB2 and carbon due to their physical properties difference. This will accelerate the cathodes cracking and deterioration. \n\nFunction Gradient Materials (FGM) is a novel materials with components, microstructures and
