Repository: NDDev-Technocracy-OpenNetwork/hack-2026-nornickel-knot

> **DEPRECATED.** This repository is archived and no longer maintained.
> It is kept read-only for reference; its GDS anchor records
> `lifecycle: archived` under `portfolio:archived-projects`.

# Nornickel Scientific Knot

Живая карта знаний R&D для горно-металлургической отрасли: система превращает архив отчётов, статей, презентаций и экспериментальных материалов в типизированный граф знаний, а затем отвечает на вопросы естественным языком с источниками и страницами первоисточников.

Проект подготовлен командой **Harmonic Labs** для **Норникель AI Hack 2026**, трек **«Научный клубок»**.

File: data/parsed/Материалы конференций/9780128187616 Corrosion Atlas 2019.json (part 11 of 14)
\n\nAdditional References \n\nCopyright Elsevier 2022 \n\n63 \n\n#### CORROSION ATLAS \n\nContributed By: Mascha van Hofweegen and Frank de Vos Case History 02.10.01.002 \n\n|Material|Continuous galvanized carbon steel|\n|---|---|\n|System|Low pressure fog system (sprinkler)|\n|Part|Thin-walled pipes|\n|Phenomenon|Zinc corrosion|\n\n\n\n\n\n|Appearance|White powdered corrosion products with brown lines|\n|---|---|\n|Time in Service|Within 1 year|\n|Environment|Drinking water|\n|Cause|The thin zinc layer cannot form a protective zinc oxide layer (patina layer) in stagnant water in the<br>presence of oxygen. In this situation, a bulky white zinc oxide layer is formed that does not provide<br>any corrosion protection to the underlying steel. The oxygen present then causes oxygen corrosion of<br>the steel surface. The bulky zinc oxide can also be a problem for the proper functioning of the<br>nozzles|\n|Remedy|Don’t use internally galvanized pipes in sprinkler systems. In this situation, it was recommended to<br>use a corrosion inhibitor. Stainless steel alloy type AISI 304 is recommended for similar applications.|\n\n\n\nAdditional References \n\nCopyright Elsevier 2022 \n\n64 \n\n#### CORROSION ATLAS \n\nContributed By: Mascha van Hofweegen and Frank de Vos \n\nCase History 02.10.03.001 \n\n|Material|Galvanized carbon steel|\n|---|---|\n|System|Dry sprinkler system, preaction system|\n|Part|Pipe line|\n|Phenomenon|Zinc corrosion, high pH, and weld defect|\n\n\n\n\n\n|Appearance|Local leakage in the pipes|\n|---|---|\n|Time in Service|After 4 year|\n|Environment|Drinking water from a concrete buffer basin. The water found in the lines had pH more >11, high<br>chloride, and sulfate concentration|\n|Cause|Testing the system and condensing moisture from the air left a lot of water in the “dry” system. The<br>system is hardly dehydrated. Due to the presence of the water, aeration differences have arisen<br>The high pH value resulting from the leaching of the young concrete (immediately flled with water<br>after production) has rapidly affected the zinc layer. The butt weld is preferentially affected because a<br>clear gap is present here (not properly welded) and the weld was located on the bottom of the pipe|\n|Remedy|Change the water in the buffer basin so that the water has a lower pH value. Improve the dewatering<br>of the pipes (more than once a year). Another option is to fll the system with nitrogen instead of air|\n\n\n\n###### Additional References \n\nCopyright Elsevier 2022 \n\n65 \n\n#### CORROSION ATLAS \n\nContributed By: Mascha van Hofweegen and Frank de Vos \n\nCase History 02.10.17.001 \n\n|Material|Galvanized carbon steel|\n|---|---|\n|System|Sprinkler system in parking garage|\n|Part|Pipes of a dry sprinkler system|\n|Phenomenon|MIC|\n\n\n\n\n\n|Appearance|In addition to corrosion of the zinc layer (white zinc oxide is visible), there are l"}, {"page": 132, "text": "arge brown tubercles|\n|---|---|\n|Time in Service|10 years|\n|Environment|Residual water from system testing and condensate moisture from the air|\n|Cause|The dry sprinkler system still contained water. As a result of testing with water, but also due to the<br>condensation of moisture from the air, water is still present in the system causing corrosion. Because<br>of this, the galvanized steel can not completely resist stagnant conditions. In addition to that, this<br>might have accelerated the microbial induced corrosion (MIC).|\n|Remedy|Use an inhibitor special for sprinkler systems and/or use nitrogen gas instead of air|\n\n\n\nAdditional References \n\nCopyright Elsevier 2022 \n\n66 \n\n#### CORROSION ATLAS \n\nContributed By: Isabel Diaz-Tang Case History 02.16.24.001 \n\n|Material|55% Al-Zn alloy coating on steel, prepainted|\n|---|---|\n|System|Roof over a ceramic furnace hall|\n|Part|Section of a roof|\n|Phenomenon|Attack by acid fumes|\n\n\n\n\n\n|Appearance|Blistering and loss of adhesion (paint coating). Corrosion attack beneath the blisters, and in zones<br>with detached coating|\n|---|---|\n|Time in Service|1e2 months|\n|Environment|The roofs were installed in a ceramic plant, ca. 10 m above the hall, with good ventilation. The<br>affected zone of the roof under evaluation was located near one of the chimneys emitting acid fumes|\n|Cause|The premature failure of the paint coating was attributed to the direct exposure to acid fumes. Only<br>the zone located too close to one chimney was affected|\n|Remedy|Increase the height of the chimney<br>Improve the coating thickness as well as the surface preparation before coating|\n\n\n\nAdditional References Pertaining to Case Study \n\nCopyright Elsevier 2022 \n\n67 \n\n#### CORROSION ATLAS \n\nContributed By: Isabel Diaz-Tang \n\nCase History 02.16.24.002 \n\n|Material|Galvanized forged steel (122/130mm) and zinc|\n|---|---|\n|System|Electric transmission line|\n|Part|Glass insulator pin with zinc sleeve|\n|Phenomenon|Atmospheric corrosion in marine environment and bimetallic corrosion|\n\n\n\n\n\n|Appearance|Abundant white corrosion products on the zinc sleeve, accumulation of dust, and some small areas<br>with white corrosion products on the galvanized forged steel pin|\n|---|---|\n|Time in Service|2 years|\n|Environment|Marine atmosphere. Rain-free region|\n|Cause|Chemical analysis of dust samples were accumulated on the pin and the glass part showed similar<br>results: around 7000 ppm chlorides, 41,000 ppm sulfates. Marine environments caused higher<br>corrosion in zinc part, sleeve, than the galvanized forged steel pin. This can be attributed to the<br>galvanic effect.|\n|Remedy|Maintenance activities should be carried out more frequently. Additional protective coating on the<br>zinc sleeve and its contact with the pin is recommended|\n\n\n\nAdditional References Pertaining to Case Study \n\nCopyright Elsevier 2022 \n\n68 \n\n#### CORROSION ATLAS \n\nContributed By: Isabel Diaz-Tang Case History 02.16.24.003 \n\n|Material|Galvanized steel|\n|---|---|\n|System|Elect"}, {"page": 133, "text": "ric transmission line|\n|Part|Tower components (profles, bolts, steps)|\n|Phenomenon|Atmospheric corrosion|\n\n\n\n\n\n|Appearance|Severe, uniform corrosion at two sides of the tower; moderate to mild corrosion attack at the other<br>sides|\n|---|---|\n|Time in Service|19 years|\n|Environment|Desertic zone; ca. 200 MAMSL, 8 km away from seashore|\n|Cause|The infuence of marine aerosol decreases with the distance from the seashore, but structures located<br>at certain altitude in a desertic region can be still greatly affected. Chemical analysis of deposits<br>sampled on the most affected side of the tower led to 18,330 ppm chlorides, whereas samples from<br>the less affected side contained 15,882 ppm chlorides. The time in service, as well as a defcient<br>maintenance of the towers, also constitutes infuencing factors<br>The fact that some sides showed more severe corrosion attack is related to their exposure to the<br>predominant wind direction<br>The coating thickness was very irregular (from 72.2 to 112mm, in average)|\n|Remedy|Coated galvanized steel shows better performance in similar environments. Classifcation of tower<br>components according to the corrosion severity for replacement/repair purposes. Standards related to<br>the surface preparation before painting of galvanized structures and for the selection of the paint<br>system are available. Maintenance activities must be performed more frequently|\n\n\n\nAdditional References Pertaining to Case Study \n\nCopyright Elsevier 2022 \n\n69 \n\n|CORRO<br>Material|SION ATLAS<br>Contributed By: Isabel Diaz-Tang<br>Case History 02.16.24.004<br>Galvanized steel|\n|---|---|\n|System|Electric transmission line|\n|Part|Profle|\n|Phenomenon|Atmospheric corrosion|\n|Appearance|Three well-differenced zones can be distinguished at the surface of the profle section under<br>evaluation: a zone without apparent attack, a zone with yellowish-white corrosion products of zinc,<br>and a zone where the galvanized layer has disappeared, showing red-brownish corrosion products of<br>the steel|\n|Time in Service|3 years|\n|Environment|Marine environment (the profle section was removed from a tower located at a distance of<br>approximately 3e5 km from the seashore). Rain-free region|\n|Cause|Excepting for the zone without attack (it was “protected” by its contact with another profle), the<br>profle section under evaluation shows severe corrosion (corrosion of the zinc, detachment of the<br>galvanized layer, corrosion of steel) after 3 years of service. The average thickness of zinc coating was<br>176mm<br>The corrosivity category of the area, established by a previous study, is C5-M (marine, very high,<br>according to ISO 12944), which explains the performance of the galvanized steel|\n|Remedy<br>Additional Referen|Duplex systems (galvanizing ю paint coating) are more suitable than galvanized steel for marine, very<br>corrosive environments<br>ces Pertaining to Case Study|\n\n\n\nCopyright Elsevier 2022 \n\n70 \n\n#### CORROSION ATLAS \n\nContributed By"}, {"page": 134, "text": ": Isabel Diaz-Tang Case History 02.17.45.001 \n\n|Material|Hot-dip galvanized steel|\n|---|---|\n|System|Vineyard trellis|\n|Part|Anchor rod|\n\n\n\nPhenomenon Uniform corrosion (corrosion in soils) \n\n\n\nAppearance Zinc layer detachment. White (from zinc) and brownish yellow (from carbon steel) corrosion products \n\n|Time in Service|10 months|\n|---|---|\n|Environment|Agricultural soil (average chemical composition/properties: pH¼7.7, chloride ions¼1133, sulfate<br>ions¼2738, electrical resistivity¼160U.cm)|\n|Cause|Poor adhesion to steel substrate, probably due to oversized thickness of the galvanized system (150<br>e160mm for a 9.53 mm diameter carbon steel rod). The average thickness recommended by local<br>standards for diameters >6 mm is 85mm<br>Anchor rods were buried in a very corrosive soil, where electrochemical corrosion mechanisms of zinc<br>and carbon steel under humid conditions of the soil took place|\n|Remedy|Galvanized steel anchor rods are not recommended for aggressive soils. Selection of steel anchor rods<br>of suitable properties (COR-TEN, for example) for those environments|\n\n\n\nAdditional References Pertaining to Case Study \n\nCopyright Elsevier 2022 \n\n71 \n\n|CORROSION ATLAS<br>Contributed By: Nafseh Ebrahimi and Jieying Zhang<br>Case History 02.24.14.001<br>Material<br>Carbon steel plate and ASTM A325 galvanized steel bolt|\n|---|\n|System<br>Salt fog chamber testing of steel plates and connection bolts used in steel bridge<br>construction|\n|Part<br>Steel plates and bolts|\n|Phenomenon<br>Atmospheric corrosion and galvanic corrosion|\n|Appearance<br>Rust formation on carbon steel plate and zinc dissolution on bolts|\n|Time in Service<br>2 weeks experimental exposure to salt fog chamber. The salt spray testing follows the<br>ASTM B117-16 procedure|\n|Environment<br>Saline environment with a high 90% relative humidity at 35<sup>-</sup>C|\n|Cause<br>Exposure to salt and high humidity in presence of oxygen and connection of dissimilar<br>metals|\n|Remedy<br>Using paint or coating systems to cover the steel and prevent atmospheric corrosion and<br>covering their bolt/ steel plate connection joints with paint|\n|Additional References<br>Pertaining to Case Study<br>1. Ebrahimi, N., J. Zhang, B. Baldock, and D. Lai, “Galvanic Corrosion Risk Assessment<br>of Bolt Materials in Contact with ASTM A1010 Steel Bridges,” in Corros. 2018 (NACE<br>International, Houston, TX, 2018).<br>2. Zhang, J., N. Ebrahimi, and D. Lai, \"Galvanic Corrosion Risk of Using Galvanized<br>A325 Bolts in Corrosion-Resistant Steel Bridges\", J. Bridg. Eng. 24 (2019): p. 06019001.|\n\n\n\nCopyright Elsevier 2022 \n\n72 \n\n#### CORROSION ATLAS \n\nContributed By: Nafiseh Ebrahimi and Jieying Zhang Case History 02.24.14.002 \n\nMaterial ASTM A1010 steel plate and ASTM A325 galvanized steel bolt System Salt fog chamber testing of steel plates and connection bolts used in steel bridge construction Part Steel plates and bolts Phenomenon Atmospheric corrosion and galvanic corrosion \n\n\n\n|Appearance|Zinc diss"}, {"page": 135, "text": "olution on A325 galvanized bolts|\n|---|---|\n|Time in Service|2 weeks experimental exposure to salt fog chamber. The salt spray testing follows the<br>ASTM B117-16 procedure|\n|Environment|Saline environment with a high 90% relative humidity at 35<sup>-</sup>C|\n|Cause|Exposure to salt and high humidity in presence of oxygen and connection of two<br>dissimilar metals|\n|Remedy|Not using galvanized bolts in connection with ASTM A1010 steels or covering their<br>connection joints with paint or coating|\n|Additional References<br>Pertaining to Case Study|1. Ebrahimi, N., J. Zhang, B. Baldock, and D. Lai, “Galvanic Corrosion Risk<br>Assessment of Bolt Materials in Contact with ASTM A1010 Steel Bridges,” in Corros.<br>2018 (NACE International, Houston, TX, 2018).<br>2. Zhang, J., N. Ebrahimi, and D. Lai, “Galvanic Corrosion Risk of Using Galvanized<br>A325 Bolts in Corrosion-Resistant Steel Bridges”, J. Bridg. Eng. 24 (2019): p.<br>06019001.|\n\n\n\nCopyright Elsevier 2022 \n\n73 \n\n#### CORROSION ATLAS \n\nContributed By: Nafiseh Ebrahimi and Jieying Zhang \n\nCase History 02.24.14.003 \n\n|Material|Weathering steel plate and ASTM A325 galvanized steel bolt|\n|---|---|\n|System|Salt fog chamber testing of steel plates and connection bolts used in steel bridge<br>construction|\n|Part|Steel plates and bolts|\n|Phenomenon|Atmospheric corrosion and galvanic corrosion|\n\n\n\n\n\n|Appearance|Rust formation on weathering steel plate and zinc dissolution on galvanized bolts|\n|---|---|\n|Time in Service|2 weeks experimental exposure to salt fog chamber. The salt spray testing follows the<br>ASTM B117-16 procedure|\n|Environment|Saline environment with a high 90% relative humidity at 35<sup>-</sup>C|\n|Cause|Exposure to salt and high humidity in presence of oxygen and connection of dissimilar<br>metals|\n|Remedy|Using paint systems to cover the steel and prevent atmospheric corrosion or weathering<br>the steel prior to installation|\n|Additional References<br>Pertaining to Case Study|1. Ebrahimi, N., J. Zhang, B. Baldock, and D. Lai, “Galvanic Corrosion Risk<br>Assessment of Bolt Materials in Contact with ASTM A1010 Steel Bridges,” in Corros.<br>2018 (NACE International, Houston, TX, 2018).<br>2. Zhang, J., N. Ebrahimi, and D. Lai, “Galvanic Corrosion Risk of Using Galvanized<br>A325 Bolts in Corrosion-Resistant Steel Bridges”, J. Bridg. Eng. 24 (2019): p.<br>06019001.|\n\n\n\nCopyright Elsevier 2022 \n\n74 \n\n#### CORROSION ATLAS \n\nContributed By: Nafiseh Ebrahimi and Jieying Zhang Case History 02.24.14.004 \n\n|Material|ASTM A1010 steel plate and A193 B6 stainless steel bolts|\n|---|---|\n|System|Salt fog chamber testing of steel plates and connection bolts used in steel bridge<br>construction|\n|Part|Steel plates and bolts|\n|Phenomenon|Atmospheric corrosion and galvanic corrosion|\n\n\n\n\n\n|Appearance|Rust formation on the bolts|\n|---|---|\n|Time in Service|2 weeks experimental exposure to salt fog chamber. The salt spray testing follows the<br>ASTM B117-16 procedure|\n|Environment|Saline environment with "}, {"page": 136, "text": "a high 90% relative humidity at 35<sup>-</sup>C|\n|Cause|Exposure to salt and high humidity in presence of oxygen and connection of two dissimilar<br>metals causing galvanic corrosion of bolt|\n|Remedy|Not using A193 B6 stainless steel bolt in connection with ASTM A1010 steels or covering<br>their connection joints with paint or coating|\n|Additional References<br>Pertaining to Case Study|1. Ebrahimi, N., J. Zhang, B. Baldock, and D. Lai, “Galvanic Corrosion Risk Assessment<br>of Bolt Materials in Contact with ASTM A1010 Steel Bridges,” in Corros. 2018 (NACE<br>International, Houston, TX, 2018).<br>2. Zhang, J., N. Ebrahimi, and D. Lai, “Galvanic Corrosion Risk of Using Galvanized<br>A325 Bolts in Corrosion-Resistant Steel Bridges”, J. Bridg. Eng. 24 (2019): p. 06019001.|\n\n\n\nCopyright Elsevier 2022 \n\n75 \n\n|CORROSION ATLAS<br>Contributed By: Nafseh Ebrahimi and Jieying Zhang<br>Case History 02.24.14.005<br>Material<br>ASTM A1010 steel plate and weathering steel bolts|\n|---|\n|System<br>Salt fog chamber testing of steel plates and connection bolts used in steel bridge<br>construction|\n|Part<br>Steel bridge connection bolts|\n|Phenomenon<br>Atmospheric corrosion and galvanic corrosion|\n|Appearance<br>Rust formation on the weathering steel bolts|\n|Time in Service<br>2 weeks experimental exposure to salt fog chamber. The salt spray testing follows the<br>ASTM B117-16 procedure|\n|Environment<br>Saline environment with a high 90% relative humidity at 35<sup>-</sup>C|\n|Cause<br>Exposure to salt and high humidity in presence of oxygen and connection of two<br>dissimilar metals causing galvanic corrosion of bolt|\n|Remedy<br>Not using weathering steel bolt in connection with ASTM A1010 steels or covering<br>their connection joints with paint or coating|\n|Additional References<br>Pertaining to Case Study<br>1. Ebrahimi, N., J. Zhang, B. Baldock, and D. Lai, “Galvanic Corrosion Risk<br>Assessment of Bolt Materials in Contact with ASTM A1010 Steel Bridges,” in Corros.<br>2018 (NACE International, Houston, TX, 2018).<br>2. Zhang, J., N. Ebrahimi, and D. Lai, “Galvanic Corrosion Risk of Using Galvanized<br>A325 Bolts in Corrosion-Resistant Steel Bridges”, J. Bridg. Eng. 24 (2019): p.<br>06019001.|\n\n\n\nCopyright Elsevier 2022 \n\n76 \n\n#### CORROSION ATLAS \n\nContributed By: Nafiseh Ebrahimi and Jieying Zhang Case History 02.24.14.006 \n\n|Material|ASTM A1010 steel plate and ASTM A320 B8 class II bolts|\n|---|---|\n|System|Salt fog chamber testing of steel plates and connection bolts used in steel bridge<br>construction|\n|Part|Steel bridge connection bolts|\n|Phenomenon|Crevice corrosion on overlapping surfaces|\n\n\n\n\n\n|Appearance|Rust formation on overlapping surfaces of plates and bolt/plate|\n|---|---|\n|Time in Service|2 weeks experimental exposure to salt fog chamber. The salt spray testing follows the<br>ASTM B117-16 procedure|\n|Environment|Saline environment with a high 90% relative humidity at 35<sup>-</sup>C|\n|Cause|Exposure to salt and high humidity in presence of oxygen "}, {"page": 137, "text": "and presence of crevice at<br>overlapping surfaces|\n|Remedy|Covering the overlapping surfaces with painting|\n|Additional References<br>Pertaining to Case Study|1. Ebrahimi, N., J. Zhang, B. Baldock, and D. Lai, “Galvanic Corrosion Risk<br>Assessment of Bolt Materials in Contact with ASTM A1010 Steel Bridges,” in Corros.<br>2018 (NACE International, Houston, TX, 2018).<br>2. Zhang, J., N. Ebrahimi, and D. Lai, “Galvanic Corrosion Risk of Using Galvanized<br>A325 Bolts in Corrosion-Resistant Steel Bridges”, J. Bridg. Eng. 24 (2019): p.<br>06019001.|\n\n\n\nCopyright Elsevier 2022 \n\n77 \n\n#### CORROSION ATLAS \n\nContributed By: Isabel Diaz-Tang \n\nCase History 02.25.24.001 \n\n|Material|Electrogalvanized steel|\n|---|---|\n|System|Barbed wire rolls|\n|Part|Some barbed wire rolls|\n|Phenomenon|Uniform corrosion (atmospheric corrosion)|\n\n\n\n\n\n|Appearance|Red-brownish corrosion products over the wire surface in some rolls; no corrosion attack in other<br>rolls|\n|---|---|\n|Time in Service|2 months (in storage)|\n|Environment|Urban environment with high relative humidity|\n|Cause|Zinc coating mass per unit area determinations were made on samples of both rolls with and<br>without corrosion signs, selecting zones without apparent damage. The average results for samples from<br>the two groups of rolls were 7.8 g/m<sup>2 </sup>and 9.5 mg/m<sup>2</sup>, respectively, whereas the expected value was<br>12e15 mg/m<sup>2</sup>, according to technical specifcations provided by the manufacturer|\n|Remedy|Coating mass per unit area must be suitable for specifc applications, considering the corrosivity of<br>the environment|\n\n\n\nAdditional References Pertaining to Case Study \n\nCopyright Elsevier 2022 \n\n78 \n\n#### CORROSION ATLAS \n\nContributed By: Mascha van Hofweegen and Frank de Vos \n\nCase History 03.08.17.001 \n\nMaterial Enameled carbon steel System Waste water treatment tank Part Tank wall Phenomenon MIC \n\n\n\n|Appearance|Holes in the tank wall|\n|---|---|\n|Time in Service|3 years|\n|Environment|The tank contains a static mixer and an aerator for treatment of the waste water from a restaurant<br>and toilets (municipal waste water) at room temperature|\n|Cause|The enamel tank is subject to corrosion because the enamel layer contains too many pores due to a<br>poor production process. It was shown that the enamel layer thickness met the specifcation, but too<br>many pores were found. If a pore is present that extends to the metal surface, the steel will corrode.<br>Due to the presence of suffcient salts, oxygen and microbiology, the waste water is a corrosive<br>medium for untreated steel. Microbiological corrosion of the steel surface is expected under corrosion<br>pox. Through this microbiological process, acids are formed that have accelerated the corrosion of the<br>steel surface at those locations where the enamel layer showed defects|\n|Remedy|It was advised to replace the affected panels with new ones that met the specifcations and check the<br>quality of the enamel (porosity). In pr"}, {"page": 138, "text": "actice, all defects were repaired|\n\n\n\nAdditional References \n\nCopyright Elsevier 2022 \n\n79 \n\n#### CORROSION ATLAS \n\nContributed By: Mascha van Hofweegen and Frank de Vos \n\nCase History 03.10.40.001 \n\n|Material|Carbon steel with coating|\n|---|---|\n|System|Sprinkler system in mall|\n|Part|Pipelines|\n|Phenomenon|Coating failure|\n\n\n\n\n\nAppearance Through the white coating, brown corrosion spots where visible, only on one site of the pipeline \n\nTime in Service 2 years Environment Outdoor air near the coast Cause Corrosion of the steel due to a wrong coating choice (a zinc/phosphate epoxy) and also the wrong coating was applied. The influence of the open roof construction is underestimated, allowing for an incorrect choice of protection of the sprinkler lines has been chosen. The applied coating is only suitable for a complete indoor environment and not outdoors near the sea. Due to the open roof construction, rainwater and moist salt air can blow against the pipes Remedy All pipes are again provided with the correct coating. A protective layer should, for example, be a polyurethane epoxy coating that is at least suitable for class C3 or C4 \n\nAdditional References \n\nCopyright Elsevier 2022 \n\n80 \n\n#### CORROSION ATLAS \n\nContributed By: Isabel Diaz-Tang \n\nCase History 03.11.13.001 \n\nMaterial Carbon steel (API 5L, Grade B) with coating (alkyd system) System Crude oil pipeline Part Section covered with metallic hose clamp Phenomenon Crevice corrosion (and probably also bimetallic corrosion) \n\n\n\n|Appearance|Notorious loss of wall thickness (36%e40%) in the zone covered by the hose clamp. Localized attack<br>(with some perforations) at borders of the contact between the pipeline and the metallic hose clamp|\n|---|---|\n|Time in Service|36 years|\n|Environment|The concerned part of the pipeline was placed partially buried on the ground. Tropical climate|\n|Cause|After unknown years of service, some very small crude oil leaks (locally called “tears”) were detected.<br>The usual practice is to cover the zone with a metallic hose clamp (material unknown) and a rubber<br>gasket between the two materials, as a temporary measure (until reparation). However, although the<br>duration of this provisory measure is unknown, in this case, it was estimated in some years when a<br>major leak occurred, and the hose clamp was removed. The zone is tropical, so the ground remains<br>wet or humid very frequently<br>Degradation and almost total disappearance of the rubber gasket was detected, so it is also possible to<br>assume at least some time of bimetallic contact. Considerable loss of wall thickness, as well as<br>localized attack near the contact of the pipe and the hose clamp were attributed to crevice corrosion<br>(differential aeration cells). The remaining wall thickness was insuffcient for the operation pressure,<br>and some cracks also appeared|\n|Remedy|Replacement of the affected section. Use hose clamps only for short periods. Consider the use of<br>nonmetallic hose clam"}, {"page": 139, "text": "ps, or metallic hose clamps with a degradation resistant lining|\n\n\n\nAdditional References Pertaining to Case Study \n\nCopyright Elsevier 2022 \n\n81 \n\n#### CORROSION ATLAS \n\nContributed By: Isabel Diaz-Tang Case History 03.16.15.001 \n\n|Material|Galvanized steel ю coating (PVDF, polyvinylidene fuoride)|\n|---|---|\n|System|Thermal power plant (new section)|\n|Part|Roof|\n|Phenomenon|Corrosion under deposits|\n\n\n\n\n\n|Appearance|Accumulation of solid deposits and red-brownish corrosion products on the external side of the roof|\n|---|---|\n|Time in Service|21 days|\n|Environment|The roof sheet under evaluation was located 15 m away from a chimney installed in the old building<br>of the plant. Tropical climate|\n|Cause|Chemical analysis of the solid deposits indicated pH¼5.5 and 2008 ppm sulfates. Coating thickness<br>(external side, average)¼76.8mm. No maintenance/cleaning of the roofs were provided during the<br>short period of service. The proximity to the chimneys installed in the existing part of the plant is<br>the most probable cause of accumulation of polluted deposits, which enables the creation of<br>differential aeration cells|\n|Remedy|If the direction of the chimney fumes cannot be modifed by design, frequent cleaning of the roofs<br>would be necessary. Selection of a nonmetallic material could be also an option to be evaluated|\n\n\n\nAdditional References Pertaining to Case Study \n\nCopyright Elsevier 2022 \n\n82 \n\n#### CORROSION ATLAS \n\nContributed By: Isabel Diaz-Tang Case History 03.16.24.001 \n\n|Material|Carbon steel with epoxy system coating (two coats)|\n|---|---|\n|System|Building for cultural activities|\n|Part|Metal structures at the main entrance|\n|Phenomenon|Atmospheric corrosion|\n\n\n\n\n\n|Appearance|Localized corrosion of steel, in areas where bubbles or blisters in the paint coating were formed, and<br>at edges of profles|\n|---|---|\n|Time in Service|5 years|\n|Environment|Urban humid (average relative humidity 80%) rain free environment, building near to an avenue with<br>high vehicle traffc|\n|Cause|Formation of blisters (or bubbles) in paint coatings can be attributed to several causes (moisture,<br>insuffcient surface preparation, inadequate environment conditions during coating application). A<br>very humid environment, with no rain periods (that could help to clean the surfaces), and<br>contaminants from vehicle traffc constitutes a very corrosive environment, and lack of maintenance<br>exacerbate the corrosion risk. Defects during coating application (lower thicknesses at edges) are also<br>potential zones for corrosion attack|\n|Remedy|Remove the paint in affected areas, sandblast, and apply new coating system. If feasible, duplex<br>system (galvanized ю paint coating) is recommended for this environment. A maintenance plan is<br>also required|\n\n\n\nAdditional References Pertaining to Case Study \n\nCopyright Elsevier 2022 \n\n83 \n\n#### CORROSION ATLAS \n\nContributed By: Ivan Juraga, Vesna Alar, Vinko Simunovi<sup>-</sup> -c, and Ivan Stojanovi-c \n\nCase"}, {"page": 140, "text": " History 03.16.40.001 \n\n|Material|Coated carbon steel|\n|---|---|\n|System|Hotel building|\n|Part|Bearing columns|\n|Phenomenon|Coating failuredblistering and substrate rusting|\n\n\n\n\n\n|Appearance|Blisters under which corrosion of steel substrate occurs and general corrosion of steel|\n|---|---|\n|Time in Service|Few years|\n|Environment|Marine atmosphere|\n|Cause|Inappropriate surface preparation before coating protection. Contamination of the surface with<br>chlorides. To thin protective coating (80mm) for marine atmosphere|\n|Remedy|C5 corrosivity category (coastal areas) according to ISO 12944-2 requires multilayer coating<br>protection (DFT 300mm) and surface preparation Sa2.5 according ISO 8501-1|\n|Additional<br>References<br>Pertaining to<br>Case Study|U. Nьrnberger: Korrosion und Korrosionsschutz im Bauwesen, Band 2, Bauverlag, Berlin, 1995.<br>ASM HANDBOOK VOLUME 13A Corrosion: Fundamentals, Testing and Protection, ASM<br>International, Materials Park, 2003.<br>ISO 12944-2<br>ISO 8501-1|\n\n\n\nCopyright Elsevier 2022 \n\n84 \n\n#### CORROSION ATLAS \n\nContributed By: Isabel Diaz-Tang Case History 03.16.40.002 \n\nMaterial Carbon steel with organic coating System Administrative building Part Welded and coated structural profiles. The metallic base is bolted to a concrete slab Phenomenon Localized attack \n\n\n\n|Appearance|Severe corrosion of weld seam, detachment of coating flm, delamination of steel|\n|---|---|\n|Time in Service|3 years|\n|Environment|Urbanemarine atmosphere. Wetting periods through the concrete slab|\n|Cause|The most severe damages were detected on weld seams joining the coated profle to the coated base.<br>The metallic base is bolted to a concrete slab, located close to a garden. The almost weekly watering<br>of the garden allows water to enter through the concrete slab by capillarity, thereby reaching the<br>metallic parts|\n|Remedy|Repair the welds and repaint (coating system according to the environment corrosivity). As the<br>impermeabilization of the concrete slab is not possible, it is necessary to consider the replacement of<br>the garden with other options (plants requiring less watering, large fower pots, etc.)|\n\n\n\nAdditional References Pertaining to Case Study \n\nCopyright Elsevier 2022 \n\n85 \n\n#### CORROSION ATLAS \n\nContributed By: Isabel Diaz-Tang Case History 03.20.15.001 \n\n|Material|Coated steel|\n|---|---|\n|System|Tractor-trailer|\n|Part|Regulator valve bar (for airbags level) and axle hub|\n|Phenomenon|Corrosion under deposits|\n\n\n\n\n\n|Appearance|Accumulation of mud and dirt on several components. Detachment of paint coating and red-<br>brownish corrosion products beneath the solid deposits|\n|---|---|\n|Time in Service|12 months|\n|Environment|Variable. The tractor-trailer was used for ore concentrates transportation, covering distances longer<br>than 200 km, between highlands and coast|\n|Cause|The frst maintenance of the tractor-trailer was done after 15,000 km of service. It was observed the<br>accumulation of mud and dirt on several comp"}, {"page": 141, "text": "onents of the vehicle. As shown on the bar of the<br>airbags level regulator valve and on one axle hub, damage of the paint coating and corrosion of the<br>steel were detected beneath the deposits. Excessive time of contact and variable humidity led to<br>corrosion due to the formation of differential aeration cells|\n|Remedy|More frequent and careful washing of the vehicle is necessary|\n\n\n\nAdditional References Pertaining to Case Study \n\nCopyright Elsevier 2022 \n\n86 \n\n#### CORROSION ATLAS \n\nContributed By: Mascha van Hofweegen and Frank de Vos Case History 03.20.24.001 \n\nMaterial Coated steel System White cars Part All white coated parts, especially the more horizontal parts such as the hood and roof of the cars Phenomenon Corrosion of iron parts \n\n\n\n|Appearance|Brown spots on the white cars, visual attack coating layer|\n|---|---|\n|Time in Service|A few days|\n|Environment|Outdoors, cars were near a shipyard in spring|\n|Cause|Iron particles from the nearby shipyard have fallen on the cars due to the wind. The dew, caused by<br>air cooled down at night, has caused corrosion of these iron particles and the corrosion products have<br>fallen into the coating|\n|Remedy|All the cars were cleaned. In future, do not store cars next to a shipyard where machining is taking<br>place|\n\n\n\nAdditional References \n\nCopyright Elsevier 2022 \n\n87 \n\n#### CORROSION ATLAS \n\nContributed By: Annelise Zeeman \n\nCase History 03.21.24.001 \n\n|Material|Organic coated or painted steel|\n|---|---|\n|System|Domestic appliances in a kitchen|\n|Parts|Almost all the white painted household appliances were corroded in the kitchen of a beachfront<br>apartment, in a tropical environment. The stove, the cabinets, and the clothes dryer showed<br>underflm corrosion in areas near an edge or crevice. The washing machine and the refrigerator did<br>not show corrosion yet|\n|Phenomenon|Corrosion under thin organic coatings or paint|\n\n\n\n\n\n|Appearance|Filiform corrosion under the painting and regions of complete paint delamination|\n|---|---|\n|Time in Service|3 years|\n|Environment|Although the kitchen is practically closed, the appliances are exposed to a high humidity ventilated<br>marine environment due to the mandatory requirement of an air circulation device to avoid the<br>possibility of natural gas accumulation stemming from leaks in the stove and hot water tank|\n|Cause|Crevice condition in a high chloride high humidity environment|\n|Remedy|Change the appliances in a short time around or use stainless steel appliances|\n|Additional<br>References<br>Pertaining to<br>Case Study|Materials Life Database|\n\n\n\nCopyright Elsevier 2022 \n\n88 \n\n#### CORROSION ATLAS \n\nContributed By: Isabel Diaz-Tang \n\nCase History 03.25.04.001 \n\n|Material|Food grade epoxy coating on steel|\n|---|---|\n|System|Food cans|\n|Part|Cover lid (inner side)|\n|Phenomenon|Localized corrosion|\n\n\n\n\n\n|Appearance|Dark spots in zones where the coating was detached|\n|---|---|\n|Time in Service|Unknown|\n|Environment|Hearts of palms, 2.5% NaCl,"}, {"page": 142, "text": " citric acid, pH¼4.3|\n|Cause|The failure was attributed to generation of sulfdes from the canned hearts of palms, probably during<br>the sterilization process. Damages were detected only at the inner side of the coverlids of few cans<br>from the same batch. Zones with coating defects and high porosity were attacked|\n|Remedy|Improve quality control of the coating in order to avoid the presence of defects before the canning<br>process|\n\n\n\nAdditional References Pertaining to Case Study \n\nCopyright Elsevier 2022 \n\n89 \n\n#### CORROSION ATLAS \n\nContributed By: Isabel Diaz-Tang \n\nCase History 03.25.13.001 \n\n|Material|Tin plate|\n|---|---|\n|System|Food can|\n|Part|Overlapping zone between bottom lid and body (external side of the can)|\n|Phenomenon|Crevice corrosion|\n|Appearance|Red-brownish corrosion products emerging from the overlapping zone between bottom lid and body<br>of the can (magnifcation of 16-)|\n|Time in Service|Approximately 4 months|\n|Environment|Several batches of food cans were transported by sea for 47 days and then stored in a warehouse<br>(storage conditions are unknown) for approximately 70 days|\n|Cause|Cans from few batches of food cans were rejected by dealers due to the detected corrosion products.<br>Enlarged views (magnifcation of 16-) of the zone allowed to verify that the corrosion attack was<br>originated at the crevice, in cans where the closure of the bottom lid over the body was not tight<br>enough. Condensation of water from the environment could favor the corrosive attack|\n|Remedy|Improve the quality control during the manufacturing process of food cans|\n\n\n\n|Additional References Pertaining to Case Study|\n|---|\n\n\n\nCopyright Elsevier 2022 \n\n90 \n\n#### CORROSION ATLAS \n\nContributed By: Annelise Zeeman \n\nCase History 03.25.17.001 \n\nMaterial Low carbon steel electrolytic chromium plated System Offshore hydraulic cylinder Part Cylinder Diameter 400 mm, 4 m long Externally plated with an intermediary Ni layer and final Cr layer Phenomenon Microbiologically induced corrosion \n\n\n\nAppearance Stains at the polished cylinder surface and regions of protective layer detachment Time in Service Corroded during storage for 3 months in a tropical environment Environment Condensed humidity under a plastic cover Cause Surface attack under fouling created by microorganisms Remedy Proper storage under clean and dry conditions Additional Materials Life Database References Pertaining to Case Study \n\nCopyright Elsevier 2022 \n\n91 \n\n#### CORROSION ATLAS \n\nContributed By: Isabel Diaz-Tang \n\nCase History 03.25.24.001 \n\n|Material|Copper-plated steel|\n|---|---|\n|System|Copper-plated tubing batch|\n|Part|Roll of tubing|\n|Phenomenon|Galvanic corrosion (generalized corrosion)|\n|Appearance|Copper layer barely visible. Zones with yellow-brownish corrosion products, several spots with red-<br>brownish corrosion products|\n|Time in Service|None (as received)|\n|Environment|The rolls were packaged in plastic bags and then into wooden boxes. The freight was transport"}, {"page": 143, "text": "ed by<br>sea for three weeks and then stored in a warehouse at seaport for 10 days|\n|Cause|A too thin and irregular layer of copper is proposed as the origin of the problem. Zones where the<br>thickness is too small, or where the copper coat presents discontinuities, can act as anodes in an<br>electrochemical corrosion cell in presence of aqueous electrolytes. After opening the wooden boxes,<br>some bags were wet in both their inner and external sides. Exudation inside the bags and/or external<br>contact with water can be suggested as probable sources of aqueous media|\n|Remedy|Improve the plating process, producing a thicker and less porous coat. Packaging of the copper-plated<br>tubing rolls should be watertight|\n\n\n\nAdditional References Pertaining to Case Study \n\nCopyright Elsevier 2022 \n\n92 \n\n#### CORROSION ATLAS \n\nContributed By: Isabel Diaz-Tang Case History 03.25.40.001 \n\n|Material|Coated carbon steel (paint system unknown)|\n|---|---|\n|System|Classroom chairs|\n|Part|Metallic parts|\n|Phenomenon|Defective painting process|\n\n\n\n\n\n|Appearance|Blisters and detachment of the coating flm in several parts of the chairs|\n|---|---|\n|Time in Service|1 year|\n|Environment|Urban, with high relative humidity|\n|Cause|The batch of classroom chairs was imported (information such as paint system, surface preparation,<br>etc., was not available). The most probable cause is a defective surface preparation before painting.<br>Adhesion tests according to ASTM D 3359-02 (Test Method B) were performed; some parts<br>presented adhesion degrees 1B or 2B|\n|Remedy|Paint flm with defects must be removed. A proper surface preparation before painting must be<br>carried out|\n\n\n\nAdditional References Pertaining to Case Study \n\nCopyright Elsevier 2022 \n\n93 \n\n|CORRO<br>Material|SION ATLAS<br>Contributed By: Isabel Diaz-Tang<br>Case History 03.25.40.002<br>Tin plate|\n|---|---|\n|System|Aerosol can|\n|Part|Inner side of the can, intersection areas of body and bottom dome lid|\n|Phenomenon|Localized attack|\n|Appearance|Exterior signs of corrosion in the lower part of the can (red-brownish corrosion products), as well as<br>leak of product (insecticide) led to the rejection of the batch. Once opened and cut, a can showed<br>corrosion products in contact areas between the body and the bottom dome lid, and most notably at<br>the so-called “triple point” (intersection of body union by soldering and dome)|\n|Time in Service|1 year|\n|Environment|Insecticide (chemical composition unknown)|\n|Cause|The can was varnished in both inner and external sides, but the thickness of that coat was very<br>irregular, particularly at the overlapping area between the body and the bottom dome lid (min.<br>6.5mm, max. 19.7mm). Zones with lower thickness are prone to corrode in aggressive environments|\n|Remedy|This kind of failure occurs very frequently. Improvement of the varnishing process is required,<br>applying more coats at overlapping zones|\n|Additional Referen|ces Pertaining to Case Study|\n\n\n\nCopyrig"}, {"page": 144, "text": "ht
