Repository: NDDev-Technocracy-OpenNetwork/hack-2026-nornickel-knot

> **DEPRECATED.** This repository is archived and no longer maintained.
> It is kept read-only for reference; its GDS anchor records
> `lifecycle: archived` under `portfolio:archived-projects`.

# Nornickel Scientific Knot

Живая карта знаний R&D для горно-металлургической отрасли: система превращает архив отчётов, статей, презентаций и экспериментальных материалов в типизированный граф знаний, а затем отвечает на вопросы естественным языком с источниками и страницами первоисточников.

Проект подготовлен командой **Harmonic Labs** для **Норникель AI Hack 2026**, трек **«Научный клубок»**.

File: data/parsed/Материалы конференций/9780323858502 Corrosion Atlas 2021.json (part 11 of 14)
\n\nContributed By: Mascha van Hofweegen and Frank de Vos Case History 01.20.28.001 \n\n|Type of Material|Carbon steel|\n|---|---|\n|System|Central heating system|\n|Name of the Part|Elbow from the pipe of the central heating system|\n|Phenomenon|Oxygen corrosion|\n\n\n\n\n\n|Appearance|Leakage through a hole in the pipe, internally the pipe is almost completely blocked with<br>brown/red sludge/deposits, part is magnetic|\n|---|---|\n|Time in Service|Unknown|\n|Environment|Central heating system, the system is flled with tap water (pH 7.3 and a conductivity of<br>119 mS/cm)|\n|Causes|The contamination appears to consist almost entirely of iron oxide. Local precipitation of iron<br>oxide as a result of oxygen corrosion in the entire steel system. Oxygen entry due to possibly<br>insuffcient pressure maintenance in the system. Due to a locally too low water fow, the formed<br>iron oxide can precipitate locally.|\n|Remedy|Prevent oxygen entry in the closed system by, among other things, good pressure maintenance. In<br>addition, increase the pH value to a minimum of 8.5. Finally, apply partial fltration to catch any<br>dirt present.|\n|Additional<br>References<br>Pertaining to<br>Case Study||\n\n\n\nCopyright Elsevier 2022 \n\n34 \n\n#### CORROSION ATLAS \n\nContributed By: Bensabeth (Benz) Merchan \n\nCase History 01.21.03.001 \n\n|Type of Material|Carbon steel|\n|---|---|\n|System|Process system|\n|Name of the Part|Pump plate|\n|Phenomenon|General corrosion and erosion|\n\n\n\n\n\n|Appearance|Brown and black residual byproducts from corrosion oxide and oil build up.<br>Wide channels of missing surface subtrate (as pointed on pictures 1 and 2)|\n|---|---|\n|Time in Service|One year|\n|Environment|Process medium: Water<br>Temperature range: 35 to 50<sup>-</sup><br>Contaminats from process leaks into the water system<br>Lack of back pressure|\n|Causes|Lack of appropriate water circulation<br>Water stagnated for long periods of time (between services)<"}, {"page": 132, "text": "br>Contaminants fuid process into the water system through leakages|\n|Remedy|Preparation and repairs of the substrate followed by ceramic protective topcoat completed by<br>Grade 2 IMPACT<br>Correct operating conditions for the pump to operate effciently|\n|Additional<br>References<br>Pertaining to<br>Case Study||\n\n\n\nCopyright Elsevier 2022 \n\n35 \n\n#### CORROSION ATLAS \n\nContributed By: Mascha van Hofweegen and Frank de Vos \n\nCase History 01.21.04.001 \n\nType of Material Carbon steel System Closed cooling water system Name of the Part Segment bend with weld seam Phenomenon Caustic stress corrosion \n\n\n\n|Appearance|Cracking on the welding seam on the inside and outside of the pipe|\n|---|---|\n|Time in Service|Several months after changing the alkalizing agent|\n|Environment|Closed cooling water system with a maximum temperature of 65<sup>-</sup>C and a pH value between<br>9 and 11|\n|Causes|Intercrystalline stress corrosion cracking has occurred. Despite the fact that a pH of 11 (¼ 0.1%<br>caustic) is still low, it is believed that through local thicken, unwanted high caustic concentration<br>occur. The initiation of cracks on the outside is consequential damage after leakage from the<br>inside.|\n|Remedy|Carry out stress-relieving annealing and return to alkalizing with ammonia instead of caustic|\n\n\n\nAdditional References Pertaining to Case Study \n\nCopyright Elsevier 2022 \n\n36 \n\n#### CORROSION ATLAS \n\nContributed By: Mascha van Hofweegen and Frank de Vos \n\nCase History 01.21.07.001 \n\nType of Material Red lead painted steel System Sprinkler unit in parking garage Name of the Part Piping and couplings Phenomenon Corrosion spots on white coated red lead painted steel pipes \n\n\n\nAppearance Brown corrosion spots Time in Service Five years Environment Industrial, coastal area Causes The white coating was not suitable for the industrial environment, combined with coastal influence. Remedy Cleaning all pipes and repaint with suitable coating \n\nAdditional References Pertaining to Case Study \n\nCopyright Elsevier 2022 \n\n37 \n\n|CORROS<br>Type of Material|ION ATLAS<br>Contributed By: Mascha van Hofweegen and Frank de Vos<br>Case History 01.21.09.001<br>Carbon steel|\n|---|---|\n|System|Cooling water system|\n|Name of the Part|Suction line to compressor|\n|Phenomenon|Corrosion under insulation (CUI)|\n|Appearance|After local removal of the insulation, pitting of the steel surface is visible. Wall thickness 3.1 mm,<br>pit depth approximately 0.5 mm.|\n|Time in Service|Five years|\n|Environment|Inside a technical room, insulation consists of one layer of polyurethane foam shell parts, without<br>a vapor barrier.|\n|Causes|Surface temperature falls below the dew point of the environment. This causes condensation in<br>the insulation. Due to the non-optimal execution of the insulation, condensation has formed on<br>the uncoated steel surface.|\n|Remedy<br>Additional<br>References<br>Pertaining to<br>Case Study|Prevent CUI by coating the steel surface and applying insulation with a v"}, {"page": 133, "text": "apor-tight layer, so that<br>condensation can no longer form on the steel surface.|\n\n\n\nCopyright Elsevier 2022 \n\n38 \n\n#### CORROSION ATLAS \n\nContributed By: Bensabeth (Benz) Merchan Case History 01.21.14.001 \n\n|Type of Material|Carbon steel|\n|---|---|\n|System|Process line|\n|Name of the Part|Pumpdraw water supply|\n|Phenomenon|Erosion corrosion|\n\n\n\n\n\n|Appearance|Cavities all over the surface of the casing|\n|---|---|\n|Time in Service|One year|\n|Environment|Process fuid: Water<br>Temperature range: 20e35<sup>-</sup>,<br>Pressure: 16 bar pressure drops below the vapor pressure of the water|\n|Causes|Below the vapor pressure several times, cavitation due to the lack of water supply for long periods<br>Operators error while controlling the system<br>Air pockets were formed and moved through the pump due to the lack of appropriate system<br>design|\n|Remedy|Ceramic reinforced epoxy for protection of heavy erosion particulates by Grade 2 IMPACT<br>Review of the system design to include air traps to avoid cavitation|\n|Additional<br>References<br>Pertaining to<br>Case Study|Detloff, 2017. Maximising Pump Effciency through Reduced Corrosion and Erosion. https://<br>empoweringpumps.com/sulzer-maximizing-pump-effciency-through-reduced-corrosion-erosion/.<br>(Accessed July 7 2021)|\n\n\n\nCopyright Elsevier 2022 \n\n39 \n\n#### CORROSION ATLAS \n\nContributed By: Bensabeth (Benz) Merchan Case History 01.21.14.002 \n\nType of Material Carbon steel System Excavation underwater process \n\nName of the Part Marine dredger pump \n\nPhenomenon Erosion \n\n\n\nAppearance Holes in the substrate Time in Service Three years Environment 35<sup>-</sup> , pH: 47 Sand Sludge High speed particles Causes • High speed • Abrasive particles Remedy Pump casing internal lining by Grade 2 IMPACT \n\nAdditional References Pertaining to Case Study \n\nCopyright Elsevier 2022 \n\n40 \n\n#### CORROSION ATLAS \n\nContributed By: Mascha van Hofweegen and Frank de Vos \n\nCase History 01.21.17.001 \n\nType of Material Steel and cast iron System Closed cooling water system Name of the Part Pumps Phenomenon Galvanic corrosion and oxygen corrosion of steel \n\n\n\n|Appearance|Nuisance from accelerated deterioration of the pumps, especially around the shaft/mechanical seal|\n|---|---|\n|Time in Service|1.5 year|\n|Environment|Cooling water from softened drinking water. It is not a closed system, because a buffer tank has a<br>free connection with the outside air. No water treatment against corrosion. In addition to steel<br>(steel and chrome steel (X20Cr13) and cast iron (GGG40, GG25), the system also includes<br>stainless steel 304, 312, and 316, aluminum, bronze, copper, and titanium.|\n|Causes|Various materials are used in the cooling water system, whereby no measures have been taken to<br>protect the base materials against corrosion. Since it is not a closed system, oxygen corrosion has<br>occurred on the steel and cast-iron parts. The corrosion products hinder the chemical seals.|\n|Remedy|In the long term, fewer materials should be"}, {"page": 134, "text": " used. To lower the corrosion pressure, the water is<br>desalinated via reverse osmosis and then brought to the desired pH value with lye. The system<br>must also be closed so that there is no contact with the outside air and no oxygen entry can take<br>place.|\n|Additional<br>References<br>Pertaining to<br>Case Study||\n\n\n\nCopyright Elsevier 2022 \n\n41 \n\n#### CORROSION ATLAS \n\nContributed By: Bensabeth (Benz) Merchan \n\nCase History 01.21.19.001 \n\n|Type of Material|Carbon steel|\n|---|---|\n|System|Chlorine system|\n|Name of the Part|Pump casing|\n|Phenomenon|Pitting|\n\n\n\n\n\n|Appearance|Pits all over the casing of the pump with areas of severe material loss and perforations|\n|---|---|\n|Time in Service|Three years|\n|Environment|Temperatures: 35 to 45<sup>-</sup>C/Fluid concentrations: high ppm of chlorides/Fluid type: Water/pH: 5|\n|Causes|• Exposure to high concentration of chlorides<br>• Lack of appropriate water treatment<br>• Low pH|\n|Remedy|It was blast cleaned, cavitation flled using ceramic fller, followed by two coats of ceramic epoxy<br>to protect against the process-materials Resimac 101 fller and two coats 203 ceramic. Repaired by<br>Grade 2 IMPACT.|\n|Additional<br>References<br>Pertaining to<br>Case Study||\n\n\n\nCopyright Elsevier 2022 \n\n42 \n\n#### CORROSION ATLAS. \n\nContributed By: Mascha van Hofweegen and Frank de Vos Case History 01.21.25.001 \n\nType of Material Carbon steel System Wet sprinkler system Name of the Part Pipes in a sprinkler system Phenomenon Microbiologically influenced corrosion (MIC) \n\n\n\nAppearance Brown corrosion tubercels, various leaks in a straight line (length direction of the pipe) \n\n|Time in Service|12 years|\n|---|---|\n|Environment|The wet sprinkler system is flled from sprinkler tank with tap water|\n|Causes|The carbon steel is affected below the waterline near the air containment in the roof net. The<br>surface water contains a lot of microbiology and nutrients, as a result of which MIC may have<br>formed in the standing water. As a result of the heat treatment, the butt weld appears to be<br>specifcally susceptible to corrosion, as a result of which the weld in particular has been affected<br>over its entire length and has resulted in total perforation of the pipe.|\n|Remedy|The affected pipes have been replaced and the system is flled with nitrogen and water to limit<br>oxygen corrosion and microbiological growth.|\n\n\n\nAdditional References Pertaining to Case Study \n\nCopyright Elsevier 2022 \n\n43 \n\n#### CORROSION ATLAS \n\nContributed By: Mascha van Hofweegen and Frank de Vos \n\nCase History 01.21.37.001 \n\n|Type of Material|Steel|\n|---|---|\n|System|Cooling system|\n|Name of the Part|Water cooling unit consisting of a tube bundle heat exchanger as an evaporator. The evaporator is<br>equipped with an air-cooled condenser and a suction compressor|\n\n\n\nPhenomenon The resulting damage is consequential damage \n\n|bolt loose|bolt loose<br>worn side<br>bearing cap<br>bearing foot|\n|---|---|\n|Appearance|Compressor broken, a lot of noise"}, {"page": 135, "text": " is audible when restarting|\n|Time in Service|17 years|\n|Environment|Cooling water (12/6<sup>-</sup>C), and refrigerant and oil|\n|Causes|It appears that two nuts have come loose, one from the connecting rod bolt of two cylinders, due<br>to an incorrect locking of the nuts and an incorrect inadequate pretension of the nuts on the<br>connecting rod bolts. As a result, the compressor has been running with loose bolts for some time.<br>This eventually resulted in the connecting rods breaking off. The oil pressure has subsequently<br>dropped to such an extent that the oil pressure switch has stopped the compressor. During a<br>restart, a third cylinder was damaged, and the compressor flled with refrigerant and oil.|\n|Remedy|Replacing and repairing the damaged parts and checking the preload on the bolts in the new<br>situation. Also check and adjust the wiring of the control system, so that the installation cannot be<br>restarted in the event of an oil pressure failure.|\n|Additional<br>References<br>Pertaining to<br>Case Study||\n\n\n\nCopyright Elsevier 2022 \n\n44 \n\n#### CORROSION ATLAS \n\nContributed By: Isabel Dнaz-Tang Case History 01.27.11.001 \n\n|Type of Material|Carbon steel API 5L, grade B Schedule 20|\n|---|---|\n|System|Oil pipeline|\n|Name of the Part|Pipe cross section|\n|Phenomenon|Crevice corrosion (differential aeration cells)|\n\n\n\n\n\nWide cavities on the surface of the pipeline, observed after retiring the clamp \n\n|Appearance|Localized attack (wide cavities and perforation of the material) under a clamp.|\n|---|---|\n|Time in Service|36 years|\n|Environment|Partially buried pipeline in tropical rain forest (no further information was available).|\n|Causes|The paint coating (characteristics unknown) showed several damages. In that environment, rainfall<br>is frequent, which may have contributed to the detachment of the coating and the formation of<br>differential aeration cells in the area adjacent to the clamp.|\n|Remedy|The perforated pipe section was removed. More frequent inspections are needed to detect coating<br>or material failures before perforations occur. Evaluate the use of coatings or linings with lower<br>water permeability.|\n|Additional<br>References<br>Pertaining to<br>Case Study||\n\n\n\nCopyright Elsevier 2022 \n\n45 \n\n#### CORROSION ATLAS \n\nContributed By: Aisha Al-Moubaraki \n\nCase History 01.27.27.001 \n\n|Type of Material|Carbon steel X60|\n|---|---|\n|System|Oil and gas pipelines|\n|Name of the Part|Pipe from oil and gas pipeline|\n|Phenomenon|Pitting corrosion|\n\n\n\n\n\n|Channel<br>style<br>corrosion||\n|---|---|\n|Appearance|General pitting corrosion with some pits joining to form larger pits and interconnected pitting|\n|Time in Service|10 weeks|\n|Environment|Soil with 10% moisture content. pH: 6.9, Electrical Conductivity: 7902mS/cm, Electrical<br>Resistivity: 127 ohm cm, Cl<sup>-</sup>: 4698 mg/L, SO<sup>2-</sup><br>4 <sup>: 1200 mg/L, Eredox: -17.6 mV, Temperature:</sup><br>29-1<sup>-</sup>C, Analysis of sulfate-reducing bacteria (SRB): ю ve|\n|Ca"}, {"page": 136, "text": "uses|Soil corrosivity can be related to the interaction of soil resistivity, presence of dissolved salts in the<br>soil, soil moisture content, soil pH, types of bacteria in the soil, soil oxygen content, and elemental<br>composition of the soil (soil chemistry). The high content of chloride and sulfate ions, the low<br>resistivity of soil, and the presence of SRB make this soil is very corrosive toward carbon steel<br>X60. According to the fgure the predicted corrosion mechanism is channel style corrosion. The<br>channels were initially small pits that joined together and continued to grow. This type of<br>corrosion pattern can result in defects with signifcant depth and length.|\n|Remedy|Soil corrosion reduction can be performed by following ways:<br>(1) using a plastic or fber-reinforced plastic pipe and tanks<br>(2) coating<br>(3) cathodic protection<br>(4) biocides are incorporated into some tapes and coatings|\n|Additional<br>References<br>Pertaining to Case<br>Study|• Bradford, S.A., 2003. Practical Handbook of Corrosion Control in Soil, eighth ed., Casti Publishing Inc.<br>• Ismail, A.I.M., El-Shamy, A.M., 2009. Engineering behaviour of soil materials on the<br>• corrosion of mild steel. Appl. Clay Sci. 42 (3e4), 356e362<br>• Wasim, M., Shoaib, S., Mubarak, N.M., Asiri, A.M., 2018. Factors infuencing corrosion of metal pipes in soils.<br>Environ. Chem. Lett. 16 (3), 861e879|\n\n\n\nCopyright Elsevier 2022 \n\n46 \n\n#### CORROSION ATLAS \n\nContributed By: Annelise Zeemann \n\nCase History 01.28.08.001 \n\nType of Material Low alloy steel API 5D grade S135 System Drill pipe (DP) Name of the Part DP 5 7/8<sup>00</sup> , wall thickness<sup>1</sup> /2<sup>00</sup> \n\nPhenomenon Corrosion fatigue from corroded spots \n\n\n\nFigure 1 (left): General view of the broken drill pipe. Part of the fracture is straight and flat (where the corrosion fatigue cracks were evident) and part is in diagonal showing the ductile overloading. The piece of the pipe at the right side of the figure presents marks of fishing, not relevant. \n\nFigure 2 (right): Optical micrography of a longitudinal section of the pipe at a corroded spot showing the propagation of a corrosion fatigue crack from the pitting corrosion (Nital etch). \n\n|Appearance|Multiple surface cracks, parallel, transverse to the pipe axis, with a brittle appearance<br>Final ductile fracture|\n|---|---|\n|Time in Service|Several years in service|\n|Environment|Drilling environment|\n|Causes|Pitting corrosion leading to a corrosion fatigue failure|\n|Remedy|The drill pipe column is assembled by threading the pin and box ends, and uses tools that are<br>clamped in the tool joins (at the ends of the DP), but if the tool is clamped in the middle of the<br>pipe body instead in the tool joint ends, the indentations create spots of localized strain hardening<br>and pitting, that abbreviate the fatigue life in a synergic effect of corrosion and fatigue. The<br>remedy is not to create localized marks.|\n\n\n\nAdditional References Pertaini"}, {"page": 137, "text": "ng to Case Study \n\nCopyright Elsevier 2022 \n\n47 \n\n#### CORROSION ATLAS \n\nContributed By: Isabel Dнaz-Tang Case History 02.02.11.001 \n\nType of Material Ferritic stainless steel (no further information is available) System Surgical instruments to be selected (acceptance/rejection) according to their corrosion resistance Name of the Part Dissecting tweezers without teeth Phenomenon Crevice corrosion \n\n\n\n\n\nBrownish corrosion products at crevices formed by the clamp blades. \n\n|Appearance|Visible signs of corrosion (brownish spots) in the junction area of the clamp blades, after testing<br>according to DIN 58298.|\n|---|---|\n|Time in Service|Testing time: 30 minutes|\n|Environment|Test medium: boiling distilled water|\n|Causes|Cleaning and sterilization of all surgical instruments after each use is essential, but some methods<br>of cleaning can cause premature deterioration of the instruments. New surgical instruments are<br>tested to determine whether they are accepted or rejected, according to DIN 58298. This device<br>was rejected because it showed corrosion signs in crevices in the junction area of the clamp blades.<br>In crevices, the formation of differential aeration cells’ is favored, in which the area with area with<br>the greatest impediment to oxygen replenishment acts as the anode.|\n|Remedy|Avoiding the presence of crevices in surgical instruments, or use instruments made of a material<br>with higher corrosion resistance (like AISI 316 stainless steel, or better).|\n|Additional<br>References<br>Pertaining to Case<br>Study|Refs.: A. John Sedriks (1996). Corrosion of Stainless Steels, 2nd Edition. Corrosion Monograph<br>Series, Wiley.<br>P Lacombe; B Baroux; Gйrard Bйranger; Louis Colombier; J Hochmann (1990). Les aciers<br>inoxydables. Les Ulis, France : Les Editions de Physique<br>DIN 58298:2010-09<br>Medizinische Instrumente - Werkstoffe, Ausfьhrung und Prьfun|\n\n\n\nCopyright Elsevier 2022 \n\n48 \n\n#### CORROSION ATLAS \n\nContributed By: Isabel Dнaz-Tang Case History 02.02.11.002 \n\n|Type of Material|Ferritic stainless steel (no further information is available)|\n|---|---|\n|System|Surgical instruments to be selected (acceptance/rejection) according to their corrosion<br>resistance|\n|Name of the Part|Curved Mayo scissors|\n|Phenomenon|Crevice corrosion|\n\n\n\n\n\nBrownish corrosion products at crevices located between the screw and scissors body. \n\n|Appearance|Visible signs of corrosion (brownish spots) in the area between the screw and the scissors<br>body, after testing according to DIN 58298.|\n|---|---|\n|Time in Service|Testing time: 30 minutes|\n|Environment|Test medium: boiling distilled water|\n|Causes|Cleaning and sterilization of all surgical instruments after each use is essential, but some<br>methods of cleaning can cause premature deterioration of the instruments. New surgical<br>instruments are tested to determine whether they are accepted or rejected, according to<br>DIN 58298. This device was rejected, because it showed corrosion signs in crevi"}, {"page": 138, "text": "ces in the<br>area between the screw and the scissors body. In crevices, the formation of differential<br>aeration cells’ is favored, in which the area with the greatest impediment to oxygen<br>replenishment acts as an anode.|\n|Remedy|Avoiding the presence of crevices in surgical instruments, or use instruments made of a<br>material with higher corrosion resistance (like AISI 316 stainless steel, or better).|\n|Additional References<br>Pertaining to Case Study|Refs.: A. John Sedriks (1996). Corrosion of Stainless Steels, 2nd Edition. Corrosion<br>Monograph Series, Wiley.<br>P Lacombe; B Baroux; Gйrard Bйranger; Louis Colombier; J Hochmann (1990). Les<br>aciers inoxydables. Les Ulis, France : Les Editions de Physique<br>DIN 58298:2010-09<br>Medizinische Instrumente - Werkstoffe, Ausfьhrung und Prьfung.|\n\n\n\nCopyright Elsevier 2022 \n\n49 \n\n#### CORROSION ATLAS \n\nContributed By: Isabel Dнaz-Tang Case History 02.02.27.001 \n\nType of Material Ferritic stainless steel (no further information is available) System Surgical instruments to be selected (acceptance/rejection) according to their corrosion resistance Name of the Part Balfour abdominal separator \n\nPhenomenon Localized corrosion after testing according to DIN 58298 in zones with as-received mechanical damage \n\n\n\n\n\n(Left) Corrosion signs on a zone with superficial defect. (Right) Corrosion signs at an edge with superficial defect \n\n|Appearance|Reddish spots of corrosion products in the areas with mechanical damage|\n|---|---|\n|Time in Service|Testing time: 30 minutes|\n|Environment|Test medium: boiling distilled water|\n|Causes|Biological fuids are media with relatively high salt concentrations. Mechanically damaged zones in<br>ferritic stainless steels are prone to corrosion attack (they become anodic zones). Surgical<br>instruments are tested to determine whether they are accepted or rejected, according to DIN<br>58298. This device was rejected.|\n|Remedy|Avoiding the presence of surface defects on surgical instruments, or use instruments made of a<br>material with higher corrosion resistance (like AISI 316 stainless steel, or better).|\n\n\n\nAdditional References Pertaining to Case Study \n\nCopyright Elsevier 2022 \n\n50 \n\n#### CORROSION ATLAS \n\nContributed By: Mascha van Hofweegen and Frank de Vos \n\nCase History 02.03.19.001 \n\nType of Material Stainless steel AISI 304 System Mixing tanks for food manufacturer for various sauces Name of the Part Mixing tanks Phenomenon Chloride attack \n\n\n\n|Appearance|Pitting attack, brown spots|\n|---|---|\n|Time in Service|Less than one year|\n|Environment|Mixture with acid pH 3, 4, 1, and 6% salt|\n|Causes|Less than a year ago, they started working with an amended recipe. These new<br>sauces have been found to contain a higher concentration of acid and salts than<br>before. In particular, the chloride content in combination with the elevated<br>temperature (95<sup>-</sup>C) has greatly accelerated the pitting process.|\n|Remedy|Use minimum stainless steel AISI 316 for the new "}, {"page": 139, "text": "mixing tanks.|\n\n\n\nAdditional References Pertaining to Case Study \n\nCopyright Elsevier 2022 \n\n51 \n\n#### CORROSION ATLAS \n\nContributed By: Aisha Al-Moubaraki \n\nCase History 02.03.27.001 \n\n|Type of Material|Stainless steel 316|\n|---|---|\n|System|Sulfuric acid recycles heat exchanger in sulfonation unit|\n|Name of the Part|Plates|\n|Phenomenon|Pitting corrosion|\n\n\n\n\n\n|Appearance|Several pits observed on the nozzle area of plate. Some pits flled<br>with corrosion products (FeSO4 and/or Fe2(SO4)3 according to the<br>concentration of acid)|\n|---|---|\n|Time in Service|About two months|\n|Environment|Concentrated sulfuric acid (95%e98%)|\n|Causes|Plates of stainless steel 316 having limited resistance with H2SO4<br>result in thickness loss and frequent leaks.|\n|Remedy|• Upgrade the heat exchanger plates with higher grade material<br>• Review the operating philosophy of unit with respect to system<br>capabilities<br>• Inspect pump casing and impeller for any corrosion|\n|Additional References Pertaining to Case Study|• Al-Moubaraki, A. H., Ganash, A. A., and Al-Malwi, S. D. (2020).<br>Investigation of the corrosion behavior of mild steel/H2SO4 systems.<br>Moroccan Journal of Chemistry, 8(1), 8-1|\n\n\n\nCopyright Elsevier 2022 \n\n52 \n\n#### CORROSION ATLAS \n\nContributed By: Annelise Zeemann Case History 02.03.32.001 \n\nType of Material Austenitic stainless steel UNS S30400 System Gas discharge line in a chemical industry \n\nName of the Part Stub end flange, nominal diameter 20, schedule 10S, longitudinal seam welded and circumferentially welded to the face. \n\nPhenomenon Chloride stress corrosion cracking (CSCC) from the exterior side of the line, where it was exposed to an industrial atmosphere, contaminated. The line was painted, but the cracks appeared in the confined space under the lap flange, not painted. \n\n\n\nFigure 1 (left): Aspect of the circumferential cracking at the exterior side of the stub end, far from welded regions. Figure 2 (right): Micrography of a longitudinal section of the seam welded stub end, at the cracking, presenting multiple transgranular cracks, starting from the surface and propagating into the wall thickness. Oxalic acid electrolytic etch. \n\n|Appearance|Multiple cracks at the external side of the stub end|\n|---|---|\n|Time in Service|Less than two years|\n|Environment|Industrial atmosphere rich in HCl and Cl2 vapor, combustion gases, and salt emissions<br>Temperatures between 50 and 90<sup>-</sup>C|\n|Causes|The stainless steel was adopted to resist the internal fuids, but the outside environment is<br>rich in chlorides and the material should be externally painted since it is susceptible to<br>CSCC at temperatures above 60<sup>-</sup>C.|\n|Remedy|Better painting the external side of the lines, including under lap joint fanges|\n|Additional References<br>Pertaining to Case<br>Study||\n\n\n\nCopyright Elsevier 2022 \n\n53 \n\n#### CORROSION ATLAS \n\nContributed By: Annelise Zeemann \n\nCase History 02.03.32.002 \n\nType of Material Austenitic stainless steel "}, {"page": 140, "text": "AISI 304 UNS S30400 \n\nSystem Gas discharge line in a chemical plant, operating at temperatures from 50 to 90<sup>-</sup> C. The industrial atmosphere was rich in HCl and Cl2 vapors, combustion gases, and salt emissions. \n\nName of the Part Flange stub end, manufactured using a seam welded pipe. Nominal diameter 20<sup>00</sup> , schedule 10S. \n\nPhenomenon Stress corrosion cracks at the noncoated part of the flange \n\n\n\nFigure 1 (left): Visual aspect of the flange with the circumferential cracking in a nonpainted region, not related to any welding. \n\nFigure 2 (right): Longitudinal as polished micrography of the flange surface presenting several transgranular branched cracks, typical of chloride stress corrosion cracks. \n\n|Appearance|Leakage at the fange, in a circumferential through wall cracking<br>Macroscopic surface cracks<br>Microscopic branch and transgranular cracking|\n|---|---|\n|Time in Service|A few months after painting|\n|Environment|Industrial atmosphere rich in HCl and Cl2 vapors, combustion gases, and salt emissions|\n|Causes|Exposition to a chloride-rich environment at temperatures higher than 60<sup>-</sup>C|\n|Remedy|Improve the coating system, including all fanges|\n\n\n\nAdditional References Pertaining to Case Study \n\nCopyright Elsevier 2022 \n\n54 \n\n#### CORROSION ATLAS \n\nContributed By: Wayne Tennesey Case History 02.03.32.003 \n\nType of Material 2205 Duplex stainless steel plate/UNSS31803/S32205 System Top dome of a digester in a pulp and paper mill Name of the Part Skirt welded to a (25 mm) thick dome of a digester Phenomenon Stress corrosion cracking of a digester \n\n\n\nFigure 1 (left): Polished and electrolytically etched transverse cross section through the skirt weld showing localized region of stress corrosion cracking/Figure 2 (right): Scanning electron microscopy (SEM) image showing the “branched” stresscorrosion crack. \n\n|Appearance|A dye penetrant inspection revealed an approximate (15e20 mm) wide band X 360 degree<br>circumference of “stress corrosion crack-like indications on the inside of the digester coincided with<br>the welding of a 3/4-inch thick skirt on the outside of the digester.” The digester has a 1-inch thick<br>wall (Figure 1). A boat sample cut through the region of microcracks revealed the presence of<br>multiple stress corrosion cracks (approx. 11 cracks in a 20 mm length). The stress corrosion cracks<br>had propagated approximately 4.0 mm into the wall of the top separator of the digester (Figure 2).<br>Small pockets of localized intergranular corrosion had occurred along the grain boundaries between<br>the ferrite and austenite phase. Intergranular corrosion had also occurred within the light etching<br>austenite phase as well as along grain boundaries in the dark etching ferrite phases. It did not appear<br>that either the ferrite or austenite phase were more susceptible to the small areas of intergranular<br>corrosion. No stress corrosion cracking was present anywhere on the dome of the digester which<br>was"}, {"page": 141, "text": " free of welding/weld heat. No evidence of precipitation of phases such as nitrides, carbides, and<br>sigma phase to make the Duplex 2205 stainless steel more susceptible to stress corrosion cracking.|\n|---|---|\n|Time in Service|Approximately 11 years|\n|Environment|Kraft process: hot alkaline (sodium sulfde and sodium hydroxide) approximately 170<sup>-</sup>C (338F)<br>liquid is used to dissolve the lignin from wood chips for use in papermaking.|\n|Causes|i.<br>Residual stresses produced by the welding are a major factor in the stress corrosion cracking.<br>ii. Also, welding heat may have disrupted the ferrite-austenite ratio, increasing the percentage of austenite,<br>thereby lowering the resistance to stress corrosion cracking.|\n|Remedy|• Minimize residual stresses from welding<br>• Duplex stainless steels are not immune to stress corrosion cracking in kraft process digesters|\n|Additional References<br>Pertaining to Case<br>Study|[1] Ananya Bhattacharya, Preet M. Singh, Stress Corrosion Cracking of Welded 2205 Duplex<br>Stainless Steel, J. Fail. Anal. And Preven. (2007) 7:371e377|\n\n\n\nCopyright Elsevier 2022 \n\n55 \n\n|CORROSION ATLAS<br>Type of Material|Contributed By: Mascha van Hofweegen and Frank de Vos<br>Case History 02.03.37.001<br>Stainless steel AISI 304|\n|---|---|\n|System|Storage tank|\n|Name of the Part|The welds in the wall of the storage tank|\n|Phenomenon|Turned out not to be corrosion, but poor weld quality|\n|Appearance|A number of leaks were found in the modifcation welds during the<br>hydraulic leak test. During penetrant examination, relevant linear<br>indications with lengths of approximately 5 and 30 mm were<br>observed in two welds. The location of these indications is at the<br>repair areas.|\n|Time in Service|Immediately after the modifcation of the tank|\n|Environment|Nothingdjust air|\n|Causes|The modifcation work on the tank was carried out without care<br>and in a hurry. This was not due to corrosion but rather bad<br>welding.|\n|Remedy|Repair by grinding and rewelding of the two linear indicators|\n|Additional References Pertaining to Case Study||\n\n\n\nCopyright Elsevier 2022 \n\n56 \n\n#### CORROSION ATLAS \n\nContributed By: Annelise Zeemann \n\nCase History 02.14.32.001 \n\n|Type of Material|Austenitic stainless steel<br>AISI 316|\n|---|---|\n|System|Crude oil separation unit<br>Separator vessel|\n|Name of the Part|Hex head bolt, 5/16<sup>00 </sup>with nut and lock washer|\n|Phenomenon|Chloride stress corrosion cracking|\n\n\n\n\n\nFigure 1 (left): Aspect by scanning electron microscopy of the bolt threads, cracked, and losing pieces. Figure 2 (right): Micrography of a bolt longitudinal section at the threaded region showing multiple transgranular cracks, branched, typical of a stress corrosion mechanism. Optical microscopy. Oxalic acid electrolytic etch. \n\n|Appearance|Brittle fractures by visual inspection<br>Several transgranular cracks, mainly in the stressed threads|\n|---|---|\n|Time in Service|18 months|\n|Environment|Crude oil in temperatures "}, {"page": 142, "text": "up to 150<sup>-</sup>C|\n|Causes|Austenitic stainless steels are susceptible to chloride stress corrosion<br>cracks in temperatures higher than 60<sup>-</sup>C.|\n|Remedy|Change the material|\n|Additional References Pertaining to Case Study||\n\n\n\nCopyright Elsevier 2022 \n\n57 \n\n#### CORROSION ATLAS \n\nContributed By: Syed Umair Bukhari, M Hussain \n\nCase History 02.14.32.002 \n\n|Type of Material|Austenitic stainless steeldAISI 304L|\n|---|---|\n|System|Gas heater with shell and tube type heat exchanger|\n|Name of the Part|Austenitic stainless steel tube of a shell and tube heat exchanger<br>Shell side inlet/outlet operating temperature: 149/141<sup>-</sup>C<br>Tube side inlet/outlet operating temperature: 13.1/27<sup>-</sup>C<br>Shell side inlet/outlet operating pressure: 5.1 bar/4.6 bar tube side inlet/outlet operating<br>temperature: 74.6 bar/73.8 bar|\n|Phenomenon|Chloride stress corrosion cracking (ClSCC) associated with intergranular corrosion|\n\n\n\n\n\n|Appearance|Circumferentially distributed cracks and small pits were seen on the external surface of the tube.<br>Sticky and hard deposits were observed inside the tube after cutting the tube longitudinally.<br>Chemical analysis from the removed sample revealed high levels of chloride and calcium contents.<br>XRD examination revealed the presence of calcium complexes with very high intensities.<br>Highly branched cracking appearance was detected by using light microscope.<br>Scanning electron microscopy (SEM) analysis revealed corroded zones considerably.|\n|---|---|\n|Time in Service|4.5 years|\n|Environment|Diffraction pattern of X-ray diffraction analysis indicated signifcant content of complex phases of<br>chromium and calcium elements in the composition of the deposit. SEM images from cracked<br>area confrmed branched intergranular cracks. Higher chloride content of injected monoethylene<br>glycol (MEG) and chromium reduction around the grain boundaries in the presence of tensile<br>stress due to tubes internal pressure resulted in chloride stress corrosion cracking (ClSCC) failure<br>of tube.|\n|Causes|ClSCC associated with intergranular corrosion|\n|Remedy|• The contamination of elements like sulphur should be eliminated from the fuid.<br>• Solution annealing and stabilization treatment should be ensured.|\n|Additional<br>References<br>Pertaining to Case<br>Study|• API RP 571, Damage Mechanisms, 2020, USA<br>• ASM International Handbook of Failure Analysis and Prevention, Volume. 11<br>• ASM International: Handbook of Corrosion, Volumee13C|\n\n\n\nCopyright Elsevier 2022 \n\n58 \n\n#### CORROSION ATLAS \n\nContributed By: Esra Ilhan-Sungur and Nurhan Cansever \n\nCase History 02.15.25.001 \n\n|Type of|Martensitic stainless steel|\n|---|---|\n|Material|GX4CrNi13-4юQT1|\n|System|Hydroelectric power plant|\n|Name of the<br>Part|Wicket gates|\n\n\n\nPhenomenon Microbiologically influenced corrosion \n\n\n\nTubercules, pits, and corrosion product traces on the surface of wicket gates \n\n|Appearance|The transparent bioflm layer and numerou"}, {"page": 143, "text": "s tubercles (protrusions) on the wicket gates’ surfaces. The<br>tubercules in wet, different colors (cream, green, and reddish-brown) and in soft structure. After<br>tubercules removal, pits flled with black FeS precipitate were visible. Red corrosion product traces on<br>the wicket gates.|\n|---|---|\n|Time in<br>Service|One year|\n|Environment|Spiral casing untreated water from lake. (16.7<sup>-</sup>C, pH 7.8, dissolved O2 6.31 ppm, Cl<sup>-</sup>44.02 ppm,<br>SO4<br>2-25.75 ppm, PO4<br>3-25.30 ppm, Mn <0.001 ppm)|\n|Causes|The stagnant water conditions for a long time caused bioflm formation on the surfaces. Corrosion<br>damage was a consequence of microbial activity of different bacterial groups impairing locally the<br>passivation layer of stainless steel. Microorganisms of the sulfur-, iron-, and manganese-cycles jointly<br>caused the problem.|\n|Remedy|Stagnant water conditions should be avoided. Surfaces should be cleaned mechanically and then<br>smoothed by polishing process. The turbines should continuously move, and the bioflm should be<br>removed periodically.|\n|Additional<br>References<br>Pertaining to<br>Case Study|P.R.D. Marangoni, D. Robl, M.A.C. Berton, C.M. Garcia, A. Bozza, M.V. Porsani, P.R. Dalzoto,<br>V.A. Vicente, I.C. Pimentel, Occurrence of sulphate reducing bacteria associated with biocorrosion on<br>metallic surfaces in a hydroelectric power station in Ibirama-Brazil, Brazilian Archives of Biology and<br>Technology, 2013, 56(5), 801e809.<br>L.A. Teran, C.V. Roa, J. Muсoz-Cubillos, R.D. Aponte, J. Valdes, F. Larrahondo, S.A. Rodrнguez, J.J.<br>Coronado, Failure analysis of a run-of-the-river hydroelectric power plant, Engineering Failure Analysis,<br>2016, 68, 87e100.<br>M. Sohaciu, S. Ciuc-a, D. Savastru , G. Coman, A. Predescu, A. Berbecaru, C. Cotrut, E. Matei, I.A.<br>Gherghescu, C. Predescu, Infuence of turbine blades fabrication conditions on their lifetime,<br>Optoelectronics and Advanced Materials e Rapid Communications, 2016, 10(3e4), 257 e 261.|\n\n\n\nCopyright Elsevier 2022 \n\n59 \n\n|CORROSION ATLAS<br>Type of Material|Contributed By: M Hussain, Dr. Tieling Zhang<br>Case History 02.15.32.001<br>Stainless steeld304L|\n|---|---|\n|System|Exhaust gas piping/pipeline system|\n|Name of the Part|Pipeline<br>Diameter: 6 inch|\n|Phenomenon|Chloride stress corrosion cracking (ClSCC)|\n|Appearance|A number of secondary cracks were observed along the path of the<br>rupture. An area just beyond the end of the longitudinal split<br>exhibited corrosion pits and small cracks (of various orientations).|\n|Time in Service|Two years|\n|Environment|Chlorine or hydrogen chloride used in processes at the subject plant<br>or neighboring plants|\n|Causes|ClSCC|\n|Remedy|• Replacement of 304L grade pipes with 316L may be benefcial because<br>316L is more resistant to corrosion pitting in the presence of chloride.<br>• Emissions of unscrubbed furnace off-gas to the atmosphere should be<br>minimized in order to reduce the risk of recurrence of corrosion"}, {"page": 144, "text": " due to<br>HCl in the atmosphere.|\n|Additional References Pertaining to Case Study|• API 571, 2003, USA<br>• ASM Corrosion Handbook, Vol 13, USA|\n\n\n\nCopyright Elsevier 2022 \n\n60 \n\n#### CORROSION ATLAS \n\nContributed By: Bensabeth (Benz) Merchan \n\nCase History 02.16.27.001 \n\n|Type of Material|SS304|\n|---|---|\n|System|Cooling towers in the cool system temperaturedvent type|\n|Name of the Part|Vent pipe|\n|Phenomenon|Pitting and crevice corrosion, chloride attack|\n\n\n\n\n\n|Appearance|Distinctive brown runs down the pipe from oxide corrosion<br>products, also white powder product drying on the surface of the<br>stainless steel substrate|\n|---|---|\n|Time in Service|The system has been in service for three years, and during that<br>time, repairs to the welds were made.|\n|Environment|Containing 60e70<sup>-</sup>C skin temperatures, chlorides limits for<br>systems over 400 ppm, water, ppm limits of cooling water chemicals|\n|Causes|- Lack of flling the pipe with inert gas
