Repository: NDDev-Technocracy-OpenNetwork/hack-2026-nornickel-knot

> **DEPRECATED.** This repository is archived and no longer maintained.
> It is kept read-only for reference; its GDS anchor records
> `lifecycle: archived` under `portfolio:archived-projects`.

# Nornickel Scientific Knot

Живая карта знаний R&D для горно-металлургической отрасли: система превращает архив отчётов, статей, презентаций и экспериментальных материалов в типизированный граф знаний, а затем отвечает на вопросы естественным языком с источниками и страницами первоисточников.

Проект подготовлен командой **Harmonic Labs** для **Норникель AI Hack 2026**, трек **«Научный клубок»**.

File: data/parsed/Материалы конференций/Flotation_Plant_Optimisation_S25.json (part 11 of 32)
\n\nFLOTATION PLANT OPTIMISATION  |  SPECTRUM SERIES 25 \n\n**ROB MORRISON** \n\non constraints. While setting up these spreadsheets is a good way to learn about the analysis process, they will not generally transfer between users. \n\nFor shared use – or anything at all complex – investing in one of the commercial, flowsheet-based products has much to recommend it. Some relevant product websites are listed at the end of this chapter. Compared with even a very optimistic estimate of the true cost of professional labour, the cost of commercially available mass balancing systems is really very reasonable. A few days of time saved would pay for most of them. \n\nUnless you are quite an expert user, building your own spreadsheets for more than the single node cases is a high-risk endeavour. Using someone else’s spreadsheet is an excellent way to generate a misleading analysis as the subsequent users do not know what modifications have been made by others. If you are obliged to use a spreadsheet, the author strongly recommends that you also use it to generate checks for self-consistency of your calculated or adjusted data and graphs of all measured and adjusted data. \n\nThe well documented and secured spreadsheet offered by Luttrell (2004) may be a workable compromise in some cases as it should not be subject to unauthorised and undocumented ‘improvements’. \n\n###### **ACKNOWLEDGEMENTS** \n\nExcept as otherwise noted the data used for the examples in this chapter were provided by Dr Chris Greet. The author gratefully acknowledges permission granted by the Elsevier Scientific Publishing Company to reproduce Figure 7.8 and Table 7-IV from Lynch (1977). \n\n###### **REFERENCES** \n\n**Boa"}, {"page": 132, "text": "s, M L, 1966.** _Mathematical Methods in the Physical Sciences_ (Wiley). \n\n**Deming, W E, 1938.** _Statistical Adjustment of Data_ (Dover). \n\n- **Gay, S L, 1999.** Avoiding the zero-flow solution in mass-balance equations, _Transactions of the Institutions of Mining and Metallurgy, Mineral Processing and Extractive Metallurgy_ , 108:C121–126. \n\n- **Hodouin, D and Everel, M D, 1980.** A hierarchical procedure for adjustment and material balancing of mineral processing data, _International Journal of Mineral Processing_ , 7:91–116. \n\n- **Luttrell, G H, 2004.** Reconciliation of excess circuit data using spreadsheet tools, _Coal Preparation_ , 24:35–52. \n\n**Lynch, A J, 1977.** _Mineral Crushing and Grinding Circuits_ , 340 p (Elsevier: Amsterdam). \n\n- **Standards Australia, 1997.** AS 2884.1-1997 Heavy mineral sand concentrates – sampling moving streams. \n\n**Wiegel, R L, 1972.** Advances in mineral processing material balances, _Canadian Metallurgical Quarterly_ , 11:413–419. \n\n###### **FURTHER READING** \n\n**Montgomery, D C, Runger, G C and Hubele, N F, 2000.** _Engineering Statistics_ , second edition (Wiley). \n\n- **Morrison, R D, 1991.** Material balance techniques, in _Evaluation and Optimization of Metallurgical Performance_ , pp 209–218 (American Institute of Mining, Metallurgical, and Petroleum Engineers: Denver). \n\n- **Morrison, R D (ed), 2008.** _An Introduction to Metal Balancing and Reconciliation_ (Julius Kruttschnitt Mineral Research Centre: Brisbane). \n\n**134** \n\nFLOTATION PLANT OPTIMISATION  |  SPECTRUM SERIES 25 \n\n**CHAPTER 3  |  MASS BALANCING FLOTATION DATA** \n\n- **Morrison, R D and Richardson, J M, 1991.** JKMBal – the mass balancing system, in _Proceedings Second Canadian Conference on Computer Applications for the Mineral Industry (CAMI ‘91)_ , volume 1, pp 275– 286, Vancouver, September. \n\n**Napier-Munn, T J, 2014.** _Statistical Methods for Mineral Engineers: How to Design Experiments and Analyse Data_ (Julius Kruttschnitt Mineral Research Centre: Brisbane). \n\n**Wills, B A and Napier-Munn, T J, 2006.** _Mineral Processing Technology_ , chapter 3 and associated spreadsheet examples (Elsevier). \n\n###### **USEFUL WEBSITES** \n\nBilMat: <http://www.tpt.com/bilmat>. \n\nJKSimMet, JKMBal, JKSimFloat: <http://www.jktech.com.au>. \n\n**135** \n\nFLOTATION PLANT OPTIMISATION  |  SPECTRUM SERIES 25 \n\n**_Return to contents_** \n\n# **C H A P T E R 4** \n\n#### **A practical guide to some aspects of mineralogy that affect flotation** \n\n_Alan R Butcher_ \n\n###### **ABSTRACT** \n\nThis chapter is designed to introduce some of the basic aspects of mineralogy that can influence flotation behaviour, with particular emphasis on sulfide flotation. Since the invention of flotation in the early 1900s, the minerals industry has continued to refine and continuously improve the many and varied chemical reagents and flotation cell technologies during this period, yet it is only in the last decade or so that the role of mineralogy has truly been realised as another im"}, {"page": 133, "text": "portant component in the better understanding of the flotation separation process. \n\nMost of the information required by mineral processing engineers involved in flotation can now be provided by geologists and mineralogists using well-established optical, X-ray, laser and electron-microbeam technologies. Metallurgically-relevant observations for flotation processing applications can be made at any time during the life of a mine, from first exploration drill core, which can flag-up problematic minerals and textures, through the start-up phases of a mine, to full production, which can allow fine tuning of a concentrator to produce acceptable grades and recovery. Finally, mineralogy can be used to optimise recycling and/or disposal of tailings during the closure phase of the mining life cycle. \n\nAn understanding of the geological context, mineral assemblage and textures of an ore is absolutely key to understanding its potential amenability to the flotation process. Equally important is the measurement of sizes, composition, locking and liberation, and flotation behaviour of particles as they pass through a circuit from blasting, crushing, grinding, flotation to final concentration, using the appropriate mineralogical techniques, at the right scale of observation. \n\nThis chapter will review the many and varied mineralogical techniques currently available, and will guide the reader through when and where to use them. Examples will be drawn from case studies that illustrate how mineralogy has allowed for a better understanding and improvement in the flotation process on a range of ore types. \n\n**137** \n\nFLOTATION PLANT OPTIMISATION  |  SPECTRUM SERIES 25 \n\n**ALAN R BUTCHER** \n\n###### **INTRODUCTION** \n\nAn understanding of the geological context, mineral assemblage and texture of an ore is absolutely key to efficient and effective unlocking and concentration of ore minerals during blasting, crushing, grinding and flotation. Whilst this opening statement might appear somewhat obvious to an experienced process mineralogist, it is seldom appreciated by geologists, let alone by mining and minerals engineers. Let us explore why this is so. \n\nThe reasons for this are not always clear, or even logical, but experience has shown that it is due in part to one or more of the following factors: \n\n- _Historical_ – in the past, only mining of high-grade ores or easy-to-process ores was practised and, generally speaking, these did not require strong geological input. In fact, in some of the early mines, a geologist, let alone a mineralogist, may not even have been on staff. \n\n- _Managerial_ – mineralogy is typically only considered and commissioned during the exploration, feasibility and start-up stages, as part of due diligence exercises. It is not that common for a mine manager to agree to regular mineralogical audits once an operation is up and running, except of course when grade and recovery drop below acceptable limits. Also, mining geologists rarely make it to "}, {"page": 134, "text": "mine manager level where they can influence behaviour patterns in such matters. \n\n- _Financial_ – there is real perception (which is also sometimes based on truth) that mineralogy is costly, requires expensive equipment and involves highly qualified personnel who write not particularly timely and relevant reports, which are all too often full of jargon, and serve only to alienate the very audience for which they were intended. \n\nOf course, the modern mining industry is quite different. Gone are the days where one could choose to mine only the near-surface, high-grade, easy-to-process ores. With volatile metal prices, heightened expectations from shareholders and unprecedented industrial growth from China and India, the race is on to extract as much as possible from the earth to keep up with demand. This must, of course, take place in a world where the awareness of human safety and the environmental footprint of mining are coming under ever-increasing scrutiny. All of these factors are challenging the viability of companies and mining operations every day as we move to a world where mining lower-grade, more-difficult-to-process resources will be the norm. \n\nGiven that our mantra as professionals involved in the earth resources industry could be to ‘Take apart what Mother Nature has put together. Safely … with due regard for the environment … and economically’, we really need to make effective use of the armoury available to us to succeed in this combat exercise. \n\nThe science of mineralogy, and in particular that area of mineralogy dedicated to the application of mineralogical information to mineral processing and smelting in order to improve understanding, solve problems and improve efficiency of extraction, commonly referred to as _Process Mineralogy_ , is one such effective weapon in our mining armoury on which we can draw. There is no doubt that process mineralogy, when used judiciously, can make a major difference to a mining operation. In the author’s opinion, this was first brought to the world’s attention in a seminal paper by Henley (1983), although many others followed shortly thereafter (Hiemstra, 1984; Petruk, 1984; Baum _et al_ , 1989). A text book by Petruk attempts to pull together his experiences as a process mineralogist and is a good source of case studies (Petruk, 2000). More recently, the Julius Kruttschnitt Mineral Research Centre (JKMRC) has published a monograph on process mineralogy that contains \n\n**138** \n\nFLOTATION PLANT OPTIMISATION  |  SPECTRUM SERIES 25 \n\n**CHAPTER 4  |  A PRACTICAL GUIDE TO SOME ASPECTS OF MINERALOGY THAT AFFECT FLOTATION** \n\na number of case studies for a range of commodities, with chapters written by domain experts (Becker, Wightman and Evans, 2016). \n\nBefore we move on, let us consider a hypothetical, but typical situation, which hopefully will keep the sceptics interested and the novices alert. \n\nThe situation involves an ore type from the Eureka Concentrator. It needs investigating because it is"}, {"page": 135, "text": " new. Routine assaying by the geologists in the mine suggests this ore type contains a three weight per cent copper head grade, similar to all existing production ores. The temptation is to go ahead, mine and crush the ore, and hope for the best. You might be lucky. But a quick inspection of the ore by a mineralogist can immediately establish if the copper is deporting to the usual phases (say sulfides), at the same grain size (which affects grind size) and in the same host gangue (which affects flotation conditions) as the production ore. If conditions are the same, fine. If they have changed, you could have saved yourself a lot of expensive experimentation, not to mention embarrassment. \n\nMineral processing plants process minerals, and for mostly practical reasons, it is accepted that conditions are often based on chemical assays rather than on mineralogical information. Hopefully, your opinion on the use of mineralogy will change after reading through this chapter. \n\n###### **BACKGROUND TO ORE DEPOSITS** \n\nIt is necessary at this point to introduce a number of technical terms commonly used to describe ore deposits, the minerals that make them up, and the textures that affect processing, all with special reference to flotation behaviour. \n\n###### **Basic classification of deposit types** \n\nBelieve it or not, it is helpful to know the geological context of a mine, especially where mineralogical work is required to be carried out. This is undoubtedly satisfying from an intellectual viewpoint. But more importantly, geologists need to do this all the time so that they can conjure up a mental 3D image of the deposit on which they are working. It helps us see things to scale, in some cases, put things back in order of formation and, ultimately, allows us to rationalise and categorise the apparent anarchy we find in nature. \n\nOres are no different to any other rocks – they simply have an economic value and are defined as a _mineral or aggregate of minerals that form a rock which can be mined at a profit_ . They can therefore be classified, like everything else in earth sciences, into conveniently simplified categories. There are classifications that are based on simple criteria, such as the minerals or metals contained ( _Pb-Zn, Cu-Au, PGM,_ etc). Better still, we can describe the structure of the deposit in terms of its shape or size ( _basin, pluton, diatreme, vein, fault,_ etc), its relationship to the host rocks, and the rocks that enclose or contain the deposit (for example, _stratabound, stratiform, volcanic-hosted, sedimentary-hosted,_ etc). \n\nOf less use, is to classify a deposit according to the geological processes that combined to form the deposit (or _genesis_ ). Why? Because most deposits are old, some very old, and whose formation has not been witnessed by geologists today. We therefore have to rely on interpretation alone, and given that there is considerable debate among geologists as to the exact mode of formation of most mineral depo"}, {"page": 136, "text": "sits, this is not a good classification in isolation. \n\nSo, in summary, it is best to stick to features that can be agreed on, such as the physical description of the deposit. And even though no two mineral deposits are exactly alike, most of them fall into a clear category. Each category often conveniently coincides with a generally \n\n**139** \n\nFLOTATION PLANT OPTIMISATION  |  SPECTRUM SERIES 25 \n\n**ALAN R BUTCHER** \n\naccepted hypothesis as to how the mineral deposit formed. So we typically end up with a physically descriptive classification that includes a descriptor of how the deposit formed. Once one understands that certain ore types produce distinctive mineral assemblages and textures (and geologists are trained to know this), then it is easier to focus on issues that are of specific interest. Figures 1 and 2 summarise some of the basic ore deposit types and structures likely to be encountered by the professional minerals engineer. For a more thorough review, the interested reader is referred to Guilbert and Park, 1986; Evans, 1993; Roberts and Sheahan, 1988; Eckstrand, 1984; Peters, 1978 and McKinstry, 1948. \n\n\n\n\n\n**FIG 1** – Summary diagram illustrating the main types of ore deposit, classified according to mode of origin, host-rock and commodity, with real examples. Mineralisation **Vein-hosted   Fault-hosted Disseminated  Replacement** \n\n\n\n- **Exploration methods** \n\n- • **Mining method** \n\n- **Sampling Strategies** \n\n**FIG 2** – Cartoons to illustrate how the geological structure of an orebody controls how you explore for it, how you mine it and how you sample it. Here, six typical types are presented. Black is mineral or ore of interest. No scale (after Butcher and Trudu, 1999). \n\n**140** \n\nFLOTATION PLANT OPTIMISATION  |  SPECTRUM SERIES 25 \n\n**CHAPTER 4  |  A PRACTICAL GUIDE TO SOME ASPECTS OF MINERALOGY THAT AFFECT FLOTATION** \n\nTake, for example, the deposit on which Eureka Mine is positioned. We know at the most basic level that it is a _polymetallic sulfide_ ore, and is _mined underground_ . Armed with just this information, an experienced geologist and process mineralogist can mentally map this to be most likely a sediment-hosted, volcanogenic massive sulfide deposit, with an economic mineral assemblage of _sphalerite_ (Zn), _galena_ (Pb), _chalcopyrite_ (Cu). \n\nWith more information (such as _age, geographic locality, geological model, tectonic history, historical company reports_ ), a mental checklist can be immediately created, and forms the basis on which the mineralogist starts his or her campaign. It may include the following: look for oxidation effects of sulfides; watch for grain size reduction if metamorphosed; look for talc if sheared; check for more than one type of sphalerite; etc. More on this later in the chapter. \n\n###### **BASIC ORE TEXTURES** \n\nOnce the _macro_ -features (km-m) of an ore deposit have been established, it is then necessary to concentrate on the _meso_ - (m-cm) and _micro_ -features (cm-mm-µm). I"}, {"page": 137, "text": "t is at these scales we start to gain valuable insights into which minerals make up the ore and how they all fit together to form what is known as the _texture_ . This is the area of study known as _petrography_ . \n\nA comprehensive study of ore deposit textures is beyond the scope of this chapter but the interested reader is referred to the following texts for further details: Petruk, 2000; Craig and Vaughan, 1994, and an excellent web-based atlas (Ixer and Duller, 1998), as well as the recent creation of a virtual microscope (https://www.virtualmicroscope.org/about). Of particular interest to flotation are the following basic types of textures. Starting at the most basic level (Figure 3), an ore texture can be evaluated as to whether it is equigranular or inequigranular. Milling strategies for the two extreme ores will be quite different. \n\nOn a more complex level (Figure 4), it is crucial to ascertain how the economic minerals occur: if they are present as rims, disseminated inclusions (or exsolutions), or as interstitial \n\n\n\n<!-- Start of picture text -->\nOre mineral<br>Equigranular<br>Inequigranular<br><!-- End of picture text -->\n\n\n\n**FIG 3** – Cartoons to illustrate the basics of ore textures, with special reference to flotation. At the simplest level, ores can be considered either equigranular (all grains same size) or inequigranular (not all same size). The mineral of interest is shown in black. Grain boundaries are straight or gently curved. No scale. \n\n**141** \n\nFLOTATION PLANT OPTIMISATION  |  SPECTRUM SERIES 25 \n\n**ALAN R BUTCHER** \n\nphases – as this will control breakage mechanisms during blasting, crushing and grinding (intragranular versus intergranular), and will make it either relatively easy, or difficult (or impossible) to liberate and float effectively. It is not uncommon for an ore to have multiple textural deportments for the element of particular interest (see Figure 5). \n\nFinally, and for completeness, a further concept is now introduced. It was mentioned above that orebodies are generally contained within old rocks. Practically, this means that they have been around long enough to experience _post-formation modification_ , which can take one of many forms (metamorphism, deformation, oxidation and weathering, to name a few). Sometimes these so-called _secondary_ processes can overprint or obliterate those that developed at the time the deposit formed (so-called _primary_ features). _Metamorphism_ , for example, is generally bad news for the metallurgist as it often involves growth of new (and unwanted) minerals \n\n\n\n<!-- Start of picture text -->\nRims Inclusions<br>Interstitial Disseminated<br>Exsolved Laminated<br><!-- End of picture text -->\n\n**FIG 4** – Further cartoons illustrating complex ore textures, with special reference to those which affect liberation and flotation performance. Mineral of economic interest shown in black. No scale. \n\n\n\n\n\n**FIG 5** – One major outcome of a textural analysis of an ore is to ascerta"}, {"page": 138, "text": "in the deportment of elements of economic interest. In this case, the element of interest, shown in black (say copper) occurs as: chalcopyrite intergrown with pyrite (upper left); chalcopyrite blebs included within sphalerite (upper right); discrete native copper (centre); chalcocite rimming pyrite (bottom left); bornite inclusions within silicate (bottom right); and native copper within a cross-cutting vein (bottom left to top right). Scale: width 10–100 microns (after Butcher and Trudu, 1999). \n\n**142** \n\nFLOTATION PLANT OPTIMISATION  |  SPECTRUM SERIES 25 \n\n**CHAPTER 4  |  A PRACTICAL GUIDE TO SOME ASPECTS OF MINERALOGY THAT AFFECT FLOTATION** \n\n(such as mica, talc, graphite, serpentine, etc), which have an annoying habit of floating along with the ore minerals to contaminate the concentrate – referred to here as _menace minerals_ . _Deformation_ can lead to fracturing of the ore, recrystallisation and grain-size reduction, which can change the comminution behaviour of an ore in a negative way (production of slimes). Oxidation and weathering, however, can be both good and bad for a minerals engineer – it can either upgrade (laterites, gossans) or downgrade (silcretes, calcretes and regoliths) the ore depending on which process is dominant. \n\nFigure 6 attempts to simplify what is obviously a very complex concept. The main point being made here is that it is the job of the process mineralogist to: identify the presence of these processes; then unravel them; and finally, understand how each one may impact on the physical and chemical processing of the ore under investigation, and report these results in a clear, easy to understand and practical way to the metallurgist. \n\n###### **THE CONCEPT OF LIBERATION** \n\nNow that we have revealed that ore deposits form in different ways, and that resulting mineral assemblages and ore textures, to a large extent, reflect that heritage, we need to briefly review what we mean by _liberation_ from a mineralogical perspective. \n\nThis is quite important, as mineralogists often get asked to provide an _estimate of liberation_ or to estimate _optimal grind sizes_ in their reports. \n\n\n\n\n\n\n\n\n\n\n\n\n\n<!-- Start of picture text -->\nMetamorphism<br><!-- End of picture text -->\n\n\n\n**FIG 6** – Cartoon illustrating some of the processes which are known to affect ores after initial formation. The fate of three pristine ore textures is considered (one equigranular and two inequigranular), which undergo progressively more aggressive modification from left to right (oxidation, hydrothermal alteration to metamorphism). The job of the process mineralogist is to identify the presence of these processes, unravel them and understand how each one may impact on the physical and chemical processing of the ore under investigation. \n\n**143** \n\nFLOTATION PLANT OPTIMISATION  |  SPECTRUM SERIES 25 \n\n**ALAN R BUTCHER** \n\nLiberation is best studied, estimated and quantified in mineral agglomerates (rock particles). Particles are typically examin"}, {"page": 139, "text": "ed in 2D sections, and this is achieved by setting them in epoxy resin blocks and exposing their cross-sectional geometry by combinations of cutting, grinding and polishing. \n\nExamination of images of particles allows for the classification of each particle in terms of whether it is ‘pure’, ‘barren’ or ‘locked’. This classification of particles is based on the volume of the mineral of interest in each particle. \n\nThe concept can be illustrated with a cartoon in the same idealised format as we have seen previously. Figure 7 shows how a complexly-textured ore (as viewed, for example, in thinsection), and one that is essentially equigranular, starts to liberate the mineral of interest at particle diameters of around 70 microns. The degree of liberation can be quantified using a variety of optical and scanning electron microscope (SEM)-based image analysis techniques. \n\nFor a complete background to the theory of liberation, please refer to Barbery (1991), and for further background on how automated SEM images can be used to derive knowledge of particle behaviour in processing, see Sutherland _et al_ (1988); Sutherland, Wilkie and Johnson, (1989) and Spencer and Sutherland (2000). \n\n###### **A REVIEW OF MINERALOGICAL METHODS AVAILABLE** \n\nThere are a bewildering number of techniques available to determine the mineralogical and metallurgical behaviour of particles (of differing sizes) as they pass through a mineral processing circuit from blasting, crushing, grinding and flotation through to final concentration and disposal, in terms of their particle size and shape, composition, locking and liberation characteristics and flotation behaviour. \n\nThe following is an essential guide to the main techniques, which briefly covers each technique and provides when-and-where-to-use-it advice. \n\n###### **Hand-specimen analysis** \n\nEvery self-respecting geologist and mineralogist should be able to gain information from examination of materials in hand-specimen, using the naked eye or aided only by a hand \n\n\n\n\n\n\n\n**FIG 7** – Cartoon illustrating the effect of particle size reduction and increasing liberation from a complex, equigranular, ore texture, where the mineral of economic interest is shown in black. Note that even the finest particle sizes still contain locked particles. \n\n**144** \n\nFLOTATION PLANT OPTIMISATION  |  SPECTRUM SERIES 25 \n\n**CHAPTER 4  |  A PRACTICAL GUIDE TO SOME ASPECTS OF MINERALOGY THAT AFFECT FLOTATION** \n\nlens, a scratch plate and a bottle of acid. However, once materials become reduced in size to the point where they are barely visible to the naked eye, other techniques clearly need to be used. \n\n###### **Optical techniques** \n\nThis probably still remains the most widely used technique worldwide, and not surprisingly, it has been around almost as long as the science of geology. It turns out that cleverly designed combinations of _reflected_ and _transmitted_ light sources, in both _polarised_ and _unpolarised_ states, allow minerals to "}, {"page": 140, "text": "be identified by their characteristic optical behaviour, especially when viewed under magnification on a petrographic polarising microscope. Ore minerals (such as sulfides, precious metals and oxides) are best viewed in reflected light as they tend to be opaque, whereas gangue phases (such as silicates, carbonates and phosphates) are best examined in transmitted light as they are often translucent. Sample presentation normally takes the form of _polished sections_ or _petrographic thin-sections_ , although loose grains can also be usefully observed with a basic _stereo microscope_ . Apart from the identification of minerals, the modal mineralogy of a sample can be determined by point counting. Textures can be observed and recorded photographically (photomicrographs) and typically are used to augment reports and illustrate features of the sample. A useful text on this topic is by Gribble and Hall (1992). \n\nIn each case, optical techniques obviously require a competent person to operate the microscope and make meaningful observations, typically a graduate in geological sciences with a few years of relevant experience. Great microscopists, however, are a greying workforce and continue to be in serious decline and good microscopists are getting harder to find. It is becoming more and more difficult to encourage young graduates to move into optical mineralogy. Automation of phase identification, modal point counting and texture analysis goes some way to redress this situation (see Clemex Technologies Inc, 2009; Carl Zeiss Microscopy, 2018). \n\nA clear advantage of this method is that, in the right hands, a quick (and often relatively cheap) prognosis can be obtained for both unbroken ore as well as particulates. And while that might be good enough, like all techniques, it must be used judiciously, and in combination with other methodologies. \n\n###### **X-ray beam techniques** \n\nA commonly used technique to assess a sample for the relative abundance of minerals present is by a method that utilises the unique diffraction properties of minerals when subjected to a primary X-ray beam, the so-called _X-ray diffraction_ method or _XRD_ for short. XRD is particularly useful when trying to establish the nature of an unknown material, or tracking the presence of an undesirable phase in a sample. It can be used to gain both semi-quantitative and quantitative phase data. \n\nXRD is a very powerful analysis technique for distinguishing certain mineral groups such as the _Clay Group_ (montmorillonite, illite, kaolinite), the _Serpentine Group_ (lizardite, talc) and certain _polymorphs_ (minerals with exactly the same composition but differing only in their crystal structure, such as rutile-anatase, quartz-coesite), or distinguishing minerals with similar, but not exactly the same compositions (hematite-geothite-magnetite) or optical behaviour. As it is a bulk method of analysis, it cannot provide information on particle shape, size or internal texture. \n\n**145** \n\nFL"}, {"page": 141, "text": "OTATION PLANT OPTIMISATION  |  SPECTRUM SERIES 25 \n\n**ALAN R BUTCHER** \n\nIn certain situations, it can be a relatively quick and inexpensive method to solve a problem. It is best used, however, in combination with other mineral techniques. \n\nXRD, of course, is not to be confused with X-ray fluorescence spectrometry (XRFS), which is another established X-ray beam technique, but unlike XRD, provides whole-rock _chemical_ data. It is most commonly used for grade determination (say, Fe-, Pb- and Zn-content of ores, Ti-contents of mineral sands, P-content of iron ores, etc). Latest scanning XRFs now have the capability of creating both elemental and mineral maps, on drill cores and particle mounts (Bruker, 2018). \n\nAn emerging area of imaging and analysis is X-ray computed tomography – known in short form as either X-CT, micro-X-CT, or nano-CT – depending on the size of the sample to be analysed and the voxel resolution required. Although commonly used in the oil industry, typically on drill cores, it is finding more application within mining, especially with regards to understanding ore textures (Sayab _et al_ , 2017) and 3D liberation (Garcia, Lin and Miller, 2009). \n\n###### **Electron beam techniques** \n\nThe technology that has most revolutionised mineralogical investigation over the past 50 years or so has been that based on the utilisation of signals generated as a result of interaction between a highly focused electron beam and geomaterials. As soon as _scanning electron microscopes_ (SEM) and later _electron probe micro-analysers_ (EPMA) were introduced, they found immediate appeal among geologists, mineralogists and materials scientists. Effectively nondestructive, and with the ability to image, analyse and quantify a range of earth materials (both unbroken rocks and particulates), they remain at the forefront of mineral analysis for the earth resources industry today. \n\nThe underlying principles are common to all systems. _Electron-induced, secondary X-ray, energy dispersive spectrometry_ (EDS) can be used to qualitatively and quantitatively determine the composition of a phase under the electron beam. _Secondary electrons_ (SE), along with _backscattered electrons_ (BSE) and _cathodoluminescence_ , all of which are simultaneously generated along with the secondary X-rays, can be used to gain insights into other aspects such as sample topography, composition and crystal defects. EPMA systems (and some SEM systems) have both EDS and _wavelength dispersive spectrometers_ fitted ( _WDS_ – for increased sensitivity using a particular crystal to tune into a suite of elements). The electron beam can be used in both a scanning or point-and-shoot mode. \n\nA number of research groups around the world have attempted to automate SEMs and EPMAs (King and Schneider, 1993; Schneider and Neumann, 2004; Jones, 1984, 1987). The Australian systems succeeded in being widely adopted by the global minerals industry (Gottlieb _et al_ , 2000; Baum, Lotter and Whitta"}, {"page": 142, "text": "ker, 2004; Gu, 2003). A particular strength of an automated SEM system is that it removes some operator strain, tedium and repeatability issues arising from manual SEM work. \n\nCSIRO developed a system known as _quantitative evaluation of minerals by scanning electron microscopy_ (QEM*SEM) in the early 1980s (Grant _et al_ , 1977; Miller, Reid and Zuiderwyk, 1982), which was used extensively by industry through ownership of their own systems as well as through a bureau service offered by CSIRO. That was followed by a later product of QEM*SEM technology, known as QEMSCAN<sup>®</sup> , which is a completely automated solution from sample preparation through analysis to data reporting (Pirrie _et al_ , 2004). \n\n**146** \n\nFLOTATION PLANT OPTIMISATION  |  SPECTRUM SERIES 25 \n\n**CHAPTER 4  |  A PRACTICAL GUIDE TO SOME ASPECTS OF MINERALOGY THAT AFFECT FLOTATION** \n\nThe University of Queensland, through the JKMRC, developed an alternative technology with similar objectives in terms of automation. Known as the Mineral Liberation Analyser (MLA), it began in 1997 (Keith, 1998; Dou, 1998), and was offered as a bureau service from 1999 (Gu, 2003). Both QEMSCAN<sup>®</sup> and MLA are now owned by ThermoFisherScientific, formerly FEI. For a useful summary of method developments up until 2015, the interested reader is referred to a useful summary compiled by Sandmann (2015). \n\nWith market penetration developing at a pace, other SEM and EDS technology providers have since entered into the automated mineralogy segment, and at the time of writing, the following systems are available: Mineralogic, RoqSCAN and MinSCAN (Carl Zeiss, 2018); TIMA (Tescan, 2018); AMICS and Esprit (Bruker, 2018); AZtech and INCA (Oxford Instruments, 2018); MAPS Mineralogy (ThermoFisherScientific, 2018). \n\n###### **Other techniques** \n\nOther technologies used by mineralogists include those that utilise proton beams, ion beams, laser beams and infra-red and near infrared beams. A proton microprobe is ideal for mapping ultra-trace elements within minerals. An example application at Eureka Mine would be to examine the galena by PIXE to ascertain if silver was present in solid solution (Goodall and Scales, 2006; Goodall, Scales and Butcher, 2005). A secondary ion mass spectrometer (SIMS) can be used for accurately measuring invisible gold in sulfides – gold that is not possible to see with SEM or EPMA microbeams as it is in solid solution (Vaughan and Corrans, 1977). Fine grinding is not an option for this texture, but leaching could be. \n\nLogging of cores, chips and powders for mineralogical composition can now be undertaken using scanners that utilise near infrared radiation, which is phase specific. This is ideal for on-site situations where rapid (near real-time) bulk mineralogical information is required to troubleshoot processing problems or predict required conditions of operation as ores and products pass along conveyors (Huntington, 2006; Shreeve _et al_ , 2017). \n\n###### **APPLICATIO"}, {"page": 143, "text": "N OF MINERALOGY TO FLOTATION INTRODUCTION** \n\n_Flotation isn’t about flotation cells. It is about minerals. Liberating the right minerals in the right place, with the minimum of grinding power. Preparing the surfaces for maximum selectivity for valuable minerals against gangue. Minimizing entrainment. Responding to the needs of different size fractions. Doing all this at minimum cost, using the least new equipment possible. Understanding the economics of the operation. And making the whole circuit work together, simple, responsive and operable_ (Xstrata Technology, 2005) _._ \n\nThis quote appeared within the conference proceedings of the 2005 Centenary of Flotation Symposium held in Australia, which celebrated, as the name suggests, 100 years since the introduction of flotation. It encapsulates many of the concepts introduced so far, which is why it is reproduced here in full. Flotation, in fact, was developed because the ores in Broken Hill, Australia were too fine to be separated efficiently by gravity (Figure 8). \n\nWe now move on to consider the practical application of all this know-how, particularly the role of mineralogy, in the better understanding of the flotation separation process, with respect to the Eureka Mine. \n\nLet us imagine, therefore, that we have been set a mineralogical task to try and understand why the metal recoveries at the Eureka concentrator are low despite the grades being acceptable. \n\n**147** \n\nFLOTATION PLANT OPTIMISATION  |  SPECTRUM SERIES 25 \n\n**ALAN R BUTCHER** \n\n\n\n\n\n**FIG 8** – Optical photomicrographs, taken using a digital camera attached to a reflected polarising petrographic microscope, of processed particles from an Australian lead–zinc operation (McArthur River), which contain textures that historically would have been too fine for conventional flotation, and now require combinations of staged and fine-grinding methods to separate the galena and sphalerite. \n\n###### **Methodology** \n\nFirst up, we need decent _primary_ samples to examine. These must be representative of the problem we are trying to fix. A good starting point is to always organise for the collection of a _feed, concentrate and tail_ for each of the main saleable products. Experience has shown that you might need to involve all relevant personnel in all key areas of the mines’ activity in the sampling, and to make them aware of the common pitfalls and problems in sampling mineral processing plants (many of these issues are covered in this book in other chapters, and by other publications, for example Annels (1991)). Sampling a dynamic system such as a mineral processing plant, where crushing throughputs can be in the region of 100 kt/d, is certainly a challenging exercise. Results of any kind always need to be viewed with this in mind. \n\nNext, we need to create _secondary_ samples from the _primary_ samples, using appropriate methods, which normally take the form of one or more of the following, all of which are familiar to the metallurgist: c"}, {"page": 144, "text": "one and quartering, splitting, riffling, sieving, cyclosising and de-sliming. From these _secondary_ samples, we are then able to produce genuine replicate aliquots, which can be used for all mineralogy and allied testing and analysis (assaying, etc). Typically, these aliquots then get made into a number of products depending on what happens next. Polished thin-sections and polished blocks are best as these can be used for optical work, SEM and EPMA work, as well as automated SEM techniques. \n\n**148** \n\nFLOTATION PLANT OPTIMISATION  |  SPECTRUM SERIES 25 \n\n**CHAPTER 4  |  A PRACTICAL GUIDE TO SOME ASPECTS OF MINERALOGY THAT AFFECT FLOTATION** \n\nThen, we need to generate quality petrographic information from the prepared products. A typical checklist that most mineralogists might run through when examining samples could look something like the following: \n\n- complete inventory of all known mineral phases present (Figure 9) \n\n- detailed modal analysis for major minerals (>5 per cent), minor phases (>1 per cent – <5 per cent) and trace phases (<1 per cent) \n\n- textural information on both gangue and ore minerals, which includes: \n\n   - _grain size estimates_ (used to determine optimum liberation grain sizes and predict or prevent problems such as poor liberation, over-grinding of the valuables, production of slimes) \n\n   - _mineral associations_ (important for optimising the separation process, say galena from sphalerite, chalcopyrite from sphalerite) \n\n   - _grain boundary relationships_ (curved, straight or irregular boundaries will affect behaviour
