Repository: NDDev-Technocracy-OpenNetwork/hack-2026-nornickel-knot

> **DEPRECATED.** This repository is archived and no longer maintained.
> It is kept read-only for reference; its GDS anchor records
> `lifecycle: archived` under `portfolio:archived-projects`.

# Nornickel Scientific Knot

Живая карта знаний R&D для горно-металлургической отрасли: система превращает архив отчётов, статей, презентаций и экспериментальных материалов в типизированный граф знаний, а затем отвечает на вопросы естественным языком с источниками и страницами первоисточников.

Проект подготовлен командой **Harmonic Labs** для **Норникель AI Hack 2026**, трек **«Научный клубок»**.

File: data/parsed/Материалы конференций/Handbook of Flotation Reagents_ Chemistry, Theory and Practice.json (part 11 of 26)
flotation systems, very high alkaline addition requirement is most often highly detrimental to selective flotation. Therefore, compromise pH values have to be found or another approach has to be followed. \n\nThe existence of high amounts of soluble species that influence the consumption of a particular pH regulator is also a sign of the presence of a degree of alteration. This is discussed in Chapters 11 to 16. \n\n_Reaction of H_<sup>-</sup> _and OH_<sup>-</sup> _ions with dissolved ions_ from the mineral lattice is common, especially when multi-valent ions are present in solution. These ions may react with H<sup>-</sup> or OH<sup>-</sup> ions to form complexes that may exhibit high surface activity. Hydrolysis of this type of transition metal through this kind of reaction is expressed as \n\n\n\nThe importance of hydrolysis on activation has been discussed in earlier chapters. _Hydroxyl ion as a depressant_ . As stated earlier, a number of investigations define hydroxyl ions as depressants [42], defining a critical pH value above which the mineral will not float. The relationship between the critical collector concentration and pH is often referred to as a critical curve. This is applicable for some cases, but very often in real practice, the theory of critical collector concentration and pH does not work. \n\nIn some operating plants [43], galena flotation is carried out at pH 4–5 with xanthate collector where the concentration of the collector on galena is supposed to be 0. A similar situation is found for other minerals, such as pyrite, chalcopyrite and sphalerite. The reason for such behavior is not known and has never been examined. It is therefore evident that hydroxyl ions in sulfide flotation"}, {"page": 132, "text": " do not act directly as depressants, but through interaction can indirectly cause depression. In spite of this, it is worth mentioning several theories that various researchers used to explain the depressing action of hydroxyl ions. These are: \n\n- (a) Competition between hydroxyl and collector ions. Gaudin [3] considers the collector adsorption–desorption process to be one of ion exchange involving hydroxyl ions: \n\nX-(ads)-OH-(aq) ⇋ OH-(ads)-X-(aq) \n\n8. Interaction of Inorganic Regulating Reagents \n\n174 \n\nFor the conditions that govern flotation or non-flotation, the above equation can be expressed as \n\n\n\nFor a given collector–mineral system, the equation can be expressed as \n\n\n\n- (b) Chemical metathesis theory postulates [44] that all dissolved reagents in flotation pulps, either by action on the to-be-floated or on the not-to-be floated particles affect their flotability, function by reason of chemical reactions of well recognized types between the reagent and theaffected particle . \n\n- (c) Kinetic theory basically implies that the effect of increasing the solution pH on oxidation rate can be counter-acted by an increase in xanthate concentrate, where [45] \n\n##### [X-][OH]0.8 - constant \n\nwhich is a modified version of the Bovsky equation. \n\n_Requirements of acid/alkali for pH regulation_ \n\nThe amount of pH regulator needed to adjust the pH of a slurry may be calculated through _buffer capacity_ . The buffer capacity _b_ c is defined as the amount of acid or alkali needed to make an incremental change in the pH: \n\n\n\nwhere _C_ A and _C_ B are the amount of acid or alkali in units required for change in pH (e.g. kg/t of ore). Generally, _C_ A and _C_ B are functions of natural pH of slurry and the density of the slurry. A buffer capacity of the slurry can also be a measurement of the resistance of the slurry to changes in pH. In some cases, a buffer capacity of the ore is defined as a weighed average of the buffer capacity of constituent minerals: \n\n\n\nwhere _fi_ is the weight fraction and _b_ c _i_ is the buffer capacity of mineral _i_ . The value of _b_ c (ore) for slurries of pure minerals can be determined thermodynamically, but in natural ores experimental measurements are required. \n\nThe calculation of buffer capacity from thermodynamic data requires a knowledge of the manner in which H<sup>-</sup> and OH<sup>-</sup> ions are consumed when acid and alkali are added to \n\n175 \n\nInteraction of Regulating Reagents in Sulfide Flotation \n\n8.2 \n\nthe pulp. It is believed that H<sup>-</sup> or OH<sup>-</sup> ions are consumed by (a) the changing of the electrical double layer and (b) by the extent of dissolution and oxidation of the mineral mixture. Very often, a high _b_ c value means that the oxidation state of a particular mineral is also high. \n\n##### **8.2.4 Oxygen as a regulating agent in sulfide mineral flotation** \n\nThe role of oxygen in the adsorption of collectors has been discussed in previous chapters. However, the induction of oxygen to "}, {"page": 133, "text": "flotation study through aeration for the purpose of depression–activation has been practiced in many operating plants for over 40 years. The investigations into aeration [46] led to the finding that the rate of the oxygen consumption of a slurry or oxygen demand was primarily a function of the susceptibility of the mineral surface to oxidation. By measuring the oxygen demand during aeration (i.e. oxygen probe), it is possible to determine the amount of oxygen required to obtain good selectivity in flotation. Figure 8.11 shows the oxygen demand as a function of aeration time, obtained in an operating plant. The data for this figure is interpreted such that the point  of maximum curvature corresponds roughly to the aeration time required (amount of oxygen consumed) to obtain optimum metallurgical results. \n\nIn this particular case, “depression” of pyrite by oxygen and “activation” of chalcopyrite occurs after the oxygen demand (i.e. consumption reaches a certain point). \n\nExperimental work conducted on various sulfide ores [47] shows that the flotation of chalcopyrites increased up to a certain maximum by increasing oxidation by air, after \n\n\n\n**Figure 8.11** Oxygen demand versus aeration time [46]. \n\n176 \n\n8. Interaction of Inorganic Regulating Reagents \n\nwhich further oxidation had no marked influence on the flotation properties. In contrast, galena required very little to no oxidation for flotation and flotability rapidly increased thereby. For iron sulfides, flotation properties become very different with increasing oxidation. Some investigations [48] conducted on sulfide ores showed that flotation of pyrrhotite increases with an increased degree of oxidation up to a certain limit. The degree of oxidation of particular ores depend on the mineral composition of the ore. Copper–pyrrhotite ore requires extensive aeration to obtain maximum flotation rate for chalcopyrite as pyrrhotite is rapid consumer of oxygen. Extensive aeration of pyrrhotite-containing ores is also beneficial in preventing activation of pyrrhotite by copper ions. Plant experience has shown that during zinc flotation from the ore containing pyrrhotite [49], aeration during copper activation of sphalerite improves selectivity dramatically. \n\nIt can therefore be concluded that oxygen in the flotation pulp plays the role of depressant and activator. \n\n##### **8.3 INTERACTION OF REGULATING REAGENTS IN NON-METALLIC FLOTATION** \n\nThe interaction of regulating reagents in non-metallic flotation is quite different from that of sulfide flotation. Many regulating reagents used in non-metallic flotation are not used in sulfide flotation and likewise the regulating reagents used in sulfide flotation are not used in non-metallic flotation. There are only a few exceptions (e.g. Na2S, silicates, phosphates) that are used in both sulfide and non-sulfide flotation. Polymeric regulating reagents, however, are used in both sulfide and non-sulfide mineral flotation. Most of the regulating reagents "}, {"page": 134, "text": "used in non-metallic flotation are closely related to collector adsorption. This is mainly dictated by the nature of the collector used (i.e. cationic or anionic flotation). \n\nIt should be noted that many regulating reagents used in non-metallic flotation have not been studied and very little is known about the interaction of such modifiers. \n\nOne of the main problems in defining the role of regulating reagents in non-metallic flotation is that many regulating reagents can be activators for some minerals and depressants for others; therefore classifying such reagents as activator or depressant would be impossible. Therefore, the regulating reagents in this section are discussed according to their role under particular conditions. \n\n##### **8.3.1 Regulating reagents containing divalent sulfur** \n\nThe most common representative of this group of reagents is sodium sulfide (Na2S·9H2O), whose role as depressant in sulfide mineral flotation has already been discussed. Na2S·9H2O and NaHS are more widely used in oxide mineral flotation as an activator for oxide copper, lead and zinc minerals. In addition, the Na2S has found application as a depressant in non-metallic flotation, where fatty acid collectors are used. Its function is mainly to desorb the collector from the particular mineral surfaces. \n\n8.3 Interaction of Regulating Reagents in Non-Metallic Flotation \n\n177 \n\nSodium sulfide is a salt with a strong base and weak aging. In aqueous solution, it hydrolyzes as follows: \n\n\n\nBecause the dissociation constant of SH<sup>-</sup> and H2S is relatively small, while the dissociation constant of NaOH is much higher, Na2S always has an alkaline reaction. In the aqueous solution containing Na2S, the ions Na<sup>-</sup> , OH<sup>-</sup> , SH<sup>-</sup> , S<sup>2-</sup> and molecules H2S are always present. These ions may have a significant effect on the surface properties of many minerals. It is believed that SH<sup>-</sup> and S<sup>2-</sup> ions have the strongest affinity to mineral surfaces. For example, when malachite is contacted with Na2S, it results in a sharp increase in its hydrophobicity. Hydrophobicity of oxide minerals with Na2S is sometimes so strong that when, for example, contacting cerusite with Na2S for 5 min the cerusite becomes flotable without collector addition. \n\nIt is believed that in the sulfidization process [50], sulfur ions S<sup>2-</sup> react with the mineral surface, in which process the sulfate or carbonate ions are displaced with S<sup>2-</sup> forming corresponding sulfides amenable to flotation with a xanthate collector. With a relatively high concentration of Na2S, the layer of sulfide forms on the mineral surface in a relatively short period of time. In the case of cerusite, the following reactions may occur: \n\n\n\nThe layer of sulfides formed on the surfaces of cerusite and malachite are easily visible under a microscope because they rapidly change color. \n\nIn some cases, the sulfidization of minerals that do not sulfidiz"}, {"page": 135, "text": "e under normal conditions (i.e. silicates) can be accomplished by thermal treatment with elemental sulfur [51]. \n\nIn the presence of oxygen (i.e. air), a sulfidized layer on the surface of the mineral may oxidize and prevent the sulfidizing action of S<sup>2-</sup> , SH<sup>-</sup> ions, where under these conditions, it results in non-flotation or use of excessive amounts of sulfidizer. In experimental studies carried out with Na2S solution in the presence of oxygen, the Na2S initially oxidizes to SO42- [52] followed by oxidation of minerals. It is believed that as sulfide minerals require some oxygen for the collector to be adsorbed onto the mineral surface, minerals cannot \n\n8. Interaction of Inorganic Regulating Reagents \n\n178 \n\n\n\n**Figure 8.12** Effect of level of sulfidizer on malachite recovery [53]. \n\nadsorb a collector and float in the presence of free S<sup>2-</sup> and HS<sup>-</sup> ions on the sulfidized oxide. \n\nStudies conducted on malachite ores [53] have shown that the level of sulfidizer plays an important role in the flotability of sulfidized malachite. Figure 8.12 shows the effect of sulfidizer additions on malachite recovery. \n\nStudies conducted on cerusite, malachite and chryssocola [54] have shown that the rate of sulfidization increases with increase in the initial rate of sulfidizer additions. The sulfidization rate of cerusite, however, is affected by the presence of hydrogen ions; therefore, the maximum rate of sulfidization occurs at a pH 9.5–10. The rate of sulfidization of malachite is not sensitive to pH and a relatively constant rate of sulfidization occurs at a pH between 8 and 11. \n\nAn increase in temperature usually results in an increase in the rate of sulfidization. The maximum rate of sulfidization occurs at a temperature of 60°C. \n\nThe major setback in the sulfidization flotation of natural ores is the presence of ultrafine slimes in the ore. Almost all operating plants treating oxide copper ore (Zambia, Former Republic of Zaire) contain fine slimes. The presence of fine slimes in the flotation pulp may cause (a) increased collector and sulfidizer requirements and (b) reduced selectivity and reduced recovery. There is little to no data in the available literature that deal with this subject. \n\n##### **8.3.2 Sodium silicate** \n\nSodium silicate is a widely used regulating reagent in the flotation of non-sulfide minerals. Sodium silicate is used as depressant and activator and is a universal peptizing agent \n\n8.3 Interaction of Regulating Reagents in Non-Metallic Flotation \n\n179 \n\neffective when slimes are present in the pulp. In addition, in many cases it influences frothing properties, rendering froth more brittle. The composition of sodium silicate is discussed in Chapter 4. \n\nThe dissolution process of sodium silicate is relatively complex and consists of its hydration with the formation of NaOH, followed by dissolution of silica, its subsequent dissociation and finally peptization of the residual silica by "}, {"page": 136, "text": "the strongly alkaline solution. Sodium ortho silicate hydrolyzes according to the equation: \n\n\n\nSodium silicate is less soluble in water than monosilicate and is also less hydrolyzable. The hydrolytic dissociation is particularly strong with sodium metasilicate: \n\n\n\nHydrolysis and concentration of OH<sup>-</sup> ions increases with reduced concentration and increase in temperature. \n\nSodium silicate reacts ions in solution; e.g. calcium forming nearly insoluble calcium silicates. Sodium silicate also interacts with mineral surfaces [55], preventing collector adsorption. Therefore, the depression by sodium silicate involves blocking of collector adsorption. \n\nThe activating action of sodium silicate (i.e. cerusite, fluoride, apatite) is explained by three actions [56]: (a) improvement in frothing characteristics, (b) peptization of slimes and (c) completion of certain ions responsible for interaction with collectors, thus making them less active. \n\nThe selective depression of silicate can be significantly improved. Several of these methods are reported in the literature: \n\n- Introducing or pre-mixing of sodium silicate with polyvalent cations (i.e. salts of aluminum). Al(NO3)3·9H2O, Al2(SO4)3·18H3 and AlCl3 were used to improve depression of calcite during flotation of fluoride. Aluminum and other polyvalent salts together with silicate were used in the flotation of scheelite and apatite from carbonaceous gangue. \n\n- The mixture of polyvalent metal salts and acidified silicate [57] were used as an effective depressant for silicate gangue during the flotation of hematite. \n\nThe sodium metasilicate is used for the separation of monazite from zircon and rutile. Figure 8.13 shows the effect of the level of sodium metasilicate on flotability of monazite, zircon and rutile. \n\nData on this figure showed the strong depressing effect of sodium metasilicate on zircon and rutile. \n\nThe mechanism of the depressing action of silicates is not well understood, but it is believed that in most cases, the hydrated micelles of silica acid are responsible for the \n\n8. Interaction of Inorganic Regulating Reagents \n\n180 \n\n\n\n**Figure 8.13** Flotability of monazite, zircon and rutile as a function of sodium metasilicate concentration using hydroxamate collector [58]. \n\ndepression. These micelles may adsorb on mineral surfaces under certain conditions. Physical adsorption is often mentioned in the literature [59]. \n\n##### **8.3.3 Fluorides** \n\nFluorides in the form of NaF, HF, H2SiF6 and Na2SiF6 have been widely used in the flotation of silicates and oxides as modifying reagents. These compounds have both an activating and depressing effect on a wide group of silicate minerals. Fluoride ions (NaF, HF) have an activating effect on zircon, feldspar and beryl when used in small quantities. However, when used in larger quantities together with organic acids, fluorides have a depressing effect on zircon and are used in the separation of columbite/tantalite from zircon. Fluorid"}, {"page": 137, "text": "es have a strong depressing effect on silica, spodumene and petalite in acid pH. There are several mechanisms proposed for fluoride activation, some of which include: \n\n- Fluoride can charge alumina sites on mineral surfaces by forming alumina–fluoride complexes where a cationic collector [60] adsorbs on these sites. \n\n- The activation process may result from the adsorption of the fluorosilicate on the surface of an alumina site, where the ore is exposed as a result of fluoride attack [61]. This results in the formation of negatively charged sites which attract collector. The depressing action of fluoride on a number of silicates including silica, topaz, spodumene, foresterite, pollucite, etc. is not well understood. It is believed that during flotation with fatty acids, the fluorides form colloidal precipitates of H2SiO3 on mineral surfaces. \n\n8.3 Interaction of Regulating Reagents in Non-Metallic Flotation \n\n181 \n\nThe effect of fluoride on certain minerals may also be associated with the crystal structure of particular minerals. For example, fluoride depresses minerals with chain and ortho structures, while activating minerals with framework and sheet structure. \n\n##### **8.3.4 Metal ions** \n\nMetal ions can profoundly affect the flotation of both oxide and silicate minerals. This depends largely on the type of collector used (i.e. anionic, cationic, amphoteric). In most cases, metal ions are highly detrimental during flotation of most oxide minerals. The activation of silicates by metallic cations impairs the selectivity of the separation of oxides and silicates or individual silicates themselves, such as beryllium minerals (beryl, phenacite) from quartz [62]. In the activation of silicates by ferric and lead cations, it was postulated that hydroxy complexes are responsible for activation (FeOH<sup>2-</sup> , PbOH<sup>-</sup> , etc.). In the case of complex silicate minerals containing iron oxides, it is possible that auto-activation may occur through selective dissolution of iron species that form hydroxy complexes in solution and re-adsorb on mineral surfaces. This re-adsorbed hydroxy complex may function as an activator in the presence of an anionic collector. \n\nIn the flotation of quartz, it is known that heavy-metal cations (Cu, Pb, Fe) act as activators for quartz. Likewise, the use of small quantities of CuSO4 in the flotation of zircon with a cationic collector improves flotability of zircon. It is believed that chemosorption of high molecular-weight collectors on oxide and silicate minerals occurs at a pH range in which metal ions, present in aqueous solution, have hydrolyzed to hydroxy complexes [63]. The flotation of pyrolusite with fatty acid, for example, occurs in a pH region above 8 (i.e. where hydroxy complexes are formed). \n\nFrom a practical point of view, flotation separation of silicates or oxides from silicates by removal of heavy-metal anions is desirable for achieving good selectivity using either anionic or cationic flota"}, {"page": 138, "text": "tion technique. This is essentially accomplished by acid pre-treatment and de-sliming before flotation. \n\n##### **8.3.5 Role of inorganic ions** \n\nThe organic ions in solution during the anionic and cationic flotation of silicates and oxides have both a depressing and activating role. \n\nOwing to the fact that collector ions function as counter-ions in the double layer, their adsorption density depends on competition with other counter-ions in solution. Therefore, the presence of excessive amounts of dissolved salts can reduce flotability of particular minerals, in which case inorganic ions act as depressants. For example [64], the flotation of goethite with quaternary amine salts at a pH of 11 is reduced to about 5% in the presence of 0.03 mol/L NaCl, where the reduction in flotation results from competition from Na<sup>-</sup> ions. In other studies [65], it was shown that Ba<sup>2-</sup> and Na<sup>-</sup> ions inhibited flotation of quartz using low dosages of ammonium acetate collector, where the effect was much greater with divalent salts. For multi-valent ions to act as depressants, they have to be charged similar to a collector. An example is the flotation of alumina with sodium dodecyl sulfate in the presence of Cl<sup>-</sup> and SO42- ions, where these ions completely inhibit flotation of alumina. \n\n8. Interaction of Inorganic Regulating Reagents \n\n182 \n\nThe activating effect of ions on the flotation of oxides is pH-dependent. For example, the flotation of ilmenite with ammonium acetate at pH 5.2 when using HCl and H2SO4 decreases [66]. However, the flotation increases sharply when the pH is lowered to about 3.2 because SO42- acts as an ilmenite activator. Some of the inorganic ions (i.e. MgSO4, MgCl2, NaCl, etc.) have a positive effect on the flotation of naturally hydrophobic minerals. This is explained by the change in the electrochemical potential resulting from the adsorption of ions, which in turn improves the adsorption of hydrocarbon on mineral surfaces. \n\n##### **REFERENCES** \n\n1. Bulatovic, S.M., and Wyslouzil, D.M., Development and Application of New Technology for Treatment of Complex Massive Sulphide Ore, _Minerals Engineering_ , Vol. 12, No. 2, pp. 85–92, 1999. \n\n2. Bazanova, N.M., and Mitrofanov, S.I., Kinetics of Adsorption of Copper on Sphalerite, _Obogashchenie Rud_ , No. 6, 1961. \n\n3. Gaudin, A.M., _Flotation_ , 2nd Edition, McGraw-Hill, New York, 1957. \n\n4. Gaudin, A.M., and Fuerstenau, D.W., Activation and Deactivation of Sphalerite with Ag Ions and CN, _Minerals Engineering_ , Vol. 9, pp. 28–35, 1957. \n\n5. Fuerstenau, D.W., Activation in Flotation of Sulphide Minerals, In (R.P. King ed) _Principles of Flotation_ , IMME, Johannesburg, pp. 183–199, 1982. \n\n6. Gircys, J., and Laskowski, J., Copper Activation Studies with Sphalerite, _Canadian Metallurgical Quarterly_ , II, pp. 73–78, 1972. \n\n7. Leppinen, J., Laajalehto, K., Kartio, I., and Suoninen, E., FTR and XPS of Surface Chemistry of Pyrite in Flotation, _XIX Int"}, {"page": 139, "text": "ernational Mineral Processing Congress_ , San Francisco, 1995. \n\n8. Nicol, M.J., _An Electrochemical Study of the Interaction of Copper (II) Ion with Sulphide Minerals_ , Electrochemistry Society, Pennington, pp. 152–168, 1984. \n\n9. Sillen, L.G., Quantitative Studies of Hydrolytic Equilibriums, _Quarterly Reviews_ , Vol. 13, 1959. \n\n10. Salatic, D., and Manojlovic, M., Influence of Copper and Zinc Salts on the Surface Phenomena of Galena, Chalcopyrite and Sphalerite, _XI International Mineral Processing Congress_ (Special Edition), 1975. \n\n11. Wang, X., The Aqueous Surface Chemistry of Activation in the Flotation of Sulphide Minerals – A Review, _Mineral Processing Extractive Metallurgy_ , No. 4, pp. c144–c151, 1989. \n\n12. Ralston, J., and Healy, T.W., Activation of Zinc Sulphide with Cu(II) Cd(II) and Pb(II), Activation in Neutral and Weakly Acidic Media, _International Journal of Mineral Processing_ , No. 7, pp. 203–217, 1980. \n\n13. Trahar, W.J., and Warren, L.J., The Activation of Sphalerite by Lead – A Flotation Perspective, _International Journal of Mineral Processing_ , No. 49, pp. 121–148, 1977. \n\n14. Bulatovic, S.M., _Process Development for Treatment of Refractory Cu/Pb/Zn Ores_ , Report of Investigation, LR-5397, 1998. \n\n15. Bogdanov, O.C., and Haiman, B.J., _Introduction in Theory and Practice of Flotation_ , L. IZD. Mechanobr (Russia), 1959. \n\n16. Wark, I.W., and Cox, A.B., Principal of Flotation III – An experimental study on the influence of cyanide alkalis and copper sulphate on effect of sulphur-bearing collectors at the mineral surface, _Transactions of AIME_ , Vol. B4, 1939. \n\n17. Sobrez, B.M., Evaluation of NaHS as a Replacement for Na2Sx9H2O, _Bulletin of the Institute of Information on Mineral Processing_ , No. 10(39), Russia, 1954. \n\nReferences \n\n183 \n\n18. Bogdanov, O.C., Investigation of the Action of Modifying Reagents in Flotation, _International Mineral Processing Congress_ , Stockholm, p. 419, 1957. \n\n19. Mitrofanov, S.I., Solution of Some Problems Concerning Theory and Practice of Selective Flotation, _International Mineral Processing Congress_ , p. 441, Stockholm, 1957. \n\n20. Paterson, J.G., and Salman, R., Use of Cyanides as Depressants, _Canadian Mining and Metallurgical Bulletin_ , No. 61, p. 74, 1968. \n\n21. Elgillani, D.A., and Fuerstenau, D.W., Mechanism invloved in cyanide depression of pyrite, _Transactions of AIME_ , No. 241, p. 437, 1968. \n\n22. Plaksin, I.N., Activating Action of Cyanide During Flotation of Complex Sulphide Ores, _Rudi Srednei Azil_ , pp. 60–70 (Russia), 1970. \n\n23. Bulatovic, S.M., _Process Development for Treatment of Pinos Altos (New Mexico) Copper Zinc Ore_ , Report of Investigation, LR-3360, Vol. 2, 1979. \n\n24. Pallanch, R.A., _Flotation Practice_ , American Institute of Mining and Engineering, New York, 1982. \n\n25. Bhubov, L.I., Mitrofanoi, S.I., and Dudenkov, S.V., Present Trends in the Use of Flotation Reagents and New Approaches, _Tsvetnie Metaly_ , UDC622.765.06, 1969. \n\n26. Korsheb"}, {"page": 140, "text": "aev, K.T., and Sokolov, M.A., The Effect of SO2 on Flotation of Sulphide Minerals, _Vestnik Akademii Nank. KOZ_ , Vol. 21, pp. 66–67, 1965. \n\n27. Miller, J.D., Pyrite Depression by Reduction of Solution Oxidation Potential, _US Water Pollution Control Research Series_ , 12010DIM 08/70, 1971. \n\n28. Yamamoto, T., Flotation of Kuroco ore Japan, In (M.J. Jones ed) _Complex Sulphide Ore_ , IMM, London p. 7, 1980. \n\n29. Dudenkov, C.B., and Polkin, I.N., _Principles of Theory and Practice in the Use of Flotation Reagents_ , Nedra, p. 184, 1969. \n\n30. Plaskin, I.N., and Shafeeve, R.S., Effect of Some Polyelectrolytes on Xanthate Adsorption on Galena, _DAN SSSR_ , Vol. 2, pp. 82–87, 1960. \n\n31. Belograzov, K.F., The Behaviour of Flotation Processes, _Metalurgizdat_ , 1947. \n\n32. Bulatovic, S.M., New Copper–Lead Separation Process, US Patent 4,246,096, January 20, 1981. \n\n33. Konev, A.S., and Debrivnaia, L.B., Flotation Separation of Bulk Sulphide Concentrates, _Mechanobre Institute Bulletin_ , No. 5, 1957. \n\n34. Plaksin, I.N., and Mokronsov, R.N., An Investigation of the Adsorption of Sulphydryl Collectors in the Presence of Depressing Reagents, _Mining Institute and Academy of Sciences_ , USSR, No. 2, 1955. \n\n35. Plaksin, I.N., and Miasnrkova, G.A., Some Data on Depression of Pyrite by Lime, _Academy of Sciience SSSR_ , No. 4, 1956. \n\n36. Bulatovic, S.M., Report of Investigation, May 2001 (Report LR 10136 pp. 33–36) \n\n37. Plaksin, I.N., and Kursakova, G.M., Flotation Concentration of Arsenopyritic Ores, _Academy of Science SSSR_ , No. 6, 1955. \n\n38. Krogh, S.R., Natural Activation of Sphalerite and Possible Deactivation with Thiosulphate and Sulphite, _IMM_ , pp. C44–C50, March 1979. \n\n39. Bulatovic, S.M., New Pyrite Depressant, US Patent, 1989. \n\n40. Bulatovic, S.M., and Barjaktar, H., Lahanos Copper–Zinc Concentrator; An Innovative Way to Improve Plant Performance – Challenge Scopes in Mineral Processing, In (M. Kemal et al. eds) _6th International Mineral Processing Symposium_ , 1996. \n\n41. Chander, S., _Electrochemistry in Mineral and Metal Processing_ , In (P.E. Richardson et al. eds) Electrochemical Society, London, p. 14, 1984. \n\n42. Wark, I.W., and Cox, A.B., Principal of flotation 2 – Flotation of sulphide ores, _Transactions of AIME_ , Vol. 112, p. 189, 1934. \n\n43. Salatic, V., and Bulatovic, S.M., Treating Complex Lead–Zinc Ore in the Caribou Mill, New Brunswick, Canada, _3rd Balkan Conference in Mineral Processing_ , October 1999. \n\n184 8. Interaction of Inorganic Regulating Reagents \n\n44. Taggart, A.F., Taylor, T.C., and Knoll, A.F., Experiments with flotation reagents, _Transactions of AIME_ , Vol. 87, p. 217, 1930. \n\n45. Janelski, N.D., and Kim, J., _International Journal of Mineral Processing_ , No. 4, p. 227, 1977. \n\n46. Konigsmann, K.V., Effect of aeration on flotation, In (A.D. Zunkel, R.S. Boorman, A.E. Morris, and R.J. Vesely eds) _Flotation Techniques for Complex Ores, Complex Sulphides_ , IME, pp. 333–342, 1985. \n\n47. Plaksin, I.N."}, {"page": 141, "text": ", Interaction of Minerals with Gasses and Reagents in Flotation, _Mining Engineering_ , March 1959. \n\n48. Holmsen, T.W., Influence of Oxidation on the Flotation of Cu/Zn Iron Sulphides Ores, _Mining Magazine_ , Vol. 17, No. 2, 1967. \n\n49. Bulatovic, S.M., _Improvement in Plant Metallurgical Results at San Martin Concentrator Mexico_ , Report of Investigation, LR4876, 1997. \n\n50. Shorsher, I.N., Flotation of Carbonate Minerals (Cerusite and Malachite), _Gostopekhizdad_ , 1959. \n\n51. Cizicov, D.M., and Tjurnikova, V.I., Processing of Oxide Ores, _Tsvetnaja Metallurgia_ , No. 8, 1941. \n\n52. Mitrofanov, S.I., and Klassen, V.I., Study of the Sulphidization Reaction on Oxide Minerals, Vol. 10, _Metallurgizedat_ , 1955. \n\n53. Bulatovic, S.M., Ferron, C.J., and Yen, W.T., Development and Plant Appplication of New Collector for Oxide Copper/Cobalt Ore Flotation for Gecamines, Zaire Flotation Plants, _Copper 92_ , Ottawa, August 2–6, 1992. \n\n54. Rey, M., Flotation of Oxidized Ores of Lead, Copper and Zinc, _Transactions of IMM_ , Vol. 63, pp. 423–431, 1953. \n\n55. Klassen, Y.I., and Mokrousov, V.A., _Introduction to Theory of Flotation_ , Butterworth, London, 1963. \n\n56. Petrov, N.E., _New Method for Flotation of Low Grade Sheelite Ores_ , ONTI, 1940. \n\n57. Yang, D.C., Polyvalent Metal Salts and Alkali Metal Silicates, US patent 4,132,635, January 2, 1979. \n\n58. Parez, O., and Perez, E.C., Effect of Sodium Metalsilicate and Sodium Sulphide on Flotation of Monazite, Zircon and Rutile with Oleate and Hydroxamate, _Minerals Engineering_ , Vol. 6, No. 1, pp. 186–190, 1993. \n\n59. Glembockii, B.A., Klassen, B.I., and Plaksin, I.N., _Flotation_ , Gosgortexizdat, 1961. 60. Warren, L.J., and Kitchener, J.A., Role of Fluoride in flotation of Feldspar, Adsorption of Quartz, Corundum and Potassium Feldspar, _Transactions of IMM_ , Vol. 81, p. C137, 1972. \n\n61. Joj, A.S., Flotation of Silicates, 2. Adsorption of Ions on feldspar in Relation to Flotation Response, _Transactions of IMM_ , No. 75, p. C82, 1966. \n\n62. Fuerstenau, M.C., and Miller, J.D., Metal Ion Hydrolysis and Surface Charge in Beryl Flotation, _Transactions of IMM_ , No. 74, p. C381, 1965. \n\n63. Smolik, J.J., and Trivedi, N., Surface Characteristics and Flotation Behaviour of Alumosilicates, _Transactions of IMM_ , Vol. 256, p. 69, 1966. \n\n64. Iwaski, I., Cooke, S.R.B., and Choi, H.S., Flotation Characteristics of Hematite, Geothite and Activated Quartz with 18-Carbon Chain Aliphate Acid and Related Compounds, _Transactions of AIME_ , Vol. 217, p. 76, 1960. \n\n65. Fuerstenau, M.C., Role of Metal Ions Hydrolysis on Oxide and Silicate Flotation Systems, _AICLHE Symposium Series_ , No. 150, p. 71, 1975. \n\n66. Nakatsuka, K., and Matsuoka, I., Flotation of Ilmenite from Magnetic Sand, _9th International Mineral Processing Congress_ , Prague, p. 251, 1970. \n\n# **– 9 –** \n\n### **Interaction of Organic Regulating Reagents** \n\n##### **9.1 INTRODUCTION** \n\nAs discussed in Chapter 4, polymer molecules consist of many"}, {"page": 142, "text": " segments that usually have considerable degrees of freedom. In solution, they behave different from other surfactants having more or less random coils. When such coils adsorb on the surface, the conformation of the molecules changes, depending on the balance between entropy and energy. For a low concentration of polymer in solution, it is believed that the adsorbed chain lies flat on the surface, but in a solution of finite concentration the adsorbed layer may have considerable thickness with parts of each chain extending into solution. Therefore, the models used to explain adsorption of low molecular-weight substances (i.e. Langmuir model) has no meaning for adsorption of polymers. Normally, any adsorption theory for polymers should account for its specific characteristics. Because the polymers are hetero-dispersed with a wide molecular-weight distribution, the characterization of the adsorption layer is rather difficult. In spite of the fairly large amount of data in the literature, much of this material cannot be interpreted because the relevant variables are not controlled or are simply unknown. \n\nIn many studies, the hetero-dispersed polymers are compared with homo-dispersed polymers with the same average molecular-weight distribution in the real sample. Such an assumption breaks down completely for adsorption measurements since as a result of strong preferential adsorption of long chains, the average molecular weight of the adsorbed material is very different from that in the solution. These implications have been included in interpretations of the experimental data. \n\nTheoretical aspects of the adsorption of a polyelectrolyte class of polymers are believed to be much more complicated than the uncharged macromolecules because of the presence of long-range electrostatic interactions. Therefore, the theory of the adsorption of the polyelectrolyte class of polymers is still in the early stages of development. \n\nAlthough extensively studied, no conclusive adsorption model has been proposed for the effect of polymers on colloidal stability. \n\nThe action of polymers as depressants, flocculants, coagulants or dispersants depends very much on the chemical characteristics of the polymers, some of which include \n\n- polymer type of functionality, \n\n- steric configuration of the functional group, \n\n<mark>185</mark> \n\n186 \n\n9. Interaction of Organic Regulating Reagents \n\n- charge density and \n\n- molecular weight. \n\nThese are only a few of the important requirements of polymers used in mineral processing. \n\n##### **9.2 SUMMARY OF THEORETICAL ASPECTS OF POLYMER ADSORPTION** \n\n##### **9.2.1 The theoretical models** \n\nThere are several models proposed for the adsorption of polymers, some of which include \n\n- free-energy contribution, \n\n- Scheufjens and Fleer theory and \n\n- scaling concepts. \n\nWith respect to free-energy contributions, which play a role in the flexible chain molecular adsorption on the surface, there are several theories including the follo"}, {"page": 143, "text": "wing: \n\n- _The adsorption energy_ due to the contacts of the segments with the surface. In this case, adsorption takes place only if the energy of the segment surface contact is lower than that of the solvent surface contact. The measure of this exchange energy is the dimensional parameter - _s_ . It defines the net effect of exchange of a solvent molecule of the surface and the segment of bulk solution as –-s _kT_ . On the basis of this definition, -s is positive for the adsorbed polymer, showing that the total adsorption energy is proportional to the number of adsorbed segments. \n\n- _The conformational entropy_ of the chain. This represents entropy loss occurring upon adsorption and accounts for the reduction in the internal degrees of freedom within the chain when adsorbed. An estimate of this effect is obtained by determining the ratio of the possible position of each bond in the surface layer and in the bulk of solution. If _P_ a and _P_ c are the coordination numbers of the two-dimensional surface layers and the three-dimensional solution, then the conformational energy can be approximated by _K_ ln _P_ a/ _P_ c per bond or for a long chain per adsorbed segment. \n\n- _The entropy of mixing of chain and solvent_ is related more to the configurational entropy loss occurring when the homogenous polymer solution is separated in a polymer-rich surface “phase” and the solution becomes enriched by solvent. The energy of mixing of chain and solvent has two terms: one for the chain and one for the solvent. If the polymer volume fraction is _k_ a in the adsorbed layer and _k_ b in the solution, the _- -_ \n\n- entropy loss for the polymer is described as _P_ ln _k_ a<sup>/</sup><sup>_k_</sup> _b_<sup>per solvent molecule.</sup> \n\n- _The polymer–solvent nearest neighbor interaction_ is described as a consequence of the mutual interaction between segments and solvent molecules. Poor solvent segments attract each other, promoting adsorption. \n\n9.2 Summary of Theoretical Aspects of Polymer Adsorption \n\n187 \n\n\n\n**Figure 9.1** Schematic illustration of the lattice model with two possible conformations for a hexamer [1]. \n\n##### **9.2.2 The Scheutjens and Fleer lattice model** \n\nThis model arose from the need to count all possible conformations through the use of a lattice model, where the lattice layers are parallel to the surface as shown in Figure 9.1. \n\nIn this case, the layer number _i_ runs from _i_ = 1 (surface layer) to _M_ , a layer in the homogenous bulk solution. Each site of the lattice has _z_ immediate neighbors; - 0 _Z_ in the same layer and - 0 _Z_ in each of the two adjacent layers, where - 0 + 2-1 = 1. In the simple cubic lattice, -0 = 4/6 and in a hexagonal lattice, - 0 = 6/12. In terms of -1, the critical adsorption energy parameter _Xs_ can be expressed as \n\n\n\nwhich is 0.288 in a hexagonal lattice. Usually, chain conformation in the lattice is defined by specifying the layer numbers where each of the segments of the chain is found. In Figu"}, {"page": 144, "text": "re 9.1, as an example, two conformations of a hexamer are indicated, one non-adsorbed (A) with segments in layers 5,6,6,7,7,7 and one adsorbed (B) with segments 2,1,1,2,2. It should be noted that conformations defined in this way do not specify in which particular lattice site each segment is found and may contain many different sub-conformations with specific layer sites. The conformation distribution and free-energy distribution can be defined by mathematical calculations, which are not a subject of this discussion. \n\n##### **9.2.3 Scaling concept theory** \n\nThis theory is based on a number of predictions. For example, for polymers in dilute solution, the scaling theory [2] predicts  that under good solvency conditions, the molecules consisting of the “ _r_ ” segments do not behave as gansin chains with dimensions proportional to _r_<sup>0.5</sup> , but due to self-avoidancy, the functionability is _r_<sup>0.6</sup> . In semi-dilute solutions, the chains begin to overlap and the system can be considered a transient network with a mesh size “ _e_ ”, the so-called correlation length. The correlation length decreases with increasing concentration. In a concentrated solution, the segments of a chain will meet mainly segments of other chains, and the behavior is more ideal. \n\n9. Interaction of Organic Regulating Reagents \n\n188 \n\nThe scaling concept has been applied by other investigators [3] with slightly different assumptions. The adsorption layer is assumed to be divided
