Repository: NDDev-Technocracy-OpenNetwork/hack-2026-nornickel-knot

> **DEPRECATED.** This repository is archived and no longer maintained.
> It is kept read-only for reference; its GDS anchor records
> `lifecycle: archived` under `portfolio:archived-projects`.

# Nornickel Scientific Knot

Живая карта знаний R&D для горно-металлургической отрасли: система превращает архив отчётов, статей, презентаций и экспериментальных материалов в типизированный граф знаний, а затем отвечает на вопросы естественным языком с источниками и страницами первоисточников.

Проект подготовлен командой **Harmonic Labs** для **Норникель AI Hack 2026**, трек **«Научный клубок»**.

File: data/parsed/Материалы конференций/XX Международная Черняевская конференция по химии, аналитике и технологии платиновых металлов.json (part 11 of 19)
безвозвратным потерям). \n\nОставшаяся часть благородных металлов перераспределяется в промышленных  продуктах и отходах (табл. 2). \n\nТаблица 1 \n\nМассовая доля БМ в сырье и полупродуктах \n\n|БМ|||Массовая|доля ПМ, г/т|||\n|---|---|---|---|---|---|---|\n||Ру|да|Кол|чедан|О|гарки|\n||Буруктальская|Сахаринская|Гайский|Башкирский|рядовой|хлорированный|\n|Rh|0,040|0,031|0,022|–|0,46|0,13|\n|Ru|0,067|0,046|0,019|–|0,87|0,58|\n|Pd|0,105|0,447|0,31|–|0,43|0,52|\n|Ag|0,44|0,34|15,7|0,56|115|174|\n|Ir|0,008|0,014|0,023|–|0,75|0,66|\n|Pt|0,11|0,13|0,101|–|2,4|2,5|\n|Au|0,050|0,061|1,4|4,8|10,7|9,4|\n\n\n\nТаблица 2 \n\nМассовая доля БМ в полупродуктах и продуктах \n\n|БМ||||Массо|ваядоля ПМ|,г/т||||\n|---|---|---|---|---|---|---|---|---|---|\n||пыль э/ф.|кек|и"}, {"page": 132, "text": "|файнштейн|ште|йны|шл|аки|ферро-|\n||5–6|1|2||1|2|1|2|никель|\n|Rh|1,4|2,4|1,12|1,1|0,011|0,021|0,0074|0,025|0,47|\n|Ru|8,1|2,5|3,0|1,3|1,10|1,36|1,00|1,35|0,81|\n|Pd|8,6|127|12,2|6,9|0,185|0,325|0,63|0,27|5,4|\n|Ag|670|1,44 %|1,71 %|124|1,08|2,19|1,12|5,2|5,5|\n|Ir|8,7|17|8,7|0,88|0,064|0,045|0,089|0,116|0,34|\n|Pt|11,8|257|37|4,0|0,098|0,078|0,059|0,058|6,6|\n|Au|134|83|16|14|0,26|0,37|0,28|0,45|9,1|\n\n\n\n138 \n\nСекция 3. Технологии переработки сырья и производства платиновых металлов и золота \n\n###### **интенсиФикация  Процесса  ЖидкоФазного  хлорирования золото-серебряного  сПлава** \n\n###### **_Л.В. Иванова, П.А. Хориков, Н.Г. Прудникова, О.Н. Вязовой, С.Н. Мамонов_** \n\nОАО «Красцветмет» Россия, Красноярск, Транспортный проезд, 1 info@krastsvetmet.ru \n\nПовышение мирового спроса на золото в последние годы способствовало развитию золотодобывающей отрасли России, с середины 90-х годов XX столетия наблюдался рост добычи и переработки золотосодержащего сырья. На сегодняшний день в ОАО «Красцветмет» перерабатывается почти половина всего добытого золота России. Состав поступающего сырья отличается большим разнообразием. Шлиховое золото и золотой сплав Доре могут содержать значительные количества серебра. В аффинажной практике процесс вскрытия сырья способом гидрохлорирования используется наиболее часто в связи с его высокой производительностью. На операцию хлорирования шлиховое золото поступает в виде  стружки размером 0,5–1,5 см. Технологические режимы процесса хлорирования в значительной степени зависят от особенностей поведения хлорируемого сырья, в частности, от гранулометрического состава материала и содержания серебра. Присутствие в сплавах серебра затрудняет вскрытие золота. Процесс хлорирования эффективно протекает при содержании серебра до 10 %. При более высокой концентрации серебра золото-серебряные сплавы перерабатывают по более длительной технологической схеме. \n\nВ лабораторных экспериментах изучалось влияние гранулометрического состава золотосеребряного сплава (при различных содержаниях серебра) на кинетику процесса жидкофазного хлорирования и извлечение золота в раствор. Для получения определенного размера частиц исходное сырье (золото-серебряные сплавы, содержащие 95 % Au и менее, 5 % Ag и более) измельчали диспергированием при регулируемых режимах с по- \n\nлучением фракций сплава с размерами частиц 0,3– 0,5 мм; 0,1–0,3 мм и менее 0,1 мм. \n\nРезультаты лабораторных экспериментов показали, что хлорирование подготовленного диспергированием золотого сплава создает возможность сократить продолжительность и повысить извлечение золота при хлорировании. Отмечено, что с увеличением содержания серебра в сплаве снижается извлечение золота в раствор, а снижение размера частиц сплава позволяет повысить его при тех же равных условиях. Так, в условиях эксперимента, концентрация золота в растворе за 1 ч хлорирования сплава с 5 % Ag фракции 0,1–0,3 мм достигала 80 г/л и 106 г/л при хлорировании того же сплава фракции – 0,1 мм. По истечении 2 ч хлорирования сплав"}, {"page": 133, "text": "а с 12 % Аg извлечение золота в раствор составило 90 % для фракции – 0,1 мм, в сравнении с хлорированием стружки этого же спалава, где извлечение не превышало 50 %. Нерастворимые остатки от хлорирования представляли собой округлые плотные агломераты из хлорида серебра, покрывающие частицы непрореагировавшего сплава и увеличивающиеся в размерах в процессе эксперимента. Установлено, что повышение температуры реакционной смеси способствовало большему прилипанию хлорида серебра к не успевшим раствориться частицам сплава. \n\nТаким образом, установлено, что подготовка золото-серебряного сплава диспергированием с получением частиц заданного гранулометрического состава дает возможность интенсифицировать процесс жидкофазного хлорирования золотосеребряного сплава. \n\n139 \n\nXX Международная Черняевская конференция по химии, аналитике и технологии платиновых металлов \n\n###### **особенности  Переработки  рутениевых  концентратов** \n\n###### **_В.Д. Ильяшевич, Д.Р. Шульгин, Е.И. Павлова_** \n\n###### ОАО «Красцветмет» 660027, Красноярск, Транспортный проезд, д. 1 onchief@krastsvetmet.ru \n\nНесмотря на малую распространенность платиновых металлов в природе и ограниченные масштабы добычи, платиновые металлы в силу своих специфических свойств находят широкое применение в различных областях жизнедеятельности. Каждый из металлов имеет свои особенности применения. Например, рутений обладает каталитическими свойствами, селективностью и избирательностью превосходящими платину и палладий, поэтому он в виде металла, сплавов и соединений эффективно используется в гомогенном и гетерогенном катализе. Небольшие добавки рутения применяют при изготовлении контактов для электротехники и радиоаппаратуры, топливных элементов, термопар. В последние годы в различных областях электроники, радио- и электротехники, химической и ювелирной промышленности все чаще применяют тонкие покрытия из рутения. Многие соединения рутения используют в качестве добавок в стекла и эмали как стойкие красители. При производстве различного рода продукции неизбежно образуются рутенийсодержащие отходы, которые после проведения обогатительных операций направляют на аффинаж как концентраты. \n\nЗа период с 2006 по 2013 год в ОАО «Красцветмет» проводили переработку рутениевых концентратов, поступавших от иностранных поставщиков, которые по своим свойствам (гранулометрическому и фазовому составам, содержанию примесных компонентов) можно условно разделить \n\nна группы (таблица). На основании проведенных исследований были определены особенности концентратов для каждой группы продуктов, а также разработаны оптимальные схемы их переработки. \n\nВ результате поступающие в аффинаж рутениевые концентраты можно условно классифицировать на две группы. Первая – концентраты, представляющие собой влажные гидроксиды рутения, которые практически полностью растворялись в соляной кислоте. Для этих материалов оптимальная схема переработки включала следующие технологические операции: растворение в соляной кислоте, очистка от примесей, ос"}, {"page": 134, "text": "аждение соли рутения, термическое разложение соли и последующее восстановление рутения. Вторая группа концентратов представлена в виде продуктов нерастворимых или ограниченно растворимых в кислотах и «царской водке». Для них разработаны две схемы переработки. В первом случае концентраты спекали с окислителем, а раствор после выщелачивания спека направляли на аффинаж рутения. Второй вариант переработки отличался предварительным кислотным выщелачиванием, а на спекание направляли уже нерастворимые остатки. Следует отметить, что примеси хрома оказывают негативное влияние на процесс спекания, поэтому для таких продуктов был разработан специальный состав шихты, включающий добавки, которые связывают хром и блокируют его отрицательное влияние. \n\nТаблица \n\nХарактеристики рутениевых концентратов \n\n|№ п/п|Массовая доля рутения в|Основные п|римесные элементы|Внешний вид концентрата|\n|---|---|---|---|---|\n||концентрате, %|элемент|Массовая доля элемента<br>в концентрате, %||\n|1|5–10|МПГ|В сумме 15–20|Порошок|\n|2|25–35|осмий|0,2–0,4|Гидроксиды рутения<br>(влажность 40–50 %)|\n|3|50–70|хром|6–15|Металлические опилки|\n|4|75–80|алюминий|7–18|Металлический порошок|\n|5|85–90|цирконий|2,5–3,5|Металлический порошок|\n|6|80–90|кремний|8–10|Металлический порошок|\n|7|95–97|МПГ|В сумме 1–2|Порошок|\n\n\n\n140 \n\nСекция 3. Технологии переработки сырья и производства платиновых металлов и золота \n\n###### **влияние  условий  Получения  на  размер  и  Форму аФФинированных  Порошков  иридия  и  рутения** \n\n###### **_В.Д. Ильяшевич, С.Н. Мамонов, О.Н. Вязовой, Е.А. Павлов, В.Ю. Гурская, Д.А. Асянова_** \n\nОАО «Красцветмет» 660027, Красноярск, Транспортный проезд, д. 1 info@krastsvetmet.ru \n\nТехнологии аффинажа различных видов сырья, содержащего металлы-спутники платины, предусматривают получение аффинированных рутения и иридия в виде порошков. Это обеспечивается выполнением следующих технологических операций: осаждение финишных гексахлороаммонийных солей иридия и рутения, их прокаливание и последующее восстановление окисленной губки этих металлов. Основной энергозатратной и лимитирующей стадией технологии является прокаливание солей этих металлов, которое осуществляется в многоступенчатом режиме с изотермической выдержкой на каждой ступени и конечной температурой, составляющей 1100 °С. В результате получается губка соответствующего металла, требующая дополнительных трудозатрат на измельчение и просев. \n\nЦелью выполненных исследований было изучение влияния условий термообработки финишных солей на свойства конечных металлических порошков рутения и иридия: гранулометрический состав, форму частиц и удельную поверхность. \n\nИсследования проводили по двум основным направлениям. Первый способ заключался в прокаливании солей на воздухе в течение 1,5 часов с последующим восстановлением полученного продукта при таких же температурах в течение 30 мин. По второму способу прокаливание солей проводили непосредственно в восстановительной атмосфере в течение 1,5 часов с получением готовых металлических"}, {"page": 135, "text": " порошков. Охлаждение всех полученных порошков проводили также в восстановительной среде. Влияние температуры термообработки изучали в интервале 500–800 °С. В качестве эталонов сравнения были взяты порошки \n\nрутения и иридия, полученные в промышленных условиях по обычной технологии. Следует отметить, что в выпускаемых в виде готовой продукции порошках рутения содержание частиц размером менее 32 мкм составляет 35–37 %, а в порошках иридия – 80–82 % масс. \n\nУ гексахлороиридата аммония температура разложения ниже, чем у гексахлорорутената, в связи с этим при равных условиях порошок иридия (после разложения его соли) в большей степени подвержен термолизу. При этом температура для спекания порошка недостаточна. Исследование гранулометрии полученных порошков показало незначительное влияние температуры и реакционной среды на размер получаемых частиц. Так, средний размер частиц иридия составил 15,2±2,3 мкм, рутения 30,7±3,5 мкм. \n\nВыполнены электронные снимки порошков, полученных в различных режимах, определена величина их удельной поверхности. Значения удельной поверхности близки и наблюдается тенденция к её уменьшению при повышении температуры термолиза. Максимальное значение удельной поверхности при температуре 500 ºС изменяется в пределах 4,5±0,5 м2/г, минимальное значение – при 800 ºС и соответствует 0,6±0,1 м<sup>2</sup> /г. Установлено, что при термической выдержке при 800 ºС в порошках практически отсутствуют компоненты, изначально входившие в состав исходных солей. \n\nТаким образом, на основании проведенных исследований были определены условия для получения порошков иридия и рутения, позволяющие получать аффинированные металлы с меньшими затратами, без значительного изменения их физико-химических свойств. \n\n141 \n\nXX Международная Черняевская конференция по химии, аналитике и технологии платиновых металлов \n\n###### **сПособ  Получения  хлоридных  солей  иридия(iii)** \n\n###### **_1В.Д. Ильяшевич, 1Е.И. Павлова, 1М.П. Лосева, 2А.И. Губанов_** \n\n1ОАО «Красцветмет» 660027, Красноярск, Транспортный проезд, д. 1 2Институт неорганической химии им. А.В. Николаева СО РАН 630090, Новосибирск, пр. Акад. Лаврентьева, 3 onchief@krastsvetmet.ru, sam@che.nsk.su \n\nОсновной областью применения хлорида иридия(III) является использование его в качестве гомогенного катализатора в органическом синтезе. Известные из литературных источников способы получения хлоридных солей иридия, основанные на осаждении гидроксида иридия и последующей его термообработки, позволяют получать только безводный иридий(III) хлорид, который практически всегда содержит примеси того или иного щелочного металла в зависимости от состава используемой щелочи. \n\nПо результатам проведенных исследований был разработан способ получения хлоридов трехвалентного иридия как в виде безводной соли, так и в виде кристаллогидрата. Способ основан на обработке солянокислого раствора иридия(IV) восстановителем, дальнейшем упаривании раствора до сухих солей и термообработки. В качестве восстановителя использовали"}, {"page": 136, "text": " гидразин хлорид и щавелевую кислоту, расходы реагентов и рабочий интервал значений окислительно-восстановительного потенциала, обеспечивающие присутствие в растворе исключительно трехвалентного иридия, определяли опытным путем. В ходе проведения экспериментов было установлено, что при упаривании досуха солянокислого раствора иридия после восстановительной обработки образуется губчатый осадок хлоридных солей иридия переменного состава, содержащий как кристаллизационную, так и несвязанную воду. При последующей его термообработке при температуре 115–130 ºС осадок постепенно превращается в порошок иридий(III) хлорид гидрата. Это хорошо растворимое в воде соединение оливково-коричневого или оливково-зеленого цвета с массовой долей иридия \n\n50–56 %. Именно с такой массовой долей иридия растворимая соль иридий(III) хлорид гидрата пользуется спросом у потребителей и находит широкое применение в различных областях техники и технологии. Выполненный «синхронный» термогравиметрический анализ с одновременной фиксацией газовой фазы методом масс-спектрометрии, установил, что на каждую молекулу иридий(III) хлорида приходится 4,1–4,5 молекулы кристаллизационной воды. В безводном иридий(III) хлориде массовая доля иридия  должна составлять не менее 64 %, поэтому температура термообработки осадка после упаривания, установленная опытным путем, составила 350–400 ºС. Проведение процесса при более высоких температурах приводит к частичному разложению соли, а более низкие температуры не обеспечивают полного удаления кристаллизационной воды. На автоматическом дифрактометре BRUKER X8APEX был выполнен рентгенофазовый анализ полученных соединений, который показал, что вещество структурно аморфно и изотропно. По результатам проведенных исследований водных и солянокислых растворов образцов хлоридных солей иридия методом электронной спектроскопии было установлено, что весь иридий находится в состоянии окисления III. \n\nТаким образом, использование способа позволяет получать хлоридные соли иридия(III) с заданной массовой долей основного компонента. Разработан метод аттестации готовой продукции иридий(III) хлорид гидрата: основной компонент определяется методом термогравиметрии, элементы-примеси – методом АЭС-ИСП на спектрометре CIROS фирмы Spectro. \n\n142 \n\nСекция 3. Технологии переработки сырья и производства платиновых металлов и золота \n\n###### **извлечение  рения  и  рутения  из  отходов  Производства слоЖнолегированных  ЖароПрочных  сПлавов на  никелевой  основе** \n\n###### **_А.Г. Касиков, А.М. Петрова, Н.С. Арешина, Е.С. Кшуманева, Е.Ю. Ракитина_** \n\nФедеральное государственное бюджетное учреждение науки ИХТРЭМС им. И.В. Тананаева КНЦ РАН Мурманская обл., Апатиты, Академгородок, д. 26а kasikov@chemy.kolasc.net.ru \n\nВ настоящее время в состав ренийсодержащих жаропрочных сплавов последних поколений стали вводить некоторые благородные металлы, причем наибольшее распространение получили сплавы, содержащие 3–6 % рутения. Добавка в сплав рутения связана с тем, что этот элемент сп"}, {"page": 137, "text": "особствует стабилизации фазового состава сплавов при длительном воздействии на них высоких температур и напряжений [1]. \n\nОтходы производства жаропрочных сплавов содержат несколько процентов рутения, однако они не могут быть отправлены на аффинажный завод, так как в их состав входит до 5 % рения, извлечение которого в стандартных схемах аффинажа платиновых металлов не предусмотрено. Поэтому актуальной задачей является разработка способов извлечения из отходов не только рутения, но и рения. \n\nВ докладе приведены исследования по извлечению рения и рутения из трех видов некондиционных отходов, образующихся при выплавке жаропрочного сплава на никелевой основе ВЖМ-4: кускового металлического лома, остатков гарнисажа со стенок плавильного тигля, сметки из плавильной камеры и раскрошившийся гарнисаж. \n\nДля обеспечения эффективного извлечения рения и рутения из отходов их предварительно сплавляли с металлическим алюминием, измельчали и затем проводили выщелачивание при варьировании состава раствора и величины окислительновосстановительного потенциала (ОВП). Установлено, что максимальная степень извлечения рения и рутения достигается при гидрохлоридном выщелачивании при поддержании ОВП не менее 750 мВ. \n\nПоказана возможность глубокого разделения рения и рутения путем дистилляции последнего из раствора выщелачивания после его разбавления серной кислотой в виде легколетучего тетраоксида рутения, который улавливали с помощью раствора соляной кислоты. Определены условия выделения рутения из поглотительных растворов и получены образцы диоксида рутения. \n\nПроведены исследования по экстракционному извлечению рения из кубовых растворов после дистилляции рутения. Показана возможность селективного выделения рения из растворов после предварительного восстановления хрома(VI) до хрома(III) c последующим получением чернового перрената аммония, а после перекристаллизации чистой соли, пригодной для производства металлического рения. \n\nНа основании проведенных исследований разработана технологическая схема переработки отходов жаропрочных сплавов и технические рекомендации по получению из отходов чистых прекурсоров металлического рения и рутения. Разработанная технология позволит извлечь из остатков не менее 90 % рения и рутения. \n\n###### **Список литературы** \n\n1. Петрушин Н.В., Оспенникова О.Г., Елютин Е.С. Рений в монокристаллических жаропрочных сплавах для лопаток газотурбинных двигателей // Рений. Научные исследования, технологические разработки, промышленное применение: сб. материалов Междунар. науч.-практ. конф. Москва, 21–22 марта 2013. – М., 2013. – С. 75. \n\n143 \n\nXX Международная Черняевская конференция по химии, аналитике и технологии платиновых металлов \n\n###### **Получение  концентратов  благородных  металлов из  ПромПродуктов  Переработки  сульФидного медно-никелевого  сырья** \n\n**_1А.Г. Касиков, 2К.М. Волчек, 1Е.С. Кшуманева, 2В.А. Сорокин_** \n\n1Федеральное государственное бюджетное учреждение науки ИХТРЭМС им. И.В. Тананаева КНЦ РАН Мурманская обл., Апатиты"}, {"page": 138, "text": ", Академгородок, д. 26а 2ОАО «Кольская ГМК» kasikov@chemy.kolasc.net.ru \n\nВнедрение в ОАО «Кольская ГМК» технологических схем, основанных на процессах обжига, выщелачивания, электроэкстракции никеля и меди, инициировало проведение  исследований и разработку новых технологических процессов получения из промпродуктов  концентратов благородных металлов (БМ). В отличие от рядовых шламов, получаемых при электролитическом рафинировании никелевых и медных анодов, образующиеся остатки характеризуются относительно высоким содержанием железа и балластных примесей, что значительно затрудняет переработку таких продуктов по схеме, используемой для переработки шламов. \n\nКроме остатков выщелачивания, на комбинате «Североникель» Кольской ГМК  образуются остатки синтеза (ОС) карбонильного никеля, которые не могут быть переработаны совместно со шламами из-за недостаточно высокого содержания в них БМ. В настоящее время остатки направляют в оборот на пирометаллургическую переработку, что ведет к дополнительным потерям металлов. \n\nС целью получения кондиционных концентратов благородных металлов из остатков выщелачивания в лабораторном и промышленном масштабе опробованы обогатительные методы концентрирования серебра, золота и платиновых металлов, а также методы гидро- и пирометаллургического рафинирования. Из остатков выщелачивания медных огарков с применением флотационного метода получены концентраты, содержащие от 2,5 до 5 % суммы БМ. При этом степень извлечения составила в зависимости от природы металла от 52 до 96,7 %. \n\nВ случае остатков гидрохлоридного выщелачивания никелевого порошка наибольшая степень \n\nизвлечения БМ достигнута при плавке остатков на металлический или сульфидно-металлический сплавы, из которых после сернокислотного выщелачивания получены кондиционные концентраты платины и палладия. \n\nПрименительно к ОС разработано несколько вариантов их переработки, обеспечивающих получение концентратов, содержащих 1–5 % Pt и Pd. В соответствии с первым способом остатки прокаливали, а затем выщелачивали из них цветные металлы. При этом удавалось получить продукты, содержащие 0,7–1,2 % палладия. В связи с тем, что способ предполагает выброс в атмосферу при обжиге сернистого газа, исследовали также возможность гидрохимического обогащения остатков с использованием автоклавного или гидрохлоридного выщелачивания материала. В результате разработан способ переработки ОС [1], включающий декарбонилирование и двухстадиальное выщелачивание материала. На первом этапе при контролируемом потенциале проводили гидрохлоридное выщелачивание из ОС меди и никеля, а затем сернокислотное выщелачивание кобальта. В результате  получены концентраты, содержащие от 2 до 5 % суммы платины и палладия. \n\n###### **Список литературы** \n\n1. Пат. № 2398030 РФ, МПК С22В 7/00, С22В 15/00, С22В 23/00. Способ переработки остатков синтеза карбонильного никеля / Касиков А.Г., Кшуманева Е.С. – № 2009119992/02; заявл. 26.05.09; опубл. 27.08.10. Бюл. № 24. \n\n144 \n\nСекция 3. Технологии переработки сырья"}, {"page": 139, "text": " и производства платиновых металлов и золота \n\n###### **катионообменная  сорбция  родия  и  рутения в  гидротермальных  условиях** \n\n###### **_В.И. Кузьмин, Т.И. Жидкова, Ю.Ю. Бренно_** \n\nИнститут химии и химической технологии 660036, Красноярск, Академгородок, 50, стр. 24 chem@icct.ru \n\nВыделение и разделение металлов платиновой группы является достаточно сложной задачей из-за существования множества комплексных форм и их кинетической инертности. Так, например, в хлоридных растворах родий находится в виде смеси аквахлоридных, хлоридных и полиядерных комплексов различного состава, а в комплексах рутения, кроме того, возможно существование центрального иона в различных степенях окисления (от +2 до +8) с относительной легкостью перехода между ними. В настоящей работе исследована возможность решения проблем извлечения и разделения с  использованием сорбционных процессов при повышенной температуре, когда комплексы становятся достаточно лабильными. \n\nРассмотрен процесс катионообменной сорбции Rh(III) и Ru(IV) в слабокислых средах на катионите КУ-2. Сорбент химически и термически достаточно устойчив, обменная емкость по катиону Na составляет около 5 мг-экв/г. Принципиально его можно использовать включительно до 150 ºС. При этой температуре за 24 часа снижение катионообменной емкости составляет порядка 10 %. \n\nПоказано, что значительное влияние на сорбцию катионов родия и рутения при высоких температурах в режиме автоклава оказывают значения \n\nравновесной концентрации H+ -ионов и концентрация Cl- иона (рис.1, 2). \n\nВ исследованных системах равновесие устанавливается в течение часа. Катионы родия и рутения достаточно эффективно сорбируются в отсутствии избытка хлорид-иона. Сорбция протекает в слабокислой среде. Величина коэффициентов распределения металлов сначала существенно возрастает, затем при рН более 2–3 резко снижается за счет гидролиза комплексов и выделения осадков гидроксидов. На рис.1 приведены данные для сорбции родия в виде логарифма коэффициентов распределения металла от рН. Высокое значение тангенса наклона зависимости свидетельствует об извлечении полиядерного комплекса. Повышение концентрации хлорид-иона в растворе приводит к резкому ухудшению извлечения катионов из-за их закомплексовывания (рис. 2), что создает возможность элюирования металлов не только путем подкисления растворов, но и введения в раствор хлоридов. \n\nТаким образом, результаты исследования показывают, что данный процесс может быть использован для разделения родия и рутения и отделения их от других металлов платиновой группы. \n\n\n\n\n\n<!-- Start of picture text -->\nСCl – , М<br><!-- End of picture text -->\n\nРис. 1. Зависимость lgD сорбции родия на КУ-2 от pH в растворах HNO3 \n\nРис. 2. Влияние концентрации Cl-иона на сорбцию хлорокомплексов рутения (1), родия (2) на КУ-2 \n\n145 \n\nXX Международная Черняевская конференция по химии, аналитике и технологии платиновых металлов \n\n###### **извлечение  благородных  металлов из  черносланцевых  руд** \n\n###### **_1Е.В. Лебедева, 1А.С. Г"}, {"page": 140, "text": "лебова, 1О.Н. Кононова, 2В.В. Патрушев, 2Ю.С. Кононов_** \n\n1Сибирский федеральный университет, Институт цветных металлов и материаловедения 660041, Красноярск, пр. Свободный, 79 \n\n2Институт химии и химической технологии СО РАН 660036, Красноярск, Академгородок, 50, стр. 24 kononov@icct.ru \n\nВ золоторудных месторождениях мезозойских черносланцевых толщ Северо-Востока России содержание платины и палладия весьма значительно и  достигает 0,5–1 г/т. Именно с месторождениями мезозойских черносланцевых толщ связаны перспективы наращивания добычи золота в ближайшие годы. В частности, в месторождении Наталкинское выделены «богатые» руды с содержанием в г/т: Au – 40, Pt – 10, Pd – 9. Суммарные прогнозные ресурсы МПГ месторождения Сухой Лог сопоставимы с таковыми золота. По главному контуру оруденения содержание Pt cоставляет 2,42 г/т. Это определяет актуальность совместного извлечения  золота и серебра с платиной и палладием. \n\nВыщелачивание золота и МПГ из обожженного гравитационного концентрата в растворе \n\nсмеси солей FeCl3 (1 моль/л), CuCl2 (0,1 моль/л), NaCl (1 моль/л) и HCl (1 моль/л) в автоклаве при температуре 200 ºС в течение часа с барботажем воздухом показало, что в раствор извлекалось 74–95 % золота, серебра и 82–88 % платины и палладия. Комплексные хлориды золота, платины, палладия и серебра сорбировали на слабоосновных анионитах, а десорбцию проводили щелочными растворами смеси солей Na2SO3 и NaNO2, при которой благородные металлы переходят в растворимые комплексные соединения: золото – в Na3[Au(SO3)2], платина – в Na2[Pt(NO2)4], палладий – в Na2[Pd(NO2)4] и серебро – в Na3[Ag(SO3)2] и, таким образом, остаются в растворе. \n\nСеребро сопутствует золоту, палладий – платине. Получены концентраты Au + Ag (~100 %) и Pt + Pd( ~70 %). \n\nТаблица \n\nДесорбция золота и платины при 50 ºС \n\n|Смола Purolite|pH раствора|Au в элюате мг/л|% десорбции|Pt в элюате мг/л|% десорбции|\n|---|---|---|---|---|---|\n|||ЗОЛОТО,элюе|нт 1М Na2SO3|ПЛАТИНА,элю|ент 1М NaNO2|\n|A 111|6,5|300|30|||\n|A 111|10|800|80|||\n|A 111|0,1 NaOH|–|–|600|61|\n|A 111|0,5 NaOH|860|86|680|70|\n|A180|7|880|88|||\n|A180|9,2|850|85|||\n|A180|0,1 NaOH|–|–|340|49|\n|A180|0,5 NaOH|960|96|440|63|\n|S 992|6,8|530|53|||\n|S 992|8,6|800|80|||\n|S 992|0,1 NaOH|–|–|186|19|\n|S 992|0,5 NaOH|~1000|~100|336|37|\n|A580|7,3|730|73|||\n|A580|10,1|800|80|||\n|A580|0,1 NaOH|–|–|220|22|\n|A580|0,5 NaOH|980|98|250|25|\n\n\n\n146 \n\nСекция 3. Технологии переработки сырья и производства платиновых металлов и золота \n\n###### **Пирометаллургическое  Производство Платиновых  сПлавов  из  вторичного  сырья** \n\n###### **_С.Д. Левченко, Л.Э. Морозова, В.В. Васекин_** \n\nОткрытое акционерное общество «Научно-производственный комплекс «Суперметалл» имени Е.И. Рытвина», Россия, Москва info@supermetal.ru \n\nОАО «НПК «Суперметалл» является одним из ведущих российских предприятий-переработчиков драгоценных металлов. Большую часть продукции Суперметалл производит из давальческого сырья, и основным видом исходного сырья для производства сплавов из драг"}, {"page": 141, "text": "оценных металлов является вторичное сырье в виде ломов изделий после эксплуатации и отходов с малым содержанием драгоценных металлов. \n\nБолее 20 лет «Суперметалл» использует «безаффинажный» способ переработки вторичного сырья для получения платиновых сплавов. В настоящее время «Суперметалл» обладает опытом переработки ломов всех сплавов, применяемых в оборудовании для производства стеклянных и базальтовых волокон, монокристаллов и оптических стекол. Это платина, платинородиевые сплавы от 2 до 40 масс. % родия, многокомпонентные сплавы платины с родием, палладием, рутением, иридием и золотом, дисперсноупрочненные платина и платинородиевые сплавы и слоёные композиции из обычных и дисперсноупрочненных сплавов. \n\nПирометаллургическое «безаффинажное» производство платиновых сплавов включает предплавильную подготовку сырья и сочетание различного рода переплавов в различных удерживающих расплав средах и под воздействием или защитой различных газовых сред и флюсов. В результате чего обеспечивается как очистка от включений и загрязняющих металлических и неметаллических примесей, так и приведение в соответствие основного состава сплавов. \n\nПредплавильная подготовка вторичного сырья в виде ломов платиновых сплавов заключается в разделении на сплавы, если лома содержат раз- \n\nличные сплавы, затем в механической и редко химической очистке от поверхностных загрязнений и приготовлении шихты будущих слитков из кусков одноимённых сплавов. \n\nБедное сырьё, например в виде керамических и стеклокерамических отходов от производства стекла и стекловолокна, предварительно обогащается гравитационными методами до 92–96 масс. % содержания платиновых сплавов в получаемых концентратах. \n\nБезусловным преимуществом «безаффинажной» переработки сырья являются существенно более низкие трудоёмкость и безвозвратные потери драгоценных металлов при том, что по технологическим и эксплуатационным свойствам получаемые пирометаллургическим способом сплавы отвечают всем требованиям, предъявляемым к сплавам для изделий технического назначения. Так, сроки службы, например стеклоплавильных аппаратов, изготовленных из таких сплавов, при работе на алюмоборосиликатном стекле достигают 360–540 суток, а сроки службы 800-фильерных питателей для одностадийного производства стеклянных волокон на том же стекле – более 750 суток. \n\nК 2013 году «Суперметалл» пирометаллургическим способом по «безаффинажной» технологии переработал около 100 тонн ломов платиновых сплавов и изготовил из вновь произведённых сплавов свыше 50 тысяч единиц оборудования для производства стеклянных и базальтовых волокон, монокристаллов и оптических стекол, которое успешно использовалось на российских предприятиях и предприятиях Белоруссии, Латвии, Германии, Китая, Чехии, Польши, Великобритании. \n\n147 \n\nXX Международная Черняевская конференция по химии, аналитике и технологии платиновых металлов \n\n###### **Пирометаллургическая  технология  Переработки автомобильных  катализаторов** \n\n###### **_В.Г. Лобанов, И.Н. Семина, С.М. Крич"}, {"page": 142, "text": "унов, М.В. Соловьев, А.А. Евдокимов_** \n\nУральский федеральный университет 620002, Екатеринбург, ул. Мира 19 lobanov-vl@yandex.ru \n\nРанее сообщалось, что для извлечения платиновых металлов из автомобильных катализаторов в УрФУ разработана, апробирована в промышленном масштабе и внедрена в ЗАО «РВС» (г. Екатеринбург) технология, включающая плавку на железный коллектор и электрохимическое растворение сплава асимметричными токами в сернокислом электролите. Продуктом является шлам с содержанием суммы платиновых металлов более 10 %. Важнейшее преимущество данной технологии – это высокое извлечение платиновых металлов, включая родий, в товарный продукт. В оптимальных режимах плавки получен шлак с суммарным содержанием платины и палладия 30–50 г/т, что позволяет оценивать извлечение благородных металлов в коллектор на уровне 98–99 %. \n\nОсобенностью электролизного шлама является высокое содержание в нем элементных кремния и углерода в графитовой модификации – до 70 %. С целью повышения товарной ценности шлама изучена возможность выделения этих примесей гидрометаллургическими приемами. Попытки осу- \n\nществить непосредственное выщелачивание кремния и углерода при сохранении платиноидов в нерастворимом осадке с использованием разнообразных растворителей и окислителей не увенчались успехом. Более перспективным направлением в решении данной проблемы представляется сочетание обжига-спекания и последующего выщелачивания. \n\nВ рамках данной работы проведены исследования по выбору эффективного флюса и режимов спекания. С учетом специфики объекта переработки процесс должен быть организован с минимальным пылевыносом. Изучено влияние температуры, продолжительности, толщины реакционной массы и дозировки флюсов на степень окисления углерода и кремния. Лучшие результаты были достигнуты при использовании соды. После сухого спекания в оптимальных режимах окисленные формы кремния выщелачиваются водными растворами практически нацело. Углерод при обжиге окисляется с образованием диоксида. Содержание платиновых металлов в кондиционированном шламе достигает 50–55 %. \n\n148 \n\nСекция 3. Технологии переработки сырья и производства платиновых металлов и золота \n\n###### **серосодерЖаЩий  Фитосорбент  для  извлечения Платиновых  металлов  из  техногенных  вод** \n\n**_1В.Н. Лосев, 1Е.В. Елсуфьев, 1О.В. Буйко, 2А.К. Трофимчук, 2Р.В. Горда, 2А.В. Легенчук_** \n\n1Научно-исследовательский инженерный центр «Кристалл» СФУ 660041, Красноярск, пр. Свободный,79 \n\n2Киевский национальный университет имени Тараса Шевченко Украина, 01033, Киев, ул. Владимирская, 64 yelsufyevev@gmail.com \n\nВ результате деятельности аффинажных заводов образуется значительное количество техногенных вод, содержащих микроколичества платиновых металлов на фоне преобладающих количеств цветных и других металлов. Для извлечения платиновых металлов из растворов сложного состава с целью их возврата в производство предложены различные методы: осадительные, экстракционные и сорбционные. Наиболее перспективным является сорбционны"}, {"page": 143, "text": "й метод. В этой связи актуальной остается задача разработки новых эффективных сорбентов, обладающих высокой селективностью по отношению к платиновым металлам. Особый интерес представляют фитосорбенты – сорбенты на основе материалов растительного происхождения химически модифицированных функциональными  группами различной природы, обладающие высокой сорбционной емкостью и устойчивостью в кислых и щелочных средах. \n\nРазработан способ получения фитосорбентов на основе древесных опилок различных пород дерева с химически закрепленными тиомочевинными функциональными группами. Способ получения фитосорбентов отличается простотой,  дешевизной и доступностью материалов и реагентов. \n\nИсследована сорбционная способность фитосорбентов по отношению к Au(III), Pt(IV), Pd(II), Ir(III), Rh(IV), Ru(IV) и ионам цветных металлов (Co(II), Cu(II), Fe(III), Mn(II), Ni(II), Pb(II), Zn(II)) в хлоридных растворах в статическом и динами- \n\nческом режимах. Количественное извлечение ионов платиновых металлов и золота (степень извлечения 98–99 %) достигается в диапазоне 0,1–4 М HCl. Заметное извлечение ионов цветных металлов фитосорбентами наблюдается при pH > 3, что позволяет осуществлять эффективное отделение платиновых металлов от цветных. Сорбционная емкость фитосорбентов по платиновым металлам составляет 1–1,5 ммоль/г. Десорбция платиновых металлов осуществляется 5–10 %-ными растворами тиомочевины. \n\nВысокие значения коэффициентов распределения ( _n_ ∙ 10<sup>4</sup> – _n_ ∙ 10<sup>5</sup> см<sup>3</sup> /г), высокая сорбционная емкость и селективность по отношению к платиновым металлам, хорошие кинетические характеристики позволяют проводить извлечение микроконцентраций платиновых металлов из техногенных вод с высоким содержанием цветных и других металлов в динамическом режиме. \n\nПо селективности сорбционного извлечения фитосорбенты подобны кремнеземам, химически модифицированным производными тиомочевины, а по кинетическим характеристикам и сорбционной емкости аналогичны органополимерным тиомочевинным сорбентам марки ПСТ и ПСТМ. \n\nЭффективность фитосорбентов проверена при извлечении платиновых металлов  из техногенных вод аффинажного производства и золота из технологических растворов золотоперерабатывающих предприятий. \n\n149 \n\nXX Международная Черняевская конференция по химии, аналитике и технологии платиновых металлов \n\n###### **Переработка  магнитной  Фракции  Файнштейна методом  солянокислого  выЩелачивания** \n\n###### **_Т.А. Макарова, А.Ф. Петров, О.С. Иванов_** \n\nЗФ ОАО «ГМК «Норильский никель», Контрольно-аналитическое управление Россия, 663300, Норильск, ул. Советская, д. 8, а/я 1409 тел. (3919) 48 26 02, факс (3919) 48 33 00, e-mail: chl@nk.nornik.ru \n\nВ процессе флотационного разделения файнштейна по существующей в ЗФ ОАО «ГМК «Норильский никель» технологии участка разделения файнштейна (УРФ) никелевого завода (НЗ) получают три продукта: медный концентрат ЦРФ, никелевый концентрат и магнитную фракцию. \n\nМагнитная фракция в количестве 8–12 % от массы разделяемо"}, {"page": 144, "text": "го файнштейна поступает в обжиговый цех и перерабатывается либо совместно с никелевым концентратом УРФ, либо отдельно в печи КС-1. Магнитная фракция представляет собой малосернистый  продукт с высоким содержанием платиновых металлов. В зависимости от металлизации файнштейна и отношения меди к никелю в нем в магнитную фракцию переходит до 90 % и более металлов платиновой группы (МПГ), т. е. магнитная фракция является коллектором платиновых металлов. \n\nПереработка магнитной фракции совместно с никелевым  концентратом УРФ или отдельно на печах КС приводит к повышенным потерям цветных и платиновых металлов, особенно осмия и рутения, образующих легколетучие оксиды. Поэтому возникает острая необходимость в разработке способов переработки магнитной фракции отдельным процессом с минимальными потерями платиновых металлов. Предложено сократить продолжительность технологического цикла производства драгоценных металлов путем переработки магнитной фракции файнштейна в отдельном цикле методом солянокислого выщелачивания. \n\nВ ЗФ ОАО «ГМК «Норильский никель» были проведены лабораторные исследования по оптимизации параметров выщелачивания МФФ  с целью максимальной степени сокращения массы исходного материала и минимизации перехода МПГ \n\nв раствор (применения различных растворителей и их концентрации, температуры, скорости перемешивания и других факторов). В исследованиях установлено, что наиболее эффективным растворителем МФФ является соляная кислота. В экспериментах использовали соляную кислоту различной концентрации (6 н, 10 н, 12 н). Определены оптимальные параметры выщелачивания МФФ: массовое соотношение Ж : Т = 20 : 1 температура процесса – 95–100 ºС, ОВП – 375–295 мВ. \n\nНа основании полученных лабораторных данных в оптимальных условиях были проведены пилотные испытания процесса солянокислого выщелачивания магнитной фракции на специально созданной пилотной установке. \n\nДостигнутая степень сокращения массы исходного материала в результате солянокислого выщелачивания магнитной фракции файнштейна составила 382 крат. Полученный нерастворимый остаток по содержанию суммы платины и палладия (13,2 + 48,3 = 61,5 %) и сумме МПГ (65,2 %) соответствовал концентрату КП-1 металлургического цеха, а по содержанию иридия и осмия значительно превышал его. При этом осмий, потери которого на операциях обжига и плавки являются наиболее значительными и безвозвратными, в получаемом после выщелачивания нерастворимом остатке был сконцентрирован на 96,5 %. \n\n###### **Список литературы** \n\n1. Производство металлов за полярным кругом:
