Repository: NDDev-Technocracy-OpenNetwork/hack-2026-nornickel-knot

> **DEPRECATED.** This repository is archived and no longer maintained.
> It is kept read-only for reference; its GDS anchor records
> `lifecycle: archived` under `portfolio:archived-projects`.

# Nornickel Scientific Knot

Живая карта знаний R&D для горно-металлургической отрасли: система превращает архив отчётов, статей, презентаций и экспериментальных материалов в типизированный граф знаний, а затем отвечает на вопросы естественным языком с источниками и страницами первоисточников.

Проект подготовлен командой **Harmonic Labs** для **Норникель AI Hack 2026**, трек **«Научный клубок»**.

File: data/parsed/Материалы конференций/corrosion-atlas.json (part 11 of 26)
0.75|\n|434|S43400|1.4113|0.12|1.00|1.00|0.040|0.030|16.00–18.00|0.75–1.25|–|–|\n|434 F<sup>2</sup>|S43420|–|0.03|0.45|0.45|–|0.3|17.5|1.0|–|–|\n|436|S43600|–|0.12|1.00|1.00|0.040|0.030|16.00–18.00|0.75–1.25|–|Cb or Ta 5 Ч C min. – 0.70|\n|442|S44200|–|0.20|1.00|1.00|0.040|0.035|18.00–2300|–|–|–|\n|443|S44300|–|0.20|1.00|1.00|0.040|0.030|18.00–23.00|–|0.50|Cu 0.90–1.25|\n|444(18–2)|S44400|1.4521|0.025|1.00|1.00|0.040|0.030|17.50–19.50|1.75–2.5|1.00|N 0.035; (Ti + Cb)min. 0.2 + 4(C + N)|\n|446|S44600|1.4762|0.20|1.00|1.50|0.040|0.030|23.00–27.00|–|–|N 0.25|\n|18 SR<sup>2</sup>|–|–|0.04|1.00|0.030|–|–|18.0|–|–|Al 2.0;Ti 0.4|\n|182 FM|S18200|–|0.08|1.00|2.50|0.040|0.15 min.|17.50–19.50|–|–|–|\n|439 (XM-8)|S43035|–|0.07|1.00|1.00|0.040|0.030|17.00–19.00|–|0.50|Ti 0.20 + 4 (C + N) min. – 1.10 max.;<br>A1 0.15;N 0.04|\n|E-Brite 26-1|S44627|–|0.010|0.40|0.40|0.020|0.020|25.00–27.50|0.75–1.50|0.50|N 0.015;Cu 0.2;Ni + Cu 0.5;Cb 0.05–0.20|\n|Monit|S44635|–|0.025|0.75|1.00|0.040|0.030|24.50–26.00|3.50–4.50|3.5–4.5|Ti + Cb 0.03–0.06|\n|Sea-Cure/SC-1|S44660|–|0.025|0.75|1.00|0.040|0.030|25.00–27.00|2.50–3.50|1.5–3.5|(Ti + Cb)0.2 + 4(C + N)min.|\n|A1 29-4 C|S44735|–|0.025|0.75|1.00|0.040|0.030|28.00–30.00|3.50–4.50|0.50|Ti 0.2 + 4(C + N)min.|\n|A1 29-4-2|S44800|–|0.010|0.20|0.30|0.025|0.020|28.00–30.00|3.50–4.20|2.0–2.5|–|\n\n\n\n1Single values are maximum values unless otherwise indicated. \n\n2Nominal composition. \n\nParenthesis represents optional. \n\n###### **C. DUPLEX STAINLESS STEELS** \n\n|AISI CLASSIFICATION||WERKSTOFF|||||COMPOSITION (|WT %)<sup>1</sup>|||\n|---|---|---|---|---|---|---|---|---|---|---|\n|OR TRADE NAME|UNS No.|Nr. DIN|C|Si|Mn|P|S<br>Cr|Mo|Ni|Others|\n|329<sup>2</sup>|S32900|–|0.08|–|–|–|–<br>26|1.5|4.5|–|\n|CD-4 M CU<sup>2</sup>|J93370|–|0.04|–|–|–|–<br>25|2|5|Cu 3|\n|SAF 2304<sup>2</sup>|S32304|–|0.030|–|–|–|–<br>23|–|4|N 0.05–0.20|\n|3 RE 60<sup>2</sup>|S31500|1.4435|0.030|1.7|–|–|–<br>18.5|2.7|4.9|S 1.7;N 0.05–0.1|\n|SAF 2205/AF 22<sup>2</sup>|S31803|1.4462|0.030|–|–|–|–<br>22|3|5|N 0.08–0.20|\n|44 LN<sup>2</sup>|S31200|–|0.030|–|–|–|–<br>25|1.7|6|N 0.14–0.20|\n|7 Mo PLUS<sup>2</sup>|S32950|–|0.03|–|–|–|–<br>26.5|1.5|4.8|N 0.1–0.35|\n|Ferralium 255<sup>2</sup>|S32550|–|0.04|–|–|–|–<br>25|3|6|Cu 2;N 0.1–0.25|\n|DP 3<sup>2</sup>|S31260|–|0.030|–|–|–|–<br>25|3|7|Cu 0.5;W 0.3;N 0.10–0.30|\n|SAF 2507<sup>2</sup>|S32750|–|0.030|–|–|–|–<br>25|4|7|N 0.24–0.32|\n\n\n\n1Single values are maximum values unless otherwise indicated. \n\n2Nominal composition. Parenthesis represents optional. \n\n###### **D. MARTENSITIC STAINLESS STEELS** \n\n|AISI CLASSIFICATION||WERKSTOFF|||||CO|MPOSITION (|WT %)<sup>"}, {"page": 132, "text": "1</sup>|||\n|---|---|---|---|---|---|---|---|---|---|---|---|\n|OR TRADE NAME|UNS No.|Nr. DIN|C|Si|Mn|P|S|Cr|Mo|Ni|Others|\n|403|S40300|1.4000;1.4001|0.15|0.50|1.00|0.040|0.030|11.50–13.00|–|–|–|\n|410|S41000|1.4006|0.15|1.00|1.00|0.040|0.030|11.50–13.50|–|–|–|\n|410 L<sup>2</sup>|S41003|–|0.017|0.88|0.42|0.006|0.018|12.4|–|–|–|\n|410 S|S41008|1.4001|0.08|1.00|1.00|0.040|0.030|11.50–13.50|–|0.60|–|\n|410 Cb|S41040|–|0.15|1.00|1.00|0.040|0.030|11.50–13.50|–|–|Cb 10 Ч C min.|\n|414|S41400|–|0.15|1.00|1.00|0.040|0.030|11.50–13.50|–|1.25–2.50|–|\n|414 L<sup>2</sup>|S41403|–|0.06|0.15|0.5|–|–|12.50–13.00|0.50|2.50–3.00|A1 0.03|\n|416|S41600|1.4005|0.15|1.00|1.25|0.060|0.150|12.00–14.00|(0.60)|–|Zr or Mo 0.60|\n|416 PLUS Ч(XM-6)|S41610|–|0.15|1.00|1.50–2.50|0.060|0.150|12.00–14.00|0.60|–|–|\n|416 Se|S41623|–|0.15|1.00|1.25|0.060|0.060|12.00–14.00|–|–|Se 0.15 min.|\n|420|S42000|1.4021|0.15 min.|1.00|1.00|0.040|0.030|12.00–14.00|–|–|–|\n|420 F|S42020|–|0.15 min.|1.00|1.25|0.060|0.150|12.00–14.00|0.60|–|–|\n|420 FSe|S42023|–|0.30–0.40|1.00|1.25|0.060|0.060|12.00–14.00|–|–|Se 0.15 min.|\n|422|S42200|1.4935|0.20–0.45|0.75|1.00|0.040|0.030|11.50–13.50|0.75–1.25|0.50–1.00|V 0.15–0.30;W 0.75–1.25|\n|431|S43100|1.4057|0.20|1.00|1.00|0.040|0.030|15.00–17.00|–|1.25–2.50|–|\n|431 MOD|–|–|0.15–0.25|1.00|1.00|–|–|10.00–13.00|0.5|1.00–2.00|–|\n|431 MOD|–|–|0.08–0.15|1.00|1.00|–|–|15.00–17.00|–|1.50–2.50|N 0.03–0.13;C + N 0.22|\n|440 a|S44002|–|0.60–0.75|1.00|1.00|0.040|0.030|16.00–18.00|0.75|–|–|\n|440 B|S44003|1.4112|0.75–0.95|1.00|1.00|0.040|0.030|16.00–18.00|0.75|–|–|\n|440 C|S44004|1.4125|0.95–1.20|1.00|1.00|0.040|0.030|16.00–18.00|0.75|–|–|\n|440 F|S44020|–|0.95–1.20|1.00|1.25|0.060|0.15 min.|16.00–18.00|(0.75)|–|Mo or Zr 0.75|\n|440 FSe|S44023|–|0.95–1.20|1.00|2.25|0.060|0.060|16.00–18.00|–|–|Se 0.15 min.|\n|501|S50100|–|0.10 min.|–|–|–|–|4.0–6.0|0.40–0.65|–|–|\n|502|S50200|–|0.10|–|–|–|–|4.0–6.0|0.40–0.65|–|–|\n\n\n\n1Single values are maximum values unless otherwise indicated. \n\n2Nominal composition. \n\nParenthesis represents optional. \n\n###### **E. PRECIPITATION HARDENING STAINLESS STEELS** \n\n|AISI CLASSIFICATION||WERKSTOFF||||||COMPOSITIO|N (WT %)|<sup>1</sup>||\n|---|---|---|---|---|---|---|---|---|---|---|---|\n|OR TRADE NAME|UNS No.|Nr. DIN|C|Si|Mn|P|S|Cr|Mo|Ni|Others|\n|PH 13-8 Mo|S13800|–|0.05|0.10|0.10|0.01|0.008|12.25–13.25|2.0–2.5|7.5–2.5|Al 0.90–1.35;N 0.01|\n|15-5 PH|S15500|–|0.07|1.00|1.00|0.04|0.03|14.0–15.5|–|3.5–5.5|Cu 2.4–4.5;Cb + Ta 0.15–0.45|\n|17-4 PH|S17400|–|0.07|1.00|1.00|0.04|0.03|15.5–17.5|–|3.0–5.0|Cu 3.0–5.0;Cb + Ta 0.15–0.45|\n|17-7 PH|S17700|–|0.09|1.00|1.00|0.04|0.03|16.0–18.0|–|6.5–7.75|A1 0.75–1.5|\n|AM 350(type 633)|S35000|–|0.07–0.11|0.50|0.5–1.25|0.04|0.03|16.0–17.0|2.5–3.25|4.0–5.0|N 0.07–0.13|\n|AM 355(type 634)|S35500|–|0.10–0.15|0.50|0.5–1.25|0.04|0.03|15.0–16.0|2.5–3.25|4.0–5.0|–|\n|AM 363<sup>2</sup>|–|–|0.04|0.05|0.15|–|–|11.0|–|4.0|Ti 0.25|\n|Custom 450(XM-25)|S45000|–|0.05|1.00|1.00|0.03|0.03|14.0–16.0|0.5–1.0|5.0–7.0|Cu 1.25–1.75;Cb 8 Ч C min.|\n|Custom 45"}, {"page": 133, "text": "5(XM-16)|S45500|–|0.05|0.50|0.50|0.04|0.03|11.0–12.5|0.5|7.9–9.5|Cu 1.5–2.5;Ti 0.8–1.4;Cb 0.1–0.5|\n|PH 15-7 Mo(type 632)|S15700|–|0.09|1.00|1.00|0.04|0.03|14.0–16.0|2.0–3.0|6.5–7.75|A1 0.75–1.5|\n|Stainless W(type 635)|S17600|–|0.08|1.00|1.00|0.04|0.03|16.0–17.5|–|6.0–7.5|A1 0.4;Ti 0.4–1.2|\n|17-10 P<sup>2</sup>|–|–|0.07|0.5|0.75|0.28|–|17.0|–|10.5|–|\n|630<sup>2</sup>|S17400|1.4542|0.04|0.6|0.28|–|–|16.00|–|4.25|Cu 3.30;Cb or Ta 0.27|\n|631<sup>2</sup>|S17700|1.4568|0.07|0.30|0.50|–|–|17.00|–|7.10|Al 1.17|\n|632|S15700|1.4532|0.07|0.30|0.50|–|–|15.10|2.25|7.10|Al 1.17|\n|633<sup>2</sup>|S35000|–|0.10|0.30|0.75|–|–|16.50|2.75|4.25|N 0.09|\n|634<sup>2</sup>|S35500|–|0.13|0.30|0.75|–|–|15.50|2.75|4.25|N 0.10|\n|660<sup>2</sup>|K66286|1.4980|0.05|0.60|1.45|–|–|14.75|1.30|25.20|Ti 2.15;Al 0.22;V 0.28;B 0.004|\n\n\n\n1 \n\nCASE HISTORY \n\n## **CORROSION ATLAS** \n\n01.01.01.01 \n\n|MATERIAL|Carbon steel.|\n|---|---|\n|SYSTEM|Boiler feed system.|\n|PART|Feed line from deaerator to boiler.|\n|PHENOMENON|Oxygen corrosion.|\n|APPEARANCE|Many pits covered with knob-like mounds of iron oxide corrosion products (tubercles; see<br>also Case Histories01.05.01.01,01.06.01.01, and01.06.01.02).|\n|TIME IN SERVICE|About 2 years.|\n|ENVIRONMENT|Deaerated feedwater is a mixture of steam condensate and dealkalized and softened makeup<br>water; pH 5; chloride (Cl<sup>−</sup>) 10 p.p.m.; temperature 105°C.|\n|CAUSE|Excessive oxygen in the feedwater owing to malfunctioning deaerator.|\n|REMEDY|•  Improve deaerator operation: identify the cause of the malfunctioning by internal<br>inspection to examine atomizers and steam injection nozzles and by measurement of the<br>residual oxygen content under various loads.<br>•  Improve the boiler feedwater composition, keeping it alkaline.|\n\n\n\n2 \n\nCASE HISTORY \n\n## **CORROSION ATLAS** \n\n01.01.01.02 \n\n|MATERIAL|Carbon steel (35.8).|\n|---|---|\n|SYSTEM|Cornertube boiler (1.7 MPa).|\n|PART|Economizer pipe (before and after laboratory cleaning).|\n|PHENOMENON|Oxygen corrosion.|\n|APPEARANCE|The upper pipe, cleaned with acid, shows pitting. In the lowest (not cleaned) pipe, the pits<br>are covered with caps of iron oxide.|\n|TIME IN SERVIC|E<br>About 2 years.|\n|ENVIRONMENT|Deaerated feedwater, 105°C (mixture of demineralized water and steam condensate with<br>dosing of sodium sulfte in the boiler feed pipe).|\n|CAUSE|Poor operation of the deaerator due to underloading of the atomizers, combined with an<br>underdosage of sulfte caused by an incorrect analysis of the sulfte content of the boiler water.|\n|REMEDY|•  Replace the economizer.<br>•  Chemically clean boiler in order to halt the corrosion already present in the rest of the boiler.<br>•  Modify the atomizing phase of the deaerator to match the lower load.<br>•  Periodically check the operation of the deaerator.|\n\n\n\n3 \n\n## **CORROSION ATLAS** \n\nCASE HISTORY \n\n01.01.01.03 \n\n|MATERIAL|Carbon steel.|\n|---|---|\n|SYSTEM|High-pressure water-tube boiler.|\n|PART|Economizer pipe.|\n|PHENOMENON|Oxygen corrosion.|\n|APPEARANCE"}, {"page": 134, "text": "|Longitudinal crack.|\n|TIME IN SERVICE|Unknown.|\n|ENVIRONMENT|Boiler feedwater in the pipe; fue gases around the pipe.|\n|CAUSE|The application of periodical shot-peening, to clean the fue gas side of the  economizer, led<br>to regular disturbance of the magnetite layer inside. The  damaged spot is sensitive to further<br>attack by traces of oxygen in the boiler feedwater.|\n|REMEDY|•  Regular inspection of the setting of the distributor pivot in the shot-peening unit.<br>•  Alternative: change to ultrasonic cleaning.|\n\n\n\n4 \n\nCASE HISTORY \n\n## **CORROSION ATLAS** \n\n01.01.01.04 \n\n|MATERIAL<br>Carbon steel (35.8).|\n|---|\n|SYSTEM<br>Shell-type fre-tube boiler (1.2 MPa).|\n|PART<br>Fire tube (before and after cleaning).|\n|PHENOMENON<br>Oxygen corrosion.|\n|APPEARANCE<br>Pitting covered with blisters; pits about 2 mm in depth. The right-hand photo shows the tube<br>after the corrosion products were brushed away.|\n|TIME IN SERVICE<br>13 years.|\n|ENVIRONMENT<br>Poorly conditioned boiler water.|\n|CAUSE<br>Failure to use oxygen scavengers during the frst 8 years’ operation (no deaerator present).|\n|REMEDY<br>Dosing of an oxygen scavenger (tubes replaced).|\n\n\n\n5 \n\nCASE HISTORY \n\n## **CORROSION ATLAS** \n\n01.01.01.05 \n\n|MATERIAL|Carbon steel (35.8).|\n|---|---|\n|SYSTEM|Shell-type fre-tube boiler (1.9 MPa).|\n|PART|Fire tubes.|\n|PHENOMENON|Oxygen corrosion.|\n|APPEARANCE|Pitting attack underneath corrosion nodules at the bottom of the fre tubes.|\n|TIME IN SERVICE|Approximately 10 years.|\n|ENVIRONMENT|Boiler water; p alkalinity 12–20 meq/l (600–1000 p.p.m. CaCO3); chloride (Cl<sup>−</sup>) 130–220<br>p.p.m.; phosphate(PO<br>3<br>4<br>–)50–70 p.p.m.; iron (Fe2+) 15–50 p.p.m.|\n|CAUSE|Malfunctioning deaerator: as the deaerator was being charged, the pressure fell below 1.25<br>bar and the temperature below 105°C because of excessive over-capacity of the makeup<br>water pump. As a result of the leak, blockage with boiler water salts had occurred elsewhere<br>in the fre tubes.|\n|REMEDY|The makeup water pump should be throttled in such a way that the volume of feedwater is<br>in accordance with the capacity of the steam pressure regulator in the steam supply line.|\n\n\n\n6 \n\nCASE HISTORY \n\n## **CORROSION ATLAS** \n\n01.01.01.06 \n\n|MATERIAL<br>Carbon steel (35.8).|\n|---|\n|SYSTEM<br>Water-tube boiler (8.5 MPa).|\n|PART<br>Downcomer tube from drum.|\n|PHENOMENON<br>Oxygen corrosion.|\n|APPEARANCE<br>Small clean pits in the upper part of the downcomer tubes below the drum.|\n|TIME IN SERVICE<br>11 years.|\n|ENVIRONMENT<br>Conditioned boiler water.|\n|CAUSE<br>Poor conditioning owing to insuffcient excess of hydrazine during wet lay-up of the boiler<br>in shutdown periods.|\n|REMEDY<br>•  Maintain a higher excess of hydrazine (at least 100 p.p.m.) in the boiler water during the<br>wet lay-up, with periodical checks on the excess.<br>•  Alternative to hydrazine: a modem nontoxic organic oxygen scavenger, for example,<br>erythorbic acid (D-isoascorbic acid) or hydroquinone.|\n\n\n\n7 \n\nCASE HIST"}, {"page": 135, "text": "ORY \n\n## **CORROSION ATLAS** \n\n01.01.01.07 \n\n|MATERIAL<br>Cast steel (casing) and stainless steel (valve).|\n|---|\n|SYSTEM<br>Steam system (0.7 MPa).|\n|PART<br>Steam control valve.|\n|PHENOMENON<br>Oxygen corrosion.|\n|APPEARANCE<br>Magnetite deposits in the valve.|\n|TIME IN SERVICE<br>The valve seized up after a few months.|\n|ENVIRONMENT<br>Oxygen-containing steam.|\n|CAUSE<br>Excessive pick-up of magnetite took place in the steam pipes owing to the  presence of oxygen<br>in the steam. Part of the magnetite was entrained by the steam and  deposited in the valves (see<br>also Case Histories01.01.01.09and01.04.01.03).|\n|REMEDY<br>Deoxygenation of the boiler feedwater by deaeration or dosing of an oxygen scavenger.|\n\n\n\n8 \n\nCASE HISTORY \n\n## **CORROSION ATLAS** \n\n01.01.01.08 \n\n|MATERIAL|Carbon steel (ASME SA-205-TI, containing 0.5% molybdenum).|\n|---|---|\n|SYSTEM|Water-tube recovery boiler.|\n|PART|Vertical and horizontal superheater tube (outer diameter: 5.1 cm).|\n|PHENOMENON|Oxygen corrosion.|\n|APPEARANCE|Pitting with gravity-induced drainage of corrosion products on the vertical section (left).<br>Elliptical water rings surrounding the pit on the horizontal U-bend section (right).|\n|TIME IN SERVICE|10 years. Corrosion took place during lay-up over the summer.|\n|ENVIRONMENT|Nitrogen and moisture.|\n|CAUSE|The oxygen pits were discovered during a hydrotest of the boiler that had been in wet<br>lay-up over the summer. The superheater section had been in dry lay-up under a nitrogen<br>blanket. It is apparent that, despite the precautions of dry lay-up, the tube had been exposed<br>to condensed moisture and atmospheric oxygen.|\n|REMEDY|Employ the dry lay-up method not only for the superheater but also for the boiler as well.|\n\n\n\n9 \n\nCASE HISTORY \n\n## **CORROSION ATLAS** \n\n01.01.01.09 \n\n|MATERIAL|Carbon steel.|\n|---|---|\n|SYSTEM|Steam system.|\n|PART|Siphon of a condensate drain (left) and a steam sieve (right).|\n|PHENOMENON|Oxygen corrosion.|\n\n\n\n\n\n|APPEARANCE|Blockage due to magnetite deposition.|\n|---|---|\n|TIME IN SERVICE|Unknown.|\n|ENVIRONMENT|Oxygen-containing steam.|\n|CAUSE|The deaerator performed ineffciently due to the supply of high-pressure condensate which<br>expanded in the deaerator. As a result, the deaerator did not receive any fresh steam, and<br>therefore, the feed-water was insuffciently deaerated. The steam produced by the boiler<br>consequently contained oxygen, which gave rise to excessive magnetite formation. Some<br>of the magnetite was entrained with the steam, thereby causing blockages (see also Case<br>History01.01.01.07).|\n|REMEDY|The high-pressure condensate should frst be expanded or cooled before being fed to the<br>deaerator. Any expansion steam should be routed to a low-pressure steam system.|\n\n\n\n10 \n\nCASE HISTORY \n\n## **CORROSION ATLAS** \n\n01.01.03.01 \n\n|MATERIAL|Carbon steel.|\n|---|---|\n|SYSTEM|Vertical waste-heat boiler of a catalytic cracker.|\n|PART|Quench cooler pipe section.|\n|PHENOMENON|Caustic corrosion.|\n|APPEARANCE|Un"}, {"page": 136, "text": "iform attack with cracking.|\n|TIME IN SERVICE|Unknown.|\n|ENVIRONMENT|Alkaline boiler water around the pipes. Cracked gases, 400–900°C, through the pipes.|\n|CAUSE|As a result of defects in the water treatment, deposits had formed on the pipe plate, un-<br>der which the boiler water concentrated strongly, leading to high local caustic concentra-<br>tions. Caustic attacks the protecting magnetite layer as well as the steel itself according to<br>4NaHO+Fe3O4 → 2NaFeO2 +Na2FeO2 +H2O and Fe+2NaOH→Na2FeO2 +H2(see also<br>Case Histories01.01.03.02and01.11.03.01).|\n|REMEDY|Prevent deposits by improvement of the boiler water treatment and its testing.|\n\n\n\n11 \n\nCASE HISTORY \n\n01.01.03.02 \n\n## **CORROSION ATLAS** \n\n|MATERIAL|Carbon steel (ASME SA-210, similar to AISI 1020).|\n|---|---|\n|SYSTEM|Water-tube boiler (pressure 14.5 MPa).|\n|PART|Wall tube.|\n|PHENOMENON|Caustic corrosion (high pH gouging).|\n\n\n\n\n\n|APPEARANCE|Deep gouging beneath insulating internal deposits.|\n|---|---|\n|TIME IN SERVICE|13 years.|\n|ENVIRONMENT|Boiler water.|\n||Water treatment: congruent control and sodium polyphosphate.|\n|CAUSE|Deposits shield the metal from the bulk water. Steam that forms under these thermally insu-<br>lating deposits escapes and leaves behind a corrosive alkaline residue that can deeply gouge<br>the metal surface. Sodium hydroxide will frst dissolve magnetite: 4NaOH+Fe3O4 →2Na-<br>FeO2 +Na2FeO2 +2H2O. When magnetite is removed, the sodium hydroxide may react di-<br>rectly with the iron: Fe+2NaOH→Na2FeO2 +H2. The formed hydrogen can lead to further<br>corrosion: hydrogen damage (see Case History01.01.20.05).|\n|REMEDY|•<br>Reduce the amount of available free sodium hydroxide by a water-treatment program<br>based on coordinated phosphate.<br>•<br>Prevent excessive waterside deposition by annual inspection and cleaning of the boiler if<br>necessary.|\n\n\n\n12 \n\nCASE HISTORY \n\n## **CORROSION ATLAS** \n\n01.01.04.01 \n\n|MATERIAL|Carbon steel (35.8).|\n|---|---|\n|SYSTEM|Shell-type fre-tube boiler (1.2 MPa).|\n|PART|Fire tube.|\n|PHENOMENON|Acid corrosion.|\n|APPEARANCE|Grooved attack over the entire surface.|\n|TIME IN SERVICE|Corrosion took place in 3 h.|\n|ENVIRONMENT|Cleaning acid (inhibited hydrochloric acid 9.5%, 95°C). Chemical cleaning was necessary<br>following deposition of iron oxide and hardness sediments.|\n|CAUSE|The uncontrolled performance of a chemical cleaning treatment to the boiler, with failure to<br>notice inhibitor breakdown. Combined with an excessive pipe wall temperature, this resulted<br>in 400 kg of steel being dissolved on a heated surface of 100 m<sup>2</sup>. The damage was the result of<br>poor workmanship (see also Case History01.01.04.04).|\n|REMEDY|The fre tubes were replaced at the cleaning frm’s expense.|\n\n\n\n13 \n\nCASE HISTORY \n\n## **CORROSION ATLAS** \n\n01.01.04.02 \n\n|MATERIAL|Carbon steel (35.8).|\n|---|---|\n|SYSTEM|High-pressure water-tube boiler, fred with heavy oil.|\n|PART|Furnace evaporator tube.|\n|PHENOMENON|Acid corrosion (dew-point corrosion).|\n"}, {"page": 137, "text": "|APPEARANCE|Uniform attack.|\n|TIME IN SERVICE|<br>Unknown.|\n|ENVIRONMENT|Deposits with acidic sulfur components at the fue gas side.|\n|CAUSE|During shutdown, the sulfur compounds reacted with water to form sulfuric acid, which<br>attacked the steel. This acid corrosion is also defned as dew-point corrosion during idle<br>periods (see also Case History01.01.04.09).|\n|REMEDY|•  After taking the boiler out of service, remove fre-side deposition from metal surfaces<br>immediately using high-pressure water sprays. This should be followed by a lime wash<br>to neutralize remaining acidic substances.<br>•  Alternative: change to fring with low-sulfur oil or natural gas.|\n\n\n\n14 \n\nCASE HISTORY \n\n## **CORROSION ATLAS** \n\n01.01.04.03 \n\n|MATERIAL|Carbon steel.|\n|---|---|\n|SYSTEM|Refuse incinerator.|\n|PART|Electric resistance welded furnace tube.|\n|PHENOMENON|Acid corrosion (dew-point corrosion).|\n|APPEARANCE|Severe attack to the longitudinal seam weld.|\n|TIME IN SERVICE|Unknown.|\n|ENVIRONMENT|Flue gases contaminated with HCl originating from the combustion of plastics<br>(polyvinyl chloride etc.).|\n|CAUSE|As a result of a difference in structure between the weld and the base material, partly<br>caused by welding at low frequency, the weld seam is selectively attacked by the HCl (at<br>temperatures below the dew point). This dew-point corrosion during service is also called<br>cold-end corrosion (for selective attack of the weld, see also Case History01.11.04.01).|\n|REMEDY|•  Use a seamless tube; or<br>•  Higher frequency welding; or<br>•  Application of postweld heat treatment for normalizing the welds.|\n\n\n\n15 \n\nCASE HISTORY \n\n## **CORROSION ATLAS** \n\n01.01.04.04 \n\n|MATERIAL<br>Carbon steel.|\n|---|\n|SYSTEM<br>Shell-type fre-tube boiler (1.6 MPa).|\n|PART<br>Fire tube.|\n|PHENOMENON<br>Acid corrosion.|\n|APPEARANCE<br>Grooved attack, tube imploded under pressure testing at 11 bar after cleaning.|\n|TIME IN SERVICE<br>About 40 h (duration of the cleaning operation).|\n|ENVIRONMENT<br>Cleaning acid (inhibited HCl 6%); average temperature (calculated subsequently) about<br>90°C. The boiler was chemically cleaned in view of the presence of organic contamination<br>entrained with the condensate.|\n|CAUSE<br>Errors made during the cleaning operation:<br>•  Firing the boiler flled with cleaning acid, allowing the wall temperature of the fame<br>pipes to rise to excessive levels.<br>•  Using an inhibitor unsuitable for industrial cleaning purposes.<br>•  The lack of any monitoring during cleaning, as a result of which among other things<br>the formation of FeCl3was not detected in time and additional attack took place. This<br>case also is the result of poor workmanship (see also Case History01.01.04.01).|\n|REMEDY<br>The boiler had to be renewed; total damage $300,000.<br>Note: chemical cleaning should be performed by specialized frms.|\n\n\n\n\n\n16 \n\nCASE HISTORY \n\n## **CORROSION ATLAS** \n\n01.01.04.05 \n\n|MATERIAL|Carbon steel (ASME SA-192, similar to AISI 1012).|\n|---|---|\n|SYS"}, {"page": 138, "text": "TEM|Water-tube boiler (pressure 1.1 MPa).|\n|PART|Horizontal economizer tube (diameter: 6.0 cm).|\n|PHENOMENON|Acid corrosion (low pH gouging).|\n|APPEARANCE|A large elliptically shaped gouge covered with a thick, irregular layer of hard dark iron<br>oxides with a laminated structure.|\n|TIME IN SERVIC|E<br>7 years.|\n|ENVIRONMENT|Boiler water conditioned with chelant.<br>Makeup water treatment: water softener and reverse osmosis. Boiler water analysis: conductivity<br>10 mS/m, hardness 0 ppm.|\n|CAUSE|Leakage of sodium chloride from the generation of a water softener coupled with non-nucleate<br>boiling in the hot end of the economizer, caused by excessively high heat fuxes. The heat<br>fuxes in this area were 40% higher than design values. This phenomenon may also be regard-<br>ed as heat-fux corrosion. The concentration of acid-producing salts may induce hydrolysis to<br>produce localized low pH conditions, while the bulk water remains alkaline: M<sup>+</sup>Cl<sup>–</sup> +H2O→<br>MOH↓ +H<sup>+</sup>Cl<sup>–</sup>. The hydrogen formed in the reaction of HCl with steel can lead to further<br>corrosion: hydrogen damage (see Case Histories01.01.20.02,01.01.20.04, and01.01.20.07).|\n|REMEDY|•  Prevent inadvertent release of regeneration chemicals from makeup water equipment.<br>•  Prevent excessively high heat fuxes by shortening the economizer.|\n\n\n\n17 \n\nCASE HISTORY \n\n## **CORROSION ATLAS** \n\n01.01.04.06 \n\n|MATERIAL<br>Carbon steel (ASME 210, similar to AISI 1020).|\n|---|\n|SYSTEM<br>Water-tube boiler (pressure 13.5 MPa).|\n|PART<br>Vertical wall tube (OD: 6.3 cm).|\n|PHENOMENON<br>Acid corrosion.|\n|APPEARANCE<br>Etched, bright metallic. The photo, taken at 7.5 magnifcation, reveals irregular islands of un-<br>corroded metal standing 0.12 mm above the surrounding corroded surface.|\n|TIME IN SERVICE<br>15 years. Corrosion took place in 24 h.|\n|ENVIRONMENT<br>Citric acid during cleaning.|\n|CAUSE<br>It is suspected that a combination of thermal decomposition of the inhibitor and lack of proper<br>monitoring was responsible for the corrosion, i.e., poor workmanship (see also Case Histories<br>01.01.04.01and01.01.04.04).|\n|REMEDY<br>During acid cleaning, give careful attention to cleaning solution temperatures, exposure time,<br>and frequent monitoring of solution chemistry.|\n\n\n\n18 \n\nCASE HISTORY \n\n## **CORROSION ATLAS** \n\n01.01.04.07 \n\n|MATERIAL|Carbon steel (ASME 210, similar to AISI 1020).|\n|---|---|\n|SYSTEM|Water-tube boiler (pressure 10.3 MPa).|\n|PART|Vertical wall tube (outer diameter: 7.6 cm).|\n|PHENOMENON|Acid corrosion.|\n|APPEARANCE|Strong grooved attack of the internal surfaces of wall tubes opposite external circumferential<br>welds.|\n|TIME IN SERVICE|30 years. Corrosion took place over numerous, successive acid cleanings.|\n|ENVIRONMENT|Mineral acid.|\n|CAUSE|Residual stresses remaining from the weld make the heat-affected zones subject to preferential<br>corrosion when exposed to strong acid (see also Case History01.01.04.03).|\n|REMEDY|Damage of thi"}, {"page": 139, "text": "s type may be minimized by careful attention to cleaning solution temperature,<br>exposure time, and frequent monitoring of solution chemistry during acid cleaning.|\n\n\n\n19 \n\nCASE HISTORY \n\n## **CORROSION ATLAS** \n\n01.01.04.08 \n\n|MATERIAL|Carbon steel (ASME SA-106-B, similar to AISI 1030).|\n|---|---|\n|SYSTEM|Oil-fred water-tube boiler.|\n|PART|Horizontal economizer tube (OD: 4.8 cm).|\n|PHENOMENON|Acid corrosion (cold-end corrosion).|\n|APPEARANCE|The external surface, including fn surfaces, exhibited smooth, general metal loss.|\n|TIME IN SERVICE|Unknown.|\n|ENVIRONMENT|SO2and SO3-containing fue gases.<br>Temperature: entry: 300°C; exit: 185°C.|\n|CAUSE|Condensation of sulfuric acid at the cold end of the boiler, the economizer, where the tem-<br>perature of the metal drops below the sulfuric acid dew point of the fue gas. The sulfuric<br>acid attacks the steel (dew-point corrosion). The oil contained 1.9% S. The pH of a 1%<br>slurry of the corrosion products was measured at 2.3 (see also Case History01.01.04.03).|\n|REMEDY|•  Specify fuel with low sulfur and low moisture content.<br>•  Operating the boiler at or below 5% excess air will keep the SO3percentage as low as<br>possible.<br>•  Substantial design changes are often required to eliminate metals with surface<br>temperatures below the sulfuric acid dew point.<br>•  Feed fuel additives as a chemical solution of the problem.|\n\n\n\n20 \n\nCASE HISTORY \n\n01.01.04.09 \n\n## **CORROSION ATLAS** \n\n|MATERIAL|Carbon steel (ASME SA-192, similar to AISI 1012).|\n|---|---|\n|SYSTEM|Black liquor-fred recovery water-tube boiler (pressure 4.1 MPa).|\n|PART|Vertical screen tube (OD: 5.1 cm).|\n|PHENOMENON|Acid corrosion (dew-point corrosion).|\n|APPEARANCE|General metal loss with an irregular surface contour.|\n|TIME IN SERVICE|10 years.|\n|ENVIRONMENT|Sulfur-containing deposits.|\n|CAUSE|Combustion of black liquor gives sulfurous ash deposits covering the tubes. As the boiler cools<br>during idle periods, the temperature of its external surface may drop below the dew point, al-<br>lowing moisture to form on the tube surface. The acidic solution formed attacks the steel (see<br>also Case History01.01.04.02).|\n|REMEDY|•  Remove the fre-side deposition from metal surfaces immediately after boiler shutdown<br>using high-pressure water sprays, followed by a lime wash to neutralize remaining acidic<br>substances.<br>•  Keep the boiler fre side dry, by circulation of warm boiler water (by means of a heat<br>exchanger and another boiler), or by circulation of dried air.<br>•  In general, specify fuels with lower sulfur content to prevent dew-point corrosion.|\n\n\n\n21 \n\nCASE HISTORY \n\n## **CORROSION ATLAS** \n\n01.01.04.10 \n\n|MATERIAL<br>Carbon steel (35.|8).|\n|---|---|\n|SYSTEM<br>Waste-incinerati|on boiler.|\n|PART<br>Header of the va|porizer section of the rotating drum furnace.|\n|PHENOMENON<br>Dew-point corro|sion.|\n|APPEARANCE<br>Pitting attack to<br>tubes. More spec<br>crystals).|the welds, which form the connection between the heade"}, {"page": 140, "text": "r and the vaporizer<br>ifcally in the weld zone with a characteristic cast structure (stalk-shaped|\n|TIME IN SERVICE<br>8 years (during w|hich leakages occurred regularly).|\n|ENVIRONMENT<br>Acid off-gases co<br>condensate). Aci|ndensing in boiler feedwater (demineralized makeup water + recycled<br>d deposits consisting of silicates, iron oxide, and chlorides.|\n|CAUSE<br>Because of leakin<br>water, resulting i<br>caused pitting at<br>metal hardens a<br>photo), which m|g economizer tubes, part of the vaporizer section was regularly hosed with<br>n local dew-point corrosion due to contact with the acid off-gases. This<br>tack to the welds as these are partly less corrosion resistant because as weld<br>coarse cast structure is formed with segregation phenomena (see micro-<br>akes these parts less homogeneous and hence more sensitive to corrosion.|\n|REMEDY<br>Partial replaceme|nt of the economizer.|\n\n\n\n22 \n\nCASE HISTORY \n\n## **CORROSION ATLAS** \n\n01.01.04.11 \n\n|MATERIAL|Carbon steel (35.8).|\n|---|---|\n|SYSTEM|Shell-type boiler; 0.15 MPa.|\n|PART|Fire tubes.|\n|PHENOMENON|Acid corrosion.|\n|APPEARANCE|Severe localized uniform corrosion with a yellow and red corrosion scale.|\n|TIME IN SERVICE|3 months (upper tube) to 2 years (lower tube).|\n|ENVIRONMENT|Boiler water (P-alkalinity: 10–20 meq/L; chloride: 100–400 ppm Cl; phosphate; 25–50 ppm<br>P2O5; sulfte: 50–100 ppm Na2SO3; sulfate: 5000–10,000 ppm Na2SO4.|\n|CAUSE|This was suspected to be a form of acid corrosion by the sulfte (sulfurous acid). Investigation by<br>Kema (see next page) led to the following conclusions:<br>In view of the uniform attack, the presence of the sulfur-rich compound on the oxide-metal<br>interface, and the local pits underneath the oxide layer where the sulfur-rich compound was<br>found, the corrosion is believed very probably to be a consequence of an acid sulfur compound.<br>It may be that the heat load coupled with high sulfte dosages enables an acid to form, such as<br>sulfuric acid, sulfurous acid, or polythionic acid.|\n|REMEDY|•  Replace the sulfte by another oxygen scavenger.<br>•  Change to thermal deaeration of the feedwater.<br>•  Use a calmed steel (with higher Si-content) which is more resistant to acids.|\n\n\n\n23 \n\nMicroscopic research by Kema Nederland B.V. \n\n\n\nFig. 1 Close-up of one of the pipes. \n\n\n\nFig. 2 Photograph taken with incident light. \n\n\n\nFig. 3 Photograph taken with polarized light. \n\n\n\nFig. 4 DICOM image. \n\n###### DISCUSSION \n\nVarious photomicrography techniques were applied: normal incident light, polarized light, and the DICOM imaging technique (Figs. 2, 3, and 4). In the polarized light photograph (Fig. 3), a yellowishorange corrosion product is found. Electron microscopy and EDS analyses were used to analyze the phases at various locations. In all the specimens, a sulfur-rich compound is found on the oxide-metal interface. The phase which reflects orange in polarized light is also found to contain much sulfur. Note the skeleton structure in the oxide a"}, {"page": 141, "text": "nd the pits on the oxide-metal interface, where a clear sulfur enrichment is found. In the electron microscopy image (not reproduced here), even small intergranular sites of attack are visible. \n\n24 \n\nCASE HISTORY \n\n## **CORROSION ATLAS** \n\n01.01.06.01 \n\n|MATERIAL|Steel (13 CrMo 9 10).|\n|---|---|\n|SYSTEM|Oil-fred water-tube boiler (6.1 MPa).|\n|PART|Superheating tube.|\n|PHENOMENON|High-temperature corrosion (oxidation).|\n|APPEARANCE|External uniform attack leading to cracking by superheating.|\n|TIME IN SERVICE|5 years.|\n|ENVIRONMENT|Deposit containing over 70% sodium sulfate and 4% vanadium oxide.|\n|CAUSE|The presence of oxides of heavy metals (V, W, Nb) catalyzes the oxidation at high temperature.<br>Heavy oil contains sulfur, vanadium, and sodium. At wall temperatures above 600°C, vanadi-<br>um oxide and sodium sulfate melts occur on the superheater tubes, leading to corrosion of the<br>steel. This phenomenon is also known as hot corrosion or in oil-fred boilers oil-ash corrosion.|\n|REMEDY|Initially, dosing of various oil additives proved ineffective; subsequently, for other reasons<br>as well, switched to fring sulfur-free natural gas; the entire superheater was replaced.|\n\n\n\n25 \n\nCASE HISTORY \n\n## **CORROSION ATLAS** \n\n01.01.07.01 \n\n|MATERIAL|Carbon steel.|\n|---|---|\n|SYSTEM|Forced circulation water-tube boiler (pressure 10 MPa).|\n|PART|Evaporator tube.|\n|PHENOMENON|Heat-fux corrosion (chloride induced).|\n|APPEARANCE|The weld and the surrounding pipe surface was corroded.|\n|TIME IN SERVICE|5 years.|\n|ENVIRONMENT|Inside: ammonia-conditioned boiler water.|\n|CAUSE|Condenser inleakages resulted in chloride-containing boiler water. The present laminated oxide<br>layers are typical of Cl-induced corrosion under heat-fux conditions. The corrosion started<br>from the weld and expanded over the pipe surface. The weld material has too low corrosion<br>resistance for application in evaporators. The critical FeCl2value was only 15, whereas the rec-<br>ommended selection criterion is 35. (Ref. Huijbregts, W.M.M.: “Corrosion in Power Stations,”<br>paper presented at VGB conference: Chemistry at Power Stations, Essen, 1994.|\n|REMEDY|•  More attention was given to boiler water quality, and the condenser inleakages were prevented.<br>•  In this case, the tube was replaced without paying attention to the composition of the steel<br>and welding material.<br>•  To prevent chloride-induced heat-fux corrosion: specify the acid-corrosion resistance of<br>carbon steel (tube and welding material) for evaporators. A critical FeCl2value of at least<br>more than 35 mmol is recommended.|\n\n\n\n26 \n\nCASE HISTORY \n\n## **CORROSION ATLAS** \n\n01.01.07.02 \n\n|MATERIAL|Carbon steel.|\n|---|---|\n|SYSTEM|Experimental water-tube boiler.|\n|PART|Evaporator tube.|\n|PHENOMENON|Heat-fux corrosion (alkali-induced).|\n|APPEARANCE|A thick porous oxide layer with pitting underneath the oxide scale. The topotactically grown<br>oxide is very porous. The epitactical oxide layer on the outside consis"}, {"page": 142, "text": "ts of coarse crystalline<br>magnetite octahedra.|\n|TIME IN SERVICE|2 weeks.|\n|ENVIRONMENT|Boiler water with NaOH water treatment.|\n|CAUSE|Water conditioning with non-volatile NaOH and presence of a fouling layer of iron oxides.<br>Because of high heat fux under the deposit layer, the NaOH concentrates to high values,<br>resulting in corrosion of the carbon steel.|\n|REMEDY|•  Chemical cleaning of the tubes to remove the fouling layer of iron oxides.<br>•  Changing the water chemistry method to a volatile method (with prevention of condenser<br>cooling water inleakages).|\n\n\n\n27 \n\nCASE HISTORY \n\n## **CORROSION ATLAS** \n\n01.01.07.03 \n\n|MATERIAL|Carbon steel.|\n|---|---|\n|SYSTEM|Experimental water-tube boiler.|\n|PART|Evaporator tube.|\n|PHENOMENON|Heat-fux corrosion (induced by nucleate boiling).|\n\n\n\n\n\n|APPEARANCE|Pock-shaped pustules (like doughnuts), with pitting underneath.|\n|---|---|\n|TIME IN SERVICE|2 weeks.|\n|ENVIRONMENT|Boiler water with ammonia treatment.|\n|CAUSE|Nucleate boiling causes deposit pustules to form, under which slight corrosion takes place in<br>the case of nonsevere aggressive water. The original protective magnetite layer can often be<br>found on the metal-deposit interface. In pure boiler water, this pitting is not a severe problem.<br>In fouled boiler tubes, this nucleate boiling pitting can result in severe damage (see also Case<br>History 05.01.07.01). The corrosion is frequently and erroneously ascribed to oxygen corrosion<br>during shutdown periods.|\n|REMEDY|•  In the case of fouled boiler tubes, lower heat fux by mounting clay mass on the tubes with<br>highest heat fuxes.<br>•  Avoid use of nonvolatile water conditioning chemicals and prevent cooling water<br>inleakages.|\n\n\n\n28 \n\nCASE HISTORY \n\n## **CORROSION ATLAS** \n\n01.01.07.04 \n\n|MATERIAL|Carbon steel.|\n|---|---|\n|SYSTEM|Waste-heat boiler (pressure 4.0 MPa).|\n|PART|Evaporator tube.|\n|PHENOMENON|Heat-fux corrosion (induced by nucleate boiling).|\n\n\n\n\n\n|APPEARANCE|Thick corrosion scale at the heat-fux side. Only slight deposits on the nonheated side.<br>Pitting corrosion on the boundary of the thick corrosion scale.|\n|---|---|\n|TIME IN SERVICE|Unknown.|\n|ENVIRONMENT|Boiler water with volatile water treatment.|\n|CAUSE|Contamination of the boiler water with a sulfur-containing chemical (S was demonstrated<br>at the pits). In the pits, ferrous oxide was tangled, and occasional intergranular corrosion was<br>found. At the inlet of the evaporator, there was very high heat fux, so that severe nucleate<br>boiling (columnar boiling) took place. The resultant steam bubbles caused the formation of<br>oxide-free tunnels, as can be seen on the microprint.|\n|REMEDY|•  Find the contamination source of the inleakage.<br>•  Lower the heat-fux by mounting clay mass on the tubes at the inlet of the evaporator.|\n\n\n\n29 \n\nCASE HISTORY \n\n## **CORROSION ATLAS** \n\n01.01.14.01 \n\n|MATERIAL|Carbon steel.|\n|---|---|\n|SYSTEM<br>PART|Boiler feedwater system.<br>Condensate tank bottom.|\n|PHENOMENON|Galv"}, {"page": 143, "text": "anic corrosion with oxygen corrosion.|\n|APPEARANCE|Ring-shaped overall attack under the stainless steel plate; pitting attack outside it.|\n|TIME IN SERVICE|At least 6 years.|\n|ENVIRONMENT|Mixture of return condensate and oxygen-containing demineralized makeup water;<br>temperature 80–90°C.|\n|CAUSE|A stainless steel plate was left behind, causing local galvanic corrosion of the carbon steel<br>tank bottom. The presence of oxygen resulted in pitting attack.|\n|REMEDY|•  Apply effective inspection procedures before start-up to ensure no alien objects are left<br>behind.<br>•  Prevent oxygen corrosion by coating the tank or constructing it of stainless steel AISI<br>316 L.|\n\n\n\n30 \n\nCASE HISTORY \n\n## **CORROSION ATLAS** \n\n01.01.16.01 \n\n|MATERIAL|CrNi cast iron.|\n|---|---|\n|SYSTEM|Boiler feedwater system.|\n|PART|Boiler feed pump impeller.|\n|PHENOMENON|Selective leaching (graphitic corrosion).|\n\n\n\n\n\n|APPEARANCE|Soft granular surface which gives off black powder; material receded about 1 mm.|\n|---|---|\n|TIME IN SERVICE|1<sup>1</sup>⁄2year (6000 operating hours).|\n|ENVIRONMENT|Deaerated boiler feedwater consisting of demineralized water and condensate to which a<br>mixture of di- and tri-sodium phosphate was added to alkalize the boiler water. pH 7.6–8.5;<br>O2 <0.01 p.p.m.; temperature 123°C.|\n|CAUSE|The cast iron is attacked as a result of the low pH of the feedwater, the iron being dissolved<br>and the carbon remaining (see also Case Histories 01.06.16.01 and 01.06.16.02).|\n|REMEDY|•  Increase the pH of the boiler feedwater by dosing ammonia to the pH value of 9–9.5<br>required by the pump manufacturer; or<br>•  Use bronze impellers.|\n\n\n\n31 \n\nCASE HISTORY \n\n## **CORROSION ATLAS** \n\n01.01.18.01 \n\n|MATERIAL<br>Carbon steel (DIN 17155).|\n|---|\n|SYSTEM<br>Boiler feedwater system.|\n|PART<br>Deaerator (design pressure 0.25 MPa, design temperature 134°C).|\n|PHENOMENON<br>Stress-corrosion cracking (environmentally induced cracking).|\n|APPEARANCE<br>Cracking in an alongside weld seams (shown by magnetic particle fuorescent examination).|\n|TIME IN SERVICE<br>15 years.|\n|ENVIRONMENT<br>Feedwater (demineralized makeup and condensate); temperature 105°C; pressure 0.15 MPa.|\n|CAUSE<br>The corrosion mechanism has not yet been defnitely established. Presumably, it is a<br>combination of residual stresses present at the welds and oxygen attack; in addition,<br>fatigue due to vibrations may play a part.|\n|REMEDY<br>•  Grind away cracks, build up material if necessary, then anneal deaerator at 550°C, repeat<br>magnetic particle fuorescent examination after repair.<br>•  In serious cases, re-weld or replace deaerator.<br>•  New deaerator to be annealed with postweld heat treatment.|\n\n\n\n32 \n\nCASE HISTORY \n\n## **CORROSION ATLAS** \n\n01.01.18.02 \n\n|MATERIAL|Carbon steel (35.8).|\n|---|---|\n|SYSTEM|Steam system (low pressure).|\n|PART|Steam pipe section.|\n|PHENOMENON|Intergranular stress-corrosion cracking (caustic stress-corrosion cracking).|\n\n\n\n\n\n|APPEARANCE|Crack at weld.|\n|--"}, {"page": 144, "text": "-|---|\n|TIME IN SERVICE|Unknown.|\n|ENVIRONMENT|Low-pressure steam (0.35 MPa).|\n|CAUSE|Because of a leak in the production process, 50% caustic soda entered the low-pressure steam<br>system via the injection condensate for
