Repository: NDDev-Technocracy-OpenNetwork/hack-2026-nornickel-knot

> **DEPRECATED.** This repository is archived and no longer maintained.
> It is kept read-only for reference; its GDS anchor records
> `lifecycle: archived` under `portfolio:archived-projects`.

# Nornickel Scientific Knot

Живая карта знаний R&D для горно-металлургической отрасли: система превращает архив отчётов, статей, презентаций и экспериментальных материалов в типизированный граф знаний, а затем отвечает на вопросы естественным языком с источниками и страницами первоисточников.

Проект подготовлен командой **Harmonic Labs** для **Норникель AI Hack 2026**, трек **«Научный клубок»**.

File: data/parsed/Материалы конференций/1schlesinger_m_e_extractive_metallurgy_of_copper.json (part 12 of 27)
electric slag-cleaning furnace used by the directto-blister smelter at Glogo´w. This furnace is unusual in several regards, including the production of an alloy rather than matte, due to the lack of sulfide in the charged slag (Czernecki et al., 2006). This operation is discussed in detail in Chapter 10. \n\nRecent research at the University of Chile has highlighted a number of potential improvements to the design and operation of electric furnaces for slag cleaning (Montenegro et al., 2003; Warczok et al., 2007a, Warczok, Riveros, Degel, Kunze, & Oterdoom, 2007b, Warczok, Riveros, & Parada, 2007c). These include: \n\n- (a) The use of rectangular rather than circular furnace shape, particularly advantageous for continuous operation \n\n- (b) Replacing AC furnace power supply with DC, coupled with a magnetic field to enhance stirring and reduction kinetics \n\n- (c) Replacing coke with calcium carbide as a reductant, which improves kinetics and requires less furnace energy \n\nFuel-fired slag cleaning furnaces are used at a few smelters (Table 11.3). The foremost is the Teniente slag-cleaning furnace, which is similar in design to a rotary fire-refining furnace (Chapter 13; Demetrio et al., 2000; Mackay et al., 2000). It features injection of powdered coke and air into molten slag. In 2000, it began operating on a semi-continuous basis, generating slag with 0.75e0.85% Cu. Semi-continuous operation improved productivity by over 20%, while reducing coke consumption by half. The slag-cleaning furnaces used by bath smelters are usually electric, but fuel-fired furnaces can be used for this purpose as well (Mariscal & Herrera, 2009) \n\n###### 11.5. DECREASING COPPER IN SLAG IV: SLAG MINERALS PROCESSING \n\nSeveral options are available for recovering Cu from converter slags. Pyrometallurgical cleaning in electric furnaces is quite common. Molten converter slag is also recycled to reverberatory smelting furnaces and Inco flash furnaces. Outotec and Teniente smelting furnaces occasionally accept some molten converter slag (Warczok, Riveros, Mackay, Cordero, & Alvera, 2001). \n\nCu is also removed from converter slags by slow solidification, crushing/grinding, and froth flotation. It relies on the fact that, as converter slags cool, much of their dissolved Cu exsolves from solution by the reaction (Jalkanen, Poija¨rvi, & Pajari, 2002): \n\n\n\nReaction (11.7) is increasingly favored at low temperatures and can decrease the dissolved Cu content of converter slag to well below 0.5% (Be´rube´, Choquette, & Godbehere, 1987; Imri-s et al., 2000). After the slag has solidified, the exsolved copper and suspended matte particles respond well to froth flotation. As a result, converter slags have long been crushed, ground and concentrated in the same manner as sulfide ores (Demetr"}, {"page": 145, "text": "io et al., 2000). The key to successful minerals processing of converter slags is ensuring that the precipitated grains of matte and metallic Cu are large enough to be liberated by crushing and grinding. This is accomplished by cooling the slag slowly to less than 1000<sup>-</sup> C, then naturally to ambient temperature. Once this is done, the same minerals processing equipment and reagents that are used to recover Cu from ore can be used to recover Cu from slag (Table 11.4). Some smelting slags are also treated this way (Sarrafi, Rahmati, Hassani, & Shirazi, 2004). The processing of ‘historic’ slags from old \n\nExtractive Metallurgy of Copper \n\n198 \n\nTABLE 11.3 Details of Teniente Rotary Hydrocarbon-fired Slag Settling Furnace at Caletones, Chile \n\n|.     <br>Caletones, Chile<br>Smelter|<br>Caletones, Chile|\n|---|---|\n|Slag details||\n|Smelting furnace slag, tonnes/day|3000|\n|% Cu|6e8|\n|Converting furnace slag, tonnes/day|0|\n|% Cu||\n|Products||\n|Slag, % Cu|1|\n|Matte, % Cu|72|\n|Matte destination|PeirceeSmith converters<br>Teniente smelting furnace|\n|% Cu recovery|85%|\n|Furnace details||\n|Number of slag-cleaning furnaces|4|\n|Shape|Horizontal cylinder|\n|Diameter inside refractory, m|4.6|\n|Length inside refractory, m|3 -10.7; 1 -12.7|\n|Number of reducing tuyeres|4|\n|Tuyere diameter, cm|6.35|\n|Operating details||\n|Slag residence time, hours|2|\n|Reductant|Coal, oil, or natural gas|\n|kg per tonne of slag|6|\n|Slag layer thickness, m|1.4|\n|Matte layer thickness, m|0.4|\n|Fuel|Bunker C fuel oil|\n|kg per tonne of slag|8.8|\n\n\n\nTABLE 11.4 Details of Four Slag Flotation Plants \n\n|.   <br>Smelter|<br>Noranda, Que´bec|Saganoseki, Japan|Toyo, Japan|PASAR, Philippines|\n|---|---|---|---|---|\n|Slag inputs, tonnes/day|||||\n|Smelting furnace slag|1700|0|0|0|\n|% Cu|6 (average)||||\n|Converter slag|300|450|450|370|\n|% Cu||8.33|6.5|10e15<sup>a</sup>|\n|Products|||||\n|Slag concentrate, % Cu|42|21.8|28|29e33|\n|Slag tailings, % Cu||0.65|0.4|0.5e0.6|\n|Cu recovery, %|90e95|95|95|97e98|\n|Operating details|||||\n|Solidifcation method|Ladle cooling with or<br>without water sprays|~150 kg ingots on<br>moving slag conveyor|~150 kg ingots on<br>moving slag conveyor||\n|Cooling description||Cooled on slag conveyor|1 h in air then<br>immersion in H2O||\n|Crushing/grinding|||||\n|Equipment|80% semi autogenous<br>grinding, 20% crushing &<br>ball milling|jaw crusher; cone<br>crusher (twice); ball<br>mill (twice)|gyratory crusher;<br>cone crusher (twice);<br>ball mill|jaw crusher; cone crusher;<br>ball mills (primary and<br>regrind)|\n\n\n\n(Continued) \n\n|TABLE 11.4 Details of Fou<br>Smelter|r Slag Flotation Plantsdc<br>Noranda, Que´bec|ont’d<br>Saganoseki, Japan|Toyo, Japan|PASAR, Philippines|\n|---|---|---|---|---|\n|Particle size after<br>grinding|78%e44mm|40e50%e44mm|90%e44mm|65e75%e45mm|\n|Flotation|||||\n|Machinery|Mechanically agitated<br>cells|Mechanically agitated<br>cells|Mechanically agitated<br>cells|Mechanical agitator Agitair 48,<br>Jameson cell (Fig. 3.12)<sup>b</sup>|\n|Flotation residen"}, {"page": 146, "text": "ce time|60 min||30 min (rougherюscavenger)||\n|Flotation reagents|||||\n|Promoter||||NH4& Na dibutyl<br>dithiophosphate|\n|Collector|Thionocarbamate, SIPX|Na isopropyl xanthate,<br>UZ200|Thionocarbamate, PAX|a) Danafoat 245, Penfoat TM3<br>b) K amyl xanthate|\n|Frother|Propylene glycol|Pine oil, MF550|Pine oil|Pine oil NF 183|\n|CaOю|No|No||Yes|\n|pH|8e9|7e8|7e8|8.5e9.5|\n|Energy use kWh/tonne slag<br>aNon-magnetic ‘white metal’ (Cu2|32.5<br>S) pieces are isolated magnetically|58.4<br> after crushing, leaving 5e6.5% C|64<br>u in the ball mill feed slag.|40|\n\n\n\n> aNon-magnetic ‘white metal’ (Cu2S) pieces are isolated magnetically after crushing, leaving 5e6.5% Cu in the ball mill feed slag. \n\n> bSwitching to all Jameson cell. \n\nChapter | 11 Copper Loss in Slag \n\n201 \n\nsmelting operations by comminution and flotation is occasionally a source of additional copper for current producers (Aydo-gan, Canbazo-glu, Akdemire, & Gu¨rkan, 2000). \n\nSlag flotation is becoming less popular for processing smelter slags, for two reasons (Acuna & Sherrington, 2005). The first is the trend toward production of higher-grade mattes. A higher fraction of the copper in these mattes is present as dissolved copper, rather than entrained matte. This copper is not recovered by flotation, but must be recovered in a settling furnace. The second is the increased throughput at many mills. This means that comminution and flotation equipment are less likely to be available for processing slags. \n\n###### 11.6. SUMMARY \n\ne Cu smelters produce two slags: smelting furnace slag with 1 2% Cu and converter slag with 4e8% Cu. Discard of these slags would waste considerable Cu, so they are almost always treated for Cu recovery. \n\nCu is present in molten slags as (a) entrained droplets of matte or metal and (b) dissolved Cu<sup>ю</sup> . The entrained droplets are recovered by settling in a slag-cleaning furnace, usually electric. The dissolved Cu<sup>ю</sup> is recovered by hydrocarbon reduction and settling of matte. \n\nA second method of recovering Cu from slag is slow-cooling/solidification, crushing/ grinding, and froth flotation. Slowly-cooled/solidified slag contains the originally entrained matte, Cu droplets plus matte, and Cu, which precipitate during cooling/ solidification. These Cu-bearing materials are efficiently recovered from the solidified slag by fine grinding and froth flotation. \n\nElectric furnace settling has the advantage that it can be used for recovering Cu from reverts and miscellaneous materials around the smelter. Slag flotation has the advantages of more efficient Cu recovery and the possibility of using existing crushing/grinding/ flotation equipment. \n\n###### REFERENCES \n\n- Acuna, C. M., & Sherrington, M. (2005). Slag cleaning processes: a growing concern. Materials Science Forum, 475e479, 2745e2752. \n\n- An, X., Li, N., & Grimsey, E. J. (1998). Recovery of copper and cobalt from industrial slag by topsubmerged injection of gaseous reductants. In B. Mishra (Ed.), EPD "}, {"page": 147, "text": "congress 1998 (pp. 717e732). Warrendale, PA: TMS. \n\n- Aydo-gan, S., Canbazo-glu, M., Akdemire, U<sup>¨</sup> ., & Gu¨rkan, V. (2000). Processing of HafikeMadentepe copper slags using conventional and leaching methods. In G. O<sup>¨</sup> zbayoglu, C. Hosten, M. U<sup>¨</sup> mit Atalay, C. Hic¸yilmaz & A. Ihsan Arol (Eds.), Mineral processing on the verge of the 21st century (pp. 529e533). Rotterdam: Balkema. \n\n- Barnett, S. C. C. (1979). The methods and economics of slag cleaning. Mining Magazine, 140, 408e417. Bergh, L. G., Yianatos, J. B., & Chacana, P. B. (2000). Intelligent sensor for coal powder rate injection in a slag cleaning furnace. Minerals Engineering, 13, 767e771. \n\n- Be´rube´, M., Choquette, M., & Godbehere, P. W. (1987). Mineralogie des scories cupriferes. CIM Bulletin, 80(898), 83e90. \n\n- Czernecki, J., Smieszek,<sup>-</sup> Z., Miczkowski, Z., Kubacz, N., Dobrza-nski, J., Staszak, J., et al. (2006). The slag cleaning technologies for one-stage flash smelting of KGHM Polska Mied-z concentrates. In F. Kongoli & R. G. Reddy (Eds.), Sohn international symposium, Vol. 8: International symposium on sulfide smelting 2006 (pp. 181e197). Warrendale, PA: TMS. \n\nExtractive Metallurgy of Copper \n\n202 \n\nDemetrio, S., Ahumada, J., A<sup>´</sup> ngel, D. M., Mast, E., Rosas, U., Sanhueza, J., Reyes, P., & Morales, E. (2000). Slag cleaning: the Chilean copper smelter experience. JOM, 52(8), 20e25. \n\nFagerlund, K. O., & Jalkanen, H. (1999). Some aspects on matte settling in copper smelting. In C. Dı´az, C. Landolt & T. Utigard (Eds.), Copper 99eCobre 99, Vol. VI: Smelting, technology development, process modeling and fundamentals (pp. 539e551). Warrendale, PA: TMS. \n\nFuruta, S., Tanaka, S., Hamamoto, M., & Inada, H. (2006). Analysis of copper loss in slag in Tamano type flash smelting furnace. In F. Kongoli & R. G. Reddy (Eds.), Sohn international symposium, Vol. 8: International symposium on sulfide smelting 2006 (pp. 123e133). Warrendale, PA: TMS. \n\nHigashi, M., Suenaga, C., & Akagi, S. (1993). Process analysis of slag cleaning furnace. In H. Henein & T. Oki (Eds.), First international conference on processing materials for properties (pp. 369e372). Warrendale, PA: TMS. \n\nImris, I. (2003). Copper losses in copper smelting slags. In F. Kongoli, C. Yamauchi & H. Y. Sohn (Eds.), Yazawa international symposium, Vol. 1: Materials processing fundamentals and new technologies (pp. 359e373). Warrendale, PA: TMS. \n\nImri-s, I., Rebolledo, S., Sanchez, M., Castro, G., Achurra, G., & Hernandez, F. (2000). The copper losses in the slags from the El Teniente process. Canadian Metallurgical Quarterly, 39, 281e290. \n\n- Ip, S. W., & Toguri, J. M. (2000). Entrainment of matte in smelting and converting operations. In G. Kaiura, C. Pickles, T. Utigard & A. Vahed (Eds.), J.M. Toguri symposium on fundamentals of metallurgical processing (pp. 291e302). Montreal: CIM. \n\nJalkanen, H., Poija¨rvi, J., & Pajari, H. (2002). Slags of suspension smelting of chalcopyrite or"}, {"page": 148, "text": "es and copper matte converting. In R. L. Stephens & H. Y. Sohn (Eds.), Sulfide smelting 2002 (pp. 363e376). Warrendale, PA: TMS. \n\nKucharski, M. (1987). Effect of thermodynamic and physical properties of flash smelting slags on copper losses during slag cleaning in an electric furnace. Archives of Metallurgy, 32, 307e323. \n\nKunze, J., Degel, R., & Warczok, A. (2003). Current status and new trends in copper slag cleaning. In C. Dı´az, J. Kapusta & C. Newman (Eds.), Copper 2003eCobre 2003, Vol. 4 Book 1: Pyrometallurgy of copper (pp. 459e474). Montreal: CIM. \n\nMackay, S. R., Cordero, C. D., Esteban, S. J., & Alvear, F. G. R. (2000). Continuous improvement of the Teniente slag cleaning process. In S. Seetharaman & D. Sichen (Eds.), Proceedings of the 6th international conference molten slags, fluxes and salts. Stockholm. Paper 208. \n\nMariscal, L., & Herrera, E. (2009). Isasmelt- slag chemistry and copper losses in the rotary holding furnaces \n\nslag at Ilo Smelter. In M. Sa´nchez, R. Parra, G. Riveros & C. Dı´az (Eds.), Molten 2009 (pp. 1241e1250). Santiago, Chile: Gecamin. \n\nMontenegro, V., Fujisawa, T., Warczok, A., & Riveros, G. (2003). Effect of magnetic field on the rate of slag \n\nreduction in an electric furnace. In F. Kongoli, T. Fujisawa, A. Warczok & G. Riveros (Eds.), Yazawa international symposium, Vol. II: High-temperature metals production (pp. 199e209). Warrendale, PA: TMS. \n\nMoreno, A., Sa´nchez, G., Worczok, A., & Riveros, G. (2003). Development of slag cleaning process and \n\noperation of an electric furnace at Las Ventanas smelter. In C. Dı´az, J. Kapusta & C. Newman (Eds.), Copper 2003eCobre 2003, Vol. 4 Book 1: Pyrometallurgy of copper (pp. 475e492). Montreal: CIM. \n\nPoggi, D., Minto, R., & Davenport, W. G. (1969). Mechanisms of metal entrapment in slags. Journal of Metals, 21(11), 40e45. \n\nPonce, R., & Sa´nchez, G. (1999). Teniente Converter slag cleaning in an electric furnace at the Las Ventanas smelter. In D. B. George, W. J. Chen, P. J. Mackey & A. J. Weddick (Eds.), Copper 99eCobre 99, Vol. V: Smelting operations and advances (pp. 583e597). Warrendale, PA: TMS. Roghani, G., Takeda, Y., & Itagaki, K. (2000). Phase equilibrium and minor element distribution between \n\nFeOxeSiO2eMgO-based slag and Cu2SeFeS matte at 1573K under high partial pressures of SO2. Metallurgical and Materials Transactions B, 31B, 705e712. \n\nSallee, J. E., & Ushakov, V. (1999). Electric settling furnace operations at the Cyprus Miami Mining Corporation copper smelter. In D. B. George, W. J. Chen, P. J. Mackey & A. J. Weddick (Eds.), Copper 99eCobre 99, Vol. V: Smelting operations and advances (pp. 629e643). Warrendale, PA: TMS. \n\nSarrafi, A., Rahmati, B., Hassani, H. R., & Shirazi, H. H. A. (2004). Recovery of copper from reverberatory furnace slag by flotation. Minerals Engineering, 17, 457e459. \n\nChapter | 11 Copper Loss in Slag \n\n203 \n\n- Shimpo, R., & Toguri, J. M. (2000). Recovery of suspended matte particles from copper smelting slags. In G. Kaiura, "}, {"page": 149, "text": "C. Pickles, T. Utigard & A. Vahed (Eds.), J.M. Toguri symposium: Fundamentals of metallurgical processing (pp. 481e496). Montreal: CIM. \n\nTakeda, Y. (2003). Thermodynamic evaluation of copper loss in slag equilibrated with matte. In F. Kongoli, C. Yamauchi & H. Y. Sohn (Eds.), Yazawa international symposium, Vol. 1: Materials processing fundamentals and new technologies (pp. 359e373). Warrendale, PA: TMS. \n\n- Tuominen, J., Anjala, Y., & Bjo¨rklund, P. (2007). Slag cleaning of Outokumpu direct-to-blister flash smelting \n\n   - slags. In A. E. M. Warner, C. J. Newman, A. Vahed, D. B. George, P. J. Mackey & A. Warczok (Eds.), Cu2007, Vol. III Book 2: The Carlos Dı´az symposium on pyrometallurgy (pp. 339e350). Montreal: CIM. \n\n- Warczok, A., Riveros, G., Degel, R., Kunze, J., Oterdoom, H., et al. (2007a). Computer simulation of slag cleaning in an electric furnace. In A. E. M. Warner (Ed.), Cu2007, Vol. III Book 2: The Carlos Dı´az symposium on pyrometallurgy (pp. 367e378). Montreal: CIM. \n\n- Warczok, A., Riveros, G., Degel, R., Kunze, J., Oterdoom, H., et al. (2007b). Slag cleaning in circular and rectangular electric furnaces. In A. E. M. Warner (Ed.), Cu2007, Vol. III Book 2: The Carlos Dı´az symposium on pyrometallurgy (pp. 403e415). Montreal: CIM. \n\n- Warczok, A., Riveros, G., Parada, R., et al. (2007c). Slag reduction and cleaning with calcium carbide. In A. E. M. Warner (Ed.), Cu2007, Vol. III Book 2: The Carlos Dı´az symposium on pyrometallurgy (pp. 379e390). Montreal: CIM. \n\n- Warczok, A., Riveros, G., Mackay, R., Cordero, G., & Alvera, G. (2001). Effect of converting slag recycling into Teniente converter on copper losses. In P. R. Taylor (Ed.), EPD congress 2000 (pp. 431e444). Warrendale, PA: TMS. \n\n###### SUGGESTED READING \n\n- Acuna, C. M., & Sherrington, M. (2005). Slag cleaning processes: a growing concern. Materials Science Forum, 475e479, 2745e2752. \n\nBarnett, S. C. C. (1979). The methods and economics of slag cleaning. Mining Magazine, 140, 408e417. Demetrio, S., Ahumada, J., A<sup>´</sup> ngel, D. M., Mast, E., Rosas, U., Sanhueza, J., et al. (2000). Slag cleaning: the Chilean copper smelter experience. JOM, 52(8), 20e25. \n\n- Kunze, J., Degel, R., & Warczok, A. (2003). Current status and new trends in copper slag cleaning. In C. Dı´az, \n\n   - J. Kapusta & C. Newman (Eds.), Copper 2003eCobre 2003, Vol. 4 Book 1: Pyrometallurgy of copper (pp. 459e474). Montreal: CIM. \n\nThis page intentionally left blank \n\n~~Chapter 12~~ \n\n## Capture and Fixation of Sulfur \n\nAbout 85% of the world’s primary copper originates in sulfide minerals. Sulfur is, therefore, evolved by most copper extraction processes. The most common form of evolved sulfur is sulfur dioxide (SO2) gas from smelting and converting. \n\nSO2 is harmful to fauna and flora and is detrimental to the human respiratory system. It must be prevented from reaching the environment. Regulations for ground level SO2 concentrations around copper smelters are presented in Table 12.1. Other regul"}, {"page": 150, "text": "ations such as maximum total SO2 emission (tonnes per year), percent SO2 capture, and SO2-ingas concentration at point-of-emission, also apply in certain locations. \n\nTABLE 12.1 Standards for Maximum SO2 Concentration at Ground Level Outside the Perimeters of Copper Smelters \n\n|.  <br>Perimeters of Copper Smelters<br>Country|2 <br>Time period|<br>Maximum SO2 ю SO3 (SOx)<br>concentration (ppm)|\n|---|---|---|\n|Australia<br>|Yearly average|0.02|\n|(Australian government, 2010)ю|Daily average|0.08|\n||1-h average|0.2|\n|Canada (Health Canada, 2010)<br>|Annual average|0.023|\n|(maximum acceptable level)|Daily average|0.115|\n||1-h average|0.334|\n|Chile (D.S.No 113/02, 2010)|Yearly average|0.031|\n||Daily average|0.096|\n|European Union<br>|Yearly average|0.008|\n|(Council directive 1999/30/EC, 2010)|Daily average|0.05|\n||1-h average|0.13|\n|Japan (MOE Japan, 2010)|Daily average|0.04|\n||Hourly average|0.1|\n|U.S.A. (USEPA, 2010)|1-h standard|0.075|\n\n\n\nExtractive Metallurgy of Copper. DOI: 10.1016/B978-0-08-096789-9.10012-5 Copyright - 2011 Elsevier Ltd. All rights reserved. \n\n205 \n\nExtractive Metallurgy of Copper \n\n206 \n\nIn the past, SO2 from smelting and converting was vented directly to the atmosphere. This practice is now prohibited in most of the world, so most smelters capture a large fraction of their SO2. It is almost always made into sulfuric acid, occasionally into liquid SO2 or gypsum. Copper smelters typically produce 2.5e4.0 tonnes of sulfuric acid per tonne of product copper depending on the S/Cu ratio of their feed materials. \n\nThis chapter describes: \n\n- (a) Offgases from smelting and converting \n\n- (b) Manufacture of sulfuric acid from smelter gases \n\n- (c) Recent and future developments in sulfur capture. \n\n###### 12.1. OFFGASES FROM SMELTING AND CONVERTING PROCESSES \n\nTable 12.2 characterizes the offgases from smelting and converting processes. SO2 strengths in smelting furnace gases vary from about 70 vol.-% in Inco flash furnace gases to 1 vol.-% in reverberatory furnace gases. The SO2 strengths in converter gases vary from about 40% in flash converter gases to 8e12 % in PeirceeSmith converter gases. \n\nOffgases from most smelting and converting furnaces are treated for SO2 removal in sulfuric acid plants. The exception is offgas from reverberatory furnaces. It is too dilute in \n\nTABLE 12.2 Characteristics of Offgases from Smelting and Converting Processes. The Data are for Offgases as they Enter the Gas-Handling System \n\n|.  <br>Data are for Offgas|<br>es as they Enter <br>SO2<br>concentration|<br> the Gas-Hand<br>Temerature|<br>ling System<br>Dustloadin|.|\n|---|---|---|---|---|\n|Furnace|vol.-%|p<br>-C|g<br>kg/Nm<sup>3</sup>|Destination|\n|Inco fash<br>furnace|50e75|1270e1300|0.2e0.25|H2SO4 occasionally<br>liquid SO2 plant|\n|Outotec fash<br>furnace|25e60|1270e1350|0.1e0.25|H2SO4 plant,<br>occasionally liquid<br>SO2 plant|\n|Outotec fash<br>converter|35e40|1290|0.2|H2SO4 plant|\n|Outotec direct-to-<br>copper|43|1320e1400|0.2|H2SO4 plant|\n|Mitsubi"}, {"page": 151, "text": "shi smelting<br>furnace|30e35|1240e1250|0.07|H2SO4, occasionally<br>liquid SO2 plant|\n|Mitsubishi converting<br>furnace|25e30|1230e1250|0.1|H2SO4, occasionally<br>liquid SO2 plant|\n|Noranda process|15e25|1200e1240|0.015e0.02|H2SO4 plant|\n|Teniente furnace|12e25|1220e1250|0.015e0.02|H2SO4 plant|\n\n\n\nChapter | 12 Capture and Fixation of Sulfur \n\n207 \n\n|TABLE 12.2<br>Chara<br>The Data are for Of|cteristics of Off<br>fgases as they E<br>SO2<br>|gases from Sm<br>nter the Gas-H<br>|elting and Conv<br>andling System<br>|erting Processes.<br> dcont’d|\n|---|---|---|---|---|\n|Furnace|concentration<br>vol.-%|Temperature<br>-C|Dust loading<br>kg/Nm<sup>3</sup>|Destination|\n|Isasmelt or<br>Ausmelt furnace|20e25|1150e1220|~0.01|H2SO4plant|\n|Electric furnace|2e5|400e800||H2SO4or liquid SO2<br>plant or vented to<br>atmosphere|\n|Reverberatory furnace|1|1250|~0.03|Vented to atmosphere<br>(made into gypsum in<br>one plant)|\n|PeirceeSmith<br>converter|8e15|1200|0.05e0.1|H2SO4plant or<br>vented to atmosphere|\n|Hoboken converter|12|1200||H2SO4plant|\n|Electric slag cleaning<br>furnaces|0.1|800||Vented to atmosphere<br>(occasionally<br>scrubbed with basic<br>solution)|\n|Anode furnaces|<0.1|1000||Vented to atmosphere<br>(occasionally<br>scrubbed with basic<br>solution or used as<br>dryer dilution<br>gas)|\n|Gas collection hoods<br>around the smelter|<0.1|50||Vented to atmosphere<br>(occasionally<br>scrubbed with basic<br>solution)|\n\n\n\nSO2 for economic sulfuric acid manufacture. This is the main reason that reverberatory furnaces continue to be shut down. \n\nThe offgases from electric slag cleaning furnaces, anode furnaces, and secondary gas collection hoods around the smelter are dilute in SO2, <0.1%. These gases are usually vented to atmosphere. In densely populated areas, they may be scrubbed with basic solutions before being vented (Inami, Baba, & Ojima, 1990; Shibata & Oda, 1990; Tomita, Suenaga, Okura, & Yasuda, 1990). \n\n###### 12.1.1. Sulfur Capture Efficiencies \n\nTable 12.3 shows the typical sulfur capture efficiency of a modern smelter with an Outotec flash furnace and PeirceeSmith converters. Gaseous emissions of sulfur compounds are -1% of the sulfur entering the smelter. \n\nExtractive Metallurgy of Copper \n\n208 \n\nTABLE 12.3 Typical Copper Smelter Sulfur Distribution \n\n|.     <br>Percent of incoming S in:||\n|---|---|\n|Sulfuric acid|96e97|\n|Gypsum (scrubbing)|1e3|\n|Slag|1e2|\n|Dust (to treatment)|0.2e2|\n|Neutralized liquid effuent|0.3e2|\n|Gaseous emissions (dryer, anode furnace<br>and ventilation stacks, and/or acid plant tail gas)|0.2e1|\n\n\n\n###### 12.2. SULFURIC ACID MANUFACTURE \n\nSulfuric acid is manufactured from smelter offgas by one of three methods: \n\n- (a) Conventional contact type acid plant (most common) \n\n- (b) Haldor Topsшe WSA (Wet gas Sulfuric Acid) plant, one unit treating smelter off-gas, >80 reference installations worldwide \n\n- (c) Sulfacid, one unit treating electric furnace offgas, ~20 installations worldwide \n\nThe traditional contact type acid pla"}, {"page": 152, "text": "nt is described below. WSA and Sulfacid are described in Section 12.7. \n\nFigure 12.1 outlines the steps for producing sulfuric acid from SO2-bearing smelter offgas. The steps are: \n\n- (a) Cooling and cleaning the gas \n\n- (b) Drying the gas with 93% sulfuric acid \n\n- (c) Catalytically oxidizing SO2 to SO3 \n\n- (d) Absorbing this SO3 into 98.5% H2SO4 sulfuric acid. \n\nThe strengthened acid from step (d) is then blended with diluted acid from step (b) and sent to market or used for leach operations. \n\nThe acid plant tail gas is cleaned of its acid mist and discharged to the atmosphere. Tail gases typically contain less than 0.5% of the sulfur entering the gas treatment system. Several smelters scrub the remaining SO2, SO3, and H2SO4 mist with Ca/Na carbonate hydroxide solutions before releasing the gas to atmosphere (Hay, Porretta, & Wiggins, 2003; Kubo, Isshiki, Satou, & Kurokawa, 2007; Shibata & Oda, 1990; Tomita et al. 1990). Basic aluminum sulfate solution is also used (Oshima, Igarashi, Nishikawa, & Kawasaki, 1997). \n\nThe following sections describe the principal sulfuric acid production steps and their purposes. \n\n###### 12.3. SMELTER OFFGAS TREATMENT \n\nThe key to high acid plant availability in any smelter is to efficiently operate and maintain properly designed gas cooling and cleaning systems as described in the next few sections. \n\nChapter | 12 Capture and Fixation of Sulfur \n\n209 \n\n\n\n<!-- Start of picture text -->\nSmelting and<br>converting<br>1250 °C, 5-18% SO2<br>Cool gases to 350 °C for entry<br>into electrostatic precipitators.  Gas cooling and<br>Recover heat in heat recovery dust removal<br>boilers. Drop out dust.<br>350 °C<br>Electrostatic<br>Clean gas, recover dust.<br>precipitation of dust<br>300 - 350 °C<br>Absorb HCl, HF and SO3.<br>Remove dust. Precipitate and  Gas scrubbing and<br>absorb vapors, e.g. As2O3. cooling with water<br>Condense water vapor.<br>35 - 40 °C<br>Remove acid mist and final  Electrostatic mist<br>traces of dust. precipitation<br>35 - 40 °C<br>5 - 7% H2O<br>Air for SO2 oxidation<br>(if necessary)<br>Remove moisture to avoid H2SO4 condensation and  Gas drying with  93% H2SO4 - 7%H2O<br>corrosion in downstream equipment. 93% H2SO4 blending with 98+% Diluted 93% H2SO4 to<br>H2SO4<br>O2/SO2 ratio - 1:1, 0% H2O<br>420 °C (after heat exchange)<br>Catalytic oxidation completed<br>in 3 - 5 beds of vanadium pentoxide catalyst Catalytic oxidation of SO2 to SO3 Export steam (optional)<br>Prepare for SO3 absorption<br>~200 °C (after heat exchange)<br>Create H2SO4 by absorbing  98.5% H2SO4 - 1.5%H2O<br>solutionSO3 into 98.5% H2SO4-1.5% H2O Absorption of SOinto 98.5% H2SO43 98+% H 2 SO4 to dilution<br>and market<br>Tail gas (~80°C) to stack or<br>scrubbing with basic solution<br><!-- End of picture text -->\n\nFIGURE 12.1 Flowsheet for producing sulfuric acid from smelting and converting gases. \n\nExtractive Metallurgy of Copper \n\n210 \n\n###### 12.3.1. Gas Cooling and Heat Recovery \n\nThe first step in smelter offgas treatment "}, {"page": 153, "text": "is cooling the gas in preparation for electrostatic precipitation of its dust. Electrostatic precipitators operate at about 350<sup>-</sup> C. Above this temperature their steel structures begin to weaken. Below this temperature there is a danger of corrosion by condensation of sulfuric acid from SO3 and water vapor in the offgas. \n\nGas cooling is usually done in heat recovery boilers (Fig. 12.2), which not only cool the gas but also recover the heat in a useful form as steam (Ko¨ster, 2010; Peippo, Holopainen, & Nokelainen, 1999). The boilers consist of: \n\n- (a) A radiation section in which the heat in the gas is transferred to pressurized water flowing through 4 cm diameter tubes in the roof and walls of a large (e.g. 25 m long - 15 m high - 5 m wide) rectangular chamber \n\n- (b) A convection section (typically 20 m long - 10 m high - 3 m wide) in which heat is transferred to pressurized water flowing through 4 cm diameter steel tubes suspended in the path of the gas. \n\nThe product of the boiler is a water/steam mixture. The water is separated by gravity and re-circulated to the boiler. The steam is often superheated above its dew point and used for generating electricity. It is also used without superheating for concentrate drying and for various heating duties around the smelter and refinery. \n\nDust falls out of heat recovery boiler gases due to its low velocity in the large boiler chambers. It is collected and usually recycled to the smelting furnace for Cu recovery. It \n\n\n\n<!-- Start of picture text -->\nCooled<br>offgas<br>(d)<br>Hot<br>offgas (b)<br>(a)<br>(c)<br><!-- End of picture text -->\n\nFIGURE 12.2 Heat recovery boiler for the Ro¨nnska¨r flash furnace (Peippo et al., 1999). Note, left to right, (a) flash furnace gas offtake, (b) radiation section with tubes in the walls, (c) suspended tube baffles in the radiation section to evenly distribute gas flow, (d) convection section with hanging tubes. Note also water tank above radiation section and dust collection conveyors below the radiation and convection sections. \n\nChapter | 12 Capture and Fixation of Sulfur \n\n211 \n\ne is occasionally treated hydrometallurgically (Larouche, 2001, pp. 118 119). This avoids impurity recycle to the smelting furnace and allows the furnace to smelt more concentrate (Davenport, Jones, King, & Partelpoeg, 2001). \n\nAn alternative method of cooling smelter gas is to pass it through sprays of water. Spray cooling (evaporative cooling) lowers the gas temperature to 300e350<sup>-</sup> C and avoids the investment in heat recovery equipment, but it wastes the heat in the gases. Dry dust is recovered, since the gases are not completely saturated. It is used primarily for Ausmelt, e Isasmelt, Teniente, Noranda, and sometimes Peirce Smith gases. \n\nWater quenching (Section 12.3.3) can also be used to cool the gases leaving the furnace. All of the Cu-bearing dust ends up in a weak acid solution and must be recovered hydrometallurgically. Water quenching is used primarily"}, {"page": 154, "text": " for Inco (Humphris, Liu, & Javor, 1997; Liu, Baird, Kenny, Macnamara, & Vahed, 2006) and PeirceeSmith converter offgases (Daum, 2000). \n\n###### 12.3.2. Electrostatic Precipitation of Dust \n\nAfter cooling, the furnace gases are passed through electrostatic precipitators (Conde, Taylor, & Sarma, 1999; Parker, 1997; Ryan, Smith, Corsi, & Whiteus, 1999) for more dust removal. The dust particles are caught by: \n\n- (a) Charging them in the corona of a high voltage electric field \n\n- (b) Catching them on a charged plate or wire \n\n- (c) Collecting them by neutralizing the charge and shaking the wires or plates. \n\nThe precipitators remove 99ю% of the dust from their incoming gas (Conde et al., 1999). The dust is usually re-smelted to recover its Cu. About 70% of the dust is recovered in the cooling system and 30% in the electrostatic precipitators. \n\n###### 12.3.3. Water Quenching, Scrubbing, and Cooling \n\nAfter electrostatic precipitation, the gas is quenched with water and scrubbed to further remove dust and impurities. This quenching (a) removes most of the remaining dust from the gas to avoid fouling of downstream acid plant catalyst and (b) absorbs HCl, HF, SO3, and vapor impurities such as As2O3. The gas is then further cooled to 35e40<sup>-</sup> C by direct contact with cool water in a packed tower or by indirect contact with cool water in a heat exchanger. \n\nThe gas leaves the cooling section through electrostatic mist precipitators to eliminate fine droplets of liquid remaining in the gas after quenching and cooling. Mist precipitators operate similarly to the electrostatic precipitators described in Section 12.3.2. They must, however, be (a) constructed of acid-resistant materials such as fiber-reinforced plastic, alloy steels, or lead, and (b) periodically turned off and flushed with fresh water to remove collected solids. \n\n###### 12.3.4. Mercury Removal \n\nSmelters treating high-mercury concentrates often use the Boliden Norzink process to remove mercury from the gas leaving the electrostatic mist precipitators (Hasselwander, 2009, pp. 36e43; Hultbom, 2003). In the Boliden Norzink process, the gas passes through a water-based solution of dissolved mercuric chloride (HgCl2) circulating over \n\nExtractive Metallurgy of Copper \n\n212 \n\na packed tower to absorb gaseous elemental mercury and form solid Hg2Cl2 (calomel) by the following reaction: \n\n\n\nAbout half of the scrubbing solution is withdrawn and regenerated with chlorine gas by the following reaction: \n\n\n\nThe overall reaction is: \n\n\n\nMercury can be bled from the system as Hg2Cl2 (calomel) by solid/liquid separation or as elemental mercury by electrowinning: \n\n\n\nThe Boliden Norzink process is efficient, typically removing more than 99.95% of the e inlet mercury. This results in a product acid mercury concentration of 0.3 0.5 ppm. This acid will meet most quality specifications. However, if further mercury removal is required, then the gas can be passed through an additional filter that contai"}, {"page": 155, "text": "ns either PbScoated pumice (Dowa process) or Se (Hasselwander, 2009, pp. 36e43; Lossin & Windhager, 1999). Mercury reacts with the Se to form HgSe and with PbS to form HgS. Product acid mercury concentrations below 0.1 mg/L can be achieved with this additional step. \n\n###### 12.3.5. The Quenching Liquid, Acid Plant Blowdown \n\nThe water from quenching and direct-contact cooling is passed through water-cooled heat exchangers and used again for quenching/cooling. It becomes acidic (from SO3 absorption) and impure (from dust and vapor absorption). A bleed stream of this impure solution (acid plant blowdown) is continuously withdrawn and replaced with fresh water. The amount of bleed and water replacement is controlled to keep the corrosive H2SO4 content of the cooling water below about 10%. The quantity of bleed depends on the amount of SO3 in the offgas as it enters the water-quench system. \n\nThe acid plant blowdown stream is neutralized and either stored or treated for metal recovery (Ante, 2010; Evans, Lawler, Lyne, & Drexler, 1998). Figure 12.3 shows the Atlantic Copper weak acid treatment system. \n\n###### 12.4. GAS DRYING \n\n###### 12.4.1. Drying Tower \n\nThe next step in offgas treatment is gas dehydration (drying). It is done to prevent unintentional H2SO4 formation and corrosion in downstream ducts, heat exchangers, and catalyst beds. The H2O(g) is removed by contacting it with 93% (occasionally 96%) acid. H2O reacts strongly with H2SO4 to form hydrated acid molecules. The contacting is e done in a counter-current packed tower filled with 5 10 cm ceramic saddles (Fig. 12.4). The sulfuric acid flows down over the saddles. The gas is drawn up by the main acid plant blower(s). \n\nChapter | 12 Capture and Fixation of Sulfur \n\n213 \n\n\n\n1 Microfiltration: Separation of colored solids for the production of white gypsum 2 Precipitation stage 0: Pure gypsum precipitation takes place by partial neutralization of the weak acid down to a pH smaller than 1 3 Vacuum belt filter (VBF): The gypsum slurry from precipitation stage 0 is dewatered and washed to a residual moisture content below 35% 4 Pure gypsum store 5 Filtrate: Filtrate accumulating from dewatering of the gypsum slurry is routed to precipitation stage 1 6 Precipitation stage 1: Gypsum precipitation, coarse As precipitation and heavy metal precipitation with milk of lime 7 Precipitation stage 2: Final As and heavy metal precipitation as hydroxides 8 Clarifier 1 and 2 9 Sludge holding tank 10 Belt filter press (BFP): Dewatering of dirty gypsum 11 Filter cake store 12 Discharge \n\nFIGURE 12.3 Acid plant blowdown treatment system at Atlantic Copper (Ante, 2010). Two solids streams are produced e a nearly pure gypsum stream and a heavy metals (residuals) precipitation stream. Clarified effluent is also discharged. \n\nThe liquid product of gas drying is slightly diluted 93% H2SO4. It is strengthened with the 98ю% acid produced by subsequent SO3 absorption (Section 12.5.2). Most of the strengthened acid is"}, {"page": 156, "text": " recycled to the absorption tower. A portion is sent to storage and then to market. \n\n###### 12.4.1.1. Optimum Absorbing and Composition \n\nThe gas product of the drying tower contains typically 50e100 mg H2O/Nm<sup>3</sup> of offgas. It also contains small droplets of acid mist, which it picked up during its passage up the drying tower. This mist is removed by passing the dry gas through stainless steel or fiber mist eliminator pads or candles. \n\n###### 12.4.2. Main Acid Plant Blowers \n\nThe dried gas is drawn into the main acid plant blowers, which push it on to SO2 / SO3 e conversion and acidmaking. Two centrifugal blowers, typically 3000 4000 kW each, are \n\nExtractive Metallurgy of Copper \n\n214 \n\nFIGURE 12.4 Drying tower and associated acid circulation and cooling equipment. Acid is pumped around the tubes of the acidewater heat exchanger to the top of the tower, where it is distributed over the packing. It then flows by gravity downward through the packing and returns to the pump tank. The mist eliminator in the top of the tower is a mesh pad. In most SO3 absorption towers this pad is usually replaced with multiple candle-type mist eliminators. \n\n\n\n\n\n<!-- Start of picture text -->\nCeramic saddles<br>Ceramic packing<br>support<br>Gas inlet<br><!-- End of picture text -->\n\n\n\n\n\n<!-- Start of picture text -->\nSlightly diluted 93% H2SO<br>to strong acid circuit and/or<br>market<br>Acid pump tank<br><!-- End of picture text -->\n\nused. They move 100 000e380 000 Nm<sup>3</sup> of gas per hour (Lu¨dtke & Mu¨ller, 2003). The gas handling system is under a slight vacuum before the blowers (typically <0.07 bar gauge at the smelting furnace) and under pressure (0.3e0.5 bar gauge) after. \n\n###### 12.5. ACID PLANT CHEMICAL REACTIONS \n\n###### 12.5.1. Oxidation of SO2 to SO3 \n\nThe SO2 in the offgas is oxidized to SO3 in preparation for absorption in the water component of 98.5% H2SO4. The oxidation reaction is: \n\n\n\nThis reaction is often referred to as SO2 conversion. It is very slow without a catalyst, so the gas is always passed through V2O5eK2SO4 catalyst beds. The volumetric O2/SO2 ratio entering the catalyst beds is set at ~1 or above (by adding air, if necessary) to ensure near complete conversion of SO2 to SO3. \n\n###### 12.5.1.1. Catalyst Reactions \n\nTypical V2O5eK2SO4 based catalyst contains 5e10% V2O5, 10e20% K2SO4, 1e5% Na2SO4, and 55e70% SiO2. It may also contain 5e15% cesium sulfate (Cs2SO4) substituted for K2SO4. The active components of the catalyst are V2O5, K2SO4, Na2SO4, and Cs2SO4 (if present). The inactive material is SiO2, which acts as a support for the active components (Jensen-Holm, 1986). \n\nCapture and Fixation of Sulfur \n\nChapter | 12 \n\n215 \n\nV2O5eK2SO4 catalyst is a supported liquid-phase catalyst (Livbjerg, Jensen, & Villadsen, 1978). At the catalyst operation temperature, ~400<sup>-</sup> C, the active catalyst components (V2O5, K2SO4, Na2SO4, Cs2SO4) exist as a film of molten salt solution on the solid inactive SiO2 support. Oxidat"}, {"page": 157, "text": "ion of SO2 to SO3 in the presence of oxygen takes place by homogeneous reactions in this liquid film. Pores on the surface of the silica substrate provide the large surface area necessary for rapid SO2 oxidation. The rate of catalytic SO2 oxidation depends largely upon the rate of mass and heat transfer at the catalyst gaseliquid
