Repository: NDDev-Technocracy-OpenNetwork/hack-2026-nornickel-knot

> **DEPRECATED.** This repository is archived and no longer maintained.
> It is kept read-only for reference; its GDS anchor records
> `lifecycle: archived` under `portfolio:archived-projects`.

# Nornickel Scientific Knot

Живая карта знаний R&D для горно-металлургической отрасли: система превращает архив отчётов, статей, презентаций и экспериментальных материалов в типизированный граф знаний, а затем отвечает на вопросы естественным языком с источниками и страницами первоисточников.

Проект подготовлен командой **Harmonic Labs** для **Норникель AI Hack 2026**, трек **«Научный клубок»**.

File: data/parsed/Материалы конференций/4th International Symposium on High-Temperature Metallurgical Processing.json (part 12 of 36)
properties changed in gradient, which can ease the strain and stress caused by the properties difference between different materials. These may relieve the problems in carbon cathodes contained TiB2 and bring well performances beyond a simply TiB2-C composites cathode. In our previous works, TiB2-C/C FGM cathode has been designed and prepared in laboratory, and the sodium expansion has been test by modified Rapoport apparatus during aluminum electrolysis [5]. It has been proved that the FGM cathode showed better resistance to sodium expansion and penetration than the simple TiB2/C composite cathode. \n\nOn the other hand, electrical resistance of cathode materials is an importance performance concerned to energy consumption in aluminum reduction cells. It has been found that the electrical resistance for carbon cathodes are influenced by materials, microstructures and \n\n191 \n\ntemperatures[6-8].The electrical resistances of carbon cathode with Tifh-coating have been reported, to decrease to some extent with TiB2 addition [9, 10]. \n\nIn this investigation, electrical resistances of Tifh-C/C FGM cathode materials were measured in the temperature range of 25-960 °C in Ar atmosphere before and after aluminum electrolysis. And the microstructures of the tested FGM cathode samples were inspected using SEM. The aim of this work is to explore the effects of microstructure of Tifh-C/C FG"}, {"page": 145, "text": "M cathode on its electrical resistance in connection with elevated temperature and electrolysis process. \n\n###### **Experimental** \n\n###### FGM Cathode Samples Preparation \n\nIn this work, two samples had been prepared for comparison. One was TiB2-C/C FGM cathode sample, where a 10 mm thick TiB2-rich layer was on the top, a TiB2-C layer in the middle as gradient layer and the carbon on the bottom as a base; another was C/TiB2 composite cathode sample without gradient layer, both as shown in Table I. \n\nTable I. Composition of Cathode Samples and Schematic Drawing of Sample Structures \n\n|Cathode Sample|Composition_(wt.%)_|Structures Drawing|\n|---|---|---|\n|TGI (without<br>Gradient Layer)|Composite layer:<br>30%TiB2+ 45%Carbons + 25%Binder<br>Carbon base:<br>75%Carbons + 25%Bmder<br><br>|**^ ^ ^ ^ ^ ^ -**<br>**Function layer**<br>**1**<br>**1 -«**<br>**l^arhoih has e**|\n|TG2 (with FGM)|Composite layer:<br>30%TiB2+ 45%Carbons + 25%Binder<br>Grade layer:<br>21%TiB2+ 54%Carbons + 25%Binder<br>Carbon base:<br>75%Carbons + 25%Binder<br><br>|**^I^I^HI^I^I^H **<br>**CirsHtit-nt**<br>**1**<br>**1 -»**<br>**C7arhnn has****_e_**|\n\n\n\n\n\n<!-- Start of picture text -->\n^ ^ ^ ^ ^ ^ ■- Function layer<br>1 1 -«  l^arhoih has e<br>^I^I^HI^I^I^H CirsHtit-nt<br>1 1 -»  C7arhnn has  e<br><!-- End of picture text -->\n\n###### Electrical Resistivity Measurement \n\nThe method and apparatus for electrical resistance measurement at elevated temperatures was as described previously [8]. And the measurement processes were carried out in Ar atmosphere at testing temperatures from 25°C to 960°C. \n\nIn order to compare the electrical resistance various before and after aluminum electrolysis, the tested cathode samples were subjected to aluminum electrolysis in a laboratory cell at 960°C in argon atmosphere for 3 hours. The electrolysis DC current was kept at a constant of 0.8 A/cm and the cryolitic melt containing 8 _wt.%_ AI2O3 and 5 _wt.%_ CaF2 with a cryolite ratio of 4. \n\n###### **Results and Discussion** \n\nElectrical Resistivity before Aluminum Electrolysis \n\n192 \n\nThe reliability of the apparatus for electrical resistance measurement had been evaluated before large quantity of measurements, and a high-pure graphite (HPG) electrode was used for this purpose. The measured data were in good agreement with the data in reference [11], as shown in Figure 1. It means that our apparatus is reliable and creditable for electrical resistance test. \n\n\n\n<!-- Start of picture text -->\n20<br>18  -TheDataofRef.[11]<br>Experimental Data<br>16<br>14<br>E 1 2<br>3 10<br>а 8<br>6<br>4<br>2<br>0<br>0  100 200 300 400 500 600 700 800 900 1000<br>T/\"C<br><!-- End of picture text -->\n\nFigure 1. The electrical resistance data of HPG electrode between our apparatus and Ref. [11]. \n\nFigure 2 is the curves of electrical resistivity (p) varied with test temperature before aluminum electrolysis. The FGM sample (TG2) exhibited higher electrical resistance than the simple composite sample (TGI) before 350°C, "}, {"page": 146, "text": "and then lower than TGI from 350°C to 960°C. The electrical resistivity data of FGM cathode sample at elevated temperature (350°C -960°C) were 33.86-27.04 ufl-m, which were less than that of the national standards GB8744-88 (42 ufl-m) for semi-graphitic cathode blocks used in aluminum smelters. It means that the FGM cathode could be suitable for use in aluminum electrolysis in term of electrical resistance. \n\n\n\n<!-- Start of picture text -->\n140<br>120<br>100<br>a  80<br>o:<br>.i<br>a- 60<br>40<br>20<br>\"O  200  400  600  800  lOOO<br>tf'C<br><!-- End of picture text -->\n\nFigure 2. Curves of electrical resistivity (p) vs. temperature for the cathode samples tested before aluminum electrolysis. The line C is the value set by National Standards GB8744-88. \n\nIn general, the electrical resistivity of both TGI and TG2 samples first increased and then decreased in the whole range of test temperatures. As the temperature increases during the measurement is close to that as high as in anode baking, the cathode samples could be like \n\n193 \n\nundergoing a secondary heat-treatment. This heat-treatment process should release the remaining stress induced from the baking of the cathode samples, thus reducing the inner resistance of the cathode materials for both TGI and TG2. \n\nIt is noticed that TG2 sample demonstrates all lower resistivity than TGI that even shows an second increase in resistivity after 750°C. This could be due to the gradient layer in TG2 impairing the distinct difference in thermal expansion between Tifh-rich function layer and the carbon base that again reduce its inner resistance. In contract, the absence of the gradient layer in the simple composite cathode sample (TGI) would result in a higher inner resistance in elevated temperatures, since the micro-cracks in the TiB2-layer and the carbon base may cause poor thermal stability and higher inner stress. \n\n###### Electrical Resistivity after Aluminum Electrolysis \n\nFigure 3 and Figure 4 showed the electrical resistivity change of TGI and TG2 after aluminum electrolysis, compared with the corresponding values before electrolysis. It is seen that the electrical resistivity after electrolysis increases distinctly for sample TGI, while increases only some extent for TG2. In connection with the results of sodium expansion for both samples [5], it is considered as a result of cryolite/sodium penetration. During aluminum electrolysis, the cryolite/sodium penetration deteriorates the materials of samples, which induces cubical dilatation and micro-cracks within the samples, so that their electrical resistances increase after electrolysis. Therefore, a better resistance to cryolite/sodium penetration with TG2 than with TGI [5] could lead to a lower resistance with TG2. \n\n\n\n<!-- Start of picture text -->\n0 200  400  600  800 1000  0 200  400  600  800 1000<br>trc  trc<br><!-- End of picture text -->\n\nFigure 3. Curves of electrical resistivity (p) vs. temperature for sample TGI. (TG1-0 and TG1-1 are "}, {"page": 147, "text": "before and after aluminum electrolysis, respectively) \n\nFigure 4. Curves of electrical resistivity (p) vs. temperature for sample TG2. (TG1-0 and TG1-1 are before and after aluminum electrolysis, respectively) \n\nOn the other hand, the electrical resistivity data for both TGI and TG2 after aluminum electrolysis decreased when the test temperature was below 850°C. The reason should be the penetrated electrolyte that re-melted during the test process and filled in the micro-cracks, thus reducing the resistance to 5.02-4.46 _\\iQ.m_ at 850-960 °C (calculation referred to Reference [12]). \n\nComparing the curves TG1-1 in Figure 3 and TG2-1 in Figure 4, it is clear that FGM layer and its structure demonstrate great advantage in lowering the resisitivity of the cathode materials in \n\n194 \n\nthe elevated operating temperatures, which can again result in a lower cell voltage in aluminum reduction to save electrical energy. \n\n###### SEM Characterization \n\nThe microstructures of the cathode samples before aluminum electrolysis were examined by SEM, as shown in Figure 5. It indicated that the Tifh-rich layer had the least internal porosity about 8.37% (obtained by image analysis), the carbon base had the highest internal porosity, 25.20%, and the gradient layer was in middle with 15.85%. The large span of porosity between the function layer (8.37%) and carbon base (25.20%) will cause the performance mismatch, but the gradient layer can provide an intermediate structure to compensate the difference between the top function layer and the bottom base for a consistent cathode performance, especially for a low and stable electrical resistivity at elevated temperatures in aluminum electrolysis. \n\n\n\nFigure 5. SEM images and EDS mapping for FGM cathode sample before electrolysis. \n\n195 \n\nFurthermore, from the SEM-EDS mappings of Ti in the function layer and gradient layer, it was found that TiB2 distributed in the pitch binder areas and formed a mesh microstructure within the cathode, which filled in the pores/cracks to make better resistance to the cryolite penetration. \n\nTable II shows the results of open porosity for the samples before and after aluminum electrolysis, which are tested by hydrostatic method. Obviously, all the sample porosity after aluminum electrolysis had been decreased, which was due to the pores within the cathode samples filled with the molten electrolyte during aluminum electrolysis. Furthermore, the carbon cathode sample without the function and gradient layers had the biggest increase in open porosity after electrolysis (about 18.26%), while TG2 sample with FGM layer was the lowest (about 6.34%). This means that the FGM cathode had the least penetrated electrolyte filled into the inner pores, which are in good agreement with SEM observation illustrated above. \n\nTable II. Open Porosity for Samples before and after Aluminum Electrolysis \n\n|Samples||Open porosity||\n|---|---|---|---|\n||Before electrolysis|After electrolysis|Difference|\n|Carbon ba"}, {"page": 148, "text": "se|28.30%|10.04%|18.26%|\n|TGI|22.65%|10.47%|12.18%|\n|TG2(FGM)|20.57%|14.23%|6.34%|\n\n\n\n###### **Conclusions** \n\n**1.** At elevated temperatures (350 -960°C), the electrical resistivity of T1B2-C/C FGM cathode sample is 33.86-27.04 ufl-m, lower than that of the cathode sample without FGM layer. \n\n2. TiB2 is found evenly distributed in the pitch binder of the function layer and in FGM layer forming a mesh microstructure; TiB2-C FGM layer can provide an intermediate structure to compensate the difference between the function layer and the carbon base for a low and stable electrical resistivity at elevated temperatures and stronger resistance to molten electrolysis. \n\n3. FGM layer and its structure in the cathode material demonstrate great advantage in lowering the resisitivity of the cathode materials after aluminum electrolysis at elevated temperatures, which may again result in a lower cell voltage in aluminum reduction to save electrical energy. \n\n###### **Acknowledgement** \n\nSupport from Fund for Doctor Degree Study in Ministry of Education of China is gratefully acknowledged. \n\n196 \n\n###### **Reference** \n\n1. K. Grjotheim and H. Kvande, _Introduction to Aluminium Electrolysis, 2\" ed._ (Dьsseldorf, Dusseldorf: Aluminium-Venag GmbH, 1993), 22. \n\n2. J. Xue and H.A. Oye, \"Wetting of Graphite and Carbon/TiB2 Composites by Liquid Aluminum,\" _Light Metals,_ (1994), 631-637. \n\n3. K.D. Watson and J.M. Toguri, \"The Wetting of Carbon/TiB2 Composite Materials by Aluminum in Cryolite Melts,\" _Metallurgical and Materials Transactions B,_ 22(B) (1991), 617621. \n\n4. M. Dionne, G. Lesperance, and A. Mirtchi, \"Wetting of TiB2-Carbon Material Composite,\" _Light Metals,_ (1999), 389-394. \n\n5. Jilai Xue, Jun Zhu, and Baisong Li, \"Structure Design and Deformation Measurements of C/TiB2 Function Gradient Materials for Aluminum Reduction Cathode,\" _Light Metals,_ (2010), 895-900. \n\n6. A.H. Abd El Rahman, S.M. El Raghy, and M.O. Ibrahiem, \"Relationship between Specific Electrical Resistance and Structure of Carbon Bottom Cathodes in Aluminium Reduction Cells,\" _Journal of Engineering and Applied Science,_ 49(2) (2002), 405-418. \n\n7. N. Akuzawa, \"Resistivity Change of Cathode Graphite During and After Electrolysis in Alumina Molten Salt,\" _Light Metals,_ (2009), 1117-1121. \n\n8. Jilai Xue, Jun Zhu, and Yunxia Song, \"Electrical Resistance of Graphitic and Graphitized Cathode Materials at Elevated Temperatures,\" _Light Metals,_ (2010), 829-834. \n\n9. Bijun Ren et al., \"Application of TiB2 Coating Cathode Blocks Made by Vibration Molding for 300 kA Aluminum Reduction Cells,\" _LightMetals,_ (2007), 1047-1050. \n\n10. Qingyu Li et al, \"Laboratory Test and Industrial Application of an Ambient Temperature Cured TiB2 Cathode Coating for Aluminum Electrolysis Cells,\" _Light Metals,_ (2004), 327-331. \n\n11. Qin Hai et al., eds., Chinese Handbook of Industrial Materials (Nonmetal), vol. 2 (Shanghai, Shanghai: Shanghai Scientific and Technical Documents Press, 1999), 288. \n\n12. J. Hives "}, {"page": 149, "text": "et al., \"Electrical Conductivity of the Molten Cryolite-based Ternary Mixtures Na3AlF6-Al203-CaF2 and Na3AlF6-Al203-MgF2,\" _Electrochimica Acta,_ 38(15) (1993): 21652169. \n\n197 \n\n**4th International Symposium on High-Temperature Metallurgical Processing** _Edited by: Tao Jiang, Jiann-YangHwang, Phillip J. Mackey, Onuralp Yucel, and Guifeng Zhou_ **_TMS (The Minerals, Metals & Materials Society), 2013_** \n\n###### Experimental Study of Phosphorus Distribution Between Slag and Metal During Duplex Dephosphorus Converter Processing \n\nXin Qiu , Bing Xie* , Lu Jiang , Xie Zhang , Jiang Diao , Hong-Yi Li \n\nCollege of Materials Science and Engineering, Chongqing University Chongqing 400030, China \n\nSteelmaking Department, Chongqing Iron & Steel Designing Institute Engineering Technology limited liability Company, Chongqing 401122, China \n\nKey words: phosphorus partition ratio, duplex converter processing, silicon, Basicity \n\n###### **Abstract** \n\nDuplex converter process, in which the first converter is used for removing phosphorus from hot metal (De-P), is an important way to produce low P-content and ultra-low P-content steels. In order to improve phosphorization removal and formation of slag with high basicity at relatively low temperature during dephosphorization converter process, effects of temperature, silicon content in hot metal and varied compositions of the De-P converter slag on phosphorus distribution between the slag and hot metal were investigated with thermodynamic calculations and by laboratory scale experiments in present work. Results showed that phosphorus distribution ratio between slag and metal was varied in 10.6-26.6 when basicity of the slag was in the range of 1.5-2.1 at 1370H, and the distribution ratio was increased with increasing basicity and FetO content in the slag. \n\n###### **Introduction** \n\nIt is known that phosphorus exists in steel in the form of solid solution, which can significantly improve strength and hardness of steel at room temperature. However, the plasticity and toughness of steel, especially the low temperature plasticity is sharply reduced and leads to high ductile-brittle transition temperature. This phenomenon is commonly known as cold brittleness of steel [1-3]. Hence, phosphorus should be removed as much as possible in the steelmaking process, because it is generally harmful to the iron and steel products. \n\nSo far, there are mainly three processes for dephosphorization, including pretreatment the hot metal, secondary refining and duplex converter process [4]. The duplex steelmaking process that originated in Japan has been proven to be an effective way to treat phosphorus in hot metal [5]. In general, the duplex steelmaking process is characterised by treating the hot metal with two LD converters (i.e. one for dephosphorization and the other for decarburization). The duplex steelmaking process adopted by the metallurgical engineers in some country is mainly focused on the \n\n199 \n\nproduction of ultra-lo"}, {"page": 150, "text": "w phosphorus steel. \n\nAlthough the duplex converter process has been used in steelmaking process fundamental research on the dephosphorization process has seldom been conducted and reported. According to this background, this work attempts to investigate kinds of factors, including content of silicon in hot metal, basicity and FeO content in final slag, on dephosphorization in the duplex dephosphorization converter. Financial supports from Chongqing Science and Technology Commission (CSTC, 2011BA4018) is greatly appreciated. \n\n###### **Experimental section** \n\nThe experiment was carried out in the M0S12 resistant electric furnace with an accuracy of 1370°C±2°C, the device was shown in Fig.l. The alumina tube was used for protection tube (outer diameter: O 90mm, inner diameter: O 85mm), alumina crucible of 52mm inner diameter was applied to fill hot metal). The standardized thermocouple was used to verify temperature before the experiment, N2 was used for protective gas during experiment, in which the gas passes through flow-meter into tube from the top of tube. \n\n\n\n<!-- Start of picture text -->\nCorundum<br>Furnace Tube  MOSE Heating Bars<br>- Graphite Crucible<br>- Molten Iron and Slag<br>-Thermocouple<br><!-- End of picture text -->\n\nFigure 1. Schematic of testing device of dephosphorization \n\nBecause the Si in hot metal is rapidly oxidized to SiC>2 at the early of time in duplex converter process, almost all SiC>2 get into primary slag based on the Si oxidation ability. Silicon did not be remained in hot metal at the final stage of reaction, therefore SiC>2 was added into initial slag. The composition of hot metal was presented in the table 1. \n\n200 \n\n||Table1Chemical composition of hot|metal (wt.%)|\n|---|---|---|\n|**c**|Si<br>Mn|P<br>S|\n|4.15|0.023<br>0.33|0.1<br>0.019|\n\n\n\nCaF2 was often used as fluxing agent, but would decrease citric acid soluble rate of dephosphorization slag and affect slag resource utilization [6]. CaO-Si02-FeO slag systems was used in this research. The mass percent of MgO was assured based on industrial data. The addition amount of material was calculated through material balance. The weight of hot metal used in the experiment was 150g. The original slag was approximately 20% of the hot metal. Because the duplex converter process was at relatively low temperature, the slag basicity was controlled at 2.1 when the effect silicon in molten iron and FeO content in the slag on dephosphorization was studied. \n\nThe pre-melted iron sample was charged into an alumina crucible. The sample was heated from room temperature to 1370 °C under nitrogen atmosphere, and maintained isothermally at 1370 °C for 10 min to make pre-melted iron melt completely in the M0S12 electric furnace with automatic temperature controller. The prepared original slag was dividually charged into an alumina crucible 3 times at 3 minutes intervals, then stirred 30s with preheating steel bar each time [7], and kept at the same temperature for 35 min. The samp"}, {"page": 151, "text": "les were cooled down to the room temperature in air after being removed from furnace. The samples were analysed by the chemical methods after dephosphorization. The composition of final slag was calculated based on material balance [8]. The phosphorus partition ratio was expressed as \n\nLP =(%P)/[%P] \n\nWhere (%P) and [%P] stood for the mass percent of phosphorus in slag and semi-steel, respectively. Because dephosphorization did not reach equilibrium and the Lp was the apparent partition ratio of the reaction. \n\n\n\n<!-- Start of picture text -->\n0  10  20  30  40  50<br>Time(min)<br><!-- End of picture text -->\n\nFigure 2. Variation of phosphorus and carbon content with time \n\n201 \n\nPreliminary experiments were carried out to ensure the time that dephosphorization reaction reached end-point. The results of preliminary experiment were shown in Figure 2, the slag/metal ratio was 1/5. The chemical compositions of hot metal and after dephosphorization hot metal were listed in Table 2. The phosphorus content in hot metal decreased to horizontal position in 35 min and continued slightly decreasing in 55 min. However, the duplex converter must ensure proper carbon content [9], so it was reasonable that the dephosphorization reaction time in the experiment was set as 35 min. In order to ensure the oxidation and melting of slag, the mass percentage of FeO in slag was more than 10% and the basicity was controlled in 1.5 to 2.1. \n\nTable 2 Chemical composition of Semi-steel (wt.%) \n\n|Sample No.|C|Mn|P|\n|---|---|---|---|\n|1(5min)|3.94|**-**|0.017|\n|2(20min)|3.32|**-**|0.017|\n|3(35min)|3.36|**-**|0.01|\n|4(50min)|2.19|**-**|2.08|\n|5(1:20)|3.93|0.27|0.079|\n|6(1:10)|3.59|0.16|0.025|\n|7(1:5)|3.31|0.035|0.01|\n|8(1:2.5)|3.36|0.03|0.01|\n|9(B:1.5)|3.6|0.27|0.048|\n|10(B:1.7)|3.58|0.25|0.038|\n|11(B:1.9)|3.55|0.18|0.033|\n|12(B:2.1)|3.56|0.16|0.028|\n|13(%FeO: 10)|3.35|0.15|0.058|\n|14(%FeO: 15)|3.01|0.16|0.048|\n|15(%FeO: 20)|3.26|0.11|0.047|\n|16(%FeO: 25)|3.5|0.16|0.02|\n|17(%FeO: 30)|3.38|0.12|0.016|\n\n\n\n###### **Results and discussion** \n\nEffect of Si content in hot metal on dephosphorazition \n\nIt was well known that Si element in hot metal is almost entered slag by oxidizing reactions at early smelting stage. The mass percentage of the composition in final slag kept constant, so increased Si content in hot metal was equal to increase the final slag quality. The effect of Si content on dephosphorazition can be transferred into studying the different ratio of slag to metal on dephosphorazition. The different silicon in hot metal was equal to the different ratio of slag to metal, as shown in table 3. \n\nThe phosphorus mass percentage decreased from 0.10% to 0.079% and dephosphorazition rate was only 21%, the ratio of slag/metal was 1/20, the value of Lp was just 7.6 because of small amounts of slag, which indicated that lower ratio of \n\n202 \n\nslag/metal was disadvantageous to dephosphorazition (Fig. 3 and table 2). When the ratio of slag/metal was 1/10, phosphorus mass percentag"}, {"page": 152, "text": "e decreased from 0.10% to 0.025% and the dephosphorization rate can be reached 75%, the value of Lp greatly increased 40. With further increased of the slag/metal ratio, phosphorus mass percentage greatly decreased from 0.10% to 0.01% and the dephosphorization rate even reached 90%, the value of Lp also could reach 55.8. It was obviously found that low Si% in hot metal (Si<0.2%) was disadvantaged of dephosphorization, because the lower Si% leaded to produce small slag quantity, and then there were short of enough the CaO on dephosphorization [9]. With further increased the ratio of slag/metal from 1/5 to 1/2.5, the dephosphorization rate kept constant. In addition, CaO and other raw materials were excessively consumed, which improved production cost and large amount of slag was disadvantage of smelting operation. Hence, Silicon in hot metal was generally controlled between 0.2% and 0.4%. In subsequent experiments, to study the effect of other factors on dephosphorization, the ratio of slag/metal was set at 1/10. \n\n\n\n<!-- Start of picture text -->\nTable.3 Different silicon in hot metal equals to different ratio of slag to metal<br>Ratio of slag/hot metal  1:20  1:10  1:6.7  1:5<br>Silicon content in hot metal  0.1%  0.2%  0.3%  0.4%<br>4.0<br>3.9<br>80<br>3.8<br>3.7<br>60  ?<br>3.6  |<br>o  O<br>40  3.5<br>3.4<br>20<br>3.3<br>1:20  1:10 1:5 1:2.5<br>ratio of slag/hot metal<br><!-- End of picture text -->\n\nFigure 3. Variation of the dephosphorization rate and C content with different ratio of slag/hot metal \n\nEffect of final slag basicity on dephosphorization \n\nAs shown in Figure 4, the variation of the phosphorus partition ratio with basicity (mass% CaO/mass % Si02), at 1643 K, for FeO concentration at 20 mass %. The Lp increased with increasing basicity (1.5-2.1), which was in contradiction with that reported by Somnath Basu et al. [10]. The phosphorus was oxidized by FeO in slag to \n\n203 \n\nproduce P2O5 which is weakly acidic oxide, P2O5 reacts with CaO to form 3CaO-P20s [11]. With the increasing of basicity, the more fraction of free CaO in slag was existed, which was enhanced the dephosphorization reaction and leaded to high Lp. However, Smelting temperature was relatively low during duplex dephosphorization converter process [5, 9], excessive CaO would be disadvantage of dephosphorization, because large amounts of calcium oxide slag would increase melting points of slag. To study the effect of other factors on dephosphorization, the basicity was still set at 2.1. \n\n\n\n<!-- Start of picture text -->\n26.6<br>24<br>21  ZS<br>K  20<br>16.5/<br>I 16<br>12  107/<br>1.4  1.6  1.8  2.0  2.2<br>basicity<br>Figure 4. Variation of the phosphorus partition ratio with basicity<br> in final slag on dephosphorization<br>51<br>48<br>4 2 . 8 ^ \" ^<br>S 3 6<br>I 24  21/2<br>/<br>1 2 /<br>12  - 9.6 ^____<br>■—\"<br>6 12 18 24 30<br>FeO(wt.%)<br><!-- End of picture text -->\n\nFigure 4. Variation of the phosphorus partition ratio with basicity \n\nEffect of FeO in fina"}, {"page": 153, "text": "l slag on dephosphorization \n\nFigure 5. Variation of the phosphorus partition ratio with different FeO content \n\n204 \n\nThe value of Lp increased with increasing FeO under the experimental conditions (Figure 5) and which was in accordance with the data reported by Lee et al. [12]. The FeO played the role of the oxygen potential, phosphorus in hot metal was oxidized by FeO in slag to P2O5. The increased FeO promoted to increase of oxygen concentration in slag/metal interface and enhanced the dephosphorization reaction. On the other hand, P2O5 reacts with FeO to form compound 3FeO-P20s under the condition of relatively low temperature, which was also beneficial to dephosphorization [13]. Compared with sample 16, the apparent partition ratio of Lp for sample 17 was further increased while the iron loss was also increased for sample 17. Hence, the apparent phosphorus partition ratio increased with FeO content in final slag and the FeO content would be controlled about 25%. \n\n###### **Conclusions** \n\n1. The value of Lp gradually increased with increased of the final slag basicity when the basicity was in the range of 1.5-2.1. The value of Lp reached 26.6 when the basicity was 2.1. \n\n2. The value of Lp increased with increasing of mass percentage of FeO in final slag. The FeO content would be controlled about 25%, which was favorable to dephosphorization. \n\n3. The dephosphorization ratio increased with increasing Si content in hot metal, but the effect was not noticeable when Silicon content was more than 0.4%. When Silicon content in hot metal was less than 0.2%, the dephosphorization ratio would be slightly decreased, because the slag was short of enough the free CaO on dephosphorization. Therefore, silicon content in hot metal should be controlled between 0.2% and 0.4%. \n\n###### **References** \n\n- [1] H. J. Grabke, \"Surface and Grain Boundary Segregation on and in Iron and Steels\", _ISIJInternational,_ 29(1989), 529-538. \n\n- [2] D. Z. Wang, Production of ferrous dephosphorization (Beijing, BJ: Metallurgical Industry Press, 1986). \n\n- [3] S. K. Wei, Thermodynamics of metallurgical processes (Beijing, BJ: Science Press, 2010). \n\n- [4] Z. H. Tian, \"Technology and Theory of Molten Steel Deep Dephosphorization out of Converter for Production of Ultra-low Phosphorus Steel\" (Ph. D thesis, University of Science and Technology Beijing, 2005). \n\n- [5] K. Yoshida, I. Yamazaki, Y. Tozaki, N. Aoki, J. I. Yoshiyama and K. Arai, \"Development of Effective Refining Process Consisting of both Hot Metal Pretreatment and Decarburization in Two Top and Bottom Blown Converters\", _ISIJ,_ 76(1990), 53-58. \n\n- [6] J. Diao, B. Xie, Y. H. Wang and Xu Guo, \"Effect of Fluorine on the Minerals Phase and Citric Acid Solubility of CaO-Si02-FetO-P205-CaF2 System\", _ISIJ International,_ 50(2010), 768-770. \n\n205 \n\n- [7] F. Pahlevani and H. Shibata, N. Maruoka, S. Y. Kitamura and R. Inoue, \"Behavior of Vanadium and Niobium during Hot Metal Dephosphorization by CaO-Si02-FetO Slag\", _ISI"}, {"page": 154, "text": "JInternational,_ 51(2011), 1624-1630. \n\n- [8] Katsumi Mori, et al, \"Rate of dephosphorization from CaO-FeO-Si02-P2C>5 Slag into Liquid Iron\", _Tetsu-to-Haganй,_ 63(1977), 400. \n\n- [9] Y. Ogawa, M. Yano, S. Kitamura and H. Hirata, \"Development of the Continuous Dephosphorization and Decarburization Process Using BOF\", _Tetsu-to-Haganй,_ 87(2001), 22. \n\n- [10] Somnath Basu, Ashok Kumar Lahiri and Seshadri Seetharaman, \"Phosphorus partition Between Liquid Steel and CaO-Si02-P205-MgO slag containing Low FeO\", _Metallurgical and Materials transactions B,_ 38(2007), 361. \n\n- [11]W.H. Van Niekerk, RJ. Dippenaar, \"Phosphorus Distrubution Between Carbon-Saturated Iron at 1350 °C and Lime-Based slags Containing Na2Ы and CaF2\", _Metallurgical and Materials transactions B,_ 29(1998), 152. \n\n- [12] C. M. Lee and R. J. Fruehan, \"Phosphorus equilibrium between hot metal and slag\", _Ironmaking and Steelmaking,_ 32(2005), 505. \n\n- [13] X.H. Huang. Ferrous metallurgy theory (Beijing, BJ: Metallurgical Industry Press, 2008, third edition). \n\n206 \n\n**4th** International Symposium on High-Temperature Metallurgical Processing _Edited by: Tao Jiang, Jiann-YangHwang, Phillip J. Mackey, Onuralp Yucel, and Guifeng Zhou TMS (The Minerals, Metals & Materials Society), 2013_ \n\n###### The Effect of Aluminum Addition to the ESR Process Slag on IN718 Superalloy Characteristics \n\nAdel Sheikhhosseini<sup>1</sup> , Seyed Mahdi Abbasi<sup>2</sup> \n\n'Department of Material Engineering-Isfahan University of Technology adelsheikhhosseini@gmail.com, Tel: +989138239506, Isfahan, Iran \n\n2MUT, Lavizan-Tehran-Iran \n\nKeywords: IN718, ESR, Aluminium, Mechanical properties, Microstructure \n\n###### **Abstract** \n\nThis research was conducted to study the changes of microstructure, chemical composition and mechanical properties of IN718 superalloy after adding aluminum to the ESR process slag. The experiments were performed in VIM and ESR furnaces. The results showed adding 1.5 percent aluminum to the slag increase lave phase in the IN718 samples from 0.34 percent in the base sample to 3.0 percent. It also indicated that the more increase of aluminum in slag cause decrease in the aluminum absorb yield in the superalloy.it is observed that increasing aluminum from 0.7 to 1.1 and then to 1.5 percent caused a decrease of absorb from 91.4 to 76.3 and 74.6 percent respectively due to increasing of aluminum oxidation. According to the results, tensile strength increased and ductility declined in the IN718 samples mainly because of rising the amount of y' volume fraction. \n\n###### **Introduction** \n\nIN718 superalloy is an iron- nickel base superalloy with constant mechanical properties at medium at high temperatures. For the past seven years a considerable amount of time and effort has been expended by both suppliers and users in the study of Alloy 718 [1]. The interest in this material stems not only from the interesting metallurgy associated with the alloy, but with the large usage of the material in"}, {"page": 155, "text": " numerous applications In fact many people believe that the projected use of this alloy increase significantly over the next several years, The large use of Alloy 718 is the result of its performance in respect to high strength, good ductility, good repair weld ability and from its versatility of being supplied in various product forms. This superalloy is used in wide ranges of industries such as aerospace and gas turbines [2]. In the past more than 20 years many researchers did a lot of work to improve the structure stability of IN718 at high temperatures and intended to develop a new 718 type alloy to be used beyond 650 °C. One of the methods is to control and phase precipitation behavior by means of adjustment of Al, Ti and Nb contents. The other idea is to strengthen the matrix by altering the content of solid solution elements such as W and Co. The adjustment of these alloying elements can change phase \n\n207 \n\nprecipitation behavior [3]. If detailed information dealing with phase precipitation behavior can be obtained before experimental work for alloy development, a lot of time can be saved and the development cost can also be reduced. In recent years, computer modeling based on experimental data plays an increasing role in alloy design and development. Adding Al to the Iron and Nickel increas the strength of superalloy by formation of y phase and subsequence formation of T| phase. Ti in IN718 superalloy also helps the formation of MC carbides and gamma prime phase. Increasing Al/Ti and (Al + Ti)/Nb will lead to form finer particles of _Y ._ More uniform distribution of the precipitates and enhancing stability off in IN718 superalloy [4]. Adding Al to slag of ESR process can reduce the oxide inclusions because of the strong tendency of Al to oxidation. In addition, tensile properties of IN718 superalloy improve. The most significant inclusions in IN718 superalloy are AI2O3 and TiN that were found in agglomerate forms. Thermodynamic calculation results indicate that the effect of increasing Al shows a strong increase in solvus while phase solvus shows mildly decrease when Al level is less than 2%, after that it dramatically decreases [5]. Laves phase precipitation and the appearance of phase are occurred when Al content reaches 2%. In fact, when Al content is beyond 1.5%, phase has already precipitated in a considerable scale. Shows the fraction of increases greatly while the fraction of phase decreases remarkably with the increment of Al content. Based on thermodynamic theory, if these particles were not existed in the melt during cooling agglomeration would not accrue and the superalloy will be cleaned By adding Aluminum to the slag, the metal reacts with oxygen to form oxide inclusions [6]. In this research the effect of adding aluminum to slag of ESR process on chemical composition, microstructure and mechanical properties of IN718 superalloy is investigated. \n\n###### **Material and Experimental Procedure** \n\nFour ingots were produced by"}, {"page": 156, "text": " VIM + Double ESR method. These alloys were melted in a 5 kg VIM furnace. Nickel and chromium contents were nearly constant in all the alloys as shown in Table 1, with iron being the balance. During secondary ESR process, the amount of aluminum added to the slag has been 0, 0.7, 1.1 and 1.5wt%. The blocks were homogenized at llSO-C/Si +■ _11W-C/Gf>_ cycle. All the ingots were diffusion treated and subsequently forged to the billets with a cross section of 10 * 80 mm. The billets were sectioned mechanically into samples of suitable sizes. For comparison, a base Alloy 718. The used ESR slag has been a composition of 60% CaF2, 15 % CaO, 20% A1203 and 5% Ti02. Table 1 shows the composition of the ingots. \n\nTable 1. Composition of Ingots in Secondary ESR Process. \n\n\n\n208 \n\nAfter homogenization cycle, ingots were rolled at 1140°C. The prepared samples were annealed for 1 hour at 1190°C and then were aged under the cycle shown below: 720°C/8h/FC + 620°C/8h/AC \n\nThen samples were cut and examined for metallography, Hardness and tensile test. Then the mentioned samples were etched in a solution contain of: 100 ml Ethanol, 5 g CuC^, and 100 ml HC1. \n\n###### **Results and Discussion** \n\nFigure 1 shows the effect of adding aluminium on the microstructure of produced samples. This figure shows that increasing the amount of aluminium reduces grain size of the matrix (gamma) phase precipitation delta phase in grain boundaries of matrix phase [7]. Delta phases prevent the movement of gamma phase grains by locking the grain boundaries. Chandler [8] showed that delta phase in IN718 superalloy precipitates from gamma phase at 680°C and at lower temperatures precipitates from gamma prime phase (phase transition). On the other hand adding aluminium cause raises the volume fraction of delta phase in gamma phase grain boundaries thus adding alluminium will lead to reduce gamma phase grain size, gamma phase grain size was calculated by CLEMEX and SIGMA SCAN PRO softwares [9]. Figure 2 shows the average gamma phase grain size related to the aluminium weight percent in molten superalloy. \n\n\n\nFigure 1. Effect of variation of aluminium on microstructure of double ESR IN718 superalloy (a) 0.34 wt.% Al (b) 0.6 wt.% Al (c) 0.86 wt.% Al (d) 1.2 wt.% Al. \n\n209 \n\n\n\n<!-- Start of picture text -->\n0.4  0.6  O.i<br>AI content (wt.%)<br><!-- End of picture text -->\n\nFigure 2. Average of matrix grain size related to aluminium contents. \n\nFigure 3 represents the lave phase in SEM microstructure in four samples. SEM analyses indicate great differences on phase precipitation behavior at the grain boundaries in comparison of DE0.7, DEl.l, and DEI.5 alloy with alloy 718. Long needle-like phase is found at grain boundaries in conventional 718 alloy with 0.7% Al while short rod or granular phase in alloys with 1.1% and 1.5% Al, respectively at as-heat treated condition. \n\n\n\nFigure 3. Effect of increasing of aluminium on lave phase level (a) 0.34 wt.% Al (b) 0.6 wt.% Al (c) 0.86 wt.% Al (d) 1"}, {"page": 157, "text": ".2 wt.% Al. \n\n210 \n\nIncreasing the weight percent of aluminium, enhances the volume fraction of lave phase in superalloy. Segregation of niobium element is the dominant mechanism of lava phase increasing. Our results show that severe segregation of Nb in alloy 718 is not only due to existence of Laves phase but also primary ff-NisNb formation. Because of relatively large amount of Laves phase the presence of primary о-NisNb might be inobservant. Nevertheless, primary (T-NisNb formation mechanism and its behavior should be investigated further, that might be as an important factor especially for cast alloy 718. However, segregated phases Laves and tf-Ni3Nb are dissolved both in gamma matrix after two step homogenization treatment on alloy ingots. Liang and his colligues [10] showed that increasing the amount of aluminium leads to increase free silicium in interdendrites areas, free silicium augment the segregation of niobium element. In addition, increasing the amount of aluminium higher degree for lave phase eutectic temperature. Figure 4 and 5 show the volume fraction of lave phase and SEM picture with EDS analysis of the sample with 1.1 % wt. Al respectively. It is observed that the areas marked by arrows are rich of Mo and Nb that shows segregation in interdendritic areas in figure 5. \n\n\n\n<!-- Start of picture text -->\n0.2  0.4  0.6  0.8  1  1.2<br>Aluminium content (wt.%)<br><!-- End of picture text -->\n\nFigure 4. Effect of aluminium variation on volume fraction of lave phase. \n\n211 \n\n\n\n<!-- Start of picture text -->\nTi Q Mn Fe Ni<br>H A<br>37.18  19.99  16.16  15.90  9.92  1.81  0.29<br>39.74  13.50  18.00  17.86  6.48  4.04  0.38<br><!-- End of picture text -->\n\nFigure 5. SEM picture with EDS analysis relate to sample with 1.1 wt% Al. \n\nFigure 6 shows the
