Repository: NDDev-Technocracy-OpenNetwork/hack-2026-nornickel-knot

> **DEPRECATED.** This repository is archived and no longer maintained.
> It is kept read-only for reference; its GDS anchor records
> `lifecycle: archived` under `portfolio:archived-projects`.

# Nornickel Scientific Knot

Живая карта знаний R&D для горно-металлургической отрасли: система превращает архив отчётов, статей, презентаций и экспериментальных материалов в типизированный граф знаний, а затем отвечает на вопросы естественным языком с источниками и страницами первоисточников.

Проект подготовлен командой **Harmonic Labs** для **Норникель AI Hack 2026**, трек **«Научный клубок»**.

File: data/parsed/Материалы конференций/9780128187616 Corrosion Atlas 2019.json (part 12 of 14)
Elsevier 2022 \n\n94 \n\n#### CORROSION ATLAS \n\nContributed By: Isabel Diaz-Tang Case History 03.25.41.001 \n\nMaterial Painted tinned steel System Food jars Part Lids Phenomenon Filiform corrosion \n\n\n\n|Appearance|Several flaments under the paint coating. In some areas, the coating was cracked and red-brownish<br>corrosion products were clearly observed at 16-magnifcation|\n|---|---|\n|Time in Service|Approximately 5 months|\n|Environment|Outdoors for 13 days (high relative humidity); closed warehouse with no air conditioning system, or<br>humidity control|\n|Cause|After manufacture, lids were stored in the open air (relative humidity >70%) for 13 days, and then<br>for 4e5 months in a closed area without humidity control. Defects and corrosion signs in the lids<br>were detected before the packaging of food. Paint coating had high permeability, which combined<br>with very humid store conditions contributed to the triggering of fliform corrosion|\n|Remedy|Use coating paints with low permeability. Store the products (lids) in an area with humidity control|\n\n\n\nAdditional References Pertaining to Case Study \n\nCopyright Elsevier 2022 \n\n95 \n\n|CORRO<br>Material|SION ATLAS<br>Contributed By: Ivan Juraga, Vesna Alar, Vinko <sup>-</sup>Simunovi-c,<br>Ivan Stojanovi-c<br>Case History 03.25.41.002<br>Tin-plated carbon steel with protective coating|\n|---|---|\n|System|Lids for pickled vegetables|\n|Part|Jar lids|\n|Phenomenon|Filiform corrosion|\n|Appearance|Corrosion under protective coating in the wormlike form of localized corrosion on the outside part of<br>the lids|\n|Time in Service|Few months|\n|Environment|Indoor atmosphere|\n|Cause|Instead of two layers of protective coating (each with thickness of 6mm) on tin-plated steel, which<br>must be applied perpendicular one to another, only one layer of coating with overall thickness of<br>6mm was applied resulting in porous coating with multiple defects and insuffcient protective ability<br>allowing corrosion to initiate in the fliform form|\n|Remedy|Protective coating on tin-plated carbon steel lids must be applied in two layers perpendicular one to<br>another in specifed thickness to ensure corrosion protection|\n|Additional<br>References<br>Pertaining to<br>Case Study|P. R. Roberge: Handbook of corrosion engineering, McGraw-Hill, New York, 2000.<br>ASM HANDBOOK VOLUME 13A Corrosion: Fundamentals, Testing and Protection, ASM<br>International, Materials Park, 2003.|\n\n\n\nCopyright Elsevier 2022 \n\n96 \n\n#### CORROSION ATLAS \n\nContributed By: Isabel Diaz-Tang \n\nCase History 03.25.45.001 \n\nMaterial Carbon steel with organic coating System Firefighting water system Part Pipe section Phenomenon Localized attack (underground corrosion) \n\n\n\n|Appearance|Thick layer of red-brownish corrosion products and mud. Several perforations of the pipe|\n|---|---|\n|Time in Service|3 years|\n|Environment|Soil (silty sand)|\n|Cause|Samples of soil were analyzed according to corrosivity parameters (pH, electrical resistivity, acidity,<br>alkalinity, re"}, {"page": 145, "text": "dox potential, sulfdes, chlorides, sulfates); the global evaluation of the results led to the<br>classifcation of the soil as “strongly aggressive”. Localized attack results from the progressive<br>formation of a thick and permeable layer of mud and corrosion products from the steel pipe, starting<br>at sites where the layer was damaged. Several perforations in different clock positions were detected<br>The occurrence of MIC (microbiologically infuenced corrosion) as a probable cause could not be<br>explored|\n|Remedy|Replacement of the pipe material by HDPE (high density polyethylene) was recommended,<br>considering the high corrosivity of the soil towards metallic materials of common use|\n\n\n\nAdditional References Pertaining to Case Study \n\nCopyright Elsevier 2022 \n\n97 \n\n#### CORROSION ATLAS \n\nContributed By: Bensabeth Merchan \n\nCase History 04.01.12.001 \n\n|Material|SS 304|\n|---|---|\n|System|Heat exchanger|\n|Part|Plate|\n\n\n\n|Phenomenon<br>Pitting corrosion|instigate by oxygen and chloride ions|\n|---|---|\n\n\n\n\n\n|Appearance|Pinhole in the plate of the heat exchanger with iron oxide product running off the surface|\n|---|---|\n|Time in Service|2 years|\n|Environment|Condensate with noncondensable gasses|\n|Cause|Excess of carryover in the boilers, inappropriate water treatment|\n|Remedy|Replace steam traps for appropriate ones<br>Reduce carryover in the boiler<br>Replace plate|\n\n\n\nAdditional References Pertaining to Case Study \n\nCopyright Elsevier 2022 \n\n98 \n\n#### CORROSION ATLAS \n\nContributed By: Bensabeth Merchan \n\nCase History 04.01.12.002 \n\nMaterial SS 316 System Heat recovery Part Tubesdshell and tube heat exchanger Phenomenon Pitting corrosion instigate by oxygen and carbonic acid \n\n\n\nAppearance Pinhole showing fluid going through in different tubes Time in Service 6 months Environment Product outlet of the tubes Steam in the tubes Pressure: 10 bar (g) Temperature: 230<sup>-</sup> C Cause Poor steam quality and high carryover Remedy Appropriate treatment of the condensate and water Additional References Pertaining to Case Study \n\nCopyright Elsevier 2022 \n\n99 \n\n|CORROSI<br>Material|ON ATLAS<br>Contributed By: Ivan Juraga, Vesna Alar, Vinko <sup>-</sup>Simunovi-c,<br>Ivan Stojanovi-c<br>Case History 04.01.18.001<br>Austenitic stainless steel AISI 316L (EN 1.4404)|\n|---|---|\n|System|Steam generator in milk processing plant|\n|Part|Heat exchanger tubes|\n|Phenomenon|Stress corrosion cracking (intergranular)|\n|Appearance|Numerous cracks on heat exchanger tubes near welded joints to tube wall.|\n|Time in Service|Few months|\n|Environment|Dry saturated steam (9 bar, 180<sup>-</sup>C) for heating softened water (w36<sup>-</sup>C, 25 ppm Cl<sup>-</sup>) to<br>produce clean steam (5.5 bar, 152<sup>-</sup>C).|\n|Cause|Heat exchanger tubes located in the central part of the exchanger were exposed to long and<br>intense heat input during welding of the tubes to tube wall which resulted in sensibilization of<br>the material in that area and creation of intense heat tin"}, {"page": 146, "text": "ts. Furthermore, this critical area is<br>located in the crevice formed between tube and tube wall which additionally make favorable<br>conditions to initiate corrosion.<br>Tubes located in the outer part of the exchanger which were made of stabilized stainless steel<br>AISI 316 Ti (EN 1.4571) and were exposed to lower heat input during production were not<br>damaged.|\n|Remedy|Use of stabilized austenitic stainless steel AISI 316 Ti (EN 1.4571) with care regarding heat<br>input.<br>Use of superaustenitic or duplex stainless steel.<br>In any case, proper surface treatment after welding is recommended.|\n|Additional References<br>Pertaining to<br>Case Study|Davis, J.R.: Stainless steels, ASM Speciality Handbook, Davis & Associates, Ohio, 1994.<br>Sendriks, A.J.: Corrosion of stainless steels, John Wiley & Sons, Inc., New York, 1996.<br>Jessen, C.Q.: Stainless steel and corrosion, Damstahl, 2011.|\n\n\n\nCopyright Elsevier 2022 \n\n100 \n\n#### CORROSION ATLAS \n\nContributed By: Annelise Zeeman \n\nCase History 04.01.19.001 \n\n|Material|Austenitic stainless steel<br>UNS S31000<br>Austenitic microstructure, sensitized by operation in high<br>temperature|\n|---|---|\n|System|Boiler|\n|Part|Hydrogen lance<br>Rockwell B Hardness: 81 HRB<br>External diameter: 90 mm<br>Wall thickness: 18 mm|\n|Phenomenon|Surface intergranular corrosion, due to sensitization, and<br>propagation of stress corrosion cracks, probably due to polythionic<br>acid formed during condensation|\n\n\n\n\n\n|Appearance|Radial cracks at the lance end exposed to high temperature|\n|---|---|\n|Time in Service|Several years in operation|\n|Environment|High-temperature gases during service and, probably, condensed<br>environment during shut-in|\n|Cause|Carbide precipitation leading to corrosion (intergranular and<br>transgranular)|\n|Remedy|Environmental control|\n|Additional References Pertaining to Case Study|Materials Life Database|\n\n\n\nCopyright Elsevier 2022 \n\n101 \n\n|CORROSI<br>Material|ON ATLAS<br>Contributed By: Mascha van Hofweegen and Frank de Vos<br>Case History 04.04.18.001<br>Stainless steel AISI 304|\n|---|---|\n|System|Softened hot water tank|\n|Part|The wall of the tank|\n|Phenomenon|Chloride stress corrosion cracking|\n|Appearance|Water emerged from the insulation. After removal of the insulation, local cracks were found to<br>be present in the wall|\n|Time in Service|More than 10 years, the tank was purchased 2nd hand, history is therefore unknown|\n|Environment|Softened water that could be brought up to temperature with steam up to 80<sup>-</sup>C; chloride<br>concentration about 40 ppm Cl<sup>-</sup>|\n|Cause|The steel steam pipe has caused iron to be released, so that the tank wall is colored brown/red<br>on the inside. Extra internal stresses occur in the stainless steel around the steam inlet. The<br>water has a chloride content of approximately 50 mg/L. By heating the water to 80<sup>-</sup>C, in the<br>presence of chloride and the stresses that are introduced into the metal, chloride stress<br>corrosion"}, {"page": 147, "text": " can occur.|\n|Remedy|The tank has been replaced by a new stainless steel tank from AISI 316. This time the steam<br>lance is no longer attached to the tank.|\n|Additional References||\n\n\n\nCopyright Elsevier 2022 \n\n102 \n\n#### CORROSION ATLAS \n\nContributed By: Ivan Juraga, Vesna Alar, Vinko Simunovi<sup>-</sup> -c, Ivan Stojanovi-c \n\nCase History 04.05.13.001 \n\n|Material|Austenitic stainless steel (EN 1.4571, AISI 316Ti)|\n|---|---|\n|System|Water pipelines in underground parking garage|\n|Part|Welded joint on pipe|\n|Phenomenon|Crevice corrosion and microbiologically infuenced corrosion (MIC)|\n\n\n\n\n\n|Appearance|Corrosion damage of the welded joint originating from not completely melted weld root|\n|---|---|\n|Time in Service|Few months|\n|Environment|The system was flled with drinking water, but during the hydrostatic testing raw untreated water was<br>also used. In both cases chloride level in water was lower than 75 ppm.|\n|Cause|Damaged welded joints were of insuffcient quality because weld root was not completely melted thus<br>creating crevice in which microbiologically infuenced corrosion (MIC) started resulting in numerous<br>pits which perforated the material. Additionally, weld joints were not cleaned after welding (heat<br>tints were not removed) which also lowered overall corrosion resistance.|\n|Remedy|Correct welding (completely melted welds) and apply surface treatment to remove heat tints.<br>Use of untreated water during hydrostatic testing should be avoided to minimize the risk of MIC.|\n|Additional<br>References<br>Pertaining to<br>Case Study|Juraga, I.; Esih, I.; Mijatovi-c, I.; <sup>-</sup>Simunovi-c, V.; Stojanovi-c, I.: Microbial pitting corrosion of stainless<br>steel weldments in fresh water systems, Progress by Corrosion Control/EFC, Freiburg: EFC, 2007.<br>Juraga, I.; <sup>-</sup>Simunovi-c, V.; <sup>-</sup>Spani-cek, Р.: Contribution to the study of effects of surface state of welded<br>joints in stainless steel upon resistance towards pitting corrosion. Metalurgija, vol. 3 (2007); 185e189.<br>Linhardt, P., <sup>-</sup>Simunovi-c, V.: Mikrobiell beeinfusste SchweiЯnahtkorrosion an Trinkwasserrohren aus<br>nichtrostendem Stahl, 3-Lдnder-Korrosionstagung Nichtrostender Stahl e Reinigen, Beizen,<br>Passivieren, Korrosionsschutz Optimieren!, Frankfurt am Main, Gesellschaft fьr Korrosionsschutz e.V.,<br>2009, 121.|\n\n\n\nCopyright Elsevier 2022 \n\n103 \n\n|CORRO<br>Material|SION ATLAS<br>Contributed By: Ivan Juraga, Vesna Alar,<br>Vinko <sup>-</sup>Simunovi-c, Ivan Stojanovi-c<br>Case History 04.05.13.002<br>Austenitic stainless steel AISI 304L (EN 1.4307)|\n|---|---|\n|System|Pressure vessel for domestic water supply (hydrofor)|\n|Part|Welded joint|\n|Phenomenon|Crevice corrosion|\n|Appearance|Local attack in weld joint area and leakage of water|\n|Time in Service|2 months|\n|Environment|Water, room temperature, low chloride levels (<50 ppm Cl<sup>-</sup>)|\n|Cause|Welded joint between base and mantle were made as overlap joint thus creating crevice w"}, {"page": 148, "text": "hich in<br>combination with untreated surface (heat tints not removed after welding) made favorable conditions<br>for initiation of corrosion|\n|Remedy|Changes in designdinstead of overlapping welded joint, use butt welded joint, eliminating the<br>crevice.<br>Appropriate surface treatment after welding to remove heat tints.|\n|Additional<br>References<br>Pertaining to<br>Case Study|Davis, J.R.: Stainless steels, ASM Speciality Handbook, Davis & Associates, Ohio, 1994.<br>Sendriks, A.J.: Corrosion of stainless steels, John Wiley & Sons, Inc., New York, 1996.<br>Jessen, C.Q.: Stainless steel and corrosion, Damstahl, 2011.|\n\n\n\nCopyright Elsevier 2022 \n\n104 \n\n#### CORROSION ATLAS \n\nContributed By: Sanja Martinez Case History 04.05.17.001 \n\nMaterial EN 1.4307/AISI 304L and EN 1.4404/AISI 316L stainless steel System Residential potable water system with mostly stagnant water Part Stainless steel pipes and tanks Phenomenon Microbially induced corrosion, weld heat-affected zone corrosion \n\n\n\n|Appearance|Irregular blackened weld roots, tiger stripe effect at welds, microscopic perforations, and carbonaceous<br>deposits at outer pipe surface|\n|---|---|\n|Time in Service|Few months, new construction|\n|Environment|Pipe and tank interior flled with well water or a mixture of municipal and well water|\n|Cause|Lack of passivity at weld burns and heat tint areas, leading to microbially induced corrosion due to<br>the activity of manganese-oxidizing bacteria, iron-oxidizing bacteria, and sulfate-reducing bacteria and<br>consequent surface potential ennoblement|\n|Remedy|Pipe replacement. Water treatment to remove manganese and iron and disinfection to remove<br>bacteria. Using stainless steel tube connectors or welding practices and/or pickling practices that<br>prevent and/or remove welding heat tint. Avoiding stagnant water conditions|\n|Additional<br>References<br>Pertaining to<br>Case Study|1. Carpйn, L.: Corrosion of stainless steel in fre protection systems, Research Report, No.<br>VTTR0155608, Outokumpu Stainless Oy, 2008.<br>2. Boulton, L.H.: The Tiger Stripe effect observed when MIC occurs at welds of stainless steel<br>vessels containing stagnant water. Corrosion & Materials (April 2012); 22.|\n\n\n\nCopyright Elsevier 2022 \n\n105 \n\n#### CORROSION ATLAS \n\nContributed By: Ivan Juraga, Vesna Alar, Vinko Simunovi<sup>-</sup> -c, Ivan Stojanovi-c \n\nCase History 04.05.18.001 \n\n|Material|Austenitic stainless steel AISI 304 (EN 1.4301)|\n|---|---|\n|System|Hot water boiler|\n|Part|Boiler mantle|\n|Phenomenon|Stress corrosion cracking (SCC) (transgranular)|\n\n\n\n\n\n|Appearance|Cracks on the surface of boiler mantle|\n|---|---|\n|Time in Service|1 year|\n|Environment|Drinking water, 80<sup>-</sup>C, 50 ppm Cl<sup>-</sup>|\n|Cause|Austenitic stainless steels are susceptible to SCC when exposed to elevated temperatures if residual<br>stresses produced by deforming and welding are present|\n|Remedy|Use of ferritic stainless steels or duplex stainless steels which are resistant to SCC|\n|"}, {"page": 149, "text": "Additional<br>References<br>Pertaining to<br>Case Study|Davis, J.R.: Stainless steels, ASM Speciality Handbook, Davis & Associates, Ohio, 1994.<br>Sendriks, A.J.: Corrosion of stainless steels, John Wiley & Sons, Inc., New York, 1996.<br>Jessen, C.Q.: Stainless steel and corrosion, Damstahl, 2011.|\n\n\n\nCopyright Elsevier 2022 \n\n106 \n\n#### CORROSION ATLAS \n\nContributed By: Ivan Juraga, Vesna Alar, Vinko Simunovi<sup>-</sup> -c, Ivan Stojanovi-c \n\nCase History 04.06.13.001 \n\n|Material|Austenitic stainless steel AISI 316L (EN 1.4404)|\n|---|---|\n|System|Plate heat exchangers in hydroelectric power plant|\n|Part|Heat exchanger plates|\n|Phenomenon|Crevice corrosion|\n\n\n\n\n\n|Appearance|Intense damage in the area of contact between two plates|\n|---|---|\n|Time in Service|6 months|\n|Environment|During operation: untreated river water (pH 7.1, 25 ppm Cl<sup>-</sup>)<br>During startups: seawater (pHw8.2, 19,000 ppm Cl<sup>-</sup>)|\n|Cause|During operation heat exchanger plates were exposed to river water to which they were corrosion<br>resistant, but, because of water intake design of the plant, after shutdown of the turbines, seawater<br>was able to enter the system. Used stainless steel is not corrosion resistant to such high levels of<br>chlorides and corrosion attacked most sensitive localitiesdcrevices between two plates which were<br>additionally contaminated with various deposits originating from raw water contributing to crevice<br>corrosion initiation|\n|Remedy|Design the intake of water in such a manner to eliminate possibility for seawater to enter the cooling<br>system or use titanium heat exchanger plates instead of austenitic stainless steel|\n|Additional<br>References<br>Pertaining to<br>Case Study|Davis, J.R.: Stainless steels, ASM Speciality Handbook, Davis & Associates, Ohio, 1994.<br>Sendriks, A.J.: Corrosion of stainless steels, John Wiley & Sons, Inc., New York, 1996.<br>Jessen, C.Q.: Stainless steel and corrosion, Damstahl, 2011.|\n\n\n\nCopyright Elsevier 2022 \n\n107 \n\nContributed By: Bastien Chareyre \n\n#### CORROSION ATLAS \n\nCase History 04.06.18.001 \n\n|Material|Austenitic stainless steel (AISI 316L)|\n|---|---|\n|System|Support of metal sheet in a heat treatment furnace|\n|Part|Cooling pipe|\n|Phenomenon|Stress corrosion cracking|\n\n\n\n\n\n|Appearance|Numerous deep cracks|\n|---|---|\n|Time in Service|About 4 months|\n|Environment|Industrial water with a typical chloride content <300 ppm and<br>periodical fuoride content of 25 ppm. Temperature of the water :<br>40e90<sup>-</sup>C|\n|Cause|The combined effects of mechanical stress, concentration of halides,<br>and temperature exceed the stress corrosion resistance of AISI 316L<br>grade|\n|Remedy|To use an industrial water with a very low amount of chlorides<br>(<50 ppm) and no fuorides, or change the stainless steel grade for<br>a more resistant one (e.g., superduplex or superaustenitic)|\n|Additional References Pertaining to Case Study||\n\n\n\nCopyright Elsevier 2022 \n\n108 \n\n|CORRO<br>Material|SION ATLAS<br>Con"}, {"page": 150, "text": "tributed By: Mascha van Hofweegen and Frank de Vos<br>Case History 04.07.18.001<br>Stainless steel AISI 321 (1.4541)|\n|---|---|\n|System|Thermal oil coolers|\n|Part|Heat exchanger pipe bundle|\n|Phenomenon|Stress corrosion|\n|Appearance|Leaks and brown corrosion products|\n|Time in Service|1.5 year|\n|Environment|Cooling water dosed with sodium hydrochloride. pH 8.1, conductivity 607mS/cm, 98 mg/L Cl<sup>-</sup>,<br>total hardness 12.1 <sup>-</sup>D at a temperature of nearly 100<sup>-</sup>C|\n|Cause|The high temperature, chloride content, and tensile stresses present have caused chloride stress<br>corrosion at the stainless steel heat exchanger|\n|Remedy<br>Additional Refere|Preventing stagnation of the cooling water so that the wall temperature cannot rise. The<br>chlorine dosage must be improved so that no chlorine can remain in the heat exchanger.<br>Check whether a new bundle of less stress can be supplied.<br>nces|\n\n\n\nCopyright Elsevier 2022 \n\n109 \n\n#### CORROSION ATLAS \n\nContributed By: Isabel Diaz-Tang \n\nCase History 04.08.12.001 \n\n|Material|AISI 304L stainless steel|\n|---|---|\n|System|Double pass reverse osmosis system, as a part of a beverage concentrate discharge pipeline|\n|Part|Pipe section, welded to a pipe tee made of AISI 316L|\n|Phenomenon|Pitting corrosion|\n\n\n\n\n\n|Appearance|Several perforating pits, located at heat-affected zone (HAZ) of a weld|\n|---|---|\n|Time in Service|6 months|\n|Environment|Well water as input water (pH ¼ 6.7; 445 ppm sulfates; 468 ppm chlorides; 1880 ppm total<br>dissolved solids)|\n|Cause|Leakages of water in several points of the system drove to the detection of perforating pits. The<br>failure analysis was made for some parts, as the pipe tee. Pits were originated in the inner side of the<br>pipe made of AISI 314L (macrographic examination of one perforating pit shows that the pit<br>diameter decreases from the inner side); the pipe tee (made of AISI 316L) showed no corrosion<br>signs.<br>AISI 304L stainless steel is susceptible to pitting corrosion in contact with water having relatively<br>high chlorides content (higher than 100 ppm). Without a proper heat treatment, HAZ presents a<br>sensitized microstructure, so it is prone to corrosion attack (pitting, intergranular) in several media|\n|Remedy|Replacement of AISI 304L parts with stainless steel with higher molybdenum content (316L, 317L).<br>A costebeneft assessment should be conducted|\n\n\n\nAdditional References Pertaining to Case Study \n\nCopyright Elsevier 2022 \n\n110 \n\n#### CORROSION ATLAS \n\nContributed By: Ivan Juraga, Vesna Alar, Vinko Simunovi<sup>-</sup> -c, Ivan Stojanovi-c \n\nCase History 04.08.17.001 \n\n|Material|Austenitic stainless steel AISI 304L (EN 1.4307)|\n|---|---|\n|System|Water treatment plant|\n|Part|Welded joints|\n\n\n\nPhenomenon Microbiologically influenced corrosion (MIC) \n\n\n\nAppearance Water leakage from pits located in area of welded joints. Inside the pipes characteristic tubercles are visible in weld joint areas. After removal of tubercles da"}, {"page": 151, "text": "mages in the form of pitting corrosion are visible \n\n|Time in<br>Service|2 months|\n|---|---|\n|Environment|Raw untreated water (15e23<sup>-</sup>C, pH w 7.0, max. 140 ppm Cl<sup>-</sup>) with periodically increased levels of Fe<br>(up to 250 ppm) and Mn (up to 50 ppm)|\n|Cause|System was hydrostatically tested with raw water and after that, during initial operation, water was often<br>in stagnant condition. Colonization of iron- and manganese-oxidizing bacteria in the welded joints area<br>and subsequent colonization of SRB in the inner parts of tubercles. Relatively high chloride content for<br>used steel additionally contributed to the intensity of damage as well as insuffciently cleaned welded<br>joints (heat tints not completely removed)|\n|Remedy|Stagnant water conditions should be avoided. Welded joints should be properly cleaned and passivated<br>after welding. Use of highly alloyed superaustenitic stainless steels or glass fberereinforced epoxy pipes<br>is recommended|\n|Additional<br>References<br>Pertaining to<br>Case Study|Juraga, I.; Esih, I.; Mijatovi-c, I.; <sup>-</sup>Simunovi-c, V.; Stojanovi-c, I.: Microbial pitting corrosion of stainless steel<br>weldments in fresh water systems, Progress by Corrosion Control/EFC (ur.)., Freiburg, EFC, 2007.<br>Linhardt, P.: Microbially infuenced corrosion of stainless steel by manganese oxidizing microorganisms.<br>Materials and Corrosion, vol. 55, No. 3, Wiley-VCH Verlag GmbH & Co, Weinheim (2004); 158e163.<br>Dexter, S.C.: Microbiologically infuenced corrosion, ASM Handbook, Volume 13A e Corrosion:<br>Fundamentals, Testing and Protection, ASM International, Materials Park, 2003, 398e410.|\n\n\n\nCopyright Elsevier 2022 \n\n111 \n\n#### CORROSION ATLAS \n\nContributed By: Ivan Juraga, Vesna Alar, Vinko Simunovi<sup>-</sup> -c, Ivan Stojanovi-c \n\nCase History 04.08.17.002 \n\nMaterial Austenitic stainless steel AISI 316 Ti (EN 1.4571) System Water treatment plant Part Welded joints Phenomenon Microbiologically influenced corrosion (MIC) \n\n\n\n|Appearance|Leakage of water and corrosion products in the area of welded joints. Inside, numerous red-brown<br>tubercles are visible in weld joints area and pitting corrosion is occurring under them|\n|---|---|\n|Time in Service|Few months|\n|Environment|Filtered and UV-sterilized water (15e23<sup>-</sup>C, pH w7.0, max. 140 ppm Cl<sup>-</sup>, 25 ppm Mn<sup>2+</sup>, 50 ppm Fe<sup>2+</sup>)|\n|Cause|During hydrostatic testing raw untreated water (15e23<sup>-</sup>C, pH w7.0, max. 140 ppm Cl<sup>-</sup>, 50 ppm<br>Mn<sup>2+</sup>, 250 ppm Fe<sup>2+</sup>) was used and the system was during initial startup very often in the stagnant<br>condition. Welds were insuffciently cleaned after welding (heat tints not completely removed).<br>Colonization of iron and manganese bacteria, as well as SRB in welded joints and initiation of<br>pitting corrosion|\n|Remedy|Avoid use of raw untreated water for hydrostatic testing<br>Welded joint should be properly cleaned and passivated after weld"}, {"page": 152, "text": "ing<br>Repair the system by welding and appropriate surface treatment with passivation<br>Avoid stagnant conditions|\n|Additional<br>References<br>Pertaining to<br>Case Study|Juraga, I.; Esih, I.; Mijatovi-c, I.; <sup>-</sup>Simunovi-c, V.; Stojanovi-c, I.: Microbial pitting corrosion of stainless<br>steel weldments in fresh water systems, Progress by Corrosion Control/EFC (ur.)., Freiburg, EFC, 2007.<br>Linhardt, P.: Microbially infuenced corrosion of stainless steel by manganese oxidizing microorganisms.<br>Materials and Corrosion, vol. 55, No. 3, Wiley-VCH Verlag GmbH & Co, Weinheim (2004);<br>158e163.<br>Dexter, S.C.: Microbiologically infuenced corrosion, ASM Handbook, Volume 13Ae Corrosion:<br>Fundamentals, Testing and Protection, ASM International, Materials Park, 2003, 398e410.|\n\n\n\nCopyright Elsevier 2022 \n\n112 \n\n#### CORROSION ATLAS \n\nContributed By: Mascha van Hofweegen and Frank de Vos Case History 04.08.17.003 \n\nMaterial Stainless steel AISI 304 System Process water system Part Process water pipe Phenomenon Microbiologically induced corrosion (MIC) \n\n\n\n|Appearance|Leakage near the weld|\n|---|---|\n|Time in Service|41 years|\n|Environment|For 6 years, tanning water has been used in the system instead of drinking water. The water<br>contains oxygen, pH 7.5, conductivity 810mS/cm, 93 mg/L SO4, <0.065 mg/L NH4, 80 mg/<br>L Cl<sup>-</sup>, bacteria account 170 cfu/mL). The temperature of the water was around 15e20<sup>-</sup>C|\n|Cause|MIC was able to take place due to the bacteria present in the water and the moderate quality<br>of the welds. In some cases, both sides were not aligned or double welded.|\n|Remedy|UV disinfection installations have been installed. Since then there has been no more nuisance<br>from leaks|\n\n\n\nAdditional References \n\nCopyright Elsevier 2022 \n\n113 \n\n#### CORROSION ATLAS \n\nContributed By: Ivan Juraga, Vesna Alar, Vinko Simunovi<sup>-</sup> -c, Ivan Stojanovi-c \n\nCase History 04.10.17.001 \n\n|Material|Austenitic stainless steel AISI 304L (EN 1.4307)|\n|---|---|\n|System|Firefghting vehicle|\n|Part|Water tank|\n|Phenomenon|Microbiologically infuenced corrosion (MIC)|\n\n\n\n\n\n|Appearance|Red-brown tubercles in the weld joint area and near the crevices under which initiate pitting<br>corrosion in the form of tunneling. Dominant attack in weld fusion line|\n|---|---|\n|Time in Service|Few months|\n|Environment|Raw untreated water|\n|Cause|Colonization of iron- and manganese-oxidizing bacteria present in raw untreated water because of<br>dominantly stagnant conditions|\n|Remedy|Additional treatment of water (biocides). By design measures avoid crevices on the structure.<br>Use of superaustenitic stainless steels|\n|Additional<br>References<br>Pertaining to<br>Case Study|Juraga, I.; Esih, I.; Mijatovi-c, I.; <sup>-</sup>Simunovi-c, V.; Stojanovi-c, I.: Microbial pitting corrosion of stainless<br>steel weldments in fresh water systems, Progress by Corrosion Control/EFC (ur.)., Freiburg, EFC,<br>2007.<br>Linhardt, P.: Microbially infuenced"}, {"page": 153, "text": " corrosion of stainless steel by manganese oxidizing<br>microorganisms. Materials and Corrosion, vol. 55, No. 3, Wiley-VCH Verlag GmbH & Co,<br>Weinheim (2004); 158e163.<br>Dexter, S.C.: Microbiologically infuenced corrosion, ASM Handbook, Volume 13A e Corrosion:<br>Fundamentals, Testing and Protection, ASM International, Materials Park, 2003, 398e410.|\n\n\n\nCopyright Elsevier 2022 \n\n114 \n\n#### CORROSION ATLAS \n\nContributed By: Bensabeth Merchan \n\nCase History 04.11.04.001 \n\n|Material|Stainless steel 904L, mild steel vessel with 309|\n|---|---|\n|System|Cation vessel|\n|Part|Shell|\n\n\n\n\n\nPhenomenon Pitting corrosion Appearance The piping in the support ring and walls of the vessel Oxide corrosion deposit Protection coating worn out Time in Service 6 years Environment Approx. 1% caustic at maximum 65 degrees Approx. 4% hydrochloric acid at maximum 65 degrees Approx. 4% caustic at maximum 65 degrees Temperature: 45<sup>-</sup> C One phase fluid Cause Acid corrosion Remedy Replacement for a SS316 vessel protection coating Additional References Pertaining to Case Study \n\nCopyright Elsevier 2022 \n\n115 \n\n|CORRO<br>Material|SION ATLAS<br>Contributed By: Marko Stipanicev, Шystein Birketveit,<br>and Ole Gilje Avaldsnes<br>Case History 04.11.04.002<br>UNS S41000, UNS N04405, cemented tungsten carbide (WC, 91.6 HRA, 6%e9% Co)|\n|---|---|\n|System|Chemical injection system|\n|Part|Downhole chemical injection mandrel and valve (i.e. jewelry)|\n|Phenomenon|Co binder leaching from cemented tungsten carbide (91.6 HRA, 6%e9% Co)<br>Acid corrosion of 13% Cr steel<br>Acid corrosion of UNS N04400|\n|Appearance|Co binder leaching from cemented tungsten carbide was detected by elemental surface analysis of<br>material, however surface appearance did not reveal any corrosion damage.<br>Acid corrosion of 13% Cr steel led to pitting corrosion., and of UNS N04400 exhibited uniform<br>corrosion attack pattern.|\n|Time in Service|Cancellation of chemical deployment to the service and required chemical redesign.|\n|Environment|Exposure to corrosion and scale inhibitors (SI and CI) at temperature range 76e92<sup>-</sup>C|\n|Cause|SI and CI molecules may exhibit behavior of organic acids and are featured by chelating nature. 13%<br>Cr steels resistance to corrosion is based on protective chromium oxide layer. Organic acids may be<br>are dreadful for 13% Cr steels at high temperature by attacking protective oxide layer. UNS N04400<br>is not as resistant as other nickel-based alloys to organic acids. These conditions are found at<br>downhole jewelry environment. Cemented WC binder phase of cobalt Co (91.6 HRA, 6%e9% Co)<br>was used in the chemical injection valve and mandrel elements. The failure of carbides in corrosive<br>environments is due to the chemical reaction of binder element with agents as organic acids or<br>chelating molecules. The process involves the dissolution of the Co binder leaving a loosely knit<br>skeleton of WC grains having little structural integrity. This mechanism r"}, {"page": 154, "text": "eferred to as Co leaching.|\n|Remedy|Field A remedy: retrieved downhole jewelry and recomplete the particular wells with improved<br>material selection.<br>Field B remedy: design chemical compatible with downhole jewelry construction materials.|\n|Additional<br>References<br>Pertaining to<br>Case Study|“Tailoring Chemicals for Continuous Injection Downhole via Capillary Line and “Sensitive” Jewelry”<br>(NACE-2017-9108) CORROSION 2017, 26e30 March, New Orleans, Louisiana, USA, 2017.|\n\n\n\nCopyright Elsevier 2022 \n\n116 \n\n#### CORROSION ATLAS \n\nContributed By: Annelise Zeeman Case History 04.11.12.001 \n\nMaterial Austenitic stainless steel UNS S316000 Austenitic microstructure \n\nSystem Chemical injection line in a floating production storage and offloading (FPSO) Part Piping several meters long Seamless pipe nominal diameter: 60.32 mm Pipe thickness: 3.91 mm \n\nPhenomenon Chloride pitting corrosion from the external environment, in a tropical ambient \n\n\n\nAppearance Rusted areas in the pipe external surface \n\n|Time in Service|2 years in service|\n|---|---|\n|Environment|Marine environment|\n|Cause|The line remains in a shadow region of the ship and is not washed by rain, creating evaporation and<br>condensation cycles that concentrated the chlorides|\n|Remedy|Painting the external surface|\n|Additional<br>References<br>Pertaining to<br>Case Study|Materials Life Database|\n\n\n\nCopyright Elsevier 2022 \n\n117 \n\n|CORROSION ATLAS<br>Material|Contributed By: Annelise Zeeman<br>Case History 04.11.12.002<br>Austenitic stainless steel<br>UNS S21800<br>Austenitic microstructure|\n|---|---|\n|System|Control system of a subsea blowout preventer|\n|Part|Cylinder 1 m long<br>external diameter 36.4 mm|\n|Phenomenon|Pitting corrosion|\n|Appearance|Several interconnected pits|\n|Time in Service|Few months|\n|Environment|Seawater|\n|Cause|The equipment was not connected to the cathodic protection<br>system and this alloy presents low PREN (pitting resistant<br>equivalent number), so it is not resistant to seawater|\n|Remedy|Adopt a seawater resistant material or assure cathodic protection|\n|Additional References Pertaining to Case Study|Materials Life Database|\n\n\n\nCopyright Elsevier 2022 \n\n118 \n\n#### CORROSION ATLAS \n\nContributed By: Sanja Martinez Case History 04.11.12.003 \n\nMaterial EN 1.4307/AISI 304L and EN 1.4404/AISI 316L stainless steel System Stainless steel equipment in a newly built brewery plant Part Piping external wall around 6 o’clock, downside oriented flat surfaces Phenomenon Pitting corrosion of EN 1.4307/AISI 304L stainless steel and staining of EN 1.4404/AISI 316L stainless steel under water droplets \n\n\n\nAppearance Stains, pits, or microscopic perforations visible at the bottom side of the pipes at locations of deposits left after drying of water droplets \n\nTime in Service Few months, before plant commissioning Environment Brewery plant interior Cause Combination of the following factors: 1. Surface chloride contamination from plant cleaning/sanitation treatment and chlor"}, {"page": 155, "text": "ine electrogenerator 2. Surface state: inadequate surface finish, roughness, scratches, indentations, borderlines between hazed and shiny areas, grooves within the hazed areas, retained dirt or markings, intergranular microstructural ditches left after product surface finishing procedures, intermittent welds forming crevices, crevices formed from dried out deposits after cleaning procedures 3. Retention of water droplets at the surface of stainless steel after rinsing or water condensation \n\nRemedy Replacement of perforated pipes. Water (TDS <200 ppm) rinsing and drying of the contaminated surfaces. Eliminating sources of airborne chlorides. Using higher grade (EN 1.4404/AISI 316L) steel and/or 2B or 2R surface finishes according to EN 10357. \n\nAdditional 1. Mohammed Ali, H.B.: Atmospheric pitting corrosion of stainless steel. University of Birmingham. References Ph.D. Thesis, School of Metallurgy and Materials College of Engineering and Physical Sciences, Pertaining to University of Birmingham, 2016. Case Study 2. Cook, A.J.M.C.; Padovani, C.; Davenport, A.J.: Effect of nitrate and sulfate on atmospheric corrosion of 304L and 316L stainless steels. Journal of the Electrochemical Society, vol. 164, No. 4 (2017); C148eC163. \n\nCopyright Elsevier 2022 \n\n119 \n\n#### CORROSION ATLAS \n\nContributed By: Isabel Diaz-Tang \n\nCase History 04.11.12.004 \n\n|Material|AISI 304L stainless steel|\n|---|---|\n|System|Storage tank|\n|Part|Inner side of the tank, particularly at and near weld seams|\n|Phenomenon|Localized attack|\n\n\n\n\n\n|Appearance|Several pits, mainly located at weld seams. Corrosion signs were also observed in crevices, and weld<br>spatter. “Lines” of red-brownish corrosion products following the rolling direction on the sheets were<br>observed|\n|---|---|\n|Time in Service|7 weeks|\n|Environment|Well water (pH ¼ 7.9; 432 ppm sulfates; 571 ppm chlorides; 2016 ppm total dissolved solids)|\n|Cause|The tank (Tank 1) was designed for storage of sulfonic acid. The tank was frst flled with well water<br>for hydrostatic testing, but due to operations for the installation of another tank (Tank 2), the water<br>remained for 7 weeks in the frst tank. After fnishing the hydrostatic tests, corrosion signs were<br>observed after transferring the water from Tank 1 to Tank 2.<br>According to the technical sheet of the material used for the fabrication of the tank, AISI 304L<br>stainless steel does not perform well in contact with freshwater having relatively high chlorides<br>content (higher than 100 ppm), being susceptible to crevice and pitting corrosion.<br>The same kind of attack morphology (but with lower intensity) was observed in Tank 2 (not shown),<br>after 5 days of exposure to well water.|\n|Remedy|The extent of the damage should be evaluated. Surface cleaning and replacement of metal sheets<br>should be done, if required. Welding should be carried out more carefully.<br>Although the contact of the tank with well water for a relatively long period was not intended, "}, {"page": 156, "text": "even<br>its use for sulfonic acid storing should be reassessed because AISI 304L stainless steel resists only<br>moderately aggressive organic acids.|\n\n\n\nAdditional References Pertaining to Case Study \n\nCopyright Elsevier 2022 \n\n120 \n\n#### CORROSION ATLAS \n\nContributed By: Annelise Zeeman \n\nCase History 04.11.13.001 \n\n|Material|Precipitation hardened martensitic stainless steel<br>UNS S17400<br>Aged martensitic microstructure|\n|---|---|\n|System|Control system of a subsea blowout preventer|\n|Part|Rod (stem) 1 m long<br>10.6 mm diameter|\n|Phenomenon|Crevice corrosion|\n\n\n\n\n\n|Appearance|Corroded regions where the rod was in contact with the external<br>cylinder|\n|---|---|\n|Time in Service|Few months|\n|Environment|Seawater|\n|Cause|This alloy is not crevice resistant in seawater|\n|Remedy|Select a suitable material|\n|Additional References Pertaining to Case Study|Materials Life Database|\n\n\n\nCopyright Elsevier 2022 \n\n121 \n\nContributed By: Annelise Zeeman \n\n#### CORROSION ATLAS \n\nCase History 04.11.13.002 \n\n|Material|Austenitic stainless steel<br>UNS S31600<br>Austenitic microstructure|\n|---|---|\n|System|Subsea instrumentation module|\n|Part|Pressure vessel with bolted fange connections<br>640 mm diameter<br>20 mm wall thickness|\n|Phenomenon|Crevice corrosion|\n\n\n\n\n\n|Appearance|Localized corrosion in crevice conditions, mainly under bolts.|\n|---|---|\n|Time in Service|Few months|\n|Environment|Seawater|\n|Cause|The equipment did not present its own cathodic protection system<br>and this alloy is not pitting and crevice resistant in seawater<br>environment.|\n|Remedy|Change the design to consider a specifc cathodic protection system<br>for this module.|\n|Additional References Pertaining to Case Study|Materials Life Database|\n\n\n\nCopyright Elsevier 2022 \n\n122 \n\n#### CORROSION ATLAS \n\nContributed By: Bensabeth Merchan \n\nCase History 04.11.15.001 \n\n|Material|SS 304|\n|---|---|\n|System|Process line|\n|Part|SpindledSDC 130|\n|Phenomenon|Localized corrosion, i.e., under deposit corrosion and pitting<br>corrosion|\n\n\n\n\n\nAppearance Gray layers of product inside the line, substrate lost showing some pits and iron oxide inside the line and on the flange Time in Service 2 years Environment Oil Water Temperature: 60<sup>-</sup> C Moisture: 100% Impurities Cause Water stagnated with oil broken bearing due to high vibrations Remedy Replace bearings Fixed the leak Monitoring vibrations Additional References Pertaining to Case Study \n\nCopyright Elsevier 2022 \n\n123 \n\nContributed By: Annelise Zeeman \n\nCase History 04.11.18.001 \n\n#### CORROSION ATLAS \n\n|Material|Austenitic stainless steel<br>UNS S31600<br>Austenitic microstructure|\n|---|---|\n|System|Crude oil separator in a FPSO (foating production storage and<br>offoading) ship|\n|Part|Bolts fastening the internals of the equipment<br>Hardness: 290HV10 (Vickers 10 kg)<br>Nominal diameter: 7.9 mm|\n|Phenomenon|Stress corrosion cracks|\n\n\n\n\n\n|Appearance|Rupture of threads of
