Repository: NDDev-Technocracy-OpenNetwork/hack-2026-nornickel-knot

> **DEPRECATED.** This repository is archived and no longer maintained.
> It is kept read-only for reference; its GDS anchor records
> `lifecycle: archived` under `portfolio:archived-projects`.

# Nornickel Scientific Knot

Живая карта знаний R&D для горно-металлургической отрасли: система превращает архив отчётов, статей, презентаций и экспериментальных материалов в типизированный граф знаний, а затем отвечает на вопросы естественным языком с источниками и страницами первоисточников.

Проект подготовлен командой **Harmonic Labs** для **Норникель AI Hack 2026**, трек **«Научный клубок»**.

File: data/parsed/Материалы конференций/9780323858502 Corrosion Atlas 2021.json (part 12 of 14)
to prevent sensitivity<br>- Lack of pickling the welded area<br>- Not standards followed when the welding was done<br>- Lack of welding reports test and approved|\n|Remedy|- Engage qualify welders<br>- Follow standards to test and approve the welds|\n|Additional References Pertaining to Case Study|Z. Szklarska-Smialowska, Pitting and Crevice Corrosion, First<br>Edition, 9781575901855, product number: 37588, 2005|\n\n\n\nCopyright Elsevier 2022 \n\n61 \n\n#### CORROSION ATLAS \n\nContributed By: Йva Fazakas, Jбnos Dobrбnszky \n\nCase History 02.18.03.001 \n\n|Type of Material|Metric stainless A2-70 hex cap screw, DIN 931/933|\n|---|---|\n|System|A2-70 type self-tapping screw for shipbuilding industry|\n|Name of the Part|A2-70 type self-tapping screw<br>Grade rating class 8.8<br>Head style hex<br>Length: different type<br>Material: stainless steel|\n|Phenomenon|Long-term atmospheric corrosion of screw during storage (three months)|\n\n\n\n\n\n|Appearance|The|rust laye|rs form|ed with h|ematite|and ferr|ihydrite|phases||||\n|---|---|---|---|---|---|---|---|---|---|---|---|\n|Time in Service|Thre|e month|s|||||||||\n|Environment|The <br>spon<br>humi<br>chlor<br>reach|screws d<br>taneous <br>dity, th<br>ides, N<br> a level|id not r<br> atmosp<br>e time o<br>H3, SO2<br> that wo|esist atm<br>heric corr<br>f wetness<br>, NO2, a<br>uld lead t|ospheric <br>osion of <br>, the pH<br>nd acidic<br>o corrosi|corrosi<br>materia<br> of the <br> fogs. <br>on.|on in a <br>ls is con<br> electrol<br>These w|normal <br>trolled <br>yte, and<br>ere con|urban <br> by the <br> the p<br>trolled|environ<br> tempera<br>resence o<br> during s|ment either. The<br>ture, the relative<br>f contaminants such as<br>torage and did not|\n|Causes|First <br>conta<br>came<br>atom|we thou<br>ined in <br> because<br>ic % are|ght tha<br> the air <br> the m<br> present|t the deg<br>during st<br>ost impor<br>ed.|radation <br>orage. Af<br>tant alloy|of stain<br>ter che<br>ing ele|less ste<br>mical co<br>ments i|el screw<br>mposit<br>n the st|cause<br>ion stu<br>ainless"}, {"page": 145, "text": "|d by air <br>died tur<br> steel scr|and the pollutants<br>n out that the corrosion<br>ew missing or low|\n||at %|C|Mn|P|S|Si|Cr|Ni|Cu|Fe|O<br>Na<br>Ca|\n||A2-70|0.1|2.0|0.05|0.03|1.0|20.0|19.0|4.0|53.82||\n||M1-1|14.55|e|e|e|6.38|7.66|e|e|39.11|26.96 4.81<br>0.53|\n||M1-2|13.4|e|e|0.84|6.09|7.15|e|e|34.46|31.67 4.74<br>0.98|\n||Such <br>of th<br>maxi|metals, <br>e surfac<br>mum th|for exa<br>e and sa<br>ickness|mple, the <br>ve the m<br>of 2e5 n|Cr, Ni s<br>aterials fr<br>m.|pontan<br>om the|eously f<br> corrosi|orm a s<br>on. The|olid m<br> barrie|etal oxid<br>r oxide|e flm which passivated<br>flm reaches a|\n\n\n\nRemedy The most important step is not to buy a product from an unknown distributor even if the price is very advantageous. Do not exchange reliable suppliers for unknown ones. In this case, the EU supplier was changed to the Asian ones that cause this problem. \n\nAdditional References Comparative measurements of A2-70 screws distributed by EU company Pertaining to Case Study \n\nCopyright Elsevier 2022 \n\n62 \n\n#### CORROSION ATLAS \n\nContributed By: Annelise Zeemann \n\nCase History 02.18.23.001 \n\nType of Material Austenitic stainless steel AISI 301 UNS S30100 System Hose clamping, working in a ship Name of the Part Shackle, 12 mm diameter Phenomenon Intergranular corrosion in a sensitized stainless steel, leading to fracture in a stressed region \n\n\n\nFigure 1 (left): Visual aspect of the fractured shackle, 1 mm diameter at the fracture. Figure 2 (center): Scanning electron microscopy image of the fracture surface, showing intergranular micromechanism. Figure 3 (right): Longitudinal micrography of the shackle, at the surface close to the fractured region, showing secondary intergranular cracks in a sensitized stainless steel (oxalic acid electrolytic etch). \n\n|Appearance|Brittle macroscopic aspect of the fracture<br>Several surface cracks, in a network<br>Intergranular fracture micromechanism|\n|---|---|\n|Time in Service|Less than two years|\n|Environment|Marine|\n|Causes|The sensitization of the material was responsible for the intergranular corrosion and<br>formation of multiple cracks, leading to the fracture in a high stressed region.|\n|Remedy|During manufacture, the austenitic stainless steels require a solid solution heat<br>treatment to maintain a good chromium distribution in the passive layer. If there<br>are grain boundary precipitations, called sensitization, the material becomes<br>susceptible to intergranular corrosion and, when exposed to aggressive environments<br>like the marine one, the localized corrosion reduces the material capacity to sustain<br>load. So, the material shall be provided in a solution annealed condition.|\n\n\n\nAdditional References Pertaining to Case Study \n\nCopyright Elsevier 2022 \n\n63 \n\nContributed By: Annelise Zeemann \n\nCase History 02.18.27.001 \n\n#### CORROSION ATLAS \n\n|Type of Material|Austenitic stainless steel<br>AISI 321|\n|---|---|\n|System|Expansion joint in a seawater line|\n|Name of the Part|Corrugated tube, no"}, {"page": 146, "text": "minal diameter 10<sup>00</sup>|\n|Phenomenon|Pitting|\n\n\n\n\n\nFigure 1 (left): Aspect of the internal side of the expansion joint showing spots of localized corrosion. The tube is 10<sup>00</sup> diameter, and the corroded spots appear rusted. Figure 2 (right): Detail of the localized corrosion with perforation in the inner diameter surface of the corrugated tube. \n\n|Appearance|Rusted spots in the internal surface of the corrugated tube<br>Localized corrosion leading to a leakage|\n|---|---|\n|Time in Service|Three months|\n|Environment|Seawater, at ambient temperature in a tropical condition (25<sup>-</sup>C)|\n|Causes|The 321 alloy is usually adopted for high temperature (and<br>expansion joints are typically adopted for conditions of higher<br>temperature), but this alloy presents a lower pitting corrosion<br>resistance and is not suitable for seawater application.|\n|Remedy|Change the material|\n\n\n\nAdditional References Pertaining to Case Study \n\nCopyright Elsevier 2022 \n\n64 \n\n#### CORROSION ATLAS \n\nContributed By: Annelise Zeemann \n\nCase History 02.18.32.001 \n\n|Type of Material|Austenitic stainless steel<br>AISI 304, strongly strain hardened<br>UNS S30400|\n|---|---|\n|System|Fastening system of a stainless steel valve fange, operating in a<br>marine environment|\n|Name of the Part|Hex nuts <sup>1</sup>/4 <sup>00</sup>, 35 Rockwell C Hardness|\n|Phenomenon|Stress corrosion cracks of all nuts that were strongly strain<br>hardened.<br>The microprobe analysis (by energy dispersion spectroscopydEDS)<br>indicated S and Cl as the aggressive agents inside the cracks.|\n\n\n\n\n\nFigure 1 (left): Visual aspect of the fractured nut,<sup>1</sup> /4<sup>00</sup> nominal diameter. Figure 2 (center): Transverse macrography of the nut showing several branched cracks. Figures 3 (right): Micrographies of the nut presenting the strain hardened structure (Marble’s etch), and the transgranular branched cracks. \n\n|Appearance|Brittle fracture of the nut in several pieces<br>Multiple cracks, branched|\n|---|---|\n|Time in Service|Less than one year|\n|Environment|Marine, allowing stagnant environment conditions|\n|Causes|The combination of a high hardness material, in an environment<br>containing Cl and S (perhaps associated to biological activity), was<br>responsible for the stress corrosion cracks.|\n|Remedy|Improve material specifcation and maintain clean conditions.|\n|Additional References Pertaining to Case Study||\n\n\n\nCopyright Elsevier 2022 \n\n65 \n\nContributed By: Annelise Zeemann \n\n#### CORROSION ATLAS \n\nCase History 02.20.21.001 \n\n|Type of Material|Austenitic stainless steel<br>AISI 310<br>UNS S31000|\n|---|---|\n|System|Hydrogen injection in a boiler|\n|Name of the Part|Tip of the injector, 90 mm diameter, 200 mm long, welded to a<br>carbon steel tube.|\n|Phenomenon|High temperature corrosion. The material was in operation during<br>several years at high temperatures and the austenitic structure<br>suffered aging (chromium carbide precipitation intergranular and<br>transgranular), re"}, {"page": 147, "text": "ducing its corrosion/oxidation resistance. The<br>degraded material opened intergranular cracks at the holes edges.|\n\n\n\n\n\nFigure 1 (left): General aspect of the injector tip, showing a rough and corroded surface at the holes. Figure 2 (center): Dye check details of the cracks associated to the holes. Figure 3 (right): Micrography of a longitudinal section of the tip injector, close to the surface, presenting the chromium carbide precipitation and intergranular cracks fully filled with oxides (electrolytic oxalic acid etch). \n\n|Appearance|Rough and degraded surfaces around the holes and radial cracks.<br>Intergranular cracks fully flled with high temperature oxides.|\n|---|---|\n|Time in Service|Several years|\n|Environment|Boiler combustion chamber|\n|Causes|Long time in high temperature, suffering aging and sensitization<br>that reduced the corrosion and oxidation resistance.|\n|Remedy|The life of this part is very much affected by the temperature and<br>time of exposition, which microstructure suffers changes that reduce<br>hot corrosion resistance as well as ductility. A more frequent<br>inspection is required to detect cracks and change the part.|\n|Additional References Pertaining to Case Study||\n\n\n\nCopyright Elsevier 2022 \n\n66 \n\n#### CORROSION ATLAS \n\nContributed By: Mascha van Hofweegen and Frank de Vos \n\nCase History 02.20.32.001 \n\n|Type of Material|Stainless steel AISI 304|\n|---|---|\n|System|Heating recovery system|\n|Name of the Part|T-piece|\n|Phenomenon|Cracks causing leakage|\n\n\n\n\n\n|Appearance|Cracks|\n|---|---|\n|Time in Service|10 years|\n|Environment|Warm drinking water (90<sup>-</sup>C) with >300 mg/L chloride|\n|Causes|Chloride stress corrosion cracking due to high temperature and<br>chloride concentration|\n|Remedy|Replacing all induction units, which started to leak, with well-<br>soldered new ones. Replace the drinking water with partly desalted<br>water, so that the chloride concentration is below 10 mg/L.|\n\n\n\nAdditional References Pertaining to Case Study \n\nCopyright Elsevier 2022 \n\n67 \n\n#### CORROSION ATLAS \n\nContributed By: Isabel Dнaz-Tang Case History 02.21.11.001 \n\n|Type of Material|Stainless steel AISI 304 L|\n|---|---|\n|System|Double-pass reverse osmosis equipment|\n|Name of the Part|Blind fange|\n|Phenomenon|Crevice corrosion (differential aeration cells)|\n\n\n\n\n\nThe hands serve as a reference. Crevice corrosion on a flange, showing reddish-brown corrosion products, with (left) and without (right) gasket. \n\n|Appearance|Localized attack (pits and reddish-brown corrosion products) along<br>the edge of the gasket.|\n|---|---|\n|Time in Service|One year|\n|Environment|Concentrate in carbonated beverage production (information about<br>the chemical composition was not available).|\n|Causes|Poor sealing of the gasket on the fange. Formation of differential<br>aeration cells, concentrate constitutes an electrolytic medium.|\n|Remedy|Provide adequate sealing of the gasket on the fange|\n|Additional References Pertaining to Case Study||\n\n\n\nCopyright"}, {"page": 148, "text": " Elsevier 2022 \n\n68 \n\n#### CORROSION ATLAS \n\nContributed By: Йva Fazakas, Dуra Kбroly \n\nCase History 02.21.17.001 \n\nType of Material ASTM A193 Grade B8MA, 316 austenitic stainless steel screw, UNE-EN 12164 nickel-plated brass nut System Corrosion of the screw and fixing nuts used in the fixing of outdoor luminaires Name of the Part Screw and fixing nut Phenomenon Galvanic corrosion due to rainwater, snow, urea solution, and industrial pollution \n\n\n\n|Appearance|Water (rainwater, snow, and urea solution) acts as an electrolyte and the metals as<br>electrodes, like a galvanic cell. Typically, the least noble metal is dissolved, leaving<br>the more noble part free from corrosion.|\n|---|---|\n|Time in Service|One to two years|\n|Environment|Rainwater, snow, urea solution, and industrial pollution.|\n|Causes|Galvanic corrosion occurs in this case because the dissimilar metals (stainless steel<br>and nickel) are in direct electrical contact. In vain, the chromium oxide flm layer<br>on the stainless steel surface, because it was very thin therefore not an electrical<br>insulator, therefore it could not prevent galvanic corrosion. Surface deposits come<br>from the salt and urea solution used for antifreeze and industrial pollution. In this<br>case the salt, urea, or industrial pollution signifcantly increased the conductivity of<br>water, so galvanic effects were more severe. Stainless steels have two ranges of<br>potential. The usual, passive behavior was shown by the light hatching. Because the<br>passive flm breaks down, the stainless steel corrodes.|\n|Remedy|Selecting materials with similar corrosion potentials. Breaking the electrical<br>connection by insulating the two metals from each other. Adding corrosion<br>inhibitor to the environment.|\n|Additional References<br>Pertaining to Case Study||\n\n\n\nCopyright Elsevier 2022 \n\n69 \n\n|CORROSION ATLAS<br>Type of Material|Contributed By: Mascha van Hofweegen and Frank de Vos<br>Case History 02.21.25.001<br>Lean duplex (DIN 1.4162)|\n|---|---|\n|System|High pressure mist system|\n|Name of the Part|Coupling|\n|Phenomenon|Microbiologic induced corrosion on the ferrite structure of the lean<br>duplex|\n|Appearance|Leakage on coupling, coloration of the material|\n|Time in Service|Two years|\n|Environment|Drinking water|\n|Causes|Due the microbiology present in the drinking water and the<br>constant high temperature in the parking garage. The microbiology<br>could develop and attack the ferrite structure of the lean duplex.<br>This resulted in small holes.|\n|Remedy|Next to replacing lean duplex for stainless steel 316L. The water<br>quality is regularly tested on microbiologic activity, and cleaning<br>steps are taken when required.|\n|Additional References Pertaining to Case Study||\n\n\n\nCopyright Elsevier 2022 \n\n70 \n\n#### CORROSION ATLAS \n\nContributed By: M Hussain and Tieling Zhang \n\nCase History 02.21.25.002 \n\nType of Material Stainless Steeld304L System Process water system Name of the Part Piping/pipeline Diameter: 6 in"}, {"page": 149, "text": "ch Phenomenon Microbiologically influenced corrosion \n\n\n\nAppearance The internal surface exhibited an area of corrosion along one side of the pipe (which identifies this side as the bottom), and there were isolated corrosion pits elsewhere on the internal surface, including isolated pits at the longitudinal seam. \n\n|Time in Service|One year|\n|---|---|\n|Environment|Process water with high chloride and sulfate content|\n|Causes|Microbiologically Infuenced Corrosion|\n|Remedy|• The corrosivity of the water should be controlled by water treatment and<br>dosing of corrosion inhibitors.<br>• Control high levels of chloride and sulfate in water.|\n|Additional References Pertaining to Case Study|• API 571, 2003, USA<br>• ASM Corrosion Handbook, Vol 13, USA|\n\n\n\nCopyright Elsevier 2022 \n\n71 \n\n|CORROSION ATLAS<br>Type of Material|Contributed By: Mascha van Hofweegen and Frank de Vos<br>Case History 02.21.25.003<br>Stainless steel AISI 316L|\n|---|---|\n|System|Cooling water system|\n|Name of the Part|Defective pipe section from carbon dioxide cooler (heat exchanger)<br>16-2 mm, hairpin tube, and shell|\n|Phenomenon|Microbiologic induced corrosion (MIC)|\n|Appearance|Leakage and local red/brown color of the stainless steel|\n|Time in Service|Unknown|\n|Environment|The cooling system is an open cooling system with a cooling tower.<br>The system is fed with surface water. the chloride content varies<br>between 91 and 2710 mg/L.|\n|Causes|The wells found are of the “open” type. The appearance does not<br>indicate chloride pitting, and no/hardly any chloride was found in<br>energy dispersive X-Ray analysis. The pipes are believed to be<br>affected by MIC.|\n|Remedy<br>Additional References Pertaining to Case Study|Better control and treatment of the cooling water. By determining<br>the bacteriological condition of the water, it can be determined<br>whether disinfection should take place. It must also be checked<br>whether the heat exchanger is in continuous operation, or whether<br>periods of downtime are present. Dry running and standstill of the<br>heat exchanger must be avoided.|\n\n\n\nCopyright Elsevier 2022 \n\n72 \n\nContributed By: Annelise Zeemann \n\n#### CORROSION ATLAS \n\nCase History 02.21.27.001 \n\n|Type of Material|Martensitic stainless steel<br>AISI 410<br>UNS S41000|\n|---|---|\n|System|Fastening system of a Brazilian river sluice gate panel. The system<br>is not too much stressed since the rods actuate more as a guide<br>than as a bolt.|\n|Name of the Part|Long rods of 40 mm diameter|\n|Phenomenon|Localized corrosion and localized hydrogen embrittlement,<br>generating a brittle fracture|\n\n\n\n\n\nFigure 1 (left): Aspect of the broken rod showing a flat and brittle fracture. Figure 2 (center): Rupture of the rod from pitting corrosion. \n\nFigure 3 (right): Scanning electron microscopy of the rod surface close to a localized corroded pit, with several microcracks at the surface revealing the hydrogen embrittlement effect. \n\n|Appearance|Brittle fracture starting from deep pits.<b"}, {"page": 150, "text": "r>At the corroded surface, close to the pitting areas, several<br>microcracks were identifed indicating that the material was<br>embrittled by the hydrogen generated from the corrosion.|\n|---|---|\n|Time in Service|Less than one year|\n|Environment|River water|\n|Causes|The wet and stagnant conditions created pitting corrosion and easy<br>crack propagation.<br>The rupture of the rods in a brittle way was associated to<br>combination of a high hardness (39HRc) and high strength<br>material (1050MP yield strength), low Charpy V impact energy (8 J<br>at 20<sup>-</sup>C), and localized corrosion with hydrogen generation.|\n|Remedy|Improve material specifcation for the rods|\n|Additional References Pertaining to Case Study||\n\n\n\nCopyright Elsevier 2022 \n\n73 \n\nContributed By: Annelise Zeemann \n\nCase History 02.21.27.002 \n\n#### CORROSION ATLAS \n\n|Type of Material|Austenitic stainless steel<br>AISI 316<br>UNS S31600|\n|---|---|\n|System|Distilled water line operating for less than six months|\n|Name of the Part|Pipes nominal diameter 2<sup>00</sup>, schedule 40S|\n|Phenomenon|Localized corrosion|\n\n\n\n\n\nFigure 1 (left): Aspect of the 2<sup>00</sup> pipe cut longitudinally, showing a rusted aspect at the internal surface and the position of the leaking pit (arrow). \n\nFigure 2 (center): Scanning electron microscopy (SEM) images of the internal surface of the pipe, clearly not passive since the structure was revealed. In the corroded region, it was detected Cl and S that as the aggressive agents that destroy the passive film. \n\nFigure 3 (right): Optical micrograph of a pipe transverse section at the position of a pitting that was not yet perforating the wall, showing that the pipe microstructure presented no problems. Electrolytic oxalic acid etch. \n\n|Appearance|Pitting corrosion|\n|---|---|\n|Time in Service|Less than six months|\n|Environment|Distilled water|\n|Causes|The presence of Cl and S suggest that the internal surface was<br>contaminated|\n|Remedy|Assure cleanliness conditions before starting operation and improve<br>fuid monitoring|\n\n\n\nAdditional References Pertaining to Case Study \n\nCopyright Elsevier 2022 \n\n74 \n\n#### CORROSION ATLAS \n\nContributed By: Йva Fazakas Case History 02.21.27.003 \n\nType of Material Austenitic steel AISI 316L System Pumps part in water circulation system Name of the Part RMA-1831 water pumps part Phenomenon Stainless steel pitting corrosion in alkaline medium \n\n\n\n|Appearance|Modifcation of the surface layer by mechanical deformation changed the structure<br>of the base materials and the corrosion resistance. The deformed microstructure<br>revealed numerous slip bands in austenite grains which decrease the corrosion<br>resistance of pumps.|\n|---|---|\n|Time in Service|One to two years|\n|Environment|Limescale deposited, occurs when the hard water evaporates and leaves behind the<br>minerals. These hardened minerals can be attacking the coating on plumbing,<br>rubber seals, and caused failures in the parts of pumps machine.|\n|Causes|This mic"}, {"page": 151, "text": "rostructural changes can be caused by a mechanical deformation, such as<br>the magnet component hitting the disc vigorously during rotation. The effect of<br>concentration of CO3<br>2-ions, pH and the composition of stainless steel are observed<br>too. Presence of Cl<sup>-</sup>and Br<sup>-</sup>ions into the carbonate solution gathered pace the<br>anodic dissolution of stainless steel and decreased its pitting corrosion resistance.|\n|Remedy|Ways by which the life of pumps parts can be increased are through the treatment<br>of the water. These can include lime softening, ion exchange, reverse osmosis, and<br>precipitation (chelating agents).<br>Reverse osmosis will push the water through a semipermeable membrane which will<br>allow the calcium and magnesium to be removed.|\n|Additional References<br>Pertaining to Case Study||\n\n\n\nCopyright Elsevier 2022 \n\n75 \n\n#### CORROSION ATLAS \n\nContributed By: Mascha van Hofweegen and Frank de Vos Case History 02.21.27.004 \n\n|Type of Material|Stainless steel (AISI 316)|\n|---|---|\n|System|CIP installation|\n|Name of the Part|Pipeline|\n|Phenomenon|Microbiologic induced corrosion (MIC)|\n\n\n\n\n\nOutside welded pipe, poor welding, attached by MIC burned welding, attached by MIC \n\n|Appearance|Leakage|\n|---|---|\n|Time in Service|During commissioning|\n|Environment|Surface water (fresh)|\n|Causes|During commissioning, a pressure test was performed with surface<br>water. This water was left inside the insulation during a hot<br>summer. Microbiology had the opportunity to grow and attack to<br>poor welded welds in the installation. As the welds were burned,<br>the structure was porous and the HAZ could easily be attached by<br>the present microbiology, which had a perfect environment to grow<br>due to the high temperature.|\n|Remedy|Fixing the bad welds and perform a chemical cleaning|\n|Additional References Pertaining to Case Study||\n\n\n\nCopyright Elsevier 2022 \n\n76 \n\n#### CORROSION ATLAS \n\nContributed By: M Hussain and Syed Umair Bukhari \n\nCase History 02.21.32.001 \n\nType of Material SA213 TP316L System Condensers system Name of the Part Fin-fan cooler tube Tube dimensions are OD 25.4 mm - 1.59 minimum wall thickness Phenomenon Transgranular type of stress corrosion cracking (TGSCC) \n\n\n\nFigure 1 (left): Inner surface low magnification view. Close cluster of corrosion pits forming uneven depression on the surface is noticed \n\nFigure 2 (right): 100- \n\n|Appearance|Transgranular crack network at multiple locations that have initiated from the inner<br>surface. The cracks are flled with corrosion products. Similar type of cracking is<br>also observed on the outer surface. Microstructure at all locations is slightly worked<br>austenite with scattered twins.|\n|---|---|\n|Time in Service|Six years|\n|Environment|Presence of chlorine in the form of chloride ions along with moisture-based<br>contaminants. Presence of Mg and K points toward infuence of surrounding<br>marine climate.|\n|Causes|TGSCC|\n|Remedy|• The contamination of chlorine "}, {"page": 152, "text": "and moisture with the hydrocarbons that are passing through<br>the tube shall be prevented.<br>• An alternative to demineralized water injection, which is meant to buffer pH, may be<br>thought of to minimize if not eliminate the corrosion on inner surface.|\n|Additional References<br>Pertaining to Case Study|• API 571, 2011, USA<br>• ASM International Handbook of Failure Analysis and Prevention, Volume 11<br>• ASM International: Handbook of Corrosion, Volumee13C|\n\n\n\nCopyright Elsevier 2022 \n\n77 \n\n#### CORROSION ATLAS \n\nContributed By: Annelise Zeemann Case History 02.28.21.001 \n\n|Type of Material|Austenitic stainless steel<br>AISI 310|\n|---|---|\n|System|Furnace for reduction of metallic oxides into metal power|\n|Name of the Part|Rectangular tube manufactured from welded plates<br>Cross sectiond15cm-40 cm-5 mm (thickness)|\n\n\n\nPhenomenon Scaling by high temperature oxidation, influenced by thermal cyclic stresses, and influenced by detrimental phase formation in a layer close to the surface. \n\n\n\nFigure 1 (left): Micrography, as polished, of a cross section of the plate at the leakage area, showing that the 5 mm thick plate suffered strong thinning. The oxide penetrations created accelerated loss by scaling. Figure 2 (right): Micrographic detail of the surface microstructure presenting continuous grain boundaries precipitation responsible for reduction of the hot corrosion resistance and embrittlement. Optical microscopy. Oxalic acid electrolytic etch. \n\n|Appearance|Thinning by scale formation, at the internal surface, leaking close to tube corners|\n|---|---|\n|Time in Service|Four months|\n|Environment|Hydrogen and nitrogen gases in intermittent cycles, at reaction temperatures between 800 and<br>1100<sup>-</sup>C.<br>During these four months, the main metal oxide that was processed was molybdenum, and sigma<br>formation close to the surface could have been infuenced by this Mo-rich environment.|\n|Causes|The leakage was caused by continuous thinning of the plate, intensifed by microstructural and<br>mechanical effects. The precipitation of carbides and sigma phase reduced the hot corrosion<br>resistance and created grain boundary oxidation. The scale cracking and losing close to tube<br>corners was accelerated by the thermal stresses generated by heating/cooling cycles.|\n|Remedy|Change the material|\n|Additional References<br>Pertaining to Case Study||\n\n\n\nCopyright Elsevier 2022 \n\n78 \n\n#### CORROSION ATLAS \n\nContributed By: Annelise Zeemann \n\nCase History 02.28.25.001 \n\nType of Material Austenitic stainless steel P550 System Drilling Name of the Part Nonmagnetic drill collar 6<sup>3</sup> /4<sup>00</sup> Phenomenon Microbiologically induced corrosion \n\n\n\nFigure 1 (left): Aspect of the internal side of the drill collar, 6<sup>3</sup> /4<sup>00</sup> diameter, showing regions of corrosion where the mud was adhered (rusted aspect). \n\nFigure 2 (center): Micrography of longitudinal section of the collar at the localized corroded region. Optical microscopy. "}, {"page": 153, "text": "Oxalic acid electrolytic etch. \n\nFigure 3 (right): Scanning electron microscopy of a corroded surface showing dissolution of the material, indicating that a very aggressive environment was created at the crevice. \n\n|Appearance|Localized corrosion under adhered mud regions|\n|---|---|\n|Time in Service|The time in service is not known, but the period of time that the<br>part was kept uncleaned was less than one month.|\n|Environment|Mud over the surface in the foor of a drilling rig, offshore|\n|Causes|Biological growth under regions of mud adherence, in an offshore<br>ambient, due to the lack of cleaning after drilling operation.|\n|Remedy|The damaged parts were scraped, but the after-drilling procedure<br>included immediate cleaning of the parts.|\n\n\n\nAdditional References Pertaining to Case Study \n\nCopyright Elsevier 2022 \n\n79 \n\n|CORROS<br>Type of Material|ION ATLAS<br>Contributed By: Syed Umair Niaz Bukhari<br>Case History 02.28.32.001<br>Austenitic Stainless SteeldAISI 321H|\n|---|---|\n|System|Inlet radiant coil of furnace cracker mechanical hot-plant|\n|Name of the Part|Coil piping<br>Pipe diameter: 19.05 mm<br>Minimum thickness: 2.84 mm<br>Hardness: 211 HV|\n|Phenomenon|Polythionic acid stress corrosion cracking (PASCC) associated to intergranular nature of crack<br>which initiated from internal diameter|\n|Appearance|Hairline cracks were seen in the circumferential direction.<br>Yellowish brown shade was also seen from the inner surface of the cracked location.<br>Low magnifcation view indicated brittle granular nature of cracked surface.<br>Carbide precipitation on the grain boundary was also evident.<br>Energy dispersive spectroscopic (EDS) analysis showed presence of sulphur and supplementary elements.<br>Microstructural examination showed intergranular nature of cracking, and it was observed to be flled<br>with corrosion products which initiated from inside.|\n|Time in Service|Three years|\n|Environment|Sulfur deposits were seen at the crack surface via EDS analysis. The hardness value greater than<br>200 HV at the surface are symptomatic of cold-worked condition, and existence of residual<br>stresses. Moreover, ethylene cracker contained steam along with it, whose chances of condensation<br>during shutdown also supported the incident favoring PASCC.|\n|Causes|PASCC|\n|Remedy|• The contamination of elements like sulfur should be eliminated from the fuid fowing through the radiant<br>coil.<br>• Solution annealing and stabilization treatment should be ensured.<br>• Carbide precipitation should be avoided in stainless steels by using in situ metallography. NACE RP0170<br>should be consulted for protection of austenitic stainless steels and other alloys from polythionic acid stress<br>corrosion cracking.<br>• All 321H materials should be secured in the solution annealing condition.|\n|Additional<br>References<br>Pertaining to Case<br>Study|•<br>API RP 571, Damage Mechanisms, 2020, USA<br>• ASM International Handbook of Failure Analysis and Prevention, Vo"}, {"page": 154, "text": "lume. 11<br>• ASM International: Handbook of Corrosion, Volumee13C<br>• Micro Hardness : E 384; Standard Test Method for Micro indentation Hardness of Materials|\n\n\n\nCopyright Elsevier 2022 \n\n80 \n\n#### CORROSION ATLAS \n\nContributed By: Mascha van Hofweegen and Frank de Vos \n\nCase History 03.20.18.001 \n\n|Type of Material|Aluminum|\n|---|---|\n|System|Central heating system|\n|Name of the Part|T-pieces for plastic pipes incorporated in cement foor with<br>aluminum connectors|\n|Phenomenon|General corrosion|\n\n\n\n\n\nT-pieces for plastic pipes incorporated in cement floor with aluminum connectors; the aluminum is almost completely corroded away. \n\n|Appearance|General corrosion of the aluminum couplings (sleeves), causing the<br>cement screed to be wet|\n|---|---|\n|Time in Service|Leaked within six months|\n|Environment|The relevant T-pieces are in the cement. Drinking water fows<br>through the pipes. Water temperature: 80e60<sup>-</sup>C. The drying time<br>was approximately two days, after which the foor was fnished with<br>tiles.|\n|Causes|Insuffcient drying time has been taken into account for fnishing<br>the screed with tiles. Due to the closure with the tiles, the screed<br>has not been able to dry suffciently. This caused the aluminum<br>sleeve of the connecting pieces to corrode from the outside. The<br>aluminum is affected by the high alkalinity of moist cement. This<br>caused the coupling to leak, leaving the cement wet and halting the<br>corrosion process.|\n|Remedy|Apply bitumen tape over the aluminum sleeves so that they do not<br>come into contact with the cement. Also apply a longer drying time<br>of at least one week before fnishing the foor.|\n|Additional References Pertaining to Case Study||\n\n\n\nCopyright Elsevier 2022 \n\n81 \n\n#### CORROSION ATLAS \n\nContributed By: Aisha Al-Moubaraki \n\nCase History 03.21.27.001 \n\n|Type of Material|Aluminum alloy AA6070|\n|---|---|\n|System|Water supply distribution system|\n|Name of the Part|Pipe from distribution line|\n|Phenomenon|Pitting corrosion|\n\n\n\n\n\nFigure 1: Macroscopic image of Al specimen taken from pipe after immersion in tap water for 15 weeks. \n\n|Appearance|Several pits distributed on the aluminum surface with corrosion<br>products of aluminum oxide.|\n|---|---|\n|Time in Service|15 weeks|\n|Environment|Tap water collected directly from water supply distribution system.<br>pH: 7.7, electrical conductivity: 154 mS/cm, Cl<sup>-</sup>: 43 mg/L,<br>temperature: 29-1<sup>-</sup>C, and TDS: 92 mg/L.|\n|Causes|Rate of corrosion depends on many factors including concentration<br>of oxygen, pH, electrical conductivity, temperature, and presence of<br>aggressive ions such as chloride. Here the chloride ions are the<br>main factor for pitting corrosion of aluminum.|\n|Remedy|• Elimination of chloride ions by adsorption with an activated carbon flter.<br>• Reverse osmosis technology can help to reduce chloride ions.<br>• Using eco-friendly inhibitors derived from plants parts.|\n|Additional References Pertaining to Case Stu"}, {"page": 155, "text": "dy|• Ghali, E., 2010. Corrosion Resistance of Aluminum and Magnesium<br>Alloys: Understanding, Performance, and Testing. John Wiley & Sons, Inc.,<br>New Jersey.<br>• Nawrocki, J., Stanislawiak, U.R., Swietlik, J., Olejnik, A., Svoka, M.J., 2010.<br>Corrosion in a Distribution System: Steady Water and its Composition,<br>Water Res. 44, 1863e72.<br>• Gustafsson, S., 2011. Corrosion properties of aluminium alloys and surface<br>treated alloys in tap water. Sapa Technology Research and Development<br>Centre.|\n\n\n\nCopyright Elsevier 2022 \n\n82 \n\n#### CORROSION ATLAS \n\nContributed By: Annelise Zeemann Case History 04.14.32.001 \n\nType of Material Aluminum bronze UNS C60800 System Heating coil in the bottom of crude oil cargo tank. The tubes operate with steam inside (120 to 150<sup>-</sup> C) and heat the oil to make the offloading easier. \n\nName of the Part Bent tube, seamless, nominal diameter 1<sup>1</sup> /2 and thickness 3/32 \n\nPhenomenon Intergranular stress corrosion cracks in the bent region of the tube that presented a nonuniform structure. The through wall longitudinal cracking was generated by the exposition of the external side of the coil to the water part of the crude, separated in the bottom of the tank, in this case contaminated with CO2 and H2S gases. \n\n\n\nFigure 1 (left): Aspect of bent tube, nominal dia. 1<sup>1</sup> /2 , with a longitudinal cracking in a region full of corrosion products Figure 2 (right): Micrography of a section transverse to the crack showing intergranular morphology of the through wall crack, and the heterogeneous structure of the tube (different grain sizes) in the bent region. Optical microscopy of FeCl3 plus HCl, in water base etch. \n\n|Appearance|Longitudinal cracking of the coil in the bent region of the tube.<br>Deposits at the bent tube external surface.<br>Intergranular morphology of the crack in a heterogeneous structure (duplex grain sizes).|\n|---|---|\n|Time in Service|Five years|\n|Environment|The external side of the coil was exposed to the water in the oil, with dissolved gases CO2 and H2S.<br>The coil temperature was about 120e150<sup>-</sup>C.|\n|Causes|The manufacturing of the bent tube requires, according to the material specifcation, a good heat<br>treatment subsequent to cold forming, to minimize residual stresses and to avoid nonuniform structures<br>that increase the susceptibility to stress corrosion cracking, and apparently this bent tube was not correctly<br>treated. The evidence is the microstructure with duplex grain sizes, about 10 and 100 microns.|\n|Remedy|Improve the requirements for the product quality control, to make sure a uniform wrought structure<br>is produced for the coil, and/or improve the supplier qualifcation.|\n\n\n\nAdditional References Pertaining to Case Study \n\nCopyright Elsevier 2022 \n\n83 \n\n#### CORROSION ATLAS \n\nContributed By: Annelise Zeemann \n\nCase History 04.16.29.001 \n\nType of Material Leaded brass UNS C37700 System Domestic air conditioning in Rio de Janeiro \n\nName of t"}, {"page": 156, "text": "he Part 15 mm diameter threaded fitting \n\nPhenomenon Dezincification from the outside environment leading to the fitting rupture \n\n\n\nFigure 1 (left): Visual aspect of the broken fitting \n\nFigure 2 (center): Aspect of the fracture showing the different colors, from the red (where the failure initiated) to yellow Figure 3 (left): Optical micrography close to the fracture surface showing the penetrations of the attack (red color) in the structure of the alfa plus beta structure (FeCl3 ю HCl solution etch) \n\n|Appearance|Rupture of the threaded ftting without imposing external stress.<br>Macroscopic brittle fracture with a partial red color at the fracture.<br>Microscopic plug type attack.|\n|---|---|\n|Time in Service|Four years in service|\n|Environment|Atmospheric ambient close to the sea, in a hot place, not ventilated.|\n|Causes|The ftting was exposed to a condition of high temperature and suffered a localized attack that<br>leaded to the fracture.|\n|Remedy|Adopt an alloy not susceptible to dezincifcation.|\n\n\n\nAdditional References Pertaining to Case study \n\nCopyright Elsevier 2022 \n\n84 \n\n#### CORROSION ATLAS \n\nContributed By: Bensabeth (Benz) Merchan \n\nCase History 04.20.14.001 \n\nType of Material Bronze and copper System Hot water/deaerator system Name of the Part Bronze pump parts \n\nPhenomenon Erosion \n\n\n\nAppearance Copper oxide accumulation and corrosion by products adhere and build up on the surface on the pump, atacamite lines, pitting holes. \n\nTime in Service Two years Environment 60 to 90<sup>-</sup> , water, chlorides Causes • Exposure to over the chloride maximum limit (700 ppm) C in the water. • The pump experienced cavitation several times during startups. • Water pressure supply issues. Remedy Taking the unit down for repair and repaint. Following standards, used glass beads at medium pressure, slowly working through each of the parts until all oxidation was removed. Prepared to be recoated by Grade 2 IMPACT. Additional Stress corrosion cracking of alloys 690, 800, and 600 in acid environments containing copper References oxides by E. Pierson, J. Stubbe, and G. Deny, 96119 1996 CP. Pertaining to Case Study \n\nCopyright Elsevier 2022 \n\n85 \n\n#### CORROSION ATLAS \n\nContributed By: Roger Francis Case History 04.20.14.002 \n\nType of Material Phosphor bronze (UNS C51000) System Diving hose Name of the Part Warm water hose connector to diving module \n\nPhenomenon Erosion corrosion of bronze coupling joining hose to diving module. \n\n\n\nFigure 1 (left): Appearance of failed bronze connector Figure 2 (right): Close up showing erosion corrosion on seal face \n\n|Appearance|Smooth water-swept pits.|\n|---|---|\n|Time in Service|Less than one year|\n|Environment|Hot seawater (w80<sup>-</sup>C) at surface and 15 to 20<sup>-</sup>C at depth.|\n|Causes|The water fow was too high (up to 5 m/s) with severe turbulence at the seal face, causing a high<br>metal loss due to erosion corrosion (Figure 2). This velocity is well above the safe velocity for 5%<br>Sn phosphor"}, {"page": 157, "text": " bronze in seawater (w1.0 to 1.5 m/s).|\n|Remedy|The seawater fow rate could not be reduced or the diver would freeze, so a change of alloy for the<br>coupling to superduplex stainless steel was suggested (UNS S32760). This would mean changing<br>the connector on the diving module as well to prevent galvanic corrosion.|\n|Additional<br>References<br>Pertaining to<br>Case Study|Francis, R., 2010. The Corrosion of Copper and Its Alloys: A Practical Guide for Engineers.<br>NACE International, Houston, TX, USA.|\n\n\n\nCopyright Elsevier 2022 \n\n86 \n\n#### CORROSION ATLAS \n\nContributed By: Mascha van Hofweegen and Frank de Vos \n\nCase History 04.21.01.001 \n\nType of Material Copper System Induction units in climate system (heating and cooling) Name of the Part Soldering connection Phenomenon Leakage due to the use of too much flux \n\n\n\n|Appearance|Leakage on coupling, coloration of the
