Repository: NDDev-Technocracy-OpenNetwork/hack-2026-nornickel-knot

> **DEPRECATED.** This repository is archived and no longer maintained.
> It is kept read-only for reference; its GDS anchor records
> `lifecycle: archived` under `portfolio:archived-projects`.

# Nornickel Scientific Knot

Живая карта знаний R&D для горно-металлургической отрасли: система превращает архив отчётов, статей, презентаций и экспериментальных материалов в типизированный граф знаний, а затем отвечает на вопросы естественным языком с источниками и страницами первоисточников.

Проект подготовлен командой **Harmonic Labs** для **Норникель AI Hack 2026**, трек **«Научный клубок»**.

File: data/parsed/Материалы конференций/Flotation_Plant_Optimisation_S25.json (part 12 of 32)
during crushing and grinding as this imparts preferential breakage mechanisms – for example along or across boundaries) \n\n   - _elemental deportment information_ (important for tracking how metals behave during processing; covered by Figure 5) \n\n   - _photomicrographs_ of typical textures. \n\nAll of the above can be generated manually from careful traditional optical-SEM-EPMA interactive analysis. Automated techniques have enabled this type of information to be collected and reported in a fast, robust, operator independent, time-efficient and scalable manner. \n\n**Ore Type Example Valuable Example Problem Gangue PGM** PGM, Ni-sulfides Talc, pyroxene **Copper** sulfide Chalcopyrite Pyrite, Fe-oxides, silicates **Nickel** sulfide Pentlandite Pyrrhotite, talc **Pb-Zn** Galena, sphalerite Pyrite, pyrrhotite, marcasite, carbonates **Gold** Gold, electrum Pyrite, arsenopyrite, Fe-oxides, quartz \n\n\n\n<!-- Start of picture text -->\nOre Crusher Grinding & Classification Separation Product<br>Waste<br>Typical Process Overview<br>chalcopyrite – fast floating;  pyrrhotite – slow floating depressants for carbonates and talc<br><!-- End of picture text -->\n\nchalcopyrite – fast floating;  pyrrhotite – slow floating \n\n###### naturally hydrophobic minerals float \n\n**FIG 9** – Summary diagram to show how different ores, classified by the main ore minerals, have quite different gangue phases. \n\n**149** \n\nFLOTATION PLANT OPT"}, {"page": 145, "text": "IMISATION  |  SPECTRUM SERIES 25 \n\n**ALAN R BUTCHER** \n\n###### **EXAMPLE CASE STUDIES** \n\n###### **Introduction** \n\nFor mineralogy to add value to a mining operation, one really needs to acquire consistently meaningful mineralogical data over a significant period of time (weeks, months, years). If a well-performing ore is properly characterised it is much easier to troubleshoot problems in an under-performing ore because there is a benchmark against which to compare it. Without a good day, it is difficult to diagnose what went wrong on the bad day. \n\nThis section covers two examples where mineralogical data collected by the author has been turned into information and knowledge, and then action has been taken based on that knowledge to realise the value. The examples have been simplified and modified so as to be relevant to the present text. A summary of information typically acquired is summarised in Figure 10. \n\n###### **Case study 1 – finding the optimal grind size** \n\nFollowing measurement of crushed drill cores as part of an ongoing ore characterisation exercise for a new orebody at Eureka Mine, it was found that there was a distinct bi-modal distribution to the grain size distribution for galena (Figure 11). This flagged the possibility of whether a two-stage grinding process could be implemented. When the same distribution for sphalerite was considered, however, it was found that this displayed a normal distribution (Figure 12). \n\n###### **Mineralogical Data** \n\n###### **_Roughers_** \n\n\n\n<!-- Start of picture text -->\nCleaners<br>Re-grind Mill<br>Scavengers<br><!-- End of picture text -->\n\n- Liberation \n\n- Particle size \n\n- Particle composition \n\n- Particle surface area \n\n- Problematic particles \n\n- Penalty elements \n\n- Mineral associations \n\n###### **Metallurgical Implications** \n\n- Reagent regime \n\n- Surface preparation \n\n- Residence time \n\n- Mechanical entrainment \n\n- Flash flotation options \n\n- Staged grinding \n\n- Grinding media \n\n**FIG 10** – Idealised view of what mineralogical data can be extracted from samples taken from a mineral processing circuit, and the implications these data may have on metallurgical behaviour and practices. \n\n**150** \n\nFLOTATION PLANT OPTIMISATION  |  SPECTRUM SERIES 25 \n\n**CHAPTER 4  |  A PRACTICAL GUIDE TO SOME ASPECTS OF MINERALOGY THAT AFFECT FLOTATION** \n\n\n\n<!-- Start of picture text -->\nLead-zinc  Galena<br>deposit<br>G a l e n a  B i -  S i z e  D i s t r i b u t i o n<br>- 2 0 - 2 7/ +/ + 2 0 - 3 8/ +/ + 2 7 - 4 5/ +/ + 3 8 - 5 3/ +/ + 4 5 - 7 5/ +/ + 5 3 - 1 0 6/+/+ 7 5 - 2 1 2/+/+ 1 0 6 - 3 0 0/+/+ 2 1 2 - 4 5 0/+/+ 3 0 0 - 6 0 0/+/+ 4 5 0 + 6 0 0<br><!-- End of picture text -->\n\n\n\n\n\n<!-- Start of picture text -->\nG a l e n a  B i -  S i z e  D i s t r i b u t i o n<br>- 2 0 - 2 7/ +/ + 2 0 - 3 8/ +/ + 2 7 - 4 5/ +/ + 3 8 - 5 3/ +/ + 4 5 - 7 5/ +/ + 5 3 - 1 0 6/+/+ 7 5 - 2 1 2/+/+ 1 0 6 - 3 0 0/+/+ 2 1 2 - 4 5 0/+/+ 3 0 0 - 6 0 0/+/+ 4 5 0 + 6 0 0<br><!-- End of picture text -->\n\n**FIG 11** – An im"}, {"page": 146, "text": "age grid of galena-containing particles (red) from crushed drill core, organised by galena grain-size estimate, as measured by a QEMSCAN® and plotted using iExplorer™. The distribution shows a distinct bi-modal pattern. \n\n\n\n<!-- Start of picture text -->\nLead-zinc Sphalerite<br>deposit<br>S p h a l e r i t e S i z e D i s t r i b u t i o n M T G A<br>- 2 0 - 38/ + 2 0 - 5 3/ + 38 - 75/ + 53 - 106/+ 7 5 - 2 1 2/+ 106 - 300/+ 2 12 - 4 50/+ 3 00 - 6 0 0/+ 450 + 600<br><!-- End of picture text -->\n\n**FIG 12** – An image grid of sphalerite-containing particles (blue) from crushed drill core, organised by sphalerite grain-size estimate, as measured by a QEMSCAN® and plotted using iExplorer™. The graph shows a normal distribution. \n\n**151** \n\nFLOTATION PLANT OPTIMISATION  |  SPECTRUM SERIES 25 \n\n**ALAN R BUTCHER** \n\n###### _Answer_ \n\nGiven that a two-stage grinding circuit was not possible at Eureka, an optimal grind size of 212/+106 microns was trialled during bench-scale grinding tests, and was found to achieve the required grade and recovery. \n\n###### **Case study 2 – tracking down reason for penalty elements** \n\nAfter a few months of excellent results and acceptable concentrator performance, a crisis hit Eureka Mine. The levels of iron in the _final zinc concentrate_ reached unacceptable levels. Mineralogy was used to establish the source of the iron. \n\n###### _Answer_ \n\nHistoric samples taken on a good day were compared with those containing high iron contents. The results showed that Fe deports to both pyrite and Fe-rich sphalerite. Both phases were more abundant in the final concentrate that had higher Fe-content (Figure 13). \n\n###### **Case study 3 – understanding locking relationships** \n\nA re-evaluation of the locking characteristics of particles within the lead circuit was initiated following a managerial decision to set new grade and recovery targets at the Eureka Concentrator. In order to undertake this, a _feed_ sample was collected and analysed on a _sizeby-size basis_ . The results revealed that the locking characteristics are complex (Figure 14). Galena is locked with sphalerite, as expected, but also with Fe-sulfides and non-sulfide gangue (NSG), which are problematic from a contamination perspective. \n\n\n\n<!-- Start of picture text -->\nSphalerite Pyrite  Low Fe- Concentrate   High Fe-Concentrate<br>CS2            CS3+4         CS5  CS2            CS3+4         CS5<br>100<br>90<br>80<br>70<br>60<br>50<br>40<br>30<br>20<br>10<br>0<br>Based on more than 1000 grains/fraction<br><!-- End of picture text -->\n\n**FIG 13** – Comparison of samples from the final zinc concentrate, good and bad, in terms of Fe-content. It illustrates that when iron increases, it is due to increases in both Fe-sphalerite and pyrite. \n\n**152** \n\nFLOTATION PLANT OPTIMISATION  |  SPECTRUM SERIES 25 \n\n**CHAPTER 4  |  A PRACTICAL GUIDE TO SOME ASPECTS OF MINERALOGY THAT AFFECT FLOTATION** \n\n\n\n<!-- Start of picture text -->\nBackground<br>Fe Sulfides<br>Sphalerite<br>Gale"}, {"page": 147, "text": "na<br>Other Sulfides<br>NSG<br><!-- End of picture text -->\n\n**FIG 14** – Image grid of particles from a feed sample, sorted according to the size fraction from which they were measured, and according to the texture they exhibit. The results show that the locking characteristics of galena are quite complex and involve: locking with sphalerite (high- and low-grade ternary), Fe-sulfide, non-sulfide gangue (NSG). Both barren and fully liberated particles are also present. Measured on QEMSCAN® and plotted using iExplorer™. \n\n###### _Answer_ \n\nFiner grinding of the feed ore is perhaps suggested. This will liberate the composite particles. Installation of secondary grinding equipment might be the solution, such as stirred mills, which will help reduce particle size to the required liberation size range. Bench-scale testing could validate this theory. \n\n###### **CONCLUDING REMARKS** \n\nIt is the hope of the author that, after having gone through this chapter, the reader will take something away of interest, and most importantly, something of use, which can be directly applied to their everyday work. \n\nNo one expects or wants minerals engineers to become mineralogists or geologists – far from it. What the author encourages, however, is that metallurgists, like geologists, mining engineers and environmentalists, should take some of the responsibility for developing a culture of cross-pollination of professional skill areas within the modern minerals industry. \n\nMineralogy is clearly useful when applied in the correct way. Rocks contain secrets that traditionally only geologists and mineralogists have been able to unlock. With the advent of \n\n**153** \n\nFLOTATION PLANT OPTIMISATION  |  SPECTRUM SERIES 25 \n\n**ALAN R BUTCHER** \n\nmore companies adopting automated mineralogical techniques, it is clear that mineralogy is experiencing a revival, if not a renaissance, and it is allowing minerals engineers insights that were previously just not possible. \n\nFinally, _‘to measure is to know’_ as Lord Kelvin, the famous English scientist, once remarked. If you do not understand your inputs and your outputs, then you cannot hope to optimise the overall process, whatever it is. \n\n###### **REFERENCES** \n\n**Annels, A E, 1991.** _Mineral Deposit Evaluation_ , first edition, 436 p (Chapman and Hall). \n\n**Barbery, G, 1991.** Mineral liberation: measurement, simulation and practical use in mineral processing, _Quebec Editions GB_ , p 341. \n\n**Baum, W, Lotter, N O and Whittaker, P J, 2004.** Process mineralogy – a new generation of ore characterisation and plant optimization, SME Annual Meeting, Denver, 23–25 February 2004, pp 1–5. \n\n**Baum, W, Sanhueza, J, Smith, E and Tufar, W, 1989.** The use of process mineralogy for plant optimization at the El Indio gold-silver-copper operation (Chile), _Erzmetall_ , 42(9):373–378. \n\n**Becker, M, Wightman, E M and Evans, C L, 2016.** _Process Mineralogy_ , SMI-JKMRC Monograph No 6 (Julius Kruttschnitt Mineral Research Centre: Indooroopill"}, {"page": 148, "text": "y), p 470. \n\n**Bruker, 2018.** Bruker web site. Available from: <https://www.bruker.com/products/x-ray-diffractionand-elemental-analysis/micro-xrf-and-txrf/m4-tornado/overview.html>. \n\n**Butcher, A R and Trudu, A G, 1999.** Ore characterisation and its relevance to the crushing and grinding of ores, presented to AJM Crushing and Grinding Conference, Kalgoorlie, 27–28 April 1999. \n\n**Carl Zeiss Microscopy, 2018.** Zeiss web site. Available from: <https://www.zeiss.com/microscopy/int/ solutions/raw-materials.html>. \n\n**Clemex Technologies Inc, 2009.** Clemex web site. Available from: <http://www.clemex.com>. \n\n- **Craig, J R and Vaughan, D J, 1994.** _Ore Microscopy and Ore Petrography_ , second edition, 434 p (John Wiley and Sons, Inc). \n\n**Dou, M, 1998.** The segmentation of BSE images of mineral particles using an object based approach, in _Proceedings Seventh JKMRC Conference_ , Brisbane. \n\n**Eckstrand, O R, 1984.** _Canadian Mineral Deposit Types: A Geological Synopsis_ , Geological Survey of Canada, Economic Geology Report 36, 86 p (Canadian Government Publishing Centre). \n\n**Evans, A M, 1993.** _Ore Geology and Industrial Minerals – An Introduction_ , third edition, 389 p (Blackwell Scientific Publications Inc). \n\n**Garcia, D, Lin, C L and Miller, J D, 2009.** Quantitative analysis of grain boundary fracture in the breakage of single multiphase particles using X-ray microtomography procedures, _Minerals Engineering_ , 22(3):236–243. \n\n**Goodall, W R and Scales, P J, 2006.** _Proceedings MEI Automated Mineralogy ’06_ , Brisbane. \n\n**Goodall, W R, Scales, P J and Butcher, A R, 2005.** The use of QEMSCAN and diagnostic leaching in the characterisation of visible gold in complex ores, _Minerals Engineering_ , 18:877–866. \n\n**Gottlieb, P, Wilkie, G, Sutherland, D, Ho-Tun, E, Suthers, S, Perera, K, Jenkins, B, Spencer, S, Butcher, A and Rayner, J, 2000.** Using quantitative electron microscopy for process mineralogy applications, _JOM_ , April, 52:24–25. \n\n**Grant, G, Hall, J S, Reid, A F and Zuiderwyk, M, 1977.** Characterisation of particulate and composite mineral grains by on-line computer processing of SEM Images, in _Proceedings 15th APCOM Symposium_ , Brisbane, pp 159–170. \n\n**Gribble, C D and Hall, A J, 1992.** _Optical Mineralogy, Principle and Practice_ , p 295 (UCL Press). \n\n**154** \n\nFLOTATION PLANT OPTIMISATION  |  SPECTRUM SERIES 25 \n\n**CHAPTER 4  |  A PRACTICAL GUIDE TO SOME ASPECTS OF MINERALOGY THAT AFFECT FLOTATION** \n\n- **Gu, Y, 2003.** Automated scanning electron microscope based mineral liberation analysis – an introduction to JKMRC/FEI mineral liberation analyser, _Journal of Minerals and Material Characterisation and Engineering_ , 2(1):33–41. \n\n**Guilbert, J M and Park Jr, C F, 1986.** _The Geology of Ore Deposits_ , 985 p (W H Freeman and Company). \n\n**Henley, K J, 1983.** _Ore Dressing Mineralogy – A Review of Techniques, Applications, and Recent Developments_ , special publication no 7, pp 175–200 (Geological Society of "}, {"page": 149, "text": "South Africa: Marshalltown). \n\n- **Hiemstra, S A, 1984.** The role of mineralogy in ore beneficiation as illustrated by case histories, in _Proceedings Second International Congress on Applied Mineralogy_ , Los Angeles, 22–25 February, pp 9-20. \n\n- **Huntington, J, 2006.** The hi-logger scanner for automated mineralogy, presented to MEI Automated Mineralogy ’06, Brisbane. \n\n**Ixer, R A and Duller, P R, 1998.** Virtual atlas of opaque and ore minerals in their associations. Available from: <http://www.smenet.org/opaque-ore>. \n\n**Jones, M P, 1984.** Recent developments in the rapid collection of quantitative mineral data, in _Proceedings Second International Congress on Applied Mineralogy_ , Los Angeles, 22–25 February, pp 141–156. \n\n**Jones, M P, 1987.** _Applied Mineralogy: A Quantitative Approach_ , p 253 (Graham and Trotman, Springer). \n\n**Keith, J, 1998.** Mineral identification using X-rays, in _Proceedings Seventh JKMRC Conference_ , Brisbane. \n\n**King, R P and Schneider, C L, 1993.** An effective SEM-based image analysis system for quantitative mineralogy, _KONA_ , 11:165. \n\n**McKinstry, H E, 1948.** _Mining Geology_ , 680 p (Prentice Hall: Englewood Cliffs). \n\n- **Miller, P R, Reid, A F and Zuiderwyk, M A, 1982.** QEM*SEM image analysis in the determination of modal assays, mineral associations and mineral liberation, presented to XIV International Mineral Processing Congress, Toronto. \n\n- **Oxford Instruments, 2018.** Oxford Instruments web site. Available at: <https://www.oxford-instruments. com/products/microanalysis/energy-dispersive-x-ray-systems-eds-edx/eds-for-sem/eds-softwareaztec>. \n\n**Peters, W C, 1978.** _Exploration and Mining Geology_ , 696 p (John Wiley and Sons Inc). \n\n- **Petruk, W, 1984.** Image analysis measurements and data presentation for mineral dressing applications, in _Proceedings Second International Congress on Applied Mineralogy_ , Los Angeles, 22–25 February, pp 127–140. \n\n**Petruk, W, 2000.** _Applied Mineralogy in the Mining Industry_ , p 286 (Elsevier Science). \n\n- **Pirrie, D, Butcher, A R, Power, M P, Gottlieb, P and Miller, G L, 2004.** Rapid quantitative mineral and phase analysis using automated scanning electron microscopy (QEMSCAN<sup>®</sup> ); potential applications in forensic geoscience, _Journal of the Geological Society of London_ , 232:123–136. \n\n- **Roberts, R G and Sheahan, P A, 1988.** _Ore Deposit Models_ , 194 p Geoscience Canada, Reprint Series 3 (Geological Association of Canada). \n\n- **Sandmann, D, 2015.** Method development in automated mineralogy, Doctor Rerum Naturalium Dissertation, Technischen Universitдt Bergakademie Freiberg, p 152. \n\n- **Sayab, M, Miettinen, A, Aerden, D and Karell, F, 2017.** Orthogonal switching of AMS axes during type-2 fold interface: insights from integrated X-ray computed tomography, AMS and 3D petrography, _Journal of Structural Geology_ , 103:1–16. \n\n- **Schneider, C L and Neumann, R, 2004.** Measurement of exposed area by image analysis particle crossse"}, {"page": 150, "text": "ction (eds: Pecchio _et al_ ), in _Proceedings 2004 ICAM_ , Sao Paulo, pp 1035–1038. \n\n- **Shreeve, J W, Shreeve, B, Pitel, J, Palix, E and Souf, A, 2017.** The use of non-destructive core logging and X-ray imaging techniques to resolve a complex geological stratigraphy for a planned offshore windfarm, in _Proceedings Eighth International Conference of Offshore Site Investigation and Geotechnics_ , 12–14 September 2017 (Royal Geographical Society: London). \n\n**155** \n\nFLOTATION PLANT OPTIMISATION  |  SPECTRUM SERIES 25 \n\n**ALAN R BUTCHER** \n\n**Spencer, S and Sutherland, D N, 2000.** Stereological correction of mineral liberation grade distributions estimated by single sectioning of particle images, _Image Anal Sterel_ , 19:175–182. \n\n- **Sutherland, D, Gottlieb, P, Jackson, R, Wilkie, G and Stewart, P, 1988.** Measurement in section of particles of known composition, _Minerals Engineering_ , 1(4):317–326. \n\n- **Sutherland, D N, Wilkie, G and Johnson, C R, 1989.** Simple prediction of processing characteristics of ores using QEM*SEM, in _Proceedings Mineralogy and Petrology Symposium_ , pp 81–84 (The Australasian Institute of Mining and Metallurgy: Melbourne). \n\n- **Tescan, 2018.** Tescan web site. Available at: <https://www.tescan.com/en-us/technology/specialsolutions/tima-x>. \n\n- **ThermoFisherScientific 2018.** ThermoFisherScientific web site. Available at: <https://www.fei.com/oilgas/products-services/>. \n\n- **Vaughan, J and Corrans, I J, 1997.** Estimation of submicroscopic gold in ores by SIMS and ultrafine milling: a comparative investigation, (eds: G Gillen, R Lareau, J Bennett and F Stevie), in _SIMS XI Annual Workshop_ , Orlando, 7–12 September (Wiley and Sons). \n\n- **Xstrata Technology, 2005.** Quote from Xstrata Technology company profile published in _Proceedings Centenary of Flotation Symposium_ (The Australasian Institute of Mining and Metallurgy: Melbourne). \n\n**156** \n\nFLOTATION PLANT OPTIMISATION  |  SPECTRUM SERIES 25 \n\n**_Return to contents_** \n\n# **C H A P T E R 5** \n\n#### **Some troublesome sulfide and non-sulfide minerals** \n\n_Bill Johnson and Peter Munro_ \n\n###### **ABSTRACT** \n\nThe abundance of each mineral in an ore sample allows early recognition of likely problems in development of a processing circuit for a new orebody or in improvement of the performance of an existing processing circuit. \n\nThis chapter discusses various aspects of the properties of selected valuable sulfide minerals which affect the ease of preparation of a concentrate of marketable grade suitable for safe transportation. \n\nThis chapter also reviews the properties of two common sulfide gangue minerals (pyrite and pyrrhotite) that are known to cause processing problems. Troublesome non-sulfide gangue minerals are also reviewed, eg those displaying hydrophobicity, those prone to causing penalty payments for the concentrate and those with unusual or troublesome properties. \n\n###### **INTRODUCTION** \n\nQuantitative data on the percentage by weight of each"}, {"page": 151, "text": " valuable and gangue mineral present in an ore is one type of data that is mandatory before commencement of the development of a processing circuit. Such mineral abundance data allow early recognition of likely issues in development of a processing circuit: \n\n- problems in both the preparation of a concentrate of marketable grade and its transportation and sale, due to solid solution series, the presence in the valuable minerals of elements incurring a penalty or the presence of elements affecting its fitness for safe transport \n\n- recognition of sulfide gangue minerals with some properties causing processing problems and other properties that may provide a basis for process solutions \n\n- recognition of non-sulfide gangue minerals known to be hydrophobic in other ores, nonsulfide gangue minerals containing elements incurring a penalty and non-sulfide gangue minerals with unusual properties that cause processing problems. \n\n**157** \n\nFLOTATION PLANT OPTIMISATION  |  SPECTRUM SERIES 25 \n\n**BILL JOHNSON AND PETER MUNRO** \n\n###### **SULFIDE VALUABLE MINERALS** \n\n###### **Sphalerite (ZnS)/marmatite (Zn,FeS) partial solid solution series** \n\n_Why can sphalerite/marmatite be troublesome?_ Sphalerite containing elevated concentrations of iron, manganese and/or cadmium, ie marmatite limits the achievable zinc concentrate grade because, as examples, the fully liberated marmatite may only contain 50.0 per cent Zn, or less. \n\n_Impact on feasibility study/existing flotation plant:_ Production of a commercial grade zinc concentrate either may not be possible, or possible only at a prohibitively low zinc recovery. Before a feasibility study, the type of sphalerite/marmatite in a deposit must be determined and its variation over the deposit must be determined during the study. Deposits with low levels of substitution of the zinc ion have an advantage because less storage space is required for waste species removed during downstream processing of the concentrate to produce zinc metal. \n\n_Solution:_ The properties of the valuable mineral can’t be changed. There is no plant solution. \n\nSphalerite (ZnS) contains 67.1 per cent by weight zinc and 32.9 per cent sulfur. However, this mineral usually has some substitution of zinc ions by iron ions, forming a partial solid solution series. The extent of substitution of zinc by iron is dependent on the temperature and chemistry of the environment during ore formation (Klein, 2002). When the iron content in sphalerite rises, marmatite (Zn,FeS) is the name given to the mineral. Its iron content can be as high as 26 per cent by weight. \n\nIn addition to the substitution by iron ions, zinc ions in sphalerite are substituted by manganese and cadmium ions with significant manganese substitution in some ores. An example is given for the composition of one example of marmatite, expressed in terms of atomic proportions: (Zn0.645Fe0.308Mn0.045Cd0.002)S (Klein, 2002). In this example, the marmatite contains the following approximate c"}, {"page": 152, "text": "ontents for the cations (per cent by weight): 18.6 per cent Fe, 2.7 per cent Mn, 0.3 per cent Cd and 45.5 per cent Zn. \n\nThe highest grade of zinc concentrate which could be produced from an ore containing this marmatite would be a concentrate containing marmatite alone, ie containing 45.5 per cent zinc. A concentrate grade of 45.5 per cent zinc would not be achievable in practice because any industrial zinc concentrate will also contain some liberated gangue minerals and some minerals in composites with the marmatite, because perfect liberation and perfect separation are not possible. Typically, commercial zinc concentrates based on sphalerite/marmatite ores contain 50 per cent to 55 per cent zinc by weight. Hence, the importance of understanding the properties of the valuable mineral can be appreciated prior to embarking on circuit development testing or improving the performance of an existing plant. \n\nAn example is given in Figure 1. If the marmatite contained slightly more than a combined total of 12 per cent iron, manganese and other elements that substituted for zinc, the production of a commercial zinc concentrate containing 52 per cent zinc by weight would require that the concentrate contained only five per cent by weight of gangue minerals, ie the valuable mineral would have to occupy 95 per cent by weight of the concentrate. Commercial concentrates are rarely produced that contain 95 per cent valuable mineral by weight. In contrast, if the marmatite/sphalerite contained a total of six per cent by weight for iron and other elements that substituted for zinc, a concentrate containing 52 per cent zinc by weight would allow the concentrate to contain 15 per cent by weight of gangue minerals, ie the valuable mineral could occupy as little as 85 per cent by weight of the concentrate. \n\n**158** \n\nFLOTATION PLANT OPTIMISATION  |  SPECTRUM SERIES 25 \n\n**CHAPTER 5  |  SOME TROUBLESOME SULFIDE AND NON-SULFIDE MINERALS** \n\n\n\n<!-- Start of picture text -->\n25<br>20<br>15<br>10<br>5<br>Typical Values in this Range<br>0<br>0 2 4 6 8 10 12 14 16<br>% of Fe + Other Elements in Solid Solution in Sphalerite/Marmatite Series<br>% Gangue Minerals Possible in Concentrate with 52% Zn<br><!-- End of picture text -->\n\n**FIG 1** – Calculated relationship between the per cent by weight of gangue minerals that can be present in the zinc concentrate while still producing a concentrate with 52 per cent by weight of zinc (y axis) and the per cent by weight of Fe and other elements in solid solution in the sphalerite/marmatite solid solution series (x axis). \n\nThis is a realistic target because typical commercial zinc concentrates contain in the region of 90 per cent valuable mineral by weight. \n\n###### **Tetrahedrite (Cu12Sb4S13)/tennantite (Cu12As4S13) solid solution series** \n\n_Why can tetrahedrite/tennantite be troublesome?_ These copper minerals will raise the level of Sb and As respectively in the concentrate, potentially making the concentrate unattractive fo"}, {"page": 153, "text": "r sale. \n\n_Impact on feasibility study/existing flotation plant:_ Investigate the main minerals contributing to the total Sb and As in the concentrate and repeat this for the valuable element, Ag. Establish the distribution of tetrahedrite/tennantite and related minerals across the entire deposit. Avoid the use of cyanide to maximise the recovery of silver-bearing forms of these minerals. \n\n_Solution:_ Direct all the concentrate to an extractive metallurgical process for removal of Sb/As before sale, or separate the concentrate into high and low quality products, directing a reduced tonnage of low quality product to the additional process before sale. \n\nThese two minerals have the same structure and form a complete solid solution series. Their crystallographic and physical properties are so close that it is not possible to distinguish between them by inspection (Klein, 2002). If these minerals represent a sufficient portion of the copper in an ore, the resulting concentrate will be elevated in arsenic and/or antimony and may exceed limits for sale. \n\nThe copper ions can be substituted by iron or zinc ions and less commonly by silver, lead and mercury ions (Klein, 2002). Some iron is always present and silver-rich members of the solid solution series can be important sources of silver in an ore and are referred to as freibergite. An example is the zinc-lead-silver ore at the Mount Isa deposit where the silver content of the freibergite was in the range 18 per cent to 35 per cent by weight with an average composition \n\n**159** \n\nFLOTATION PLANT OPTIMISATION  |  SPECTRUM SERIES 25 \n\n**BILL JOHNSON AND PETER MUNRO** \n\nof 26 per cent by weight (Riley, 1974, 1976; Knights and Patterson, 1988; Knights and Johnson, 2016). If freibergite contains a significant portion of the silver in an ore, the silver recovery will be dictated by the liberation state of the freibergite and, for the non-liberated portion, the behaviour of the mineral with which it occurs in composites. The composites with galena (the lead mineral) will be recovered in the desired concentrate for silver, the lead concentrate, while the composites with sphalerite (the zinc mineral) are likely to be recovered in the zinc concentrate, which is less desirable commercially. The composites with iron sulfide gangue minerals will be largely lost to the tailing. \n\n###### **Chalcocite (Cu2S)** \n\n_Why can chalcocite be troublesome?_ Chalcocite oxidises rapidly and releases copper ions which can have deleterious effects on some other minerals in the system, particularly pyrite, pyrrhotite and sphalerite. \n\n_Impact on feasibility study/existing flotation plant:_ It is necessary to investigate the influence of conditioning pH (from pH 5 to 11.5) and the use of NaHS in restoring the surface of oxidised chalcocite to its original form just before the addition of collector for the flotation process. In the flotation testing, it is necessary to obtain chalcocite recovery – size (log scale) curves to compar"}, {"page": 154, "text": "e the recovery obtained in the fine and intermediate size fractions ensuring that the recovery of the chalcocite in the fine size fractions is maximised relative to that in the intermediate fraction. \n\n_Solution:_ Use the findings from the described approach to testing to establish the necessary chemical conditions for flotation of the chalcocite or its closely related minerals in the ore. \n\nChalcocite is one of the most important source minerals for copper. A well-known occurrence of chalcocite is in the supergene enriched zone of sulfide deposits. Another is in iron oxidehosted copper-gold deposits where it occurs as a primary mineral in a well-defined zone, not from supergene enrichment. An unusual property of chalcocite is that, with suitable values for Eh and pH, it will oxidise rapidly, in minutes, to other copper sulfide phases and release copper ions into the system which can have deleterious effects on the other minerals present in the system. \n\nThe oxidation of chalcocite occurs through a series of non-stoichiometric copper sulfides as shown in Table 1 (Woods, personal communication, 2015), based on copper sulfide phases identified in the literature (Goble, 1985). \n\nFrom Table 1, in conversion of chalcocite to djurleite, 1.5 per cent of the copper initially present is released; in conversion of chalcocite to djurleite and then to digenite, a total of 10 per cent of the copper initially present is released. Eventually, 50 per cent of the copper is released after moving from chalcocite (Cu2S) through the series of non-stoichiometric copper sulphides to covellite (CuS), as dictated by the formulae of chalcocite and covellite. The values \n\n**TABLE 1** \n\nThe oxidation of chalcocite (Cu2S) through a series of non-stoichiometric copper sulfides. \n\n|**Copper sulfde**<br>**phase**<br>**C**<br>Formula|**halcocite**<br>Cu2S|**Djurleite**<br>Cu1.97S|**Digenite**<br>Cu1.8S|**Anilite**<br>Cu1.75S|**Geerite**<br>Cu1.6S|**Spionkopite**<br>Cu1.4S|**Yarrowite**<br>Cu1.12S|**Covellite**<br>CuS|\n|---|---|---|---|---|---|---|---|---|\n|Copper released by|||||||||\n|oxidation of Cu2S<br>(% of total in Cu2S)|0|1.5|10|12.5|20|30|40|50|\n\n\n\n**160** \n\nFLOTATION PLANT OPTIMISATION  |  SPECTRUM SERIES 25 \n\n**CHAPTER 5  |  SOME TROUBLESOME SULFIDE AND NON-SULFIDE MINERALS** \n\nfor the released copper are based on conversion of all the chalcocite in the starting material, ie both the surface and bulk chalcocite. \n\nDuring the oxidation sequence in Table 1 through the non-stoichiometric copper sulfide phases, the copper ions are very mobile in the bulk and surface regions of the phases. In contrast, for the end point of the sequence, covellite, the copper ions are not mobile, ie it has a ‘frozen’ lattice. \n\nFor the oxidation of chalcocite through the non-stoichiometric copper sulfide phases to covellite, the thermodynamics of the direct conversion from chalcocite to covellite is misleading and should not be considered (Woods, personal communication, 2015). \n\nThe copper wh"}, {"page": 155, "text": "ich is released from the copper sulfide phases (ie not part of the nonstoichiometric copper sulfide phases) may contribute to an acid soluble copper assay for a sample containing nominally chalcocite. \n\nFor the Ok Tedi deposit, industrial experiences and supporting research work with chalcocite (principally occurring as digenite in one orebody) were carefully documented (Orwe, Grano and Lauder, 1997; Orwe, Grano and Lauder, 1998); for the Eh and pH conditions in the Ok Tedi plant, the chalcocite was likely to be unstable, ie undergoing surface oxidation. \n\nThe authors studied the influence of conditioning pH and the use of NaHS in restoring the surface of the oxidised chalcocite to its original form (Orwe, Grano and Lauder, 1998) before introducing collector into the system for adsorption. However, surface re-oxidation before the flotation process should be minimised. After exposure to oxidising conditions, the authors found that fine particles of chalcocite (-10 µm) suffered greater adverse effects on recovery when compared with the intermediate size fractions of the same mineral. The use of NaHS minimised the collector required for flotation as it precipitated the hydrophilic metal hydroxides, present at both the chalcocite surface and in solution, as a very insoluble metal sulfide (Orwe, Grano and Lauder, 1997), because there are less hydrophilic species on the chalcocite surface to lower the hydrophobicity conferred by the adsorbed collector. \n\n###### **Radioactive copper concentrate** \n\n_Why can radioactive copper concentrate be troublesome?_ Some concentrates demonstrate radioactivity levels that can approach or exceed the OH&S limit for safe transportation. \n\n_Impact on feasibility study/existing flotation plant:_ Investigate if there is a strong association between the radioactivity sources and non-sulfide gangue in the concentrate. If the finding is ‘yes’, staged options exist in _Solution_ . \n\n_Solution:_ Investigate the benefits of reduced entrainment of liberated non-sulfide gangue (more dilute pulps in conventional flotation cells and/or use of cells designed for washed froth cleaning) and, if necessary, the benefits from further regrinding to increase liberation of non-sulfide gangue. \n\nSome concentrates, most notably copper concentrates from iron oxide-hosted copper-gold deposits, demonstrate radioactivity levels that can approach or exceed the OH&S limit for safe transportation. It may be necessary for a plant to improve its process to increase the margin between the actual value and the limit. The following five options can be considered if there is a strong association between the radioactivity sources and the non-sulfide gangue minerals in the concentrate: \n\n1. process changes to improve the dilution cleaning in mechanical cells by employing more dilute pulps, normally requiring an increase in the installed capacity of the cleaner cells \n\n**161** \n\nFLOTATION PLANT OPTIMISATION  |  SPECTRUM SERIES 25 \n\n**BILL JOHNSON AND PETER M"}, {"page": 156, "text": "UNRO** \n\n2. process changes to introduce washed froth cleaning technology or increase the proportion of the concentrate produced by washed froth cleaning technology \n\n3. process changes incorporating points 1 and 2 \n\n4. process changes to regrind to a finer size and increase the liberation of the non-sulfide gangue \n\n5. process changes incorporating point 4 and points 1 and/or 2. \n\nIn points 1, 2, 3 and 5, the process improvement lessens the contribution from recovery by the entrainment mechanism of non-sulfide gangue containing sources of radioactivity. If sufficient lowering of the radioactivity level is not achieved by these options, other methods directed at the valuable sulfide mineral itself may be needed; such options are topics for research projects at present and cannot be addressed here. \n\n###### **SULFIDE GANGUE MINERALS** \n\n###### **Pyrite (FeS2)** \n\n_Why can pyrite be troublesome?_ More than one form exists in some ores eg normal euhedral pyrite and a second form in a framboidal texture. In addition to euhedral pyrite being inadvertently recovered from collector adsorption or from copper ion activation and collector adsorption, the framboidal pyrite can be naturally hydrophobic from a different mechanism (presence of naturally occurring hydrocarbons during ore formation), lowering the concentrate grade at a given recovery for the valuable mineral. \n\n_Impact on feasibility study/existing flotation plant:_ Use a standardised pre-flotation rougher test in ore characterisation to assess the proportion of the pyrite displaying problematic natural hydrophobicity; investigate the benefits from removal of a portion of this form of pyrite in a pre-flotation step or by reverse cleaning. Investigate reduction of the hydrophobicity of this form of pyrite with a high molecular weight organic depressant in cleaning, or in cleaning and roughing. Avoid the use of grinding or regrinding stages with reducing conditions where pyrite activation with Cu<sup>1+</sup> will make the euhedral pyrite extremely difficult to depress. \n\n_Solution:_ Remove a portion of the naturally hydrophobic pyrite in a pre-flotation step (rougher feed) or by reverse cleaning (final concentrate) and/or use a high molecular weight organic depressant in cleaning, or in cleaning and roughing. Oxidation of the pyrite or a depressant, metabisulfite (MBS), can be used to lower recovery of normal pyrite, from inadvertent collector uptake. \n\nPyrite is the most common sulfide gangue mineral but there are some cases where the pyrite or a portion of the pyrite with a different geological history is a carrier of a valuable element, eg gold. It may also contain nickel and cobalt in small amounts. In addition, a complete solid solution series can exist between pyrite and bravoite, (Fe,Ni)S2 (Klein, 2002). \n\nCrystalline pyrite commonly occurs in deposits, sometimes described as euhedral pyrite. However, the mineral can adopt other forms depending on the type of deposit and its geological his"}, {"page": 157, "text": "tory; one or more of these forms can occur in addition to the euhedral pyrite. Examples are pyrite with a colloform texture, a framboidal texture and as agglomerates consisting of a set of juxtaposed small pyrite grains (McArthur, personal communication, 2018); pyrite in these forms can be important in ore processing as they may possess different metallurgical properties from euhedral pyrite or be carriers of high levels of gold. \n\nBase metal ores of the Carpentaria Inlier in northern Australia commonly have a portion of the pyrite with a framboidal texture in addition to the dominant euhedral pyrite. The portion \n\n**162** \n\nFLOTATION PLANT OPTIMISATION  |  SPECTRUM SERIES 25 \n\n**CHAPTER 5  |  SOME TROUBLESOME SULFIDE AND NON-SULFIDE MINERALS** \n\nwith the framboidal texture represents a metallurgical problem in the copper and zinc-lead ores at and close to Mount Isa (Croxford, Draper and Harraway, 1961) and for the zinclead ores of other deposits in the Carpentaria Inlier (McArthur River, Century and Dugald River). The spheroidal pyrite in the framboidal texture contains hydrocarbons derived from bacteria at the time of ore formation. In these orebodies, the other minerals are affected only slightly by the hydrocarbons in comparison with the spheroidal pyrite. The spheroidal pyrite contains fine grains, typically 5–15 microns in diameter, and has the hydrocarbons existing on its surfaces after breakage, causing this portion of the pyrite to display an intermediate level of hydrophobicity (in the presence of frother and in the absence of collector) (Johnson and Jowett, 1982). Dilution of the flotation concentrate occurs with this type of hydrophobic pyrite in the feed as it is not affected by the variables used to control the
