Repository: NDDev-Technocracy-OpenNetwork/hack-2026-nornickel-knot

> **DEPRECATED.** This repository is archived and no longer maintained.
> It is kept read-only for reference; its GDS anchor records
> `lifecycle: archived` under `portfolio:archived-projects`.

# Nornickel Scientific Knot

Живая карта знаний R&D для горно-металлургической отрасли: система превращает архив отчётов, статей, презентаций и экспериментальных материалов в типизированный граф знаний, а затем отвечает на вопросы естественным языком с источниками и страницами первоисточников.

Проект подготовлен командой **Harmonic Labs** для **Норникель AI Hack 2026**, трек **«Научный клубок»**.

File: data/parsed/Материалы конференций/Handbook of Flotation Reagents_ Chemistry, Theory and Practice.json (part 12 of 26)
into the following three regions: (a) the “proximal” regime, where the segment surface interactions dominate, (b) the “central” regime, where the network has a correlation length “ _e_ ” that depends on the local segment concentration and (c) the “distant” regime, where the segment density is supposed to decay exponentially to the bulk solution values. In the central regime, the segment concentration is predicted to drop as _x_<sup>–4/3</sup> where _x_ is the distance from the surface. This exponent is derived from the so-called self-similarity condition, since in solution the correlation length decreases as _e_ ~ -<sup>–4/3</sup> . \n\nIt is believed that the present state of the scaling theory is not sufficient for a quantitative comparison with experimental data. \n\nThis short summary of the theoretical aspects of polymer adsorption on surfaces is given to show that polymer adsorption on mineral surfaces is very different from collector adsorption or adsorption of inorganic modifiers. Mineral science largely ignores these difficulties and uses hydrophobic bonding, hydrogen bonding, free energy and chemical adsorption theories to explain polymer adsorption on mineral surfaces. These aspects will be discussed later. \n\n##### **9.3 EFFECT OF THE PROPERTIES OF POLYMERS ON ITS PERFORMANCE AS DEPRESSANTS** \n\n##### **9.3.1 Polymeric versus monomeric specions** \n\nWater-soluble polymers containing bearing groups such as starch and dextrin import strong hydrophilicity as well as good affinit"}, {"page": 145, "text": "y to gangue minerals such as some sulfides. These polymers are not nearly as surface-active as most charged collector functionalities and therefore compete less effectively for active sites on the mineral surfaces. Monomeric polyhydroxyl polymers such as ethylene glycol, glycerine and glucose are not effective depressants, although adsorption and desorption of functional groups on the mineral surfaces exists. It is believed that water molecules compete strongly with the mineral surface for the hydroxyl groups. \n\nBecause of the limited number of available functional groups, monomeric polymers are not capable of establishing or maintaining adequate association with the mineral particles. Polymers such as starch and other polysaccharides have a large number of hydroxyl groups with which they can maintain dynamic adsorption equilibrium. It should be pointed out, however, that polymers with high molecular weight are not effective depressants. It should be noted that the configuration of functional groups in the polymers plays an important role in the depressing action of polymers. \n\n##### **9.3.2 Effect of type of functional groups** \n\nBroadly, organic polymers usually determine the interaction mechanism with mineral surfaces based on the character of their functional groups. They also determine the \n\n9.3 Effect of the Properties of Polymers on Its Performance as Depressants \n\n189 \n\nstrength of the attraction force, which also depends on the type of interaction, surface properties of minerals and the chemical properties of aqueous medium of the system - [4]. Functional groups of polymers can be non-ionic functional groups such as OH, -CO and -COOH, anionic functional groups such as -COOH, -SO3H and -OSO3H, cationic functional groups containing cations -NH _z_ and -NH and amphoteric functional groups containing both anionic and cationic groups. Since each of these functional groups exhibits a varying degree of affinity to different minerals, the depressing action of various polymers is specific to certain groups of minerals. The selection of organic polymers as depressants for particular minerals can be similar to that of collectors. \n\nFor example, fatty acids, which contain a carboxylate functioning with a hydrocarbon chain, are good collectors for calcite, dolomite, apatite and hematite [5]. Similarly, carboxylated polymers (i.e. carboxyl cellulose) are good depressants for the same minerals. For most silicate minerals, cationic flotation with amine is used. Polymers based on cationically modified polysaccharides have been found to be very effective as depressants for silicate minerals. In the practice of non-metallic mineral flotation, where polymers are widely used as depressants in the selective separation of oxides, carbonates, etc., from silicates, there is a general route for the selection of an appropriate polymer as depressant. For a collector that floats a particular mineral, a depressant with a functionality similar to the collector is sele"}, {"page": 146, "text": "cted, the difference being that the polymer has a hydrophilic character. \n\n##### **9.3.3 The effect of stearic configuration of the functional groups and stearic stabilization** \n\nPolymers are unique in that they possess a large number of functional groups. It is believed that stearic arrangements have an appreciable influence on the effectiveness of a polymer as depressant. For example, Figure 9.2 shows three polymers with different stearic configurations of the OH group. The two neighboring OH groups in glactomaman have a cis configuration compared to those of starch, which has a trans configuration. The neighboring OH groups of those polymers are attached to the rigid ring structure of the repeating glucose units, so they remain fixed to the structure where the two neighboring OH groups on dihydroxy propyl cellulose are not directly attached to the ring structure and basically can be exchanged. The dihydroxy propyl cellulose OH groups may assume either a cis- or trans-type configuration. In some cases, a cis-hydroxyl group is much more effective as a depressant because the two OH groups can adsorb simultaneously on the mineral surface. This, however, would depend largely on the crystal structure of the particular mineral. \n\n##### **9.3.4 Charge density** \n\nPolymers based on ionic functional groups such as carboxylates, sulfonates and amines can be designed with a different charge density. This is particularly true with sulfonates and amines. \n\n9. Interaction of Organic Regulating Reagents \n\n190 \n\n\n\n<!-- Start of picture text -->\nCollector: IPXNo - 12 g/t<br>20.0<br>Frother: MIBC - 35 g/t<br>pH in Rougher<br>SiO2 Flotation: 10.0<br>15.0<br>90<br>10.0 80<br>REC.<br>70<br>MgO<br>60<br>5.0<br>50<br>40<br>Starch (g/t)<br>0 10 20 30 40 50<br>Grade In Cleaner Concentrate (%)<br>2<br>MgO and SiO<br>Cleaner Recovery (%)<br><!-- End of picture text -->\n\n**Figure 9.2** Copper recovery, MgO and SiO2 content in the cleaner flotation as a function of starch additions [7]. \n\nCationic depressants with strong cationic characters are not good depressants [6] because they can act as activators of minerals that are intended to be depressed. The depressing action of polymers also depends on the carboxyl functionality. Polymers with an excessive carboxylate charge density, in some cases, are good depressants for activated silica. \n\n##### **9.4 ACTION OF POLYMERS AS DEPRESSANTS** \n\nCompared with collectors and other chemicals used in mineral flotation, polymers are the most complex chemicals and therefore their action as depressants is not very well understood. The use of polymers in metallic and non-metallic flotation, however, is quite extensive but the number of polymers is rather limited. As mentioned before, the action when using polymers depends on the nature of its active polar groups; therefore, the discussion on the action of polymers is along these lines. \n\n9.4 Action of Polymers as Depressants \n\n191 \n\n##### **9.4.1 Action of non-ionic polymers** \n\nReprese"}, {"page": 147, "text": "ntatives from this group consist of starches, dextrins, gum arabic, tanin derivatives, oxycellulose and polyrimil alcohol. The non-ionic polymers are widely used in both nonmetallic and metallic flotation as depressants. \n\n##### _Starches and dextrins_ \n\nIn general, starch contains an abundance of hydroxyl groups, where each anhydroglucose unit contains secondary hydroxyls and a large majority contains primary hydroxyls. These hydroxyls can potentially react with any chemical capable of reacting with alcoholic hydroxyls including ions in solution and collectors. Because of the behavior of starches and dextrins, a three-phase flotation system is highly complex. There are conflicting data on the adsorption mechanism as well as the action of both starches and dextrins. \n\nIn studies conducted on copper sulfide ores using low molecular weights, use of corn starch [7] for the depression of pre-activated Mg2SiO3 and aluminosilicate indicated that good depression of these minerals was achieved using a relatively low dosage of starch (Figure 9.2). In this case, enstalite (Mg2SiO3) was pre-activated with Fe<sup>2-</sup> ions. \n\nThe effect of starch derivatives as iron depressants during anionic and cationic flotation of silica has been extensively studied. In the studies conducted with different corn starches [8], different viscosity adjustments were by homogenization. The results obtained showed that there is an optimum molecular size for starch (Figure 9.3) that acts most effectively as depressant and that extensive reduction in molecular size is not an advantage. When the results of waxy sorghum, corn and amylomaize starches are compared with the relative contents of amylose and amylopectin, it is apparent that the latter component is affected most by the mechanical shearing action. \n\nChemical modification of starches, such as degree of substitution (DS), was shown to improve the depressing action of starch on oxides. It was speculated that this change [9] resulted in the conformation of starch molecules at the mineral surfaces being more stretched out due to the presence of charged functional groups within the structure, thus making starch more effective as depressant. Studies carried out on titanium depression during calcite flotation using anionic collector [10] confirmed that chemically altered corn starch out-performed dextrin and guar gum as a perovskite depressant (Figure 9.4). \n\nThe adsorption of starch on iron oxides has been shown to be strongly dependent on the presence of calcium ions [11]. Adsorption of starch in the presence of calcium ions improved with the increase in pH. The role of the metal ion on dextrin adsorption was also extensively examined [12], indicating that the adsorption of dextrin on lead-coated starch is much higher than on uncoated quartz. \n\nFrom these studies, it appears that the presence of ions in solution or mineral surfaces influences the adsorption of starch and dextrin significantly. \n\nIn sulfide mineral flotation"}, {"page": 148, "text": ", starch and dextrin are used for depression of iron sulfides. A fairly large number of operations, wherein copper–lead separation galena depression is involved, use starches and dextrins. In such separations, depression of galena depends on a number of factors including pH, collector concentration and type of starch and dextrin used [13]. \n\n9. Interaction of Organic Regulating Reagents \n\n192 \n\n\n\n<!-- Start of picture text -->\n100<br>90<br>80<br>70<br>60<br>Corn<br>Amylomaize<br>50 Waxy Sorghum<br>a<br>40<br>25<br>20<br>15<br>b<br>10<br>5<br>0<br>5 10 15 20 25 30<br>Homogenization Time (min)<br>Percent Iron Recovery (%)<br>Viscosity, (cP)<br><!-- End of picture text -->\n\n**Figure 9.3** Time versus viscosity graph illustrating effect of homogenization. \n\nDextrins are commercially used for the depression of carbonaceous pyrite at the Mount Isa copper concentrator. For this purpose, cross-linked low molecular-weight dextrin (D101) is used [14]. \n\nIn spite of the potential for the application of starches and dextrins in sulfide mineral flotation, research work in this area is rather limited. \n\n##### _Gum arabic_ \n\nGum arabic is a polysaccharide that contains 36.6% unhydrogalactose and highly hydrated polar groups of –OH, –COOH and –CHO. The importance of this depressant is that it is highly effective  for calcite and dolomite in the presence of a sarcosinetype of collector. Studies conducted on the apatite–calcite–dolomite system [15] showed that for gum arabic to act as a depressant, a certain level of calcium ion is required. It was postulated that calcium ions are involved in a bridging mechanism between the polymeric molecule and the mineral surface. The suggested mechanism \n\n9.4 Action of Polymers as Depressants \n\n193 \n\n\n\n**Figure 9.4** Effect of different polymers on perovskite depression during calcite flotation using tall oil fatty acids [10]. \n\nof adsorption by chemical interaction and electrostatic adsorption was not supported by experimental work. \n\n##### _Tanin derivatives_ \n\nThe most widely used depressant from this group is quebracho. Its chemical composition and structure is highly complex and contains varieties of polyphenols and tannic acid. The components of quebracho have molecular weights ranging from 200 to 50,000. The relevant importance of each of the molecular-weight groups present in the quebracho structure to its depression action has not been determined, but it is believed that tannin with a molecular weight between 10,000 and 20,000 is responsible for the depression of particular gangue minerals. Quebracho itself also contains a quinic acid derivative in addition to many monomers of polyphenols (C15). A detailed investigation showed that all the fractions representing quebracho accelerate to a common level of acetyl, 39%, and is in agreement with the fact that quebracho has high molecular-weight components. \n\nFrom the depressing action point of view, these high molecular-weight components play an important role. The applic"}, {"page": 149, "text": "ation of quebracho (and tanin) in mineral processing is threefold. It can be used as (a) depressant, (b) dispersant and (c) flocculant. Both quebracho “O” and “S” have been used as specific depressants for calcite, borite and other gangue mineral flotations. Quebracho is used as a depressant in the separation of hematite from calcite, uranium oxide from gangue and manganese oxide from gangue. \n\nIt is believed that the depressing action of quebracho is due to the fact that it displaces the collector from the mineral surfaces. In specific cases, calcite depression results from \n\n9. Interaction of Organic Regulating Reagents \n\n194 \n\nthe adsorption of quebracho into the calcite by the formation of calcite complex Ca<sup>2+</sup> ions and the OH groups of quebracho catechol/pyrogallol B ring. \n\nQuebracho also acts as a depressant in the separation of sulfide minerals with xanthate. In this case, there is no displacement of the collectors and it is believed that quebracho depresses those minerals onto which the H bond can attach and thus makes them hydrophilic. This is because unlike other sulfide mineral depressants, which are used in highly alkaline pH, quebracho exerts its effects at much lower pH (i.e. 6–8), whereas at high pH it does not show any depressant effect. The effect of quebracho on pyrite depression is shown in Figure 9.5. The depressing effect of quebracho on pyrite occurs in a relatively narrow pH region (i.e. 6–8). The depressing effect of quebracho on sulfides depends largely on the type of quebracho used and the flotation pH. \n\n###### **Quebracho as a dispersant of clay** \n\nIn alkaline pH, both forms of quebracho (O and S) act very efficiently as dispersants of clay when added to aqueous suspension; one of the earlier applications being the use of quebracho in preparing DAG colloidal graphite. The main industrial application has been the use of quebracho to maintain low viscosity and low thixotropy in the bentenitic clay used in the drilling and paper industry. \n\nIn recent studies where quebracho was examined in the flotation of porphyry copper ore containing kaolin and ilite clays, it was shown that quebracho significantly reduced pulp viscosity and increases copper recovery (Table 9.1) [16]. \n\nThe nature of quebracho’s action on clay minerals is not known. The dispersion of clay minerals depends on the particle charge, and to some extent, particle hydration. It is speculated that quebracho polyphenols adsorb onto the clay surfaces resulting in changes in the attraction forces, thus preventing aggregation of the particles. \n\n\n\n**Figure 9.5** Effect of pH and type of quebracho in the depression of floated pyrite. Quebracho in Mineral Processing, Quebracho Institute 1979, Figure 276. \n\n195 \n\n9.4 Action of Polymers as Depressants \n\n**Table 9.1** \n\nEffect of quebracho S and sodium silicate on pulp viscosity and copper recovery from clay-containing porphyry copper ore [16]. \n\n|Reagent used|Additions<br>(g/t)|Pulp viscosity<br>(cP)<br>(B"}, {"page": 150, "text": "rukfield)|Flotation pH|Copper recovery<br>(%)|\n|---|---|---|---|---|\n|Quebracho ‘S’|0|295|9.0|75|\n|Quebracho ‘S’|200|180|9.0|82|\n|Quebracho ‘S’|400|160|9.0|89|\n|Quebracho ‘S’|600|140|9.0|89|\n|Silicate ‘O’|200|260|9.0|76|\n|Silicate ‘O’|400|200|9.0|77|\n|Silicate ‘O’|600|190|9.0|80|\n\n\n\nIt should be noted that quebracho reacts with oxygen, causing an oxygen deficiency, which is a setback for the use of quebracho in flotation of base-metal ores where oxygen is required for flotation. \n\n###### **Quebracho as a flocculant** \n\nQuebracho can also be converted into a highly effective flocculant. By treating quebracho with a primary amine [17], quebracho can be converted into an amphoteric compound having positively charged groups in the molecule. This is achieved by the Mannich reaction, by using formaldehyde to polymerize the reaction product to a molecular weight of 30,000–40,000. The addition of amine results in a reaction at 6–8 position of quebracho resorcinol/phloroglucinol type A ring as per the following reaction: \n\n\n\nThe amphoteric quebracho is the most effective flocculant and is attained at the isoelectric point of the molecules, close to neutral. \n\n##### _Other depressants based on quebracho chemistry_ \n\nQuebracho can react with dextrins in the presence of surfactants. On the basis of such a reaction, Bayer has produced a depressant under the trade name “Agent G4.” This was used for many years as a depressant for carbonaceous gangue at the Mount Isa Hilton Concentrator (Australia). This depressant is composed of 55% dextrin, 40% quebracho and 5% surfactant [18]. Agent G4 was also examined as a mixture with inorganic depressant [19] where good depression of (a) pyrite and (b) pre-activated sphalerite is achieved. \n\n196 \n\n9. Interaction of Organic Regulating Reagents \n\nA mixture of sodium silicate–sodium phosphate and quebracho in a ratio of 40/40/20 provides good clay dispersant and pyrite depressant at pH -11.0. This mixture is known as the QHS depressant [20]. \n\nIn all cases, depression of iron sulfides and sphalerite is significantly enhanced by the mixture described above. \n\n##### **9.4.2 Anionic polymers** \n\nThe representatives of these polymers are listed below: \n\n- Carboxymethyl cellulose \n\n- Carboxyethyl cellulose \n\n- Alginic acids \n\n- Cellulose gums \n\n- Guar gum \n\n- Polyacrylates \n\n- Modified lignin sulfonates \n\nNon-ionic polymers are used for the depression of naturally hydrophobic gangue (talc) and silicates, namely, aluminosilicates, chlorites, etc., and also preactivated quartz. \n\nA typical example of the effect of guar (Acrol F2) on the depression of pre-activated aluminosilicates during flotation of copper–gold ore is illustrated in Figure 9.6 [21]. \n\nCarboxymethyl cellulose, cellulose gums and polyacrylates are widely used for the depression of activated silicates with cations. \n\nStudies carried out on talcose mineral depression using CMC [22] showed that the depression of talc with CMC was greatly influenced by the ionic strengt"}, {"page": 151, "text": "h and pH of the solution. Talc \n\n\n\n**Figure 9.6** Effect of Acrol F2 guar on insol content of the copper concentrate recovery (flotation pH 11.0). \n\n9.4 Action of Polymers as Depressants \n\n197 \n\ndepression improved by either an increased ionic strength of CMC or reduced pH of flotation. The presence of magnesium ions with CMC also improved talc depression considerably. \n\nIn another study [23], CMC was investigated as a depressant for activated minerals. These studies have shown that the effectiveness of CMC as a depressant increased when the molecular structure of CMC was altered. Improved depression was achieved when carboxymethyl groups were substituted in clusters rather than distributed evenly along the chain. The use of CMC for floatable gangue depression during sulfide flotation has been widely accepted and CMC is used in many operating plants for depression of talc, activated silicates and magnesium-bearing minerals. \n\nStudies conducted on potash ores containing clay minerals [24] using an aliphatic amine as collector showed substantial improvement in the silvanite recovery in the presence of 500 g/t CMC. It has been postulated that CMC adsorbs on the clay mineral surfaces, thus increasing amount of collector available for adsorption on silvanite. \n\nCellulose gum and guar gum have been extensively used for the depression of activated gangue during auriferous gold flotation and flotation of platinum group minerals. Particularly, guar gums are effective for depression of aluminosilicates, prophyllite, chlorites and calcite. Because guar gum is normally used as a flocculant for fines, the guar gum used as a dispersant is actually modified. The modification of guar gum for use as a depressant involves two steps: (1) substitution of certain anionic or non-ionic groups in place of some OH groups in the guar gum structure and (2) depolymerization of the guar gum structure by breaking the 1–4 linkage in the structure. Depolymerization [25] usually results in the introduction of anionic COO groups in the guar gum structure. These modified guar gums are successfully used in most PGM operating plants in South Africa, for hydrophobic gangue depression and in flotation of auriferous pyrite [26] from cyanide leaching dumps. It has been shown that when using guar gum, the concentrate grade and recovery improve substantially. Figure 9.7 shows the effect of the level of guar gum on gold-bearing sulfide flotation at pH values of 6.5 and 8.0. \n\n\n\n**<mark>Figure 9.7</mark>** <mark>Effect of guar gum and pH on auriferous pyrite flotation.</mark> \n\n9. Interaction of Organic Regulating Reagents \n\n198 \n\nLignin sulfonate derivatives are used as depressants and dispersants. They are used as depressants in both sulfide and non-metallic flotation. In sulfide flotation, lignin sulfonates are effective only when they are modified with other polymers (e.g. dextrins) in the presence of inorganic compounds [27]. These depressants are commercially used in several operating"}, {"page": 152, "text": " plants treating lead–zinc ore, primarily for depression of carbonaceous pyrite [28]. Their actions are similar to those of Agent G4, discussed previously. However, very little is known about the mechanics of lignin sulfonate as a depressant in massive sulfide flotation. In non-metallic flotation, a modified lignin sulfonate, with a molecular weight of 20,000–25,000, was used as a depressant for calcite and borite during flotation of bastnaesite [29]. The modification of lignin sulfonate was achieved with surfactant. \n\nFrom the limited literature available, it appears that the depressing effect of lignin sulfonate on both iron sulfides and non-metallic gangue depends on the degree of type of modification. In the flotation of sulfide ores, modification with dextrin plus inorganic ions gives a component, which effectively depresses iron sulfides, and in particular, carbonaceous pyrite. In non-metallic flotation, lignin sulfonate modified with surfactant is an effective depressant for calcite, barite and celestite. \n\nIt should be pointed out that unmodified lignin sulfonate is not an effective depressant. Lignin sulfonates are also used as dispersing agents. Studies carried out on lignin sulfonate as a dispersant for titanium oxides [30] showed that the adsorption of lignin on rutile increased the stability of suspension. The results also indicated that dispersion power correlated approximately with sulfur content. Strongly anionic lignin sulfonates were also shown to adsorb onto negatively charged polystyrene latex particles and the lignin with the lowest degree of sulfonization gave the highest adsorption [31]. \n\n##### **9.4.3 Cationic polymers** \n\nCationic polymers have only recently been introduced in the flotation of sulfide minerals as a depressant for iron sulfides and as a collector adsorption-assisting agent. Diethylene triamine and similar compounds containing the –N–C–C–N– structure have shown good - depressing action on pyrrhotite and pyrite. In contrast, amino acid compounds such as ƒ amino butyric acid [CH2–(CH2)3–COOH] and --aminovaleric acid [NH2–(CH2)4–COOH] are used as collector-promoting agents. There is only limited information on the mechanism of the action of cationic polymers. Some relevant research data, however, is presented in this section. \n\nThe studies conducted with amino acids [32] on sulfide and non-sulfide minerals showed that amino acid plays the role of collection-promoting agent in sulfide flotation with xanthate as a collector. Another study [33], also with sulfides (i.e. galena) and oxides (malachite), showed that co-adsorption of xanthate with amino acids takes place at the mineral–water interface. It has been postulated that the mutual interaction among amino acids and xanthate is due to columbic forces, different from those of Van der Waals forces. The galena and oxide copper minerals have shown improved flotability when using xanthate with amino acids than when using xanthate alone in the pH range where amino"}, {"page": 153, "text": " acids exist as dipolar ions. This pH region is usually between 5 and 7. However, the optimum amount of amino acid must be \n\n9.4 Action of Polymers as Depressants \n\n199 \n\nadded to obtain maximum xanthate adsorption depending on the solution pH, concentration and chain length of co-existing xanthate. \n\nThe depressing action of diethylene triamine (DETA) was evaluated in both the laboratory and plant. Several independent studies, using different approaches, have come to different conclusions. Extensive studies by Inco [34] with DETA and EDA have shown several important trends: \n\n- The DETA has a maximum depressing effect on pyrite and pyrrhotite under oxidizing conditions or in the presence of an oxidizing agent. It was also established that pH plays a significant role in the depression action of DETA on both pyrite and pyrrhotite. Figure 9.8 shows the effect of pH on pyrrhotite depression with and without DETA. \n\n- It was suggested that the depressing effect of DETA is associated with chelation with metal ions on the mineral surface. This may not be the case because the cationic compounds at different pH usually change polar groups, which may be responsible for adsorption. \n\nIn other studies [35], it has been demonstrated that the effectiveness of cationic polymers largely depends on the presence of sulfoxy compounds in the pulp. For example, using DETA with Na2SO3, SO2 or even Na2S makes it an effective pyrrhotite and pyrite depressant. The mechanism of pyrrhotite depression with DETA, however, has not been explained as yet in any studies. \n\n\n\n**<mark>Figure 9.8</mark>** <mark>Effect of pH on pyrrhotite depression with and without the use of DETA.</mark> \n\n9. Interaction of Organic Regulating Reagents \n\n200 \n\n##### **9.5 CONCLUDING REMARKS** \n\nAlthough the use of organic polymers in the flotation of polymetallic and non-metallic ores is quite extensive with only limited numbers of polymers being used, their action and adsorption mechanism is very complex and so far it is only postulation. \n\nThe mode of starch adsorption at a solid–solution interface was studied by a number of researchers [36–38]. It has been indicated that the adsorption of starch on oxides (hematite) and silicates (quartz) is dependent on pH, where adsorption decreases with an increase in the pH, as shown in Figure 9.9. \n\nThe conclusion of this work was that starch is more strongly adsorbed on electronegative hematite than quartz. The interaction of the starch and hematite–quartz system was considered to be chemical in nature. The chemical nature of the adsorption of dextrin was also postulated in research with sulfide and in the separation of sphalerite from galena. It is, however, known that all operating plants that use dextrin in separation of galena–chalcopyrite require the use of sulfur oxide as a co-depressant or the agent that governs adsorption of dextrin on galena surfaces. \n\nIf this is the case, according to the earlier discussion, the adsorption of starches and dextr"}, {"page": 154, "text": "in is governed by electrostatic forces through intermediate ions with opposite charges. \n\nIn the case of many anionic, non-ionic polymers, the adsorption of polymers on mineral surfaces decreases with an increase in pH. In contrast, in the case of cationic polymers, the adsorption increases with an increase in pH. This indicates that a number of adsorption mechanisms are involved. \n\nIt should be pointed out that the chemistry of polymeric depressants plays a decisive role in their depressing action on both sulfide and non-sulfide minerals. For example, the chemistry of dextrin, starches and their derivatives also determines whether these compounds can \n\n\n\n<!-- Start of picture text -->\n3.0<br>H, pH 7<br>H, pH 9<br>1.0<br>H, pH 11<br>0.5<br>Q, pH 7<br>0.1<br>Q, pH 8.5<br>0.05<br>Q, pH 10.6<br>01<br>0 20 40 60 80 100 120<br><!-- End of picture text -->\n\n**<mark>Figure 9.9</mark>** <mark>Adsorption of corn starch on hematite (H) and quartz (Q) as a function of pH [39].</mark> \n\nReferences \n\n201 \n\nbe used as flocculants, dispersants or depressants. Starches and dextrins used in selective flocculation have different chemical compositions and molecular weights from those used as depressants for either sulfides or non-sulfides. \n\nGuar gums that are used commercially as flocculants, dispersants and depressants have modified structures to serve these purposes. \n\nThe adsorption mechanism of these polymers is explained in the same way as for collectors. However, the polymer behavior in solution, discussed earlier, cannot support such a theory. \n\n##### **REFERENCES** \n\n1. Fleer, G.J., and Scheutjens, J.M.H., Insoluble Mondayers at Liquid Gas Interface, _Advances in Colloid Interface Science_ , No. 36, p. 341, 1882. \n\n2. DeGennes, P.G., _Scaling Concepts in Polymer Physics_ , Cornell University Press, Ithaca, NY, 1979. 3. DeGennes, P.G., _Macromolecules_ , Vol. 14, 1937; _Comptes Rendus Academy of Science Paris_ , Vol. 11, p. 294, 1982. \n\n4. Fuerstenau, D.W., _Froth Flotation_ , 50th Anniversary Volume, AIMME, New York, p. 59, 1962. \n\n5. Kitchener, J.A., and Pugh, R.J., Colloid Chemistry in mineral Processing, _Colloidal Interface Science_ , No. 35, p. 656, 1971. \n\n6. Lee, L.T., and Somasundran, P., Polymer–Surfactant Interaction in Flotation of Quartz, 111th AIME Meeting, February 1982. \n\n7. Dudenkov, C.B., and Mitrofanov, C.I., _Theory and Practice in the Use of Chemical Reagents_ , Izd, Nedra, Moscow, 1969. \n\n8. Iwasaki, I., and Choi, H., Use of Starches and Starch Derivatives as Depressants and Flocculants in Iron Ore Beneficiation, _Transactions of AIME_ , Vol. 244, March 1969. \n\n9. Verwey, E.J.W., _The Role of Electric Double Layer in the Behavior of Lyophobic Colloids_ , Physical Chemistry of Surface Film, New York, 1952. \n\n10. Bulatovic, S.M., and Wyslouzil, D.M., _Process Development for Treatment of Ilmenite, Perovskite and Rutile Ore_ , Unpublished paper, 1999. \n\n11. Hanna, H.S., Adsorption of Some Starches on Particles of Spar Minerals, In (A. Bis"}, {"page": 155, "text": "hay ed) _Recent Advances in Science and Technology Minerals_ , Vol. 1, p. 365, 1973. \n\n12. Liu, Q.I., and Laskowski, J., The Role of Metal Hydroxides on Mineral Surfaces in Dextrin Adsorption Studies of Modified Quartz Samples, _International Journal of Mineral Processing_ , No. 26, pp. 33–37, 1989. \n\n13. Bulatovic, S.M., Use of Organic Polymers in the Flotation of Polymetallic Ores – A Review, _International Journal of Mineral Processing_ , No. 46, pp. 69–72, 1999. \n\n14. Grano, S.R., and Prod, U., Treatment of Naturally Hydrophobic Minerals at the Copper Concentrator of Mt. Isa Mines Ltd., _Forth Mill Operators Conference_ , Burnie, Tasmania, South Africa, March 1991. \n\n15. Parsonage, P., Depressant Junction of Calcite, Dolomite and Apatite Reagents in the Mineral Industry, In (M.J. Jones and R. Oblatt eds) _IMM_ , Annual Conference of Metallurgist, Denver, Colorado, September 1984. \n\n16. Bulatovic, S.M., _Flotation of Clay-Containing Copper/Molybdenum Ores_ , R&D Report of Investigation, LR019, March 1988. \n\n17. White, R., Watkins, M.C., Knowles, B., and Hastings, C., British Patent 899721, March 1962. \n\n18. Bulatovic, S.M., Private communication, June 1982. \n\n19. Bulatovic, S.M., and Bigg, A.C.T., _An Investigation of the Recovery of Copper and Zinc from Kutcho Creek Orebody_ , Report of Investigation LR3215, Canada, 1986. \n\n9. Interaction of Organic Regulating Reagents \n\n202 \n\n20. Bulatovic, S.M., and Jessup, T., _Effect of Depressant QHS on Pyrrhotite/Pyrite Depression at St. Martin Concentrator (Mexico)_ , Report of Investigation LR4251, 1996. \n\n21. Bulatovic, S.M., _An Investigation of the Recovery of Copper and Gold from Batu Hijau (Indonesia) Ore Samples_ , Report of Investigation LR4440, 1995. \n\n22. Rho, M.K., The Effect of Physical Variables of Carboxymethyl Cellulose Reagents on the Depression of Magnesia-Bearing Minerals in Western Australia Nickel Sulphide Ore, _13th International Mineral Processing Congress_ , Warsaw, pp. 346–366, 1981. \n\n23. Mashanyare, A.E., _The Problem of Talc and Other Gangue Minerals in the Flotation of Nickel and Copper Sulphides_ , Masters Thesis, University of Zimbabwe, Harare, 1982. \n\n24. Arsentev, V.A., and Gorlovskii, C.I., _Organic Modifiers for Flotation of Clay Containing Ores_ , Tsvetnie Metaly, No. 6, p. 9, 1977. \n\n25. Appleton, A.E., _Flocculation of Aqueous Quartz Suspension with Natural and Cationic Polymers in the Presence of Co(II), Ca(II) and Fe(III)_ , CSIRO Special Report, CFENG004, 1982. \n\n26. Technical Bulletin No. 2, _Acrol Gangue Depressants in Base Metal Sulphide and Oxide Flotation_ , Johannesburg, South Africa, 1986. \n\n27. Bulatovic, S.M., _Development and Application of Depressant DS26 for Depression of Carbonaceous Pyrite during Flotation of Lead/Zinc from Tara Ore (Ireland)_ , Report of Investigation LR3218, 1981. \n\n28. Bulatovic, S.M., Some Aspects of Recent Improvement in Treatment and Separation of Refractory Polymetallic Ore, _SME Annual Meeting_ , February 1990. \n\n29. Bulatov"}, {"page": 156, "text": "ic, S.M., _Evaluation of Modified Polymers for Depression of Calcite and Barite during Flotation of Bastnaesite from Mountain Pass Ore_ , Report of Investigation, LR4852. \n\n30. Rezanowich, J.E., et al., _Pulp & Paper Magazine_ , No. 62, Canada, January 1961. \n\n31. Sadowski, A., _Mineral Metal Processing_ , Canada, p. 217, 1985. \n\n32. Takahashi, K., and Wakamatsu, T., The Role of Amino Acids on the Xanthate Adsorption at the Water/Mineral Interface, _International Journal of Mineral Processing_ , Vol. 12, No. 1–3, pp. 125–132, 1984. \n\n33. Mukai, S., and Wakamatsu, T., Copper Silicate Mineral Flotation by Activation with Organic Copper Avid Reagent, _Prospectors 11th International Mineral Process Congress_ , p. 671, Calgary, 1975. \n\n34. Maricovena, A.M., and Eggar, R., Inco Develops a New Pyrrhotite Depressant, In (T. Yalcin ed) _Innovation in Mineral Processing_ , Sudbury, Canada, pp. 330–335, 1994. \n\n35. Booth, R.B., Depression of Gangue During Flotation, US Patent 2,211,686, 1940. \n\n36. Haung, H., and Todo, N., Adsorption Reactions in the Depression of Coal by Organic Colloids, _Recent Developments in Separation Science_ , CRC Press, U.S.A, 1978. \n\n37. Lim, S.K., Crosslinked Starches as Depressants in Mineral Ore Flotation, US Patent 4,339,331, U.S.A, 1982. \n\n38. Balajee, S.R., and Iwasaki, T., Adsorption Mechanism of Starches in Flotation and Flocculation of Iron Ores, _Transactions of AIME_ , U.S.A, Vol. 244, pp. 126–135, 1973. \n\n39. Bulatovic S.M., and Wyslouzil, D.M., _Selection of Reagent Scheme to Treat Massive Sulphide Complex Ores_ , In (R. Zunkel ed) CIM, Montreal, Canada, 1985. \n\n# **– 10 –** \n\n### **Action of Flotation Frothers** \n\n##### **10.1 INTRODUCTION** \n\nFroth information is usually described as one of the most important aspects in flotation and also in other industrial fields. The investigation of frothing properties and its physicochemical characteristics dates back to 1920. \n\nThe presence of a frothing agent, either as a neutral frother or in multiple functions as both collector and frother, is vital to every flotation process. In addition to the formation of froth, a frother has a significant effect on the increase in air dispersion in the flotation machine, reduction in coalescence of individual bubbles in the pulp and decrease in the rate at which the bubbles rise to the surface. Frothers increase the strength of the bubbles and the stability of the froth that is formed as a result of the rise of mineralized air bubbles to the surface of the pulp. \n\nThe frothing ability of their aqueous solution is believed to be connected with a decrease in the surface tension and froth studies were therefore associated with measuring the surface tension and the foam volume or stability. In fact, it should be remembered that the best foaming agents are not necessarily the best flotation frothers and the importance of the interaction of frothers and collectors in particle bubble attachment cannot be neglected. \n\nIn general, the flotation "}, {"page": 157, "text": "selectivity of surface-active frothers is not high, which makes frother selection in flotation practice quite difficult, especially when a fairly large number of factors influence the action of frother and froth stability in general. From a practical point of view, the requirements for optimum frother selection can be summarized as follows: \n\n- The froth structure in the froth zone must be such that it allows free flow of mineralized bubbles and must not produce “dry” froth, which is difficult to remove, even with the aid of froth pedals. The froth must not be persistent in the upgrading stages. Perhaps the best frother for this particular ore is that which retains the same structure from roughing to final cleaning operation. \n\n- The frother must be sufficiently selective. Similar to collectors, frothers can pass a certain degree of selectivity and the selectivity of the frother can be measured by the degree of entrainment of the gangue particles. \n\n- In general, the frother determines the rate of flotation in almost every flotation system and the selection of the frother must always be tied with flotation kinetics. \n\n<mark>203</mark> \n\n10. Action of Flotation Frothers \n\n204 \n\n- Froth breakage is an important requirement. However, froth breakage characteristics are also associated with fineness of grind, presence of fines and most of all, the presence of clay minerals. In these cases, there is a trade between froth breakage and good frothing properties. \n\n- The important requirement of low sensitivity of the frother to changes in pH and ionic composition of the pulp is the most difficult to fulfill. In spite of the fact that there is a large group of frothers, discussed in Chapter 4, used over a wide pH region, the
