Repository: NDDev-Technocracy-OpenNetwork/hack-2026-nornickel-knot

> **DEPRECATED.** This repository is archived and no longer maintained.
> It is kept read-only for reference; its GDS anchor records
> `lifecycle: archived` under `portfolio:archived-projects`.

# Nornickel Scientific Knot

Живая карта знаний R&D для горно-металлургической отрасли: система превращает архив отчётов, статей, презентаций и экспериментальных материалов в типизированный граф знаний, а затем отвечает на вопросы естественным языком с источниками и страницами первоисточников.

Проект подготовлен командой **Harmonic Labs** для **Норникель AI Hack 2026**, трек **«Научный клубок»**.

File: data/parsed/Материалы конференций/XX Международная Черняевская конференция по химии, аналитике и технологии платиновых металлов.json (part 12 of 19)
технологическое пособие / под общ. ред. Н. Г. Кайтмазова. – Норильск: Антей лимитед, 2007. – 296 с. \n\n150 \n\nСекция 3. Технологии переработки сырья и производства платиновых металлов и золота \n\n###### **доизвлечение  драгоценных  металлов  из  технологических растворов  гальванохимическим  методом** \n\n###### **_1Э.В. Мальцев, 1Н.Н. Собачинский, 1Н.М. Кучин, 2Ю.В. Островский, 2Г.М. Заборцев_** \n\n1ОАО «Красцветмет» 660027, Красноярск, Транспортный проезд, д."}, {"page": 145, "text": " 1 2ООО НПЦ «ЭЙДОС» 630075, Новосибирск, ул. Б. Хмельницкого, 2 ost@vnipiet-nsk.ru, knm@krastsvetmet.ru \n\nПри переработке сырья, содержащего драгметаллы, одной из проблем является их доизвлечение из сбросных технологических растворов. Сложность поставленной задачи заключается в их низкой концентрации и химических формах присутствия в водных системах. Применяемая в настоящее время цементация с использованием порошкового железа не обеспечивает полноты извлечения ценных компонентов. \n\nЦелью данной работы является изучение возможности использования гальванохимического метода для предотвращения непроизводительных потерь. \n\nМетод гальванохимической обработки водных растворов основан на использовании эффекта короткозамкнутых гальванических элементов (гальванопар) из смеси двух токопроводящих материалов, например таких, как железо-кокс, имеющих различные значения электрохимических потенциалов и помещенных в очищаемый раствор. Образующиеся при растворении железа гидроксиды Fe(II) и (III) обладают высокой сорбционной ёмкостью по отношению к ионам тяжелых и цветных металлов. \n\nВ исследованиях использовали промышленные сульфатно-хлоридные растворы, содержащие примеси Pt, Pd, Rh, Ir, Ru, Au и Ag, до и после про- \n\nцесса цементации в аффинажном цехе. Характеристики растворов до цементации: рН 1,9–2,9, _t_ = 20– 36 °С, суммарная концентрация СМПГ = 9–10 мг/л, концентрация иридия СIr = 3,5–8 мг/л; после цементации рН 2,0–4,5, _t_ = 20–65 °С, суммарная концентрация СМПГ = 3,5–10,0 мг/л, концентрация иридия СIr = 2,5–5,6 мг/л. Вклад иридия с составе МПГ достигал 75 % масс. В растворах кроме того содержалось: сульфат-ионов С 2 −<sup>= 6–24 г/л,</sup> SO4 хлорид-ионов СCl − = 36–60 г/л, ионов аммония СNH4 +<sup>= 10–44 г/л, железа С</sup> Fe<sup>= 10–16,7 г/л, меди</sup> СCu = 2–34 мг/л, никеля СNi = 57–120 мг/л, цинка СZn = 45–225 мг/л и свинца СPb = 11–57 мг/л. \n\nРезультаты гальванохимической обработки растворов, представленные в таблице, свидетельствуют о высокой эффективности гальванохимического метода для извлечения драгоценных металлов, в частности иридия, из сульфатно-хлоридных растворов. \n\nПроцесс гальванохимической обработки достаточно эффективен и по отношению к ионам цветных металлов с переводом последних в осадок. \n\nРазработанная технология гальванохимической обработки может быть применена для обработки сточных вод аффинажа тяжелых и цветных металлов, декантатов пульпохранилищ, поверхностных и шахтных вод. \n\nТаблица \n\nИзвлечение драгоценных металлов гальванохимическим методом \n\n|Растворы|||Со|держание, м|г/л|||\n|---|---|---|---|---|---|---|---|\n||Pt|Pd|Rh|Ir|Ru|Au|Ag|\n|После цементации(_t_= 20 °С)|0,00|0,99|0,0|2,57|0,0|0,11|0,02|\n|После ГК(_t_= 20°С)|0,00|0,00|0,0|0,70|0,0|0,01|0,00|\n|После цементации(_t_= 65°С)|0,97|1,40|1,17|5,64|0,0|0,06|0,74|\n|После ГК(_t_= 65°С)|–|0,00|0,06|0,60|0,0|0,00|0,00|\n\n\n\n151 \n\nXX Международная Черняевская конференция по химии, аналитике и технологии платиновых металлов \n\n###### **расПределение  микро- и  наночастиц  благор"}, {"page": 146, "text": "одных  металлов в  сульФидах  и  углеродистом  веЩестве** \n\n###### **_Л.Г. Марченко, Л.В. Комашко_** \n\nИнститут геологических наук им. К.И. Сатпаева \n\nКазахстан, 050010, Алматы, ул. Кабанбай батыра, уг. ул. Валиханова, 69/94 lnp_07.13@mail.ru \n\nРассмотрена статистика распределения включений микро- и наночастиц благородных металлов в золоторудных месторождениях карлинского, эпитермального и «черносланцевого» типов. Для карлинского и эпитермального типов приводятся литературные данные по включениям в пиритах, а для «черносланцевого» – собственные материалы авторов по включениям в сульфидах и углеродистом веществе. \n\nВ пиритах месторождений карлинского типа описаны микроскопические включения самородного Au и теллуридов, а в арсенопиритах фиксируются включения  Au-As с подчиненным количеством Sb, Hg и Ta. В составе включений наночастиц преобладает Ag без примеси Au, но тесно прилегающее к наночастицам Au. \n\nВ эпитермальном месторождении ПуэблоВьехо (Доминиканская республика) в пиритах развиты включения наночастиц в виде Au-Ag-Ni-As, предположительно кристаллические. Ag-Au наночастицы приурочены к Cu-насыщенным пиритам, развитым на контакте с арсенопиритами. Предполагается [1] структурное состояние этих наночастиц в виде минералов, только на основании элементного состава, а именно в виде AgAuS и югенбогаардита. Пирит эпитермального месторождения Поргера (Новая Гвинея) имеет включения наночастиц размером 5–20 нм, состоящие из Pb-Ag-Sb-S. Большинство включений наночастиц приурочены к дефектным областям пиритов. На эпитермальном месторождении Пуэбло-Вьехо  включения наночастиц развиты в участках пиритов с пористой микроструктурой. \n\nЭкспериментальные исследования [Тауссон и др. 2007] определили наличие приповерхностного слоя в сульфидах, в котором развиваются многофазные системы дополнительных элементов, образующих минеральные формы. \n\nНа месторождениях «черносланцевого» типа (Бакырчик, Васильевское, Кварцитовые Горки \n\n[Марченко, 2010]) выделяются парагенезы наноминералов благородных металлов, развитые как в сульфидах, так и в углеродистом веществе: в сульфидах – PtS2, PtS, AgFe2S3, AgAuS, PdAs2, Ag7AsS6, Ag2AsS2; в шунгите – микровключения (Pt, Pd, Au-Ag, Au-Sn-Pd, Ag-Cu, Ag); наноразмерные – Fe3PtС; Cr2Pt2CPtS2, PdS2, PtAs2, PdAs2, Pt(As, S)2, Ag3AsS3, AgAuS (Бакырчик, Большевик); AuPr, EuPd, PrAg2, Au3Eu, ErAu, Pd4S, Pd10S7, Pd2Sb, Pd4(Sb, As)4, Pd8As3, Ag3Sb, AgSbF6, AgHgAsS3, PtAs2, PtSb2 (Васильевское); Pd3S, PdAs2, AlPd, Pd4S, Pd10S7Au3Eu, Au2Er, Au2Pr (Кварцитовые Горки). Включения микро- и наночастиц, состоящие из набора наноминералов, «закапсулированы» в наноструктурированные частицы: нанотрубки, фуллереноподобные и графеноподобные образования, сферы и т. д., имеющие размеры меньше одного микрона. Изучение включений микро- и наночастиц в сульфидах и углеродистом веществе месторождений «черносланцевого» типа проводилось с применением микродифракционного анализ (пробоподготовка – ноу-хау) и рентгеноспектрального микроанализа на электроннозондово"}, {"page": 147, "text": "м анализаторе [2]. \n\n###### **Список литературы** \n\n1. Deditius A. P., Utsunomiya S, Reich M., Kesler S. E., Ewing R. C., Hough R., Walshe J. Trace metal nanoparticles in pyrite // Journal ELSEVIER. Ore Geology Reviews. – 2011. – 42. – P. 32–46. \n\n2. Комашко Л.В., Марченко Л.Г. Электронномикроскопические исследования образцов сульфидно-вкрапленных шунгитсодержащих руд месторождений благородных металлов «черносланцевого» типа Казахстана // Известия НАН РК. – 2012. – № 3. – С. 61–67. \n\n152 \n\nСекция 3. Технологии переработки сырья и производства платиновых металлов и золота \n\n###### **контейнеры  для  Плавки  и  термообработки Платиновых  металлов** \n\n###### **_П.А. Матюхин, А.А. Бочегов, Г.Ф. Кузьменко_** \n\nЗАО «Уральские Инновационные Технологии», Россия, Екатеринбург http://pm-ural.com \n\nИндукционная плавка платиновых сплавов предъявляет ряд существенных требований к футеровочным материалам: широкий диапазон температур от 1500 до 2600 °С, режим быстрого нагрева или длительной выдержки в процессе пирометаллургической очистки металла от примесей, термостойкость, сохранение чистоты металла, минимум безвозвратных потерь, простота в эксплуатации. \n\nЭтим требованиям отвечают разработанные на ЗАО «УРАЛИНТЕХ» контейнеры [1] для индукционной плавки Ag, Au, Pd, Pt, Ir, платиновых сплавов, стоматологических сплавов и цветных металлов. Контейнер состоит из двух вставленных друг в друга тиглей, пространство между которыми заполнено набивным слоем из высокоогнеупорного материала, а верх герметизирован огнеупорной замазкой. Наружный тигель выполнен из корунда методом плазменно-керамического напыления. Внутренний тигель изготавливается как плазменно-керамическим методом из Al2O3, ZrO2, так и прессованием из периклаза (MgO), оксида циркония, шпинели (MgO ∙ Al2O3), корунда, SiO2 с последующим обжигом [2]. Находят применение контейнеры, состоящее из графитового наружного и плазменно-керамического внутреннего тиглей, для плавки и донной разливки серебра, стоматологических сплавов, цветных металлов. \n\nВ зависимости от размещенного внутреннего тигля, контактирующего с металлом, температура эксплуатации контейнера существенно различается: для тиглей из MgO и ZrO2 – до 2600 °С (сплавы на основе Ir, Rh, Pt, Ru); для тиглей из шпинели (MgO ∙ Al2O3), корунда – до 1950 °С (сплавы на основе Pt, Rh, Pd, стоматологические сплавы); для тиглей из SiO2 – до 1700 °С (сплавы на основе Pd, стоматологические сплавы, золото). \n\nОсновной задачей создания работоспособного контейнера является предложение такой кон- \n\nструкции, которая позволяет удерживать в сжатом, напряженном состоянии внутренний тигель без разрушения наружного. В этом случае скорость нагрева футеровки служит одним из решающих факторов стойкости плавильного узла. \n\nКонтейнеры успешно используются для плавки иридия, сплавов на основе платины и палладия, стоматологических сплавов как в открытых, так и в вакуумных печах. \n\nЕмкость эксплуатируемых контейнеров от 120 до 1300 см<sup>3</sup> . Предусмотрена разливка через край"}, {"page": 148, "text": " и донная разливка металла. \n\nПреимущество применения таких контейнеров заключается в простоте их использования, возможности предотвратить проход металла через футеровку, привести к минимуму потери металла. \n\nНа аффинажных предприятиях накоплен богатый опыт использования корундовых плазменнокерамических контейнеров для термообработки солей платиновых металлов. Наряду с высокой жаропрочностью и стойкостью к термическим ударам они обеспечивают высокую чистоту конечного продукта, могут использоваться многократно при температурах до 1600 °С. \n\nТехнология плазменного напыления позволяет получать контейнеры диаметром 500 и длиной до 1500 мм. \n\nПрокалка солей металлов платиновой группы в плазменно-керамических контейнерах успешно применяется на ОАО «Красцветмет», ЗАО «Драгцветмет», ОАО «Кыштымский медеэлектролитный завод», ОАО «ЕЗ ОЦМ», ЗАО «Уралинтех». \n\n###### **Список литературы** \n\n1. Патент на полезную модель № 114765. 2. ТУ 1501-044-72386442–2011. \n\n153 \n\nXX Международная Черняевская конференция по химии, аналитике и технологии платиновых металлов \n\n###### **развитие  технологии  Переработки  шламов медного  и  никелевого  Электролиза** \n\n###### **_Ю.Т. Мельников, Е.Д. Кравцова, Д.О. Криницын_** \n\nФГАОУ ВПО «Сибирский федеральный университет» 660041, Красноярск, пр. Свободный, 79 fu3ukoxumuk@gmail.com \n\nВ мировой практике переработки золотистых шламов медного электролиза головным процессом технологии были: сульфатизация, окислительный обжиг и спекание с содой. Зарубежные предприятия применяют сульфатизацию как головной процесс вскрытия золотистых шламов, что было обусловлено сравнительно малым содержанием серебра (около 10 %) и теллура (0,4–1,5 %). Выделение селена, как правило, осуществляется возгонкой SeO2 и последующим улавливанием содовощелочным раствором. \n\nОбжигово-селенидная технология и спекание шламов с содой требуют предварительного выщелачивания из них меди. В первом варианте выделение диоксида селена достигается разложением полученных селенитов цветных металлов, а селен выделяют, применяя селенидный способ. Во втором варианте селен и теллур в формах селенита и теллурита натрия выщелачивают из продукта спекания. \n\nТаким образом, высокотемпературные технологии энергоемки, связаны с образованием газообразных продуктов и пылевыносом, что требует сложной газоочистки, а получаемый сплав золота и серебра требует дополнительных переделов при подготовке к аффинажу. \n\nВ России разрабатываются технологии, исключающие высокотемпературные процессы. Ранее на основании данных лабораторных исследований нами успешно проведены полупромышленные испытания  на Алмалыкском горнометаллургическом комбинате по обезмеживанию золотистых шламов с применением нитрита натрия и кислорода в безавтоклавных условиях. Возможно мягкое окислительное автоклавное выщелачивание, флотация выделенного кека, что позволяет получать флотоконцентрат и камерный продукт. Флотоконцентрат содержит, %: Ag – 55–57; Au – 2,0–2,2; Se – 25,0–26,5; а также до 1–2 % теллура, свинца и сурьмы."}, {"page": 149, "text": " Хвосты флотации содержат до 70 % суммы свинца и сурьмы, Ag – 0,55 %; Au – \n\n0,03 % и подлежат переработке. Однако в Росси нет действующих производств для переработки подобных промпродуктов. \n\nФлотоконцентрат указанного состава шихтованием с солевой смесью (NaNO3-NaOH) спекали, а полученный пропродукт выщелачивали водой и пульпу сепарировали. Выделяли солевую фракцию, отфильтровывали раствор, который содержал селенит и теллурит натрия, а выделенная тяжелая фракция имела состав, %: Ag – 91,0; Au – 3,70; Se – 0,53; Pd – 0,1; Sb – 1,55; Pb – 1,06. Этот продукт поступает на аффинаж. Селен и теллур из щелочного раствора можно разделить, а затем получить товарные продукты. Из полученных растворов можно выделить нитрат и гидроксид натрия. \n\nШламы электрорафинирования меди и никеля, полученные из медно-никелевых сульфидных руд, содержат палладий, платину и её спутники. Действующая технология переработки таких шламов устарела. Авторы разработали процессы селективного обезмеживания и последующего растворения никеля из медно-никелевых шламов при их совместной переработке по одной технологии. Из выделенных кеков совместно переводят в раствор селенит и теллурит натрия. Из раствора селективно выделяют селен и теллур. В результате получают богатый (до 90 %) концентрат благородных металлов, пригодный для аффинажа без применения хлора. \n\nРазработан способ селективного обезмеживания и последующего растворения никеля из медно-никелевых шламов при их совместной переработке по одной технологии. Предложен низкотемпературный процесс с применением нитратана и гидрооксида натрия, в результате которого осуществляется совместный перевод из выделяемого кека в раствор селенита и теллурита натрия с последующим селективным выделением из раствора селена и теллура. В результате получают богатый (до 90 %) концентрат благородных металлов, пригодный для аффинажа без применения хлора. \n\n154 \n\nСекция 3. Технологии переработки сырья и производства платиновых металлов и золота \n\n###### **концентрирование  благородных  металлов  из  некоторых тиПов  минерального  и  вторичного  сырья** \n\n###### **_1Н.В. Олейникова, 2В.С. Чекушин_** \n\n1Сибирский федеральный университет Красноярск, пр. Свободный, 79 2ООО НТЦ «Аурум» Красноярск, ул. Парижской Коммуны, 14 aurumntc@gmail.com, doz.008@rambler.ru \n\nОсновным источником платиновых металлов, а также золота и серебра являются сульфидные медно-никелевые полиметаллические руды. Из геологической практики известно о существовании тесной ассоциации природных сульфидов железа, никеля и меди с сульфидными соединениями платиновых металлов, серебра, а также элементным золотом. То есть природные сульфидные соединения выполняют функцию коллектора благородных металлов. Это свойство эффективно используется в технологиях, когда выделяемая фаза природных сульфидов на стадиях обогащения и металлургии надежно удерживает интересующие элементы. Сульфидные концентраты, штейны, файнштейны сохраняют указанные свойства. Еще более эффективными коллекторами являются метал"}, {"page": 150, "text": "лические фазы свинца, меди, никеля. Таким образом, высокотемпературные переходы сульфидов в металлические фазы обеспечивают исключение потерь указанных металлов, в частности со шлаковыми продуктами. \n\nПо причине того, что исследуемые нами процессы связаны с низкотемпературным восстановлением тяжелых металлов [1], во многих случаях, исключающих образование расплавленных фаз, важное значение имеет поведение в указанных процессах благородных металлов с точки зрения «холодного» экстрагирования их базовыми элементами. На начальных этапах исследований восстановления тяжелых цветных металлов из сульфидного сырья было подробно изучено поведение серебра и золота, содержащихся в свинцовых концентратах. Что касается серебра, то его содержание во флотационных концентратах составляет от 400 и 2000 г/т в Горевском и Дальнегорском, соответственно, и до 15–19 кг/т в концентрате месторождения Дукат (Северо-восток). Содержание золота в рассматриваемых концентратах незначительное и составляло от 5 до 150 г/т. \n\nВ ходе опытов по восстановлению свинца осуществлялся контроль содержания указанных металлов в черновом свинце. По результатам анализов было установлено, что серебро и золото (вне зависимости от их содержаний в исходных концентратах) полностью переходят во вновь образующуюся металлическую фазу расплавленного свинца. \n\nНа примере переработки медного «белого матта» были найдены условия низкотемпературной металлизации меди и других цветных металлов. При этом проанализировано поведение благородных металлов. Установлено, что золото, серебро и сумма платиновых металлов эффективно концентрируются в металлическом продукте, полученном при температуре 550 ºС и представленном твердой фазой. Установлено, что в отвальном продукте операции указанных металлов не содержится. \n\nАналогичные исследования, проведенные с медным и никелевым концентратами разделения файнштейна, подтвердили факт глубокого извлечения благородных металлов в восстановленные медь и никель. \n\nРассматриваемый прием экстракции благородных металлов с использованием свинцового коллектора был опробован нами применительно к концентрированию золота и серебра из рудных концентратов, а также золота, серебра и платиновых металлов из ряда промпродуктов аффинажного производства. Показана высокая эффективность приема для избирательного выделения суммы интересующих элементов. \n\n###### **Список литературы** \n\n1. Чекушин В.С., Олейникова Н.В. Щелочная плавка в процессах восстановления и экстракции тяжелых цветных металлов. ISBN 978-5-903-29312-4. – Красноярск: ООО «Поликом», 2011. – 331 с. \n\n155 \n\nXX Международная Черняевская конференция по химии, аналитике и технологии платиновых металлов \n\n###### **совершенствование  технологии  газоочистки участка  обЖига  концентратов,  содерЖаЩих металлы Платиновой  груППы** \n\n###### **_1Ю.В. Островский, 1Г.М. Заборцев, 2А.Л. Кожанов, 2М.А. Литвяк, 2К.А. Бацунов_** \n\n1НФ ОАО «ГСПИ» – «Новосибирский «ВНИПИЭТ» Россия, 630075, Новосибирск, ул. Б. Хмельницкого, 2 2ЗФ ОАО «ГМК «Норильск"}, {"page": 151, "text": "ий никель» Россия, 663302, Красноярский край, Норильск, пл. Гвардейская, 2 ost@vnipiet-nsk.ru, litvyak@mz.nk.nornik.ru \n\nВ настоящее время технология производства платиновых металлов и золота на ЗФ ОАО «ГМК «Норильский никель» включает обжиг анодных шламов, получаемый при электролитическом рафинировании никеля и меди и последующую гидрометаллургическую переработку полученных огарков. Электролитные шламы содержат до 2,36 % масс. платины, 4,51 % масс. палладия, 0,1 % масс. родия, 0,01 % масс. иридия и до 0,025 % масс. рутения. Кроме того, шламы содержат до 0,69 % масс. золота, 18,62 % масс. серебра, 74,49 % масс. селена и 2,42 % масс. теллура. \n\nОбжиг анодных шламов производится в одноподовой печи с механическим перемешиванием огарка при температуре 750–780 °С. В составе отходящих газов обжиговой печи (кроме продуктов сгорания природного газа, продуктов окисления и химического взаимодействия компонентов обжигаемого продукта с воздухом) присутствует до 3 г/м<sup>3</sup> тонкодисперсной пыли, содержащей драгметаллы (таблица). \n\nУлавливание летучих компонентов (SO2, SeO2) и  пыли происходит в газоочистной установке, содержащей четыре ступени очистки: батарею циклонов, полый скруббер, струйно-пенный аппарат и электрофильтр. С отходящими газами в атмосферу выбрасывается до 25 мг/м<sup>3</sup> пыли. \n\nДля повышения эффективности работы газоочистной установки предложены меры по улучше- \n\nнию работы полого скруббера, позволяющие реализовать основной принцип высокоэффективной работы газоочистной установки – противоточную схему движения газов и орошающих растворов при максимальном снижении температуры газового потока. \n\nЗамена струйно-пенного аппарата на более эффективный безнасадочный пенный аппарат и дополнительное оснащение газоочистной установки орошаемым абсорбером-конденсатором, в котором реализуется пароконденсационное укрупнение аэрозолей [1], приведёт к более эффективному улавливанию мелкодисперсной пыли (< 1 мкм) и снижению содержания  газообразных токсичных веществ до нормативных показателей. \n\nТаким образом, предложенные мероприятия трансформируют технологическую газоочистку в санитарную. \n\n###### **Список литературы** \n\n1. Островский Ю.В., Заборцев Г.М., Островский А.Ю., Уваров А.Д., Мащенко В.В. Разработка технологии очистки отходящих газов  процесса прокалки АУТК: сб. докладов V Международной научнопрактической конференции “Актуальные проблемы урановой промышленности”. 18–20 сентября 2008 год, г. Алматы. – Алматы, 2008. – С. 161–163. \n\nТаблица \n\nСостав пыли при обжиге анодных шламов, % масс. \n\n|Элемент|Содержание в пыли|Элемент|Содержание в пыли|\n|---|---|---|---|\n|Платина|0,72|Золото|0,19|\n|Палладий|2,70|Серебро|4,30|\n|Родий|0,05|Селен|9,80|\n|Иридий|0,01|Теллур|1,10|\n|Рутений|0,02|||\n\n\n\n156 \n\nСекция 3. Технологии переработки сырья и производства платиновых металлов и золота \n\n###### **разработка  технологии  обогаЩения  вкраПленных медно-никелевых  Платино-Палладиевых  руд черногорского  местороЖдения** \n\n###### **_1А.В. Постолатьева, 1К.А. П"}, {"page": 152, "text": "ристанский, 2К.П. Злотников_** \n\n1Тенова Бэйтман Россия, 115114, Москва, 1-й Дербеневский переулок, д. 5, офис 601 2ООО «Черногорская ГРК» 119002, Москва, Арбат, д.10 alla.Postolatyeva@bateman.com, kirill.pristanskiy@bateman.com, zlotnikov@russian-platinum.ru \n\nЧерногорское месторождение вкрапленных медно-никелевых платино-палладиевых руд входит в группу медно-никелевых месторождений Норильского рудного узла. По петрографии вмещающих пород, минералогии оруденения и основным чертам химического состава руды Черногорского месторождения близки вкрапленным рудам месторождения Норильск-I, однако имеют свои характерные особенности. Ранее месторождение рассматривалось ОАО «ГМК «Норильский никель»» в качестве расширения рудной базы Заполярного филиала компании. Переработка руд данного месторождения предполагалась на существующих обогатительных мощностях, поэтому разработка технологии обогащения черногорских руд, по сути, сводилась к их тестированию по схеме, используемой на действующей Норильской обогатительной фабрике. В настоящее время лицензия на разработку данного месторождения принадлежит ООО «Черногорская ГРК» входящей в состав Группы «Русская платина». Согласно стратеги развития данного предприятия переработка черногорских руд будет осуществляться на вновь строящейся обогатительной фабрике, что позволяет испытать эффективность применения на обогатительном переделе последних достижений науки и техники. В этой связи для обогащения руд Черногорского месторождения в 2012 году компанией Тенова Бэйтман (Россия) в тесном сотрудничестве с ООО «Черногорская ГРК» были проведены исследования и разработана собственная технология их переработки. \n\nИсследования  по обогащению руд Черногорского месторождения проводились в ЗАО «СЖС Восток Лимитед» (г. Чита) под руководством спе- \n\nциалистов Тенова Бэйтман (Россия). В состав работы входило выполнение тестов с определением показателей для рудоподготовки, проведение исследований по обоснованию схемных решений и выбору оптимальных режимов обогащения, выполнение экспериментов в открытом и замкнутом цикле, GRG-тестов по извлечению МПГ, исследований по обезвоживанию продуктов технологии. \n\nВ результате была подтверждена технологическая эффективность реализации гравитационнофлотационной схемы обогащения, включающей флэш-флотацию в цикле измельчения. Получена низкая результативность операции центробежной концентрации на хвостах контрольной флотации, ввиду чего данная операции была исключена из схемы. Было установлено, что для повышения излечения МПГ флотационное обогащение целесообразно проводить в азотной среде, а для повышения содержания сульфидной серы в конечном концентрате рекомендуется вывод «сульфидной головки» на операции скоростной флотации. Также было определено, что основные потери никеля с хвостами представлены его  силикатной формой. \n\nНа основания проведенных исследований была разработана гравитационно-флотационная технология, состоящая из операций крупного дробления, полусамоизмельчения, шарового измельчения"}, {"page": 153, "text": ", гравитационного обогащения, флэшфлотации, основной контрольной флотаций, двух перечисток флотационного концентрата, сгущения и фильтрования концентрата и хвостов. Извлечение компонентов в конечный продукт технологии составило: Cu – 89,7 %, Ni – 57,3 %, Pt – 82,8 %, Pd – 82,2 %, S – 93,5 %, Au – 90,5 %, Ag – 73,1 %. \n\n157 \n\nXX Международная Черняевская конференция по химии, аналитике и технологии платиновых металлов \n\n###### **Переработка  бедных  гидроксидных  осадков аФФинаЖного  Производства** \n\n###### **_А.И. Рюмин, Н.В. Миронкина, В.В. Яцунов_** \n\nФГАОУ ВПО «Сибирский федеральный университет» Красноярск, пр. Красноярский рабочий, 95 mironkinanv@mail.ru \n\nВ технологических процессах переработки промпродуктов аффинажного производства с низким содержанием металлов платиновой группы (МПГ) образуются ещё более бедные продукты на основе гидроксидов примесных неблагородных элементов. Содержание Σ МПГ, Au в таких продуктах составляет от 0,02 до 0,05 %, а Ag – не более 1 %. Основными компонентами данного бедного продукта являются свинец, теллур, мышьяк, селен, олово. При этом металлы (свинец, олово) находятся в форме силенитов, теллуритов, арсенатов, а теллур при его избытке образует собственную фазу гидратированного диоксида. В настоящее время данный вид промпродуктов не перерабатывается, а складируется. \n\nПроведен цикл лабораторных исследований, а также опытно-промышленных испытаний по обогащению данного вида сырья с выводом примесных элементов в продукты, содержащие следовые количества благородных металлов – не более 10–20 г/т. Основной операцией технологической схемы является щелочное выщелачивание промпродукта в присутствии добавок восстановителя. \n\nВыход нерастворимого остатка (н.о.) на основе свинца не превышает 20 % от массы исходного материала и в нём концентрируется более 99 % благородных металлов (БМ). Из щелочного раствора дополнительно извлекают БМ добавкой \n\nсеросодержащего реагента, а полученный осадок (0,1–0,3 % Σ БМ) направляют на извлечение благородных металлов. Из раствора далее последовательно выделяют теллур в форме диоксида и селен в элементной форме. \n\nОсадок диоксида теллура повторно выщелачивают в щелочном растворе с дополнительной очисткой от примесных металлов, а также от БМ. Из щелочного раствора электролитическим методом извлекают теллур, содержащий не более 0,001 % БМ. \n\nОсадок селена, содержащий до 0,1 % БМ, возможно очистить гидрометаллургическими или пирометаллургическими методами. \n\nНерастворимый остаток щелочного выщелачивания дополнительно обрабатывают в водной пульпе органическим реагентом, позволяющим извлекать свинец и, одновременно, препятствовать переходу в раствор БМ. Полученный н.о. обогащен по БМ по сравнению с исходным материалом в 8–10 раз, что позволяет возвращать его в цикл аффинажного производства. \n\nРассматривается возможность пирометаллургического обогащения данного продукта с получением свинца, коллектирующего БМ, и последующего выделения данных металлов при переработке черного свинца. \n\n158 \n\nСекц"}, {"page": 154, "text": "ия 3. Технологии переработки сырья и производства платиновых металлов и золота \n\n###### **Переработка  хлоридных  осадков аФФинаЖа  Платины** \n\n###### **_А.И. Рюмин, Н.В. Миронкина, В.В. Соломатов, О.Г. Холин_** \n\nФГАОУ ВПО «Сибирский федеральный университет» Красноярск, пр. Красноярский рабочий, 95 mironkinanv@mail.ru \n\nВ процессе очистки хлоридных растворов платины от примесных металлов платиновой группы (МПГ) в осадок переходят палладий, родий, иридий, а также золото. Основными формами Pd, Rh, Ir, а также Pt в осадке являются простые хлориды, а золото находится в металлической форме. Кроме того, платина в осадке находится в форме раствора H2[PtCl6], так как осадок отфильтровывают без отмывки его водой. \n\nДанный продукт перерабатывают выщелачиванием в растворе соляной кислоты. При этом МПГ переходят в раствор: \n\n\n\nа золото остаётся в нерастворимом остатке. \n\nИз раствора далее действием NH4Cl осаждают платину в виде соли гексахлороплатината(IV) аммония (ГХПА) – (NH4)2[PtCl6]. \n\nЭкспериментально проверены возможные причины неполноты осаждения платины: \n\n- нахождение металла в степени окисле- \n\n- ния (II), \n\n- недостаточный избыток хлорида аммония \n\n- в растворе, \n\n• нахождение платины в виде аквакомплекса H[Pt(H2O)Cl5]. \n\nПоказано, что недостаточно полное осаждение платины обусловлено в основном нахождением около 50 % её в степени окисления (II), т. е. в виде PtCl2 в осадке хлоридов. \n\nУстановлены оптимальные параметры окислительной обработки раствора перед осаждением соли ГХПА, что позволило повысить степень её извлечения из раствора с 50 до 90 %. Подобраны условия, препятствующие осаждению в соль ГХПА изоморфных форм примесных МПГ типа (NH4)2[МеCl6], где Ме – Pd, Ir. При этом оперировали финишным значением окислительно-восстановительного потенциала, концентрациями избытка в растворе HCl и (NH)4Cl. \n\nВ оптимальных условиях содержание суммы родия и иридия в соли ГХПА не превышает 0,5– 0,8 %. Маточные растворы после осаждения соли ГХПА, содержащие до 10–12 г/дм<sup>3</sup> суммы Rh и Ir, но менее 2 г/дм<sup>3</sup> платины, направляются в цикл получения данных металлов по стандартной технологии, т. е. на операцию нитрования. \n\nОпытно-промышленные испытания подтвердили целесообразность предварительной окислительной обработки растворов выщелачивания хлоридных осадков аффинажа платины перед осаждением ее из раствора в форме соли ГХПА. \n\n159 \n\nXX Международная Черняевская конференция по химии, аналитике и технологии платиновых металлов \n\n###### **Повышение  извлечения  драгоценных  металлов в  автоклавной  технологии  Переработки Пирротиновых  концентратов** \n\n###### **_1Т.П. Саверская, 1Т.А. Макарова, 1А.Ф. Петров, 1А.И. Юрьев, 2М.Н. Нафталь_** \n\n1ЗФ ОАО «ГМК «Норильский никель» Россия, Норильск 2ОАО «ГМК «Норильский никель» Россия, Москва \n\nВ настоящее время в гидрометаллургическом производстве (ГМП) Надеждинского металлургического завода (НМЗ) уровень потерь драгоценных металлов (ДМ) с отвальными хвостами составляет только 45–50 %. Реализация имеющ"}, {"page": 155, "text": "ихся технологических наработок позволит повысить этот показатель не более чем до 65–70 %. В этой связи поиск эффективных способов улучшения показателей автоклавно-окислительной технологии (АОТ) переработки пирротиновых концентратов (ПК) по-прежнему актуален. Одним из вариантов решения этой проблемы является применение альтернативного реагента-осадителя  в операции осаждения цветных металлов (ЦМ) АОТ – кальциевого сульфит-бисульфитного реагента (СБР), – взамен металлизованных железных окатышей (МЖО). \n\nВ результате поисковых исследований установлено, что применение кальциевого СБР в действующей технологии способствует сокращению потерь ДМ с отвальными хвостами. Сульфитбисульфитный реагент-осадитель получали путём обработки водной суспензии известняка газовой смесью, содержащей 30–36 % об. SO2. Наработку реагента вели при температуре 25–30 ºС. В экспериментах использовали модельные газы, приготовленные путем смешивания воздуха и диоксида серы из баллона. Концентрация диоксида серы в газовоздушной смеси соответствовала его содержанию в богатых газах печей взвешенной плавки НМЗ. Оптимальное содержание твердого в операции приготовления реагента составило 350–400 г/дм<sup>3</sup> , значение рН ~ 2,5. \n\nОпытный образец кальциевого СБР протестирован в операции осаждения ЦМ в лабораторном масштабе. При реализации процесса осаждения в высокотемпературном режиме (125–130 ºС) происходит взаимодействие сульфит- и бисульфитионов с тонкодиспергированной элементной серой, присутствующей в твердой фазе окисленной пульпы от выщелачивания ПК. При этом образуются \n\nнепредельные сернистые соединения  кальция, которые осаждают ЦМ из раствора в виде сульфидов. В результате исследований определены оптимальные условия операции осаждения ЦМ: температура – 125–130 ºС, расход кальциевого СБР – 100– 110 кг/т ПК, продолжительность – 60 мин. В указанных условиях при конечном рН 3,5 достигнута требуемая глубина осаждения никеля из раствора на уровне 0,15–0,25 г/дм<sup>3</sup> . \n\nДля оценки влияния кальциевого СБР на технологические показатели последующих операций проведены исследования серосульфидной флотации (ССФ) пульпы после осаждения. Установлено, что в оптимальных условиях ССФ при расходе бутилового ксантогената калия (БКК) 450 г/т тв. и нефтеорганической присадки ДП-4 СМ 100 г/т тв. извлечение суммы металлов платиновой группы в серосульфидный концентрат в лабораторных условиях составляет 80–83 %. \n\nНаличие значительных запасов известняков в Норильском промрайоне создает реальные условия для реализации предлагаемого способа. Источником SO2 могут служить как «богатые» серосодержащие газы печей взвешенной плавки, так и «бедные» газы передела конвертирования штейнов. Данный способ позволяет решить две проблемы: с одной стороны, получить доступный реагент для осаждения сульфидов ЦМ, способствующий росту целевого извлечения ДМ, с другой – обеспечить утилизацию SO2 из отходящих металлургических газов. Еще одним преимуществом предлагаемого способа переработки ПК является то, что"}, {"page": 156, "text": " его реализация основывается на существующем оборудовании ГМП НМЗ. Планируемое на предприятиях в Норильске строительство установок по утилизации серы предполагает получение в качестве промежуточного продукта сжиженного диоксида серы, часть которого возможно использовать для производства  кальциевого СБР. \n\n160 \n\nСекция 3. Технологии переработки сырья и производства платиновых металлов и золота \n\n###### **ЭлектроосаЖдение  золота(iii)  из  нетоксичных  Электролитов в  Процессе  Электродиализа** \n\n###### **_Т.Ж. Садырбаева_** \n\nИнститут неорганической химии Рижского технического университета Латвия, LV-2169, Саласпилс, ул. Миера, 34 sadyrbaeva@hotmail.com \n\nПокрытия золотом широко применяются для обработки ювелирных изделий в электронной, радиотехнической и часовой промышленности, в медицине. Электроосаждение золота обычно проводят из высокотоксичных цианидных электролитов [1]. Были предложены бесцианидные электролиты золочения – цитратные, гексацианоферратные, сульфитные, иодистые, металлорганические [2], однако они не нашли широкого применения в промышленности, поэтому разработка новых процессов электроосаждения золота представляет большой практический интерес. В данной работе изучен процесс извлечения из солянокислых растворов в ходе гальваностатического электродиализа и определены оптимальные условия электроосаждения золота(III) из нетоксичных электролитов. \n\nВ экспериментах использовали сборную трехкамерную ячейку из фторопласта, в которой исходный раствор, содержащий 0,01 М HAuCl4 в 1 М НCl, был отделен от катодного раствора целлофановой пленкой, а от анодного сернокислого раствора − твердой катионообменной мембраной МК-40. Площадь платиновых электродов и мембран 7,1 см<sup>2</sup> , объем электродных камер – 17 мл, объем исходного раствора – 13 мл. \n\nБыло установлено, что в условиях электродиализа происходит диффузионный перенос анионов золота(III) через целлофановую мембрану в катодный раствор и наблюдается осаждение золота на катоде. Электроосаждение золота происходит примерно с одинаковой скоростью из 0,1 М растворов серной, азотной, соляной и хлорной кислот, а также из аммиачного раствора. Во всех случаях получены плотные, мелкокристаллические, блестящие осадки золота, хорошо сцепленные с электродом. \n\nНапряжение в ходе электродиализа в системах с растворами кислот составляет 3–4 В (плотность тока 5,6 мА/см<sup>2</sup> )  и мало меняется со временем; в случае использования аммиачного раствора начальное напряжение значительно повышается. \n\nСкорость диффузионного извлечения [AuCl]4− в катодный раствор мало зависит от величины плотности тока. Степень электроосаждения возрастает, а содержание золота(III) в катодном растворе, соответственно, снижается при повышении плотности тока до 6 мА/см<sup>2</sup> ; дальнейшее увеличение плотности тока не влияет на эффективность электроосаждения металла. За три часа электродиализа при плотности тока 8,4 мА/см<sup>2</sup> в катодную камеру извлекается около 40 % золота и ~ 35 % металла осаждается на катод"}, {"page": 157, "text": "е, причем количество осажденного золота непрерывно возрастает в ходе процесса, а концентрация [AuCl]4− в катодном растворе имеет максимум. \n\nИзменение концентрации серной кислоты в катодной камере в пределах 0−1 М слабо влияет на скорость транспорта золота(III) и эффективность электроосаждения, а также на внешний вид и прочность сцепления осадков металла с катодом, однако при СH2SO4 < 0,1 М начальное напряжение в системе существенно повышается. \n\n###### **Список литературы** \n\n1. Гальванические покрытия в машиностроении: справочник / под ред. М.А. Шлугера. Т. 1. – М.: Машиностроение, 1985. – 240 с. \n\n2. Green T.A. // Gold Bull. – 2007. – V. 40, № 3. – P. 105–114. \n\n161 \n\nXX Международная Черняевская конференция по химии, аналитике и технологии платиновых металлов \n\n###### **Переработка  концентрата  Пыли  ЭлектроФильтров** \n\n###### **_С.А. Темеров, М.В. Губин, С.И. Плечкина, В.Н. Ефимов_** \n\n###### ОАО «Красцветмет» 660027, Красноярск, Транспортный проезд, д. 1 info@krastsvetmet.ru \n\nПервичные концентраты благородных металлов и лома электронной промышленности, поступающие на переработку на аффинажные предприятия, содержат ряд неблагородных элементов. В процессе аффинажа драгоценных металлов (ДМ) образуются многочисленные промежуточные продукты, содержащие различные формы цветных и благородных металлов. Одним из основных промпродуктов металлургических предприятий являются пылевозгоны, накапливающиеся в системе газоочистки и концентрирующие значительную часть поступающих на производство неблагородных элементов. \n\nОснову пылевозгонов составляют летучие халькогены и их соединения, хлориды аммония и серебра, свинец, диоксид кремния и сажистый углерод. Прямая плавка этого материала с добавками флюсов, углеродистого восстановителя и коллекторов на основе меди или железа имеет ряд недостатков, в частности, снижение концентрации благородных металлов в образующихся тяжелых сплавах за счет введения коллектора. Высокое содержание хлоридов и халькогенов приводит к образованию значительного количества вторичных пылевозгонов при плавке. В связи с этим перед заводской наукой была поставлена задача разработки эффективной технологии для переработки концентрата пыли электрофильтров с извлечением ценных компонентов. \n\nИсследованы варианты комплексной схемы переработки концентрата пыли, включающей процессы гидро- и пирометаллургического обогащения. Определены основные технологические параметры гидрометаллургических процессов с использованием различных реагентов, произведен расчет распределения компонентов по продуктам переработки. Наиболее селективным для разделения благородных и неблагородных элементов ока- \n\nзался процесс выщелачивания концентрата пыли в растворе каустической соды, который позволил сократить (более чем на 30 %) количество запускаемого на плавку материала и повысить содержание МПГ в
