Repository: NDDev-Technocracy-OpenNetwork/hack-2026-nornickel-knot

> **DEPRECATED.** This repository is archived and no longer maintained.
> It is kept read-only for reference; its GDS anchor records
> `lifecycle: archived` under `portfolio:archived-projects`.

# Nornickel Scientific Knot

Живая карта знаний R&D для горно-металлургической отрасли: система превращает архив отчётов, статей, презентаций и экспериментальных материалов в типизированный граф знаний, а затем отвечает на вопросы естественным языком с источниками и страницами первоисточников.

Проект подготовлен командой **Harmonic Labs** для **Норникель AI Hack 2026**, трек **«Научный клубок»**.

File: data/parsed/Материалы конференций/corrosion-atlas.json (part 12 of 26)
desuperheating. Under these circumstances, nor-<br>mally, harmless tensile stresses near welds led to caustic stress-corrosion cracking (see also<br>Case Histories01.01.18.05and01.11.18.01).|\n|REMEDY|•  Improve the quality control of the condensate by means of conductivity monitoring; or<br>•  Inject demineralized water.|\n\n\n\n33 \n\nCASE HISTORY \n\n## **CORROSION ATLAS** \n\n01.01.18.03 \n\n|MATERIAL|Carbon steel.|\n|---|---|\n|SYSTEM|Stripper steam system.|\n|PART|Distributor pipe.|\n|PHENOMENON|Intergranular stress-corrosion cracking (caustic stress-corrosion cracking).|\n|APPEARANCE|Cracks running from hole to hole.|\n|TIME IN SERVICE|10 years.|\n|ENVIRONMENT|Steam and aqueous environment with a high pH (11–12); temperature 140°C.|\n|CAUSE|At the high temperature, the alkaline solution causes stress corrosion in carbon steel.|\n|REMEDY|Normalize the steel.|\n\n\n\n34 \n\nCASE HISTORY \n\n01.01.18.04 \n\n## **CORROSION ATLAS** \n\n|MATERIAL|Carbon steel (Cor-Ten A).|\n|---|---|\n|SYSTEM|Gas-fred water-tube boiler.|\n|PART|Chimney.|\n|PHENOMENON|Nitrate stress-corrosion cracking (intergranular).|\n\n\n\n\n\n|APPEARANCE|Multiple branched cracks near welds.|\n|---|---|\n|TIME IN SERVICE|2.5 years.|\n|ENVIRONMENT|Exhaust gases containing nitrogen oxides.|\n|CAUSE|Intermittent use of the boiler caused condensation of the exhaust gas in the chimney.<br>The formed solution caused intergranular cracking of the weld area because of the<br>presence of internal stresses (see also Case History01.11.18.02).|\n|REMEDY|Use Al-coated steel. That is fairly resistant to dilute concentrations of mineral acids to<br>pH 4 (penetration≤0.1 mm/year).|\n\n\n\n35 \n\nCASE HISTORY \n\n## **CORROSION ATLAS** \n\n01.01.18.05 \n\n|MATERIAL|Carbon steel (ASME SA-192, similar to AISI 1012).|\n|---|---|\n|SYSTEM|Water-tube boiler (pressure 5.5 MPa).|\n|PART|Economizer tube bend (OD 5.1 cm).|\n|PHENOMENON|Intergranular stress corrosion (caustic stress-corrosion cracking).|\n|APPEARANCE|A pair of thick-walled cracks on opposite sides of the 90 degrees bend, located at opposite ends<br>of the long axis of the oval cross-section of the bend.|\n|TIME IN SERVICE|15 years.|\n|ENVIRONMENT|Boiling water.<br>Water treatment: phosphate.|\n|CAUSE|The joint action of concentrated sodium hydroxide and tensile stresses:<br>•  The sodium hydroxide apparently concentrated beneath porous iron oxide deposits and led to<br>shallow general metal loss and formation of crystalline magnetite.<br>•  The cracks originated at the bottom of shallow pits, which acted as stress concentrators,<br>elevating the normal stress level. The longitudinal orientation of the cracks reveals that<br>internal pressure provided the stresses necessary for stress-corrosion cracking.|\n|REMEDY|•  Keep internal surfaces suffciently free of deposits.<br>•  Prevent pitti"}, {"page": 145, "text": "ng of internal surfaces through proper control of dissolved oxygen.<br>•  Avoid use of out-of-round tubes to prevent elevated stresses inherent in oval-shaped tubes.|\n\n\n\n36 \n\nCASE HISTORY \n\n## **CORROSION ATLAS** \n\n01.01.18.06 \n\n|MATERIAL|Carbon steel.|\n|---|---|\n|SYSTEM|Turbine.|\n|PART|Wet steam pipe.|\n|PHENOMENON|Stress-corrosion cracking.|\n\n\n\n\n\n|APPEARANCE|Pitting and stress-corrosion cracks. The cracks started at the pits transgranularly changing to<br>intergranularly near the crack tips.|\n|---|---|\n|TIME IN SERVICE|Unknown.|\n|ENVIRONMENT|Wet steam.|\n|CAUSE<br>REMEDY|Stagnant water was present in the bypass pipe. Pitting corrosion occurred, and cracks<br>originated from the pits. The tube was cold-bent and not stress-relieved.<br>Replace with a tube, stress-relieved by annealing.|\n\n\n\n37 \n\nCASE HISTORY \n\n## **CORROSION ATLAS** \n\n01.01.20.01 \n\n|MATERIAL|Carbon steel.|\n|---|---|\n|SYSTEM|High-pressure boiler.|\n|PART|Evaporator tube.|\n|PHENOMENON|Hydrogen damage (intergranular hydrogen stress cracking).|\n|APPEARANCE|Longitudinal cracks in cold-bent bend.|\n|TIME IN SERVIC|E<br>Over 10 years.|\n|ENVIRONMENT|Flue gas deposits with sulfuric acid compounds.|\n|CAUSE|During the frst stage of the neutralization process at the fue gas side (applied at shutdown),<br>an acidic environment is created on the pipes as a result of the sulfur deposits present. Re-<br>action between the resultant sulfuric acid and the steel forms hydrogen, thereby attacking<br>the cold-bent steel and allowing fractures to occur (see also Case Histories01.01.20.07,<br>01.11.20.06, and01.11.20.07).|\n|REMEDY|Use low-alloyed (hydrogen-resistant) steel.|\n\n\n\n38 \n\nCASE HISTORY \n\n## **CORROSION ATLAS** \n\n01.01.20.02 \n\n|MATERIAL|Carbon steel.|\n|---|---|\n|SYSTEM|Utility boiler (85 MW, 9 MPa).|\n|PART|Water wall roof tube.|\n|PHENOMENON|Hydrogen damage (high-temperature hydrogen attack).|\n|APPEARANCE|Brittle “window” rupture. Internal corrosion gouging.|\n|TIME IN SERVICE|Not known.|\n|ENVIRONMENT|Boiler water.|\n|CAUSE|Internal underdeposit corrosion gouging on bottom side of nearly horizontal tube. Condenser<br>leaks depressed boiler-water pH and led to acidic corrosion cells in areas of deposit.<br>Hydrogen generation in gouge allowed diffusion of hydrogen into steel, reaction with iron<br>carbide to form methane (CH4), and intergranular cracking (see also the following cases).|\n|REMEDY|Chemically clean boiler; avoid operating boiler with condenser leaks. Minimize boiler<br>deposits.|\n\n\n\n39 \n\nCASE HISTORY \n\n## **CORROSION ATLAS** \n\n01.01.20.03 \n\n|MATERIAL|Carbon steel.||\n|---|---|---|\n|SYSTEM|Utility boiler (13.8 MPa).||\n|PART|Water wall tube above the burners.||\n|PHENOMENON|Hydrogen damage (high-temperature hyd|rogen attack).|\n|APPEARANCE|Brittle rupture. Internal corrosion gouging|in areas of thick deposit.|\n|TIME IN SERVICE|In service for 32 years.||\n|ENVIRONMENT|Boiler water, coordinated phosphate progr|am.|\n|CAUSE|Localized build-up of internal deposit and<br>the base of corrosion gouge di"}, {"page": 146, "text": "ffused into s<br>methane gas (CH4). Intergranular crackin|underdeposit corrosion. Hydrogen generated at<br>teel and reacted with iron carbide (Fe3C) to form<br>g led to brittle fracture of tube.|\n|REMEDY|Chemically clean boiler. Ultrasonic testing|to identify and replace other damaged areas.|\n\n\n\n40 \n\nCASE HISTORY \n\n## **CORROSION ATLAS** \n\n01.01.20.04 \n\n|MATERIAL|Carbon steel (ASME SA-210, similar to AISI 1020).|\n|---|---|\n|SYSTEM<br>PART|Water-tube boiler (pressure: 14.5 MPa).<br>Vertical water wall tube (OD 6.3 cm).|\n|PHENOMENON|Hydrogen damage (high-temperature hydrogen attack [decarburization]).|\n|APPEARANCE|A thick-walled burst with blunt fracture edge. Shallow gouging along the internal surface,<br>free of deposits. Microstructure: intergranular microcracks with dark islands of pearlite.|\n|TIME IN SERVICE|17 years.|\n|ENVIRONMENT|Boiler water.<br>Water treatment: congruent control.|\n|CAUSE|Records indicated that condenser inleakage of low-level chloride salts had taken place.<br>Coupled with departure from nucleate boiling (DNB), this caused low-pH gouging (see<br>Case History01.01.04.05). The formed atomic hydrogen diffuses into the steel causing<br>decarburization. The steel cracks owing to pressure build-up of methane gas (see Case<br>History01.11.20.01). The microcracks shown on the microprint are typical of this form of<br>hydrogen damage.|\n|REMEDY|•  Prevent condenser inleakage by continuously monitoring the quality of the condensate.<br>•  Prevent DNB by elimination of hot spots.<br>•  Prevent excessive waterside depositions by annual inspection and cleaning of the boiler<br>if necessary.|\n\n\n\n\n\n41 \n\nCASE HISTORY \n\n## **CORROSION ATLAS** \n\n01.01.20.05 \n\n|MATERIAL|Carbon steel (ASME SA-210, similar to AISI 1020).|\n|---|---|\n|SYSTEM|Water-tube boiler (pressure 13.8 MPa).|\n|PART|Nose slope water-wall tube (OD: 7.6 cm).|\n|PHENOMENON|Hydrogen damage (high-temperature hydrogen attack [decarburization]).|\n|APPEARANCE|A thick-walled rapture. The smooth wavelike contours of the internally corroded surface are<br>covered with black iron oxide. Intergranular microcracks were present below the corroded region.|\n|TIME IN SERVICE|25 years.|\n|ENVIRONMENT|Boiler water.<br>Water treatment: co-ordinated phosphate.|\n|CAUSE|Localized departure from nucleate boiling (DNB) in high heat fux areas resulted in concentra-<br>tion of sodium hydroxide, which caused deep caustic gouging. This phenomenon may also be<br>regarded as heat-fux corrosion. The atomic hydrogen formed at the corrosion diffuses into the<br>steel, causing decarburization. The hydrogen damage and resulting fracture were a direct conse-<br>quence of the caustic gouging. The boiler is in peaking service.|\n|REMEDY|Prevent DNB by elimination of hot spots.|\n\n\n\n42 \n\nCASE HISTORY \n\n## **CORROSION ATLAS** \n\n01.01.20.06 \n\n|MATERIAL|Carbon steel.|\n|---|---|\n|SYSTEM|Utility boiler (10.4 MPa).|\n|PART|Water wall tube between upper and lower burners.|\n|PHENOMENON|Hydrogen damage (high-temperature hydrogen "}, {"page": 147, "text": "attack).|\n|APPEARANCE|Brittle “window” rupture at butt weld. Internal corrosion gouging in areas of heavy deposit.|\n|TIME IN SERVICE|Boiler had been in service 19 years.|\n|ENVIRONMENT|Boiler water, co-ordinated phosphate program.|\n|CAUSE|Accumulation of deposits at butt welds caused underdeposit corrosion gouging. Hydrogen<br>generated by corrosion reaction diffused into steel and reacted with iron carbide to form meth-<br>ane (CH4) at grain boundaries. Intergranular cracking resulted in brittle failure of tube at weld<br>(see also Case Histories01.01.20.03/04/05).|\n|REMEDY|Replace tubes on affected wall of boiler. Minimize deposits inside boiler, shutdown boiler<br>during pH upsets.|\n\n\n\n43 \n\nCASE HISTORY \n\n01.01.20.07 \n\n## **CORROSION ATLAS** \n\n|MATERIAL|Carbon steel (HSB 55 C; W.-Nr. 1.9877).|\n|---|---|\n|SYSTEM|Reactor with evaporating coils for producing steam (4 MPa, 250°C) and steam drum for<br>separating the steam from the circulating boiler water.|\n|PART|Wall piece with weld, thickness 27 mm.|\n|PHENOMENON|Hydrogen damage (hydrogen-induced stress-corrosion cracking [HISCC]).|\n|APPEARANCE|Intergranular fracture along the weld with transverse crack in the weld, brittle end fracture.|\n|TIME IN SERVICE|15 years.|\n|ENVIRONMENT|Boiler water and steam; water treatment: phosphate trisodium dosing for pH adjustment<br>9.0–9.5.|\n|CAUSE|Acidic components in the boiler feedwater and too low level or absence of phosphate in the<br>boiler water causes too low pH values (about 4). The formed atomic hydrogen diffuses into<br>the steel to places with elevated stress conditioning. This results in HISCC caused by acid<br>corrosion.|\n|REMEDY|•  Effective conditioning of the boiler water by means of trisodium phosphate dosing with<br>careful monitoring.<br>•  Using lesser steel with adjusted processing techniques to reduce the hardness of the welds.<br>•  Annealing with postweld heat treatment to reduce the hardness and the stress level.|\n\n\n\n44 \n\nCASE HISTORY \n\n## **CORROSION ATLAS** \n\n01.01.21.01 \n\n|MATERIAL|Carbon steel.|\n|---|---|\n|SYSTEM|Boiler feedwater system.|\n|PART|70 mm diameter boiler feedwater line with deaerator to boiler.|\n|PHENOMENON|Chelant corrosion.|\n|APPEARANCE|Uniform decrease of 60% of the original wall thickness of the line.|\n|TIME IN SERVIC|E<br>1.5 years.|\n|ENVIRONMENT|A mixture of 50% decarbonated makeup water and 50% steam condensate, pH 8.0, tem-<br>perature 105°C. In the feedwater line, a chelate product (40% EDTA) and catalyzed sulfte<br>were dosed adjacently (guideline: 4 p.p.m. free Na-EDTA in the feedwater).|\n|CAUSE|The feedwater regularly had an excessive oxygen content (2–3 p.p.m. O2) in addition to an<br>excessive content of EDTA (>10 p.p.m.) as a result of poor operation of the deaerator and<br>poor setting of the chemicals dosing. Chelate in oxygen-containing feedwater leads to corro-<br>sion by complex binding of the iron of the pipe wall (see also the following Case Histories).|\n|REMEDY|•  Improve the operation of the deaer"}, {"page": 148, "text": "ator by also spraying the condensate and opening<br>the deaerator line suffciently.<br>•  Relocate the sulfte dosing point to the deaerator.<br>•  Replace the chelate product by a polymer chelate product in substoichiometric dosage.<br>•  Improve monitoring of the chemicals dosing.|\n\n\n\n45 \n\nCASE HISTORY \n\n## **CORROSION ATLAS** \n\n01.01.21.02 \n\n|MATERIAL|Carbon steel (ASME SA-178, similar to AISI 1012).|\n|---|---|\n|SYSTEM|Water-tube boiler (pressure 6.2 MPa).|\n|PART|Wall tube (OD 6.3 cm).|\n|PHENOMENON|Chelant corrosion.|\n|APPEARANCE|Comet-tail and horseshoe-shaped depressions.|\n|TIME IN SERVICE|2 years.|\n|ENVIRONMENT|Boiler water.<br>Water treatment: scale control agents, oxygen scavengers, chelant.|\n|CAUSE|High concentrations of chelants by overfeeding or by evaporation will attack magnetite according<br>to the following reaction: Fe3O4 +Fe+8H<sup>+</sup> +4 chelants→4Fe (II) chelant+4H2O.<br>Excessive levels of dissolved oxygen synergize with excessive levels of chelant to produce<br>jagged metal-surface contours.|\n|REMEDY|•  Close control of chelant and dissolved oxygen levels in the feedwater is imperative.<br>•  Take special care in case of inconsistent feedwater quality and when chelants are used in<br>a dirty boiler.<br>•  Elimination of hot spots will prevent chelant corrosion.<br>•  Reducing fuid velocity and eliminating turbulent fow will also help to reduce chelant<br>corrosion.|\n\n\n\n46 \n\nCASE HISTORY \n\n## **CORROSION ATLAS** \n\n01.01.21.03 \n\n|MATERIAL|Carbon steel (ASME SA-192, similar to AISI 1012).|\n|---|---|\n|SYSTEM|Water-tube boiler (pressure 3.3. MPa).|\n|PART|Steam drum end of downcomer tubes (OD: 6.3 cm).|\n|PHENOMENON|Chelant corrosion|\n|APPEARANCE|Smooth, rolling, wavelike surface contours and islands of intact metal in affected areas. The<br>entire internal surface was lightly covered with deposits and iron oxides.|\n|TIME IN SERVICE|35 years; the corrosion occurred within a period of 7 months.|\n|ENVIRONMENT|Boiler water.<br>Water treatment: chelant.|\n|CAUSE|Oxygen pitting was present along the waterline throughout the steam drum and on the steam-<br>separation canisters. This is evidence that excessive levels of dissolved oxygen were present in<br>the feedwater. The excessive oxygen levels, coupled with the presence of chelant, resulted in the<br>corrosion observed. It is surmised that feedwater was short-circuiting through the affected area<br>(see also the preceding Case Histories).|\n|REMEDY|•  This type of failure can be prevented by gaining control of dissolved oxygen.<br>•  Preventing short-circuiting of the feedwater is also a solution to this type of corrosion.|\n\n\n\n47 \n\nCASE HISTORY \n\n## **CORROSION ATLAS** \n\n01.01.22.01 \n\n|MATERIAL|Carbon steel (St 35.8).|\n|---|---|\n|SYSTEM|Water-tube boiler.|\n|PART|Riser tube.|\n|PHENOMENON|Liquid metal embrittlement.|\n|APPEARANCE|Intergranular cracking in HAZ and weld (root section) after overhaul. The cracks are<br>covered with metallic copper.|\n|TIME IN SERVICE|The boiler had been in s"}, {"page": 149, "text": "ervice for several decades. The cracks appeared during<br>pressure-testingafter overhaul.|\n|ENVIRONMENT|Boiler water.|\n|CAUSE|At some locations inside the risers, a scale has formed that partly consists of metallic copper.<br>During overhaul of the boiler, new convection pipes were welded to the risers. The welding<br>heat caused the metallic copper to melt and penetrate via the austenite grain boundaries<br>into the weld and HAZ (see also Case History01.04.22.01).|\n|REMEDY|The boiler should be chemically cleaned before overhaul to remove scale and metallic<br>copper.|\n\n\n\n48 \n\nCASE HISTORY \n\n## **CORROSION ATLAS** \n\n01.01.22.02 \n\n|MATERIAL|Carbon steel.|\n|---|---|\n|SYSTEM<br>PART|Utility boiler (14 MPa).<br>Water wall tube, third burner level.|\n|PHENOMENON|Liquid metal embrittlement.|\n|APPEARANCE|Longitudinal through-wall cracks initiating on internal surface in region of metallic copper<br>plating on hot side of tube. There was only minor wall thinning at the fracture lip, and some<br>necking was apparent.|\n|TIME IN SERVICE|Boiler had been in service for 20 years. Cracking occurred in less than 20 min during the<br>overheating event.|\n|ENVIRONMENT|Boiler water, coordinated phosphate program.|\n|CAUSE|Prior chemical cleanings of boiler were done without specifc copper removal step. Copper plat-<br>ing occurred on internal surface during cleaning operation. During normal operation, the boiler<br>experienced a low drum level for 11 min prior to tube failures. Loss of normal circulation caused<br>metal temperatures to signifcantly exceed 870°C. An adjacent wall tube exhibited a “thin-lipped<br>burst” due to rapid overheating. With extremely high metal temperatures, molten copper pen-<br>etrated along austenite grain boundaries, causing intergranular cracking and failure of this tube.|\n|REMEDY|Boiler was chemically cleaned using a copper removal step to minimize metallic copper plating<br>in the tubing.|\n\n\n\n49 \n\nCASE HISTORY \n\n## **CORROSION ATLAS** \n\n01.01.25.01 \n\n|MATERIAL|Carbon steel (37.2).|\n|---|---|\n|SYSTEM|Boiler feedwater system.|\n|PART|Section from the bottom of the outdoor boiler feedwater tank.|\n|PHENOMENON|Corrosion under insulation.|\n|APPEARANCE|Severe pitting corrosion over a large area at the underside of the tank.|\n|TIME IN SERVICE|23 years.|\n|ENVIRONMENT|Internal: deaerated boiler feedwater.<br>External: wet insulation.|\n|CAUSE|Insulation was not watertight. Accumulation of oxygen-containing rainwater underneath the<br>tank bottom insulation caused oxygen corrosion (see also Case History01.02.25.01).|\n|REMEDY|The attacked section was replaced, and the tank received an external coating. The insulation<br>was made impervious to water ingress, and drain holes were provided at the underside.|\n\n\n\n50 \n\nCASE HISTORY \n\n## **CORROSION ATLAS** \n\n01.01.28.01 \n\n|MATERIAL|Low-alloyed steel (ASME SA-213 T22 = carbon steel+2.25Cr+1Mo).|\n|---|---|\n|SYSTEM<br>PART|Power station water-tube boiler (pressure: 8.6 MPa).<br>Vertical superheater tube near "}, {"page": 150, "text": "outlet header (OD: 4.4 cm).|\n|PHENOMENON|Corrosion fatigue.|\n|APPEARANCE|A thick-walled circumferential fracture with secondary unbranched transgranular cracks<br>adjacent to the brittle fracture.|\n|TIME IN SERVICE|5 years.|\n|ENVIRONMENT|Superheated steam; temperature: 485°C.|\n|CAUSE|The circumferential orientation of the cracks reveals that the stresses responsible were cyclic<br>bending stresses, possibly caused by thermal expansion and contraction of the tube (see also<br>Case Histories01.21.28.01and04.11.28.02/03).|\n|REMEDY|•  Elimination or reduction of corrosion-fatigue cracking is realized by controlling cyclic<br>tensile stresses, controlling environmental factors, and boiler redesign.<br>•  Reducing or eliminating cyclic operation of the boiler as well as extending startup and<br>shutdown times may help eliminate or reduce corrosion-fatigue cracking.|\n\n\n\n51 \n\nCASE HISTORY \n\n## **CORROSION ATLAS** \n\n01.01.30.01 \n\n|MATERIAL|Carbon steel (35.8).|\n|---|---|\n|SYSTEM|Vertical water-tube boiler (7.1 MPa).|\n|PART|Water tube.|\n|PHENOMENON|Creep rupture caused by overheating.|\n\n\n\n\n\n|APPEARANCE|Fractured water tube.|\n|---|---|\n|TIME IN SERVICE|2 years.|\n|ENVIRONMENT|Boiler water formed from steam condensate (98%) and demineralized water (2%), no chemical<br>dosing.|\n|CAUSE|Oxygen corrosion of the fre tube passing through this water tube (pipe-in-pipe system) caused<br>water loss; the capacity of the makeup pump installed was insuffcient; the low-water level<br>safety device had been “bypassed” because it did not function owing to the low conductivity<br>of the boiler water (constant alarm). As the water level fell, the burner was therefore not shut<br>down; overheating caused a water tube to fracture after bulging and the boiler exploded.|\n|REMEDY|•  Dose hydrazine to prevent corrosion.<br>•  Dose trisodium phosphate in order to maintain suffcient alkalinity and conductivity, and<br>•  Regular checks of the low-water level safety device and the boiler water composition.|\n\n\n\n52 \n\nCASE HISTORY 01.01.30.02 \n\n## **CORROSION ATLAS** \n\n|MATERIAL|Carbon steel (35.8).|\n|---|---|\n|SYSTEM|Water-tube boiler (9.1 MPa).|\n|PART|Furnace tube.|\n|PHENOMENON|Creep caused by overheating.|\n|APPEARANCE|Local bulging of tube.|\n|TIME IN SERVICE|Unknown.|\n|ENVIRONMENT|Conditioned boiler water.|\n|CAUSE|Poor water circulation owing to blockage in headers caused by deposition of impurities (zinc<br>and iron oxide) from the condensate.|\n|REMEDY|Chemical cleaning of the boiler and improvement of condensate quality.|\n\n\n\n53 \n\nCASE HISTORY \n\n## **CORROSION ATLAS** \n\n01.01.30.03 \n\n|MATERIAL|Carbon steel (35.8).|\n|---|---|\n|SYSTEM|Gas-fred shell-type fre-tube boiler (0.7–0.8 MPa).|\n|PART|Fire tube extremity of second pass.|\n|PHENOMENON|Cracking caused by overheating.|\n|APPEARANCE|Incipient cracks at protruding tube extremities.|\n|TIME IN SERVICE|10 years.|\n|ENVIRONMENT|Flue gases; 191°C.|\n|CAUSE|Pipe extremities (second pass entry) extending from the tube plate into the combustion "}, {"page": 151, "text": "chamber<br>were insuffciently cooled, allowing overheating to occur so that the tubes fracture and begin to<br>leak.|\n|REMEDY|Removal of protruding parts and securing of the tubes in the tube plate by means of a U-weld.|\n\n\n\n54 \n\nCASE HISTORY \n\n## **CORROSION ATLAS** \n\n01.01.32.01 \n\n|MATERIAL|Carbon steel (35.8).|\n|---|---|\n|SYSTEM|Fluidized bed-fred water-tube boiler (5.1 MPa).|\n|PART|Furnace wall tube.|\n|PHENOMENON|Erosion.|\n|APPEARANCE|Evenly worn surface (upper left-hand area).|\n|TIME IN SERVICE|6000 h.|\n|ENVIRONMENT|Fluidized bed of sand, on which sludge, tree bark, and domestic refuse pellets are combusted<br>at 850°C.|\n|CAUSE|Erosion by sand turbulence.|\n|REMEDY|The furnace refractory brickwork was raised by 80 cm.|\n\n\n\n55 \n\nCASE HISTORY \n\n## **CORROSION ATLAS** \n\n01.01.32.02 \n\n|MATERIAL|Low-alloyed steel (13 CrMo 44).|\n|---|---|\n|SYSTEM|Steam system.|\n|PART|Thermometer bulb from turbine steam supply line.|\n|PHENOMENON|Erosion (water-droplet impingement).|\n\n\n\n\n\n|APPEARANCE|Material is uniformly eroded to the point of leakage perpendicular to the direction of fow, while<br>the material is locally eroded at the sides.|\n|---|---|\n|TIME IN SERVICE|15 years.|\n|ENVIRONMENT|Superheated steam. Temperature: 495°C; pressure: 10 MPa; velocity: 37 m/s.|\n|CAUSE|The thermometer was positioned immediately downstream from the injection cooler. Water<br>droplets still present in the steam caused the erosion (see also Case History01.01.32.04).|\n|REMEDY|Thermometer bulb replaced and relocated, further away from the injection cooler.|\n\n\n\n56 \n\nCASE HISTORY 01.01.32.03 \n\n## **CORROSION ATLAS** \n\n|MATERIAL|Low-alloyed steel.|\n|---|---|\n|SYSTEM|Steam system.|\n|PART|Flange from steam line to turbine.|\n|PHENOMENON|Erosion (steam cutting).|\n|APPEARANCE|Locally worn.|\n|TIME IN SERVICE|2–3 days.|\n|ENVIRONMENT|Steam at 8 MPa superheated to 350°C.|\n|CAUSE|Leakage along seal surface, resulting in the superheated steam cutting into the fange. The<br>result of poor workmanship.|\n|REMEDY|Assure proper discipline (protocol) when packaging the fanges.|\n\n\n\n57 \n\nCASE HISTORY \n\n## **CORROSION ATLAS** \n\n01.01.32.04 \n\n|MATERIAL|Carbon steel.|\n|---|---|\n|SYSTEM|Steam system.|\n|PART|Spectacle fange in 2 MPa steam line.|\n|PHENOMENON|Erosion (water-droplet impingement).|\n|APPEARANCE|Star-shaped erosion picture.|\n|TIME IN SERVICE|Unknown, many years.|\n|ENVIRONMENT|Saturated steam with condensate droplets; 2 MPa.|\n|CAUSE|Impingement by water droplets against closed spectacle fange (see also Case History<br>01.01.32.02).|\n|REMEDY|Assure proper dewatering of the steam and perform regular inspections on the blind fange.|\n\n\n\n58 \n\nCASE HISTORY 01.01.32.05 \n\n## **CORROSION ATLAS** \n\n|MATERIAL|Carbon steel (SA 201 A1).|\n|---|---|\n|SYSTEM|Water-tube boiler (pressure: 17.2 MPa).|\n|PART|Vertical front convection wall tube (OD: 7.0 cm).|\n|PHENOMENON|Erosion (steam cutting).|\n|APPEARANCE|Severe perforation (cutting) of tube.|\n|TIME IN SERVICE|8 years.|\n|ENVIRONMENT|Normal: fue gases.|\n|CAUSE|The orig"}, {"page": 152, "text": "inal failure occurred at a welded support bracket of another tube and was due to<br>corrosion fatigue. Small corrosion-fatigue cracks were found at poorly fused support welds<br>(poor workmanship!). The adjacent tube was breached by steam escaping from the original<br>failure (see also Case History01.01.32.03).|\n|REMEDY|•  Assure quality of support weld fusing.<br>•  Reduce temperature gradients during startup and shutdown.|\n\n\n\n59 \n\n## **CORROSION ATLAS** \n\nCASE HISTORY \n\n01.01.32.06 \n\n|MATERIAL|Carbon steel.|\n|---|---|\n|SYSTEM|Boiler (2.6 MPa).|\n|PART|Superheater pipe.|\n|PHENOMENON|Erosion.|\n\n\n\n\n\n|APPEARANCE|Local external wear to the superheater pipe (see upper part).|\n|---|---|\n|TIME IN SERVICE|20,000 operating hours.|\n|ENVIRONMENT|Sand-contaminated fue gases.|\n|CAUSE|The boiler was fred with rice-chaff which was contaminated with sand. The sand particles<br>caused external erosion of the superheater pipes (see also Case History01.01.32.07).|\n|REMEDY|•  Position wearing plates before the superheater; or<br>•  Apply metal spray coating to the superheater pipes; or<br>•  Remove the sand particles from the rice-chaff before fring.|\n\n\n\n60 \n\nCASE HISTORY 01.01.32.07 \n\n## **CORROSION ATLAS** \n\n|MATERIAL|Carbon steel.|\n|---|---|\n|SYSTEM|Shell-type fre-tube boiler (2.6 MPa).|\n|PART|Steel insert fre-tube, entrance to third pass.|\n|PHENOMENON|Erosion.|\n|APPEARANCE|Insert smoothly worn down from inside to the point of leakage.|\n|TIME IN SERVICE|2 months.|\n|ENVIRONMENT|Sand-contaminated fue gases.|\n|CAUSE|The boiler was fred with rice-chaff contaminated with sand. The sand particles caused severe<br>erosion in the entrance to the smoke tubes (see also Case History01.01.32.06).|\n|REMEDY|The steel inserts were replaced with ceramic inserts.|\n\n\n\n61 \n\nCASE HISTORY \n\n## **CORROSION ATLAS** \n\n01.01.33.01 \n\n|MATERIAL|Impeller: nickel- and chromium-alloy cast iron. Diffuser ring (guide vane): cast iron.|\n|---|---|\n|SYSTEM<br>PART|Boiler feedwater system.<br>First impeller and diffuser ring of boiler feedwater pump (65 m<sup>3</sup>/h, 5.1 MPa back pressure).|\n|PHENOMENON|Cavitation erosion.|\n|APPEARANCE|Material worn away locally.|\n|TIME IN SERVICE|5 years.|\n|ENVIRONMENT|Deaerated demineralized feedwater; temperature 105°C.|\n|CAUSE|As a result of underloading (less than 25% of full load) by throttling on the suction side of the<br>pump, the available suction head was insuffcient to prevent the formation of steam and thereby<br>cavitation at the inlet side. Pump cavitation is often caused by too high pressure differential<br>between suction and discharge sides.|\n\n\n\n|REMEDY|•  Prevent underloading by operating with a single feed pump, rather than several pumps, for as<br>long as possible; or<br>|\n|---|---|\n||•  Set capacity at a minimum of 30% of full load by installing an overfow valve in a bypass line<br>from the delivery side to the suction side of the pump.|\n\n\n\n62 \n\nCASE HISTORY 01.01.33.02 \n\n## **CORROSION ATLAS** \n\n|MATERIAL<br>Carbon steel.|\n|---|\n|SYSTEM<br"}, {"page": 153, "text": ">Boiler feedwater system.|\n|PART<br>Section of steam dome of two-stage deaerator.|\n|PHENOMENON<br>Cavitation erosion.|\n|APPEARANCE<br>Material with sharp edges worn away to the point of leakage.|\n|TIME IN SERVICE<br>Unknown.|\n|ENVIRONMENT<br>Reduced steam at 0.15 MPa.|\n|CAUSE<br>The steam dome was damaged by cavitation as a result of the steam entering below the surface<br>near the dome.|\n|REMEDY<br>Modify the construction to prevent further cavitation.|\n\n\n\n63 \n\nCASE HISTORY \n\n## **CORROSION ATLAS** \n\n01.01.33.03 \n\n|MATERIAL|Mild steel.|\n|---|---|\n|SYSTEM|Water-tube boiler (pressure: 8.3 MPa).|\n|PART|Horizontal blowdown line threaded into a tee (OD: 6.4 cm).|\n|PHENOMENON|Cavitation damage.|\n|APPEARANCE|Severe localized wastage on internal surface, with perforation near the attachment of the pipe<br>to tee.|\n|TIME IN SERVICE|6 years (only during intermittent manual blowdown).|\n|ENVIRONMENT|Boiler water.<br>Water treatment: coordinated phosphate, oxygen scavenger.|\n|CAUSE|The flow direction is severely changed in the pipe tee, causing strong turbulation and<br>pressure changes leading to vapor bubble formation. The collapsing steam bubbles cause<br>cavitation damage. In this case, the manual blowdown had been increased due to feedwater<br>contamination from the preboiler system.|\n|REMEDY|•  Construct the blowdown line of a wider straight pipe and minimize manual blowdown by<br>continuous blowdown.<br>•  Prevent contamination of the feedwater.|\n\n\n\n64 \n\nCASE HISTORY \n\n## **CORROSION ATLAS** \n\n01.01.34.01 \n\n|MATERIAL|Carbon steel (35.8).|\n|---|---|\n|SYSTEM|Boiler.|\n|PART|Economizer tube.|\n|PHENOMENON|Erosion corrosion.|\n|APPEARANCE|Material locally worn in the bend pieces.|\n|TIME IN SERVICE|About 2 years.|\n|ENVIRONMENT|Demineralized and deaerated boiler feedwater; steam velocity 1.74 m/s.|\n|CAUSE|Steam formation in the economizer due to irregular distribution of the fue gases and fue gas<br>temperature. Heat absorption by the economizer was found in practice to exceed the design<br>data (see also Case History01.01.34.06).|\n|REMEDY|•  Shortening of the economizer; or<br>•  Homogenization of the fue gas speed and temperature; or<br>•  Homogenization of the water temperature by placing a water box in the economizer; or<br>•  Construction of the economizer in a more erosion-resistant steel (more than 0.1% Cr, Cu,<br>and Mo).|\n\n\n\n65 \n\nCASE HISTORY \n\n## **CORROSION ATLAS** \n\n01.01.34.02 \n\n|MATERIAL|Carbon steel (35.8).|\n|---|---|\n|SYSTEM|Steam system.|\n|PART|Bend in steam pipe.|\n|PHENOMENON|Erosion corrosion.|\n|APPEARANCE|Here and there the line exhibits a clear fow pattern.|\n|TIME IN SERVICE|1.5 years.|\n|ENVIRONMENT|Steam 1.2 MPa, occasionally contaminated with boiler water owing to priming of the boiler<br>caused by the high organic matter content (COD 1400 p.p.m.) in the boiler water by feeding<br>with milk-contaminated fash steam condensate (steam velocity: 50 m/s).|\n|CAUSE|Turbulence in the bend in addition to the presence of water droplets caused by p"}, {"page": 154, "text": "riming of the<br>boiler, leading to local damage of the magnetite layer.|\n|REMEDY|•  Enlargement of the bends in the steam pipe such that the steam velocity is limited to a maximum<br>of 30 m/s.<br>•  Milk-contaminated fash steam condensate should not be used for boiler feed (improved<br>quality control).<br>•  Boilers should be blown at a maximum COD of 250 p.p.m.|\n\n\n\n66 \n\nCASE HISTORY \n\n## **CORROSION ATLAS** \n\n01.01.34.03 \n\n|MATERIAL|Low-alloyed steel (SA-209 with 0.5% Mo).|\n|---|---|\n|SYSTEM|Coal-fred utility water-tube boiler (pressure 17.8 MPa).|\n|PART|Superheater tube (OD: 5.1 cm).|\n|PHENOMENON|Erosion corrosion (soot-blower attack).|\n|APPEARANCE|The outer surface is partly fattened. The tube bulged and ruptured on the thinned side (see also<br>Case Histories01.01.06.01and01.01.32.06).|\n|TIME IN SERVICE|Unknown.|\n|ENVIRONMENT|Flue gases at the outer surface and periodically blower gas (steam or air).|\n|CAUSE|Improperly aligned soot blowers caused near 90° impingement of condensed water droplets on<br>the tube surface.|\n|REMEDY|Repair and realignment of soot blower.|\n\n\n\n67 \n\nCASE HISTORY \n\n## **CORROSION ATLAS** \n\n01.01.34.04 \n\n|MATERIAL|Carbon steel (ASTM A 284).|\n|---|---|\n|SYSTEM|Boiler feedwater system.|\n|PART|Feedwater pump spacer (diameter: 13.3 cm).|\n|PHENOMENON|Erosion corrosion.|\n|APPEARANCE|Smooth spiral grooves in an obvious fow pattern.|\n|TIME IN SERVICE|4.5 months.|\n|ENVIRONMENT|Feedwater:<br>•  Demineralized water with>50 ppb dissolved oxygen; temperature 252°C.|\n|CAUSE|Turbulent water fow in pump with relatively high concentration of dissolved oxygen in feedwater.<br>The alloy was incorrect for this use.|\n|REMEDY|•  Changed to stainless steel American Iron and Steel Institute (AISI) 405.<br>•  Corrected deaerator function in order to reduce dissolved oxygen concentration.|\n\n\n\n68 \n\nCASE HISTORY \n\n## **CORROSION ATLAS** \n\n01.01.34.05 \n\n|MATERIAL|Carbon steel.|\n|---|---|\n|SYSTEM|Pressurized water reactor (PWR).|\n|PART|Water separator.|\n|PHENOMENON|Erosion corrosion.|\n|APPEARANCE|One of two welded-together plates showed horseshoe-type erosion corrosion. Iron oxides were<br>deposited on the uncorroded plate. Preferential attack of the weld.|\n|TIME IN SERVICE|Unknown.|\n|ENVIRONMENT|Wet steam.|\n|CAUSE|•  High turbulence in the water separator.<br>•  Too low resistance of one of the steel plates because of the small amounts of Cu, Cr, and Mo<br>in the steel. The Gkema value of the corroded plate was 87, the value of the uncorroded plate<br>was 53.|\n|REMEDY|•  In this case, the steel plates were replaced without giving attention to the steel composition.<br>•  Specify the corrosion resistance of carbon steel (tube and welding material) for erosion–<br>corrosion–sensitive components in the water steam system. A Gkema value of lower than<br>80 is recommended.|\n\n\n\n69 \n\nCASE HISTORY \n\n## **CORROSION ATLAS** \n\n01.01.34.06 \n\n|MATERIAL<br>Carbon steel.|\n|---|\n|SYSTEM<br>Water-tube boiler.<br>PART<br>Steaming economizer tube.|\n|PHENOMENON<br>"}, {"page": 155, "text": "Erosion corrosion.|\n|APPEARANCE<br>At the outer curve side: erosion corrosion (horseshoe-type attack);<br>At the inner curve side: iron oxide deposit as coarse magnetite crystals.|\n|TIME IN SERVICE<br>2 years.|\n|ENVIRONMENT<br>Wet steam.|\n|CAUSE<br>In the economizer, steam was formed, and two-phase fow occurred. The water ran at the outside<br>of the bend; steam at the inside. The erosion–corrosion resistance of the steel was too low because<br>of the small amounts of Cu, Cr, and Mo in the steel. Gkema value of the steel was 92 (see also<br>Case History01.01.34.01).|\n|REMEDY<br>•  In this case, the bends were replaced with a 1% Cr steel.<br>•  Specify the erosion–corrosion resistance of carbon steel (tube and welding material) for erosion–<br>corrosion sensitive components in the water steam system. A Gkema value of lower than 80 is<br>recommended.|\n\n\n\n70 \n\nCASE HISTORY \n\n## **CORROSION ATLAS** \n\n01.01.34.07 \n\n|MATERIAL|Carbon steel.|\n|---|---|\n|SYSTEM<br>PART|Power station feedwater system.<br>Switch levers of two water supply pumps in a power station.|\n|PHENOMENON|Erosion corrosion.|\n|APPEARANCE|Horseshoe-type attack on both levers. The lever with the lesser operating time was attacked<br>more. The cladded stainless steel at the lever ends was uncorroded.|\n|TIME IN SERVICE|Lever, left: 10,000 h (1 year).<br>Lever, right: 40,000 h (4 years).|\n|ENVIRONMENT|Demineralized makeup water.|\n|CAUSE|High water turbulence and a carbon steel with too low resistance to erosion corrosion. The lever<br>with an operating time of 10,000 h had a Gkema value equal to 95 because of the very small<br>amounts of Cu, Cr, and Mo in the steel. The lever with the operating time of 40,000 h had a<br>lower Gkema value of 85. This lever was corroded much less.|\n|REMEDY|•  In this case, the switch levers were replaced without special attention to the steel composition.<br>•  Specify the erosion corrosion resistance of carbon steel (tube and welding material) for erosion–<br>corrosion–sensitive components in the water-steam system. A Gkema value of lower than 80 is<br>recommended.|\n\n\n\n71 \n\nCASE HISTORY \n\n## **CORROSION ATLAS** \n\n01.01.34.08 \n\n|MATERIAL|Carbon steel (W.-Nr. 1.4922, X22CrMoV12.1).|\n|---|---|\n|SYSTEM|Steam turbine.|\n|PART|Blade of the last row of the running blades.|\n|PHENOMENON|Erosion corrosion (impingement).|\n\n\n\n\n\n|APPEARANCE|The material of the upper part exhibits sponge-type erosion (see also Case History01.01.32.02).|\n|---|---|\n|TIME IN SERVICE|3 years.|\n|ENVIRONMENT|Wet steam.|\n|CAUSE<br>REMEDY|•  The cooling water temperature control system was slow so that large temperature fuctuations<br>occurred in the condenser steam conditions.<br>•  The blades were surface-hardened over a too small length.<br>The replaced blades were surface-hardened over the total length.|\n\n\n\n72 \n\nCASE HISTORY \n\n## **CORROSION ATLAS** \n\n01.01.43.01 \n\n|MATERIAL|Carbon steel (35.8).|\n|---|---|\n|SYSTEM|Corner water-tube boiler (4.1 MPa).|\n|PART|Inclined water tube from convection se"}, {"page": 156, "text": "ction.|\n|PHENOMENON|Steam blanketing.|\n|APPEARANCE|Internal irregular attack of the material in the upper part of the tube.|\n|TIME IN SERVICE|6 years.|\n|ENVIRONMENT|Steam at 4.1 MPa.|\n|CAUSE|Excessive steam formation takes place owing to insuffcient cooling of the water tubes. Steam<br>bubbles cling to the upper part of the tubes. This causes a strong local decrease in cooling and<br>locally increased magnetite growth takes place. If the bubbles are removed as the result of<br>fuctuating load, the cooling will be temporarily restored, and the oxide formed fakes off. This<br>phenomenon can lead to substantial reduction of wall thickness within a relatively short time.|\n|REMEDY|Increase the through-fow of the water tubes by improvement of the boiler construction.|\n\n\n\n73 \n\nCASE HISTORY \n\n## **CORROSION ATLAS** \n\n01.02.01.01 \n\n|MATERIAL|Carbon steel (wall thickness 4 mm).|\n|---|---|\n|SYSTEM|Steam condensate system (1.5 MPa).|\n|PART|Condensate pipe.|\n|PHENOMENON|Oxygen corrosion.|\n|APPEARANCE|Sharp pitting without corrosion products.|\n|TIME IN SERVICE|Leak after 8 months|\n|ENVIRONMENT|Boiler water contaminated, oxygen-containing condensate; temperature 90–95°C.|\n|CAUSE|The oxygen corrosion occurred because of malfunctioning of the deaerator (steam pressure<br>regulator set too low) and was reinforced by the contamination of the condensate with boiler<br>water (due to malfunctioning of the steam/moisture separator in the boiler).|\n|REMEDY|Modifcation to the deaerator and modifcation to the steam/moisture separator.|\n\n\n\n74 \n\nCASE HISTORY \n\n## **CORROSION ATLAS** \n\n01.02.01.02 \n\n|MATERIAL|Carbon steel.|\n|---|---|\n|SYSTEM|Steam condensate system.|\n|PART|Float ball from heat exchanger steam trap.|\n|PHENOMENON|Oxygen corrosion.|\n|APPEARANCE|Pitting to the point of large holes.|\n|TIME IN SERVICE|7 months.|\n|ENVIRONMENT|Condensate contaminated by aerated dealkalized water due to leakage of the heat exchanger<br>(see Case History06.01.32.01); temperature approximately 100°C|\n|CAUSE|The contamination with oxygen-containing water caused oxygen attack; because of alkalinity<br>reduction of the makeup water and deaeration of the feedwater, the noncontaminated condensate<br>was of good quality.|\n|REMEDY|After repair of the leakage, for additional certainty, the trap was ftted with an AISI 316 stainless<br>steel foat ball.|\n\n\n\n75 \n\nCASE HISTORY \n\n## **CORROSION ATLAS** \n\n01.02.01.03 \n\n|MATERIAL|Carbon steel.|\n|---|---|\n|SYSTEM|Steam condensate system.|\n|PART|Condensate line.|\n|PHENOMENON|Oxygen corrosion.|\n|APPEARANCE|Pipe covered with corrosion products, under which the steel shows pitting attack.|\n|TIME IN SERVICE|<br>About 15 years.|\n|ENVIRONMENT|Oxygen-containing steam condensate (temperature approximately 90°C).|\n|CAUSE|Oxygen attack due to the absence of a deaerator; oxygen-binding chemicals were not dosed.<br>The corrosion products remained in the pipe due to the low acidity of the condensate and the<br>low fow
