Repository: NDDev-Technocracy-OpenNetwork/hack-2026-nornickel-knot

> **DEPRECATED.** This repository is archived and no longer maintained.
> It is kept read-only for reference; its GDS anchor records
> `lifecycle: archived` under `portfolio:archived-projects`.

# Nornickel Scientific Knot

Живая карта знаний R&D для горно-металлургической отрасли: система превращает архив отчётов, статей, презентаций и экспериментальных материалов в типизированный граф знаний, а затем отвечает на вопросы естественным языком с источниками и страницами первоисточников.

Проект подготовлен командой **Harmonic Labs** для **Норникель AI Hack 2026**, трек **«Научный клубок»**.

File: data/parsed/Материалы конференций/1schlesinger_m_e_extractive_metallurgy_of_copper.json (part 13 of 27)
interface. \n\nOne of the most widely cited SO2 conversion reaction mechanisms is that proposed by Mars and Maessen (1964, 1968). It is based on the experimental observation that during SO2 conversion, the oxidation state of the vanadium ions in the catalyst changes between the V<sup>4ю</sup> and V<sup>5ю</sup> . This observation suggests that the reaction involves: \n\n- (a) Absorption of SO2, reduction of vanadium ions from V<sup>5ю</sup> to V<sup>4ю</sup> , and formation of SO3 from SO2 and O<sup>2-</sup> ions, i.e.: \n\n\n\nand: \n\n- (b) Absorption of oxygen, re-oxidation of the vanadium ions, and formation of O<sup>2-</sup> ions: \n\n\n\n###### 12.5.1.2. Industrial V2O5eK2SO4 Catalysts \n\nCatalyst is manufactured by mixing together the active components and substrate to form a paste, which is extruded and baked at ~530<sup>-</sup> C into solid cylindrical pellets or rings. Ring-shaped (or star ring) catalyst is the most commonly used shape because (a) it gives a small pressure drop in a catalyst bed and (b) its catalytic activity is only slowly affected by dust in the acid plant feed gas. A typical catalyst ring is 10 mm in diameter by 10 mm in length (Fig. 12.5). \n\n###### 12.5.1.3. Catalyst Ignition and Degradation Temperatures \n\nThe ignition temperature at which the SO2 conversion reaction begins with V2O5eK2SO4 catalyst is ~360<sup>-</sup> C. The reaction rate is relatively slow at this ignition temperature. Therefore, the gases entering the catalyst beds are heated to temperatures in the range of 400e440<sup>-</sup> C to ensure rapid SO2 conversion. \n\nAbove 650<sup>-</sup> C thermal deactivation of the catalyst begins. Several mechanisms for high temperature thermal deactivation have been proposed. \n\n\n\nFIGURE 12.5 Photograph of catalyst pieces. The outside diameter of the largest piece (far left) is 20 mm. Pellets are shown far right, rings in the middle, and ‘daisy’ shapes (modern) left and right of the rings. (Courtesy Haldor Topsoe A/S.) \n\nExtractive Metallurgy of Copper \n\n216 \n\n- (a) Silica in the substrate partly dissolves in the catalytic melt. This causes the thickness of the melt film to increase, which in turn blocks the pore structure, preventing gas access to the liquid phase inside the pores. \n\n- (b) Sintering of the silica substrate closes pores, restricting gas access to liquid phase inside the pores. \n\nThermal deactivation proceeds slowly. V2O5eK2SO4 catalyst can usually be subjected to temperatures of 700e800<sup>-</sup> C for short periods without causing significant deactivation. However, long times at these temperatures reduce catalyst activity and decrease SO2 conversion rate. \n\n###### 12.5.1.4. Cs-promote"}, {"page": 158, "text": "d Catalyst \n\nSubstituting Cs2SO4 for K2SO4 in the active liquid component of the catalyst lowers the melting point of the liquid, providing higher reaction rates at lower temperatures. The lower melting point of cesium sulfate allows the V<sup>4ю</sup> species to remain in solution at a lower temperature, increasing its low temperature catalytic activity. Cs-promoted catalyst has an ignition temperature of ~320<sup>-</sup> C. Its typical operating temperature range is 370e500<sup>-</sup> C. Cs-promoted catalyst costs 2e2.5 times that of non Cs-promoted catalyst. Therefore, its use is typically optimized by installing it only in the top half of the first and/ or last catalyst beds. \n\n###### 12.5.1.5. Dust Accumulation in Catalyst Beds \n\nOver time, dust, which inadvertently passes through the gas cleaning section, begins to build up in the catalyst beds. It blocks gas flow through the catalyst and increases the pressure that must be applied to achieve the acid plant’s required gas flowrate. \n\nWhen the pressure drop in the catalyst beds becomes excessive, the acid plant must be shut down and the catalyst screened to remove the accumulated dust. Keeping offgas cleaning apparatus in optimum operating condition is critical to maintaining acid plant availability. \n\n###### 12.5.1.6. SO2 / SO3 Conversion Equilibrium Curve \n\nOxidation of SO2 to SO3 proceeds further toward completion at lower temperatures. Figure 12.6 shows the equilibrium curve for a gas containing 12% SO2, 12% O2, balance N2 at a total pressure of 1.2 bar. The equilibrium curve on the graph represents the maximum attainable conversion of SO2 to SO3 at a given temperature. This curve is also shown in Fig. 12.9 with reaction heat-up paths for each catalyst bed. \n\n###### 12.5.1.7. Absorption of SO3 into H2SO4eH2O Solution \n\nThe SO3 formed by the above-described catalytic oxidation of SO2 is absorbed into 98.5% H2SO4. The process occurs in a packed tower of similar design to a drying tower (Fig. 12.4). In absorption, SO3 laden gas and sulfuric acid flow counter currently. The overall absorption reaction is: \n\n\n\nIt is not possible to manufacture sulfuric acid by absorbing sulfur trioxide directly into water. Sulfur trioxide reacts with water vapor to form H2SO4 vapor. This sulfuric acid \n\nChapter | 12 Capture and Fixation of Sulfur \n\n217 \n\n\n\n<!-- Start of picture text -->\n100<br>90<br>80<br>70<br>60<br>50<br>40<br>30<br>20<br>10<br>0<br>300 400 500 600 700 800 900 1000<br>Temperature (°C)<br>3<br> to SO<br>2<br>Percent conversion of SO<br><!-- End of picture text -->\n\nFIGURE 12.6 Equilibrium curve for SO2 conversion for an initial gas composition of 12 vol.-% SO2, 12% O2, and 76% N2 at a total pressure of 1.2 bar. The curve shows that higher SO2 conversions are possible at lower temperatures. \n\nvapor condenses as a mist of fine, sub-micron, droplets, which are practically impossible to coalesce. However, the theoretical vapor pressure of water over 98.5% H2SO4 is low (<2 - 10<sup>-5</sup> bar "}, {"page": 159, "text": "at 80<sup>-</sup> C), avoiding this water vapor problem. The most likely absorption reactions are: \n\n\n\nfollowed by: \n\n\n\nSome SO3 is undoubtedly absorbed directly by water according to Eq. (12.8). Because of the preponderance of H2SO4 molecules in the absorbent, however, absorption by Eqs. (12.9) and (12.10) probably predominates. SO3 absorption is exothermic, so that the strengthened acid must be cooled before it is (a) recycled for further absorption or (b) sent to storage. \n\n###### 12.5.1.8. Optimum Absorbing Acid Composition \n\nThe optimum absorbing acid composition is 98e99% H2SO4. This is the composition at which the sum of the equilibrium partial pressures of H2O, SO3, and H2SO4 over sulfuric acid is at its minimum. \n\nBelow this optimum, H2O vapor pressure increases and sulfuric acid mist may form by the reaction of H2O(g) and SO3. This mist is difficult to coalesce, so it tends to escape from the acid plant into the environment. Above this optimum, SO3 and H2SO4 partial pressures increase. This also increases the release of sulfur compounds into the environment. \n\nAcid plant flowrates and compositions are controlled to keep the absorbing acid in the 98e99% range before and after SO3 absorption. \n\nExtractive Metallurgy of Copper \n\n218 \n\n###### 12.6. INDUSTRIAL SULFURIC ACID MANUFACTURE (TABLES 12.4, 12.5, AND 12.6) \n\nFigure 12.7 shows a typical flowsheet for SO2 conversion and SO3 absorption. The acid plant is a 3:1 double absorption plant; this means that the gases pass through three catalyst \n\nTABLE 12.4 Operating Details of Three Double Absorption Sulfuric Acid Manufacturing Plants \n\n|.  <br>Manufacturing Plants|<br>Auru<br>|<br>bis Hamburg, Ger<br>|<br>many<br>|\n|---|---|---|---|\n||Line 1|Line 2|Line 3|\n|Start-up date|1972|1972|1991|\n|Manufacturer|Lurgi|Lurgi|Lurgi|\n|Gas source|Outotec|Outotec|Outotec|\n||fashю Peircee<br>Smith converters|fashю Peircee<br>Smith converters|fashюPeircee<br>Smith converters|\n|Single or double absorption|Double|Double|Double|\n|Number of catalyst beds|4|4|5|\n|Intermediate absorption<br>after bed?|2|2|3|\n|Converter design||||\n|Materials of construction|Stainless steel|Stainless steel|Brick lined|\n|First pass diameter, m|8|8|8.5|\n|Others, diameter, m|8|8|8.5|\n|Catalyst bed loading||||\n|Bed 1, liters|75 000|70 000|42 300|\n|Bed 2, liters|58 000|58 000|46 200|\n|Bed 3, liters|64 000|64 000|48 200|\n|Bed 4, liters|64 000|64 000|46 200|\n|Bed 5, liters|e|e|54 200|\n|Catalyst type||||\n|Bed 1|BASF ringю0.19 m<br>Cs catalyst|Haldor Topsшe<br>ringю0.22 m<br>Cs catalyst|BASF ringю<br>0.19 m Cs catalyst|\n|Bed 2|Haldor Topsшe<br>ring catalyst|Haldor Topsшe<br>ring catalyst|BASF ring catalyst|\n|Bed 3|BASF ring<br>catalyst|Haldor Topsшe<br>ring catalyst|BASF ring catalyst|\n\n\n\nChapter | 12 Capture and Fixation of Sulfur \n\n219 \n\n|TABLE 12.4<br>Operating D<br>Manufacturing Plantsdco|etails of Three Double Absorption Sulfuric Acid<br>nt’d<br>Aurubis Hamburg, Germany|\n|---|---|\n||Line 1<br>Line 2<br>Line 3|\n|Bed 4|BASF Cs ring<br>cata"}, {"page": 160, "text": "lyst<br>Haldor Topsшe ring<br>catalyst<br>BASF ring catalyst|\n|Bed 5|e<br>e<br>BASF ring catalyst|\n|Gas into converter||\n|Flowrate, Nm<sup>3</sup>/min|1830<br>1830<br>1830|\n|SO2, vol.-%|11<br>11<br>11|\n|O2, vol.-%|>12.1<br>>12.1<br>>12.1|\n|CO2, vol.-%|1830<br>1830<br>1830|\n|Design SO2 conversion|99.7e99.8<br>99.7e99.8<br>99.8|\n|H2SO4 production rate||\n|Design, tonnes/day|1265<br>1265<br>1265|\n|Actual, tonnes/day|Approximately<br>3000 total|\n|Products, %H2SO4|94, 96, 98<br>94, 96, 98<br>94, 96, 98|\n|Other (oleum, liquid SO2, e|tc.)<br>20% oleum|\n\n\n\nTABLE 12.5 Operating Details of Three Double Absorption Sulfuric Acid Manufacturing Plants with Heat Recovery Equipment \n\n|.  <br>Manufacturing|<br>Plants with Heat Recover<br>Sumitomo<br>Toyo, Japan<br>Line 1|<br>y Equipment<br>Sumitomo<br>Toyo, Japan<br>Line 2|<br>Rio Tinto<br>Kennecott Utah<br>Copper<br>Magna, UT, USA|\n|---|---|---|---|\n|Start-up date|1971|2003|1995|\n|Manufacturer|Sumitomo Chemical<br>Engineering|Sumitomo Chemical<br>Engineering|MECS|\n|Gas source|Outotec<br>fashю PeirceeSmith<br>converters|Outotec<br>fashюPeirceeSmith<br>converters|Outotec fash<br>smeltingю<br>Kennecott-Outotec<br>fash converting|\n\n\n\n(Continued) \n\nExtractive Metallurgy of Copper \n\n220 \n\n|TABLE 12.5<br>Op<br>Manufacturing P|erating Details of Three <br>lants with Heat Recovery<br>Sumitomo<br>Toyo, Japan<br>Line 1|Double Absorption Su<br> Equipmentdcont’d<br>Sumitomo<br>Toyo, Japan<br>Line 2|lfuric Acid<br>Rio Tinto<br>Kennecott Utah<br>Copper<br>Magna, UT, USA|\n|---|---|---|---|\n|Single or double<br>absorption|Double|Double|Double|\n|Number of<br>catalyst beds|5|5|4|\n|Intermediate<br>absorption after<br>bed?|4|4|3|\n|Converter design||||\n|Materials of<br>construction|Stainless steelюcarbon<br>steel|Stainless steel|304H stainless steel|\n|First pass<br>diameter, m|12.5|12.3|14.1|\n|Others,<br>diameter, m|12.5|12.3|14.1|\n|Catalyst bed loadin|g|||\n|Bed 1, liters|40 000|45 000|38 500/77 000|\n|Bed 2, liters|50 000|60 000|154 000|\n|Bed 3, liters|65 000|70 000|40 000/152 000|\n|Bed 4, liters|104 000|75 000|288 800|\n|Bed 5, liters|105 000|110 000||\n|Catalyst type||||\n|Bed 1|Topsшe VK38|Topsшe VK38, Sud<br>Chemie SulfoMax-<br>RR|Haldor Topsшe VK59<br>Haldor Topsшe VK38|\n|Bed 2|Nihonshokubai 7s<br>Monsanto<br>T-516<br>Topsшe VK38|Monsanto LP110|Haldor Topsшe VK38|\n|Bed 3|Nihonshokubai R10<br>Monsanto<br>T-516<br>Topsшe VK38|Monsanto LP110|Haldor Topsшe VK59<br>Haldor Topsшe VK48|\n\n\n\nChapter | 12 Capture and Fixation of Sulfur \n\n221 \n\n|TABLE 12.5<br>Ope<br>Manufacturing Pl|rating Details of Three <br>ants with Heat Recovery<br>Sumitomo<br>Toyo, Japan<br>Line 1|Double Absorption Su<br> Equipmentdcont’d<br>Sumitomo<br>Toyo, Japan<br>Line 2|lfuric Acid<br>Rio Tinto<br>Kennecott Utah<br>Copper<br>Magna, UT, USA|\n|---|---|---|---|\n|Bed 4|Topsшe VK48,<br>Nihonshokubai R10|Monsanto LP1150|Haldor Topsшe VK69|\n|Bed 5|Nihonshokubai 7s, R10<br>BASF<br>O4-111|Monsanto LP1150,<br>BASF O4-111|e|\n|Gas into converter||||\n|Flowrate,<br>Nm<sup>3</sup>"}, {"page": 161, "text": "/min|2917 (maximum)|2833 (maximum)|3965|\n|SO2, vol.-%|12e13|12e13|14|\n|O2, vol.-%|12e14|12e14|13.8 (0.8 CO2)|\n|Heat recovery||||\n|Boiler|After Bed 1, 21.2 t/h<br>steam|After Bed 1, 21.2 t/h<br>steam|After Bed 3|\n|Superheater|None|None|After Bed 1|\n|Economizer|After Bed 4|After Bed 4|None|\n|Acid heat<br>recovery|None|None|HRS|\n|Steam<br>produced (t/t<br>H2SO4)|0.23|0.23|0.69|\n|Design SO2<br>conversion (%)|99.6|99.6|>99.5|\n|H2SO4 production r|ate|||\n|Design, tonnes/<br>day|2254|2254|3500|\n|Actual, tones/<br>day|1775|1675|e|\n|Products, %<br>H2SO4|98, 95|98|94, 98|\n|Other (oleum,<br>liquid SO2, etc.)|Sodium bisulfte|Oleum|e|\n\n\n\nExtractive Metallurgy of Copper \n\n222 \n\nTABLE 12.6 Physical and Operating of Two Single Absorption Sulfuric Acid Manufacturing Plants, 2010 \n\n|.   <br>Manufacturing Plants, 2010<br>Smelter|<br>Incitec Pivot,<br>Mt. Isa, Queensland,<br>Australia|<br>Xstrata Copper,<br>Horne Smelter, Rouyn-<br>Noranda, Canada|\n|---|---|---|\n|Start-up date|1999|1989|\n|Manufacturer|Lurgi|Chemetics|\n|Gas source|Isasmelt, 4 PeirceeSmith<br>converters and sulfur burner|Noranda continuous process<br>reactor and Noranda converter<br>or PeirceeSmith converters|\n|Single or double absorption|Single|Single|\n|Number of catalyst beds|3|3|\n|Converter design|||\n|Materials of construction|304H SS (1 internal Hot heat<br>exchanger)|304H SS (1 internal Hot heat<br>exchanger)|\n|First pass diameter, m|15|14.2|\n|Others, diameter, m|Same|14.2|\n|Catalyst bed loading|||\n|Bed 1, liters|162 300|83 000|\n|Bed 2, liters|183 500|178 000|\n|Bed 3, liters|211 366|216 000|\n|Catalyst type|||\n|Bed 1|K-V2O5|Topsшe|\n|Bed 2|K-V2O5|Topsшe|\n|Bed 3|Cs-K-V2O5юK-V2O5|Topsшe|\n|Gas into converter|||\n|Flowrate, Nm<sup>3</sup>/min|6333|3583|\n|SO2, vol.-%|2 maximum<br>6 normal operating|6e10.5|\n|O2, vol.-%|Not measured|11.0 (3.0 CO2)|\n|Heat recovery|||\n|Boiler|1 after sulfur burner<br>1 between beds 2 and 3|None|\n|Superheater|2 bundles after bed 3|None|\n|Economizer|2 bundles after bed 3|None|\n|Acid heat recovery|None|None|\n\n\n\nCapture and Fixation of Sulfur \n\nChapter | 12 \n\n223 \n\n|TABLE 12.6<br>Physical and O<br>Manufacturing Plants, 2010d<br>Smelter|perating of Two Single Ab<br>cont’d<br>Incitec Pivot,<br>Mt. Isa, Queensland,<br>Australia|sorption Sulfuric Acid<br>Xstrata Copper,<br>Horne Smelter, Rouyn-<br>Noranda, Canada|\n|---|---|---|\n|Steam produced (t/t H2SO4)|0.8|N/A|\n|Design SO2 conversion (%)|>98|96 (actual 97.5)|\n|H2SO4 production rate|||\n|Design, tonnes/day|3645|2400|\n|Actual, tones/day|3636|2000|\n|Products, %H2SO4|98.5|93.5|\n|Other (oleum, liquid SO2, etc.)|<br>None|None|\n\n\n\nbeds before intermediate absorption and then one catalyst bed before final absorption. Figures 12.9 and 12.10 describe the process thermodynamically. The steps are: \n\n- (a) Heating of the incoming gas to the minimum continuous catalyst operating temperature (~410<sup>-</sup> C) by heat exchange with the hot gases from SO2 oxidation \n\n- (b) Passing the hot gas through a first bed of catalyst, where partial SO2 co"}, {"page": 162, "text": "nversion takes place, and where the gases are heated by the heat of the SO2 reaction \n\n\n\n\n\n\n\n\n\n<!-- Start of picture text -->\nGas cooler<br>heat exchanger<br>Final<br>absorbing<br>system<br><!-- End of picture text -->\n\n\n\n\n\nFIGURE 12.7 Flowsheet for a typical 3:1 metallurgical sulfuric acid plant. Catalyst beds with gas cooling between (to avoid overheating the catalyst) are notable. A hydrocarbon fuel-fired heat exchanger (not shown) is used to heat the feed gas during acid plant startup. \n\nExtractive Metallurgy of Copper \n\n224 \n\n- (c) Cooling the gas down by heat exchange with cool incoming gas \n\n- (d) Passing the cooled gas through a second bed of catalyst, where more SO2 conversion takes place, and where the gases again become hot \n\n- (e) Repeating steps (c) and (d) with a third catalyst bed. \n\nThe gas from the third catalyst bed is cooled and its SO3 absorbed into 98.5% H2SO4. The exit gas from this absorption is then passed through a second set of heat exchangers, a fourth catalyst bed, and a second absorption tower. In some plants, initial absorption takes place after the gas passes through two catalyst beds and final absorption after the remaining two catalyst beds. \n\nThe above description is for a double absorption plant which converts and absorbs >99.7% of the SO2 entering the acid plant. Single absorption acid plants convert SO2 to SO3 in three or four catalyst beds followed by single absorption of SO3 (Table 12.6). Their conversion of SO2 to SO3 is less complete with consequentially lower sulfur e capture efficiencies (96 98%). \n\n###### 12.6.1. Catalytic Converter \n\nA catalytic converter typically houses three to five catalyst beds. It is usually made of 304H stainless steel. Figure 12.8 shows the cross-section of a typical catalyst bed. \n\n###### 12.6.2. SO2 / SO3 Conversion Reaction Paths \n\nFigures 12.9 and 12.10 show the schematic steady-state %SO2 conversion/temperature reaction path for a 12% SO2, 12% O2 gas flowing through a double absorption 3:1 sulfuric acid plant. The gas enters the first catalyst bed of the converter at about 410<sup>-</sup> C. SO2 is oxidized to SO3 in the bed, heating the gas to about 630<sup>-</sup> C. About 64% of the input SO2 is converted to SO3. \n\nThe gas from bed 1 is then cooled to 430<sup>-</sup> C in a heat exchanger (Fig. 12.9) and is passed through the second catalyst bed. There, a further 26% of the SO2 is converted to SO3 (to a total of 90%) and the gas is heated to about 520<sup>-</sup> C by the oxidation reaction. This gas is then cooled to 435<sup>-</sup> C in a heat exchanger and is passed through the third catalyst bed. A further 6% of the initial SO2 is oxidized to SO3 (to 96% conversion) while the temperature increases to about 456<sup>-</sup> C. \n\nAt this point, the gas is cooled to ~180<sup>-</sup> C and sent to the intermediate absorption tower, where virtually all (99.99%) of its SO3 is absorbed into 98.5% H2SO4. \n\n\n\n<!-- Start of picture text -->\ncatalyst<br>10 mm catalyst<br>25 mm "}, {"page": 163, "text": "silica rock<br><!-- End of picture text -->\n\n\n\n<!-- Start of picture text -->\n60 - 80 cm<br><!-- End of picture text -->\n\n\n\n<!-- Start of picture text -->\n25 mm silica rock<br>Cast iron or stainless<br>steel support grid<br><!-- End of picture text -->\n\nFIGURE 12.8 Catalyst bed showing steel support, catalyst, and silica rock. The bed is typically 8e14 m in diameter. The silica rock on the top of the bed distributes the gas into the catalyst, preventing localized channeling and short-circuiting through the bed. \n\nChapter | 12 Capture and Fixation of Sulfur \n\n225 \n\n\n\n<!-- Start of picture text -->\n100<br>3 rd  catalyst bed<br>90<br>Hot reheat HX<br>80<br>2 nd  catalyst bed<br>70<br>60 Hot HX<br>To intermediate<br>50<br>absorption  Equilibrium<br>40<br>30<br>1 st  catalyst bed<br>20<br>10<br>0<br>400 450 500 550 600 650 700<br>Temperature (°C)<br>Equilibrium curve and first through third catalyst bed reaction heat-up paths. The<br>lines represent cooling between the catalyst beds in the heat exchangers. The feed gas contains 12 vol.-% SO2,<br>N22 (1.2 bar gauge overall pressure).<br>100<br>99.5 To final absorption  Equilibrium<br>99<br>98.5<br>4 th  catalyst bed<br>98<br>97.5<br>97<br>96.5 From intermediate absorption<br>and reheat heat exchangers<br>96<br>400 410 420 430 440 450 460<br>Temperature (°C)<br>3<br> to SO<br>2<br>Percent conversion of SO<br>3<br> to SO<br>2<br>Percent conversion of SO<br><!-- End of picture text -->\n\nFIGURE 12.9 Equilibrium curve and first through third catalyst bed reaction heat-up paths. The horizontal lines represent cooling between the catalyst beds in the heat exchangers. The feed gas contains 12 vol.-% SO2, 12% O2, balance N22 (1.2 bar gauge overall pressure). \n\nFIGURE 12.10 Equilibrium curve and fourth catalyst bed reaction heat-up path. Almost all of the SO3 in the gas leaving the third catalyst bed has been absorbed into sulfuric acid in the intermediate absorption tower. \n\nAfter this absorption, the gas contains about 0.5% SO2. It is heated to 415<sup>-</sup> C and passed through the last catalyst bed in the converter (Fig. 12.10). Here about 90% of its SO2 is converted to SO3, leaving only about 0.025% SO2 in the gas. This gas is again cooled to ~180<sup>-</sup> C and sent to the final SO3 absorption tower. Overall conversion of SO2 is approximately 99.8%. \n\n###### 12.6.3. Reaction Path Characteristics \n\nFigures 12.9 and 12.10 show some important aspects of SO2 conversion. \n\nExtractive Metallurgy of Copper \n\n226 \n\n1. Conversion to SO3 is maximized by a low conversion temperature, consistent with meeting the minimum continuous operating temperature requirement of the catalyst. \n\n2. The maximum catalyst temperature is reached in the first catalyst bed, where most of the SO2 conversion takes place. This is where a low ignition temperature Cs catalyst can be useful. Catalyst bed temperature increases with increasing SO2 concentration in the gas because SO2 conversion energy release has to heat less N2. Cs cataly"}, {"page": 164, "text": "st is expensive, so it is only used when low temperature catalysis is clearly advantageous. \n\n3. Conversion of SO2 to SO3 after intermediate absorption is very efficient (Fig. 12.10). This is because (a) the gas entering the catalyst contains no SO3 (driving Reaction (12.4) to the right) and because (b) the temperature of the gas rises only slightly due to the small amount of SO2 being oxidized to SO3. \n\n4. Maximum cooling of the gases is required for the gases being sent to SO3 absorption towers (~440<sup>-</sup> C to 180<sup>-</sup> C), hence the inclusion of air coolers in Fig. 12.7. \n\n5. Maximum heating of the gases is required for initial heating and for heating after intermediate absorption, hence the passage through several heat exchangers in Fig. 12.7. \n\n###### 12.6.4. Absorption Towers \n\nDouble absorption sulfuric acid plants absorb SO3 twice: after partial SO2 oxidation and after final oxidation. The absorption is done counter-currently in towers packed with 5e10 cm ceramic saddles, which present a continuous descending film of 98.5% H2SO4 into which rising SO3 absorbs. Typical sulfuric acid irrigation rates, densities, and operating temperatures for absorption towers are shown in Table 12.7. \n\nThe strengthened acid is cooled in water-cooled shell-and-tube type heat exchangers. A portion of it is sent for blending with 93% H2SO4 from the gas drying tower to produce the grades of acid being sent to market. The remainder is diluted with blended acid and recycled to the absorption towers. These cross-flows of 98ю and 93% H2SO4 allow a wide range of acid products to be marketed. \n\nTABLE 12.7 Typical Sulfuric Acid Design Irrigation Rates and Irrigation Densities for Drying and Absorption Towers (Guenkel & Cameron, 2000) \n\n|Drying and Abso<br>Tower|<br>rption Towers (Guenkel &<br>Sulfuric acid irrigation<br>rate (m<sup>3</sup>/tonne of 100%<br>H2SO4 produced)|Cameron, 2000)<br>Sulfuric acid irrigation<br>density (m<sup>3</sup>/min per m<sup>2</sup><br>of tower cross-section)|Sulfuric acid<br>temperature<br>(<sup>-</sup>C) inlet/outlet|\n|---|---|---|---|\n|Drying tower|0.005|0.2e0.4|45/60|\n|Intermediate<br>absorption tower|0.01|0.6e0.8|80/110|\n|Final absorption<br>tower|0.005|0.4|80/95|\n\n\n\nChapter | 12 Capture and Fixation of Sulfur \n\n227 \n\n###### 12.6.5. Gas to Gas Heat Exchangers and Acid Coolers \n\nLarge gas-to-gas heat exchangers are used to transfer heat to and from gases entering and exiting a catalytic converter. The latest heat exchanger designs are radial shell and tube. Older designs were single or double segmental type. Acid plant gas-to-gas heat e exchangers typically transfer heat at 10 000 80 000 MJ/h. They must be sized to ensure that a range of gas flowrates and SO2 concentrations can be processed. This is especially significant for smelters treating offgases generated by batch type PeirceeSmith converters. \n\nThe hot acid from SO3 absorption and gas drying is typically cooled in indirect shell and tube heat exchangers. The water "}, {"page": 165, "text": "flows through the tubes of the heat exchanger and the acid through the shell. The warm water leaving the heat exchanger is usually cooled in an atmospheric cooling tower before being recycled for further acid cooling. \n\nAnodic protection of the coolers is required to minimize corrosion by the hot sulfuric acid. A non-anodically protected acid cooler has a lifetime on the order of several months whereas anodically protected coolers have lifetimes on the order of 20e30 years. \n\n###### 12.6.6. Grades of Product Acid \n\nSulfuric acid is sold in grades of 93e98% H2SO4 according to market demand. The principal product in cold climates is 93% H2SO4 because of its low freezing point, -30<sup>-</sup> C (Davenport & King, 2006). \n\nOleum, H2SO4 into which SO3 is absorbed, is also sold by several smelters. It is produced by diverting a stream of SO3-bearing gas and contacting it with 98 ю H2SO4 in a small absorption tower. \n\n###### 12.7. ALTERNATIVE SULFURIC ACID MANUFACTURING METHODS \n\n###### 12.7.1. Haldor Topsшe WSA \n\nThe WSA (Wet gas Sulfuric Acid) process, developed and commercialized in the early 1980s by Haldor Topsшe, has over 100 installations worldwide and is used to treat wet, low concentration gases (0.2e6.5% SO2). Sulfur dioxide gas is first cooled and cleaned in a gas cleaning plant. Dust and impurity removal specifications are the same as those used in conventional contact-type acid plants. However, a key difference is the saturated gas temperature, which is typically higher in WSA plants than conventional acid plants. This is because not all of the water entering a WSA plant is absorbed into sulfuric acid. Some of it leaves in the tail gas (Fig. 12.11). \n\nThe saturated gas leaves the gas cleaning plant and is preheated in gas-to-gas heat exchangers to the catalyst operating temperature (~410<sup>-</sup> C). The SO2 oxidation step is nearly identical to that in a conventional acid plant (Eq. (11.5)), but the reaction takes place in a wet gas using a specially formulated catalyst. SO2 oxidation is performed in either two or three beds. Interbed cooling, using an indirect molten salt circulation system, removes surplus heat and produces saturated steam. \n\nWhen cooled to 290<sup>-</sup> C, a substantial amount of the SO3 undergoes hydration to form sulfuric acid gas by the following reaction: \n\n\n\n(12.11) \n\nExtractive Metallurgy of Copper \n\n228 \n\n\n\n<!-- Start of picture text -->\nFeed Gas Stack Gas<br>Blower<br>Feed Gas<br>Start-up/Support Burner Food<br>Gas<br>Natural Gas Food  Pre-<br>Gas heater<br>Pre-<br>heater<br>Air<br>Boiler Blower<br>Interbed (optional)<br>Cooler Salt Air<br>Circulation<br>System<br>Gas  Salt WSA Condenser<br>Cooler Tank<br>Salt Pump<br>SO2 Converter<br>Acid Pump<br>Acid Cooler<br>Product Acid<br><!-- End of picture text -->\n\nFIGURE 12.11 Haldor Topsшe WSA Process flow schematic. A molten salt mixture is used to transfer heat from the catalyst beds to the cold feed gas entering the plant. Excess heat removed from the catalys"}, {"page": 166, "text": "t beds is turned into useful steam in a small heat recovery boiler. A direct fired hydrocarbon fuel burner can be used to supply additional heat to the catalyst beds. \n\nThe sulfuric acid gas leaves the catalytic converter and passes through a glass tube condenser, where it is indirectly cooled with air. Warm air flows around the tubes, which cools the gas. Concentrated sulfuric acid (~98% H2SO4) condenses in the tubes and drains into the bottom of the condenser: \n\n\n\nIt is subsequently cooled with recycle product sulfuric acid and pumped through a plate heat exchanger for further cooling prior to storage. Clean process gas leaves the WSA condenser at approximately 100<sup>-</sup> C and flows through an acid mist eliminator (candle filters or electrostatic mist precipitators) before being exhausted to the atmosphere. \n\nWSA plants are able to achieve greater than 99% SO2 conversion while producing concentrated (98%) acid (Rosenberg, 2006). WSA plants can treat up to 1 200 000 Nm<sup>3</sup> /h of feed gas and produce 1140 t/d of acid. In 2010, a WSA plant is used to treat SO2 bearing gases generated by an Ausmelt furnace at the Karabashmed smelter in Russia. \n\n###### 12.7.2. Sulfacid<sup>-</sup> \n\nSulfacid is presently marketed by Carbon Process and Plant Engineering GmbH. About 20 installations worldwide produce weak sulfuric acid (10e20% H2SO4) from very low \n\nChapter | 12 Capture and Fixation of Sulfur \n\n229 \n\nTABLE 12.8 Comparison of Conventional, WSA, and Sulfacid Acid Plant Technologies (King & Forzatti, 2009) \n\n|Parameter|Conventional|WSA|Sulfacid|\n|---|---|---|---|\n|Minimum SO2 concentration|Single Absorption: 4.5<sup>a</sup><br>Double Absorption: 6|0.6<sup>c</sup>|0.5|\n|Maximum SO2concentration|Single Absorption: 10<br>Double Absorption: 14<sup>b</sup>|6.5|1.0|\n|Product acid, %H2SO4|93e98.5|98|10e20|\n|SO2removal effciency (%)|Single Absorption: 98e99<br>Double Absorption: 99.7e99.95|98e99|65e90|\n\n\n\n> aOutotec reports single absorption plants capable of 2 vol.-%. \n\n> bWithout internal gas recycle, for example, Outotec’s LUREC- process (with internal recycle) can treat 18 vol.-% SO2 gas. c Autothermal at 3 vol.-% SO2. \n\nconcentration gases (<1.0% SO2). The saturated gas is cleaned (<30 mg solids/dry Nm<sup>3</sup> ) before entering an activated carbon catalytic reactor where SO2 reacts with O2 and H2O at 30e80<sup>-</sup> C (Kruger, 2004) to produce H2SO4 by the following reaction: \n\n\n\nThe acid is intermittently washed from the catalyst, which produces weak sulfuric acid. The cleaned gas is discharged to the atmosphere. Sulfacid plants are most economical when their dilute sulfuric acid product can be consumed in nearby operations, such as titanium dioxide manufacture or fertilizer production. Table 12.8 shows a comparison of conventional, WSA, and Sulfacid-type acid plants. \n\n###### 12.8. RECENT AND FUTURE DEVELOPMENTS IN SULFURIC ACID MANUFACTURE \n\n###### 12.8.1. Maximizing Feed Gas SO2 Concentrations \n\nSince the 1980s, smelting technology "}, {"page": 167, "text": "has shifted from reverberatory and electric furnace smelting to flash furnace and other intensive smelting processes. Oxygen enrichment of furnace blasts also increased significantly. An important (and desired) effect of these changes has been increased SO2 strength in the gases that enter smelter sulfuric acid plants (Newman, Collins, & Weddick, 1999). \n\nSO2 offgases entering the drying tower now average 6e18% SO2. The low concentrations come from smelters using PeirceeSmith converters. The high concentrations come from direct-to-copper smelting and continuous smelting/converting smelters (Ritschel, Fell, Fries, & Bhambri, 1998). \n\nHigh SO2 concentration gases contain little N2. They heat up more than conventional smelter gas during passage through catalyst beds. This can lead to overheating and degradation of the V2O5eK2SO4 catalyst (650<sup>-</sup> C) and to weakening of the steel catalyst bed support structure (630<sup>-</sup> C). These two items limit the maximum strength of sulfuric \n\nExtractive Metallurgy of Copper \n\n230 \n\nacid plant feed gas to ~13% SO2 (with conventional flow schemes) which means that the feed gas entering the acid plant must be diluted with air resulting in a larger gas volume to be treated and higher operating costs associated with the power required for the blower(s). Three approaches have been used to raise permissible SO2 strength entering a sulfuric acid plant. \n\n- (a) Installation of Cs-promoted catalyst in the first-pass catalyst bed. This allows the bed inlet temperature to be operated at ~370<sup>-</sup> C, i.e. about 40<sup>-</sup> C cooler than conventional catalysts. This allows a larger temperature rise (and more SO2 conversion) in the first bed without exceeding the bed outlet temperature limit. \n\n- (b) Installation of a pre-converter to lower the SO2 concentration entering the first catalyst bed of the main converter. This approach allowed Olympic Dam to process 18% SO2 feed gas (Ritschel et al., 1998). Olympic Dam has since constructed a new acid plant designed for a more conventional feed gas SO2 concentration in the range of 11e12%. \n\n- (c) Recycle of SO3-laden gas from the outlet of the third catalyst bed to the first catalyst bed. This is the LUREC- process. It was developed by Outotec and installed in 2007 at the Yanggu Xiangguang Copper smelter acid plant in China (Storch, 2009). The use of LUREC allows treatment of 18% SO2 feed gas at the inlet to the first catalyst bed. \n\nTwo other developing technologies are BAYQIK and WSA-DC. They are briefly described below. \n\n###### 12.8.1.1. BAYQIK<sup>-</sup> \n\nA quasi-isothermal reactor forms the basis of the BAYQIK (Quasi-Isotherme-Katalyse) e process developed by Bayer Technology Services (Hands & Connock, 2010, pp. 28 38). The reactor is designed so that the heat of reaction generated by SO2 conversion to SO3 can be removed as soon as it is produced. Feed gas SO2 concentrations up to 50% are proposed. A BAYQIK reactor has been operating at the lead smel"}, {"page": 168, "text": "ter Berzelius Stolberg GmbH since 2009. The reactor acts as a pre-converter ahead of the first catalyst bed, allowing the acid plant to treat 18% SO2 feed gas. \n\n###### 12.8.1.2. WSA-DC \n\nWSA-DC (Wet gas Sulfuric Acid-Double Condensation) is a modified version of the WSA plant with two stages of acid condensation (Rosenberg, 2009). This allows the wet feed gas SO2 concentration to be increased to 13e15% SO2 from the present limit of 6.5%. SO2 conversion is expected to be greater than 99.95% with a 3:1 catalyst bed configuration. WSA-DC is also expected to be more energy efficient than a conventional contact type acid plant because the heat of SO2 conversion, SO3 hydration and acid condensation is recovered and utilized. Less gas pressure drop is also expected which decreases power consumption. Given the success of the WSA process, WSA-DC will likely be implemented on a commercial scale in the near future. \n\n###### 12.8.2. Maximizing Heat Recovery \n\nHeat is generated during SO2 conversion. In almost all sulfur-burning acid plants and in some metallurgical acid plants this heat is usually recovered into a useful \n\nChapter | 12 Capture and Fixation of Sulfur \n\n231 \n\nform e steam. The hot gases exiting the catalyst beds are passed through boiler feed water economizers, steam superheaters, and heat recovery boilers (Hashiuchi, Chida, & Nakata, 2007; Kubo et al., 2007). Several metallurgical acid plants capture SO2 conversion and SO3 absorption heat, but most remove their excess heat in air coolers (Davenport & King, 2006; Puricelli, Grendel, & Fries, 1998). Some of the warm air produced by the air coolers has been used as concentrate dryer (rotary kiln type) dilution air (Hoshi, Toda, Motomura, Takahashi, & Hirai, 2010). This lowers kiln hydrocarbon fuel consumption. \n\nSO3 absorption heat can be captured and turned into steam in HRS (Heat Recovery System, MECS) or HEROS (Heat RecOvery System, Outotec) type systems (Jung, Byun, & Shin, 2010; Puricelli et al., 1998). HRS is the most common with ~50 installations worldwide. Low-pressure steam (5e10 bar gauge, ~0.4 t steam/t H2SO4) is produced in a kettle tube boiler with hot (~210<sup>-</sup> C), concentrated (99.6%) sulfuric acid on the shell side and a steam/water mixture flowing through the tubes. Acid concentration and temperature control are critical in ensuring low corrosion rates are achieved in the HRS system. Thus, HRS is most suited for acid plants that treat feed gas with a steady flow and SO2 concentration, like those from a flash furnace and flash converter. \n\n###### 12.9. ALTERNATIVE SULFUR PRODUCTS \n\nThe SO2 in Cu smelter gases is almost always captured as sulfuric acid. Other SO2capture products have been: \n\n- (a) Liquid SO2 \n\n- (b) Gypsum \n\n- (c) Elemental sulfur (Okura, Ueda, & Yamaguchi, 2006; Platonov, 2006). The processes for making these products are described by King and Forzatti (2009). \n\n###### 12.10. FUTURE IMPROVEMENTS IN SULFUR CAPTURE \n\nModern smelting processes collect most "}, {"page": 169, "text": "of their SO2 at sufficient strength for economic sulfuric acid manufacture. Most reverberatory smelting furnaces have been replaced. PeirceeSmith converting remains a problem for SO2 collection, especially during charging and skimming when gas leaks into the workplace and at ground level around the smelter. Adoption of continuous converting processes such as Mitsubishi and KennecottOutotec flash converting will alleviate this problem. \n\n###### 12.11. SUMMARY \n\nThis chapter has shown that most copper is extracted from sulfide minerals so that sulfur, in some form, is a byproduct of most copper extraction processes. The usual byproduct is sulfuric acid, made from the SO2 produced during smelting and converting. Conventional sulfuric acid production entails: \n\n- (a) Cleaning and drying the furnace gases \n\n- (b) Catalytically oxidizing their SO2 to SO3 (with O2 in the gas itself or in added air) \n\n- (c) Absorbing the resulting SO3 into a 98.5% H2SO4eH2O sulfuric acid solution. \n\nExtractive Metallurgy of Copper \n\n232 \n\nThe process is autothermal when the input gases contain about 4 or more vol.-% SO2. The double absorption acid plants being installed in the 2000s recover >99.7% of the input SO2. SO2 recovery can be increased even further by scrubbing the acid plant tail gas with basic solutions or by adding more catalyst beds with Cs-promoted catalyst. \n\nSome modern smelting processes produce extra-strong SO2 gases, 13ю% SO2. These strong gases tend to overheat during SO2 oxidation, causing catalyst degradation and inefficient SO2 conversion. This problem is leading to the development of catalysts, which have low ignition temperatures and high degradation temperatures. Installation of pre-converters or the recently introduced LUREC process are also used to handle high SO2 strength feed gas. Two other alternatives are also under development: BAYQIK and WSA-DC. \n\nThe PeirceeSmith converter is the major environmental problem remaining in the Cu smelter. It tends to spill SO2-bearing gas into the workplace and it produces gas discontinuously for the acid plant. Adoption of replacement converting processes began in the 1980s (Mitsubishi converter) and is continuing in the 2000s (Kennecott-Outotec flash converter, Ausmelt/Isasmelt converter, Noranda converter). Replacement has been slow because of the excellent chemical and operating efficiencies of the Peirce-Smith converter. \n\n###### REFERENCES \n\nAnte, A. (2010). Filsulfor and Gypsulfor: Modern design concepts for weak acid treatment. In Copper 2010, Vol. 2: Pyrometallurgy I (pp. 601e614). Clausthal-Zellerfeld, Germany: GDMB. \n\nAustralian Government Department of Sustainability, Environment, Water, Population and Communities. \n\n(2010). National standards for criteria air pollutants in Australia. http://www.environment.gov.au/ atmosphere/airquality/publications/standards.html. \n\nConde, C. C., Taylor, B., & Sarma, S. (1999). Philippines associated smelting electrostatic precipitator upgrade. In D. B. George"}, {"page": 170, "text": ", W. J. Chen, P. J. Mackey & A. J. Weddick (Eds.), Copper 99eCobre 99, Vol. V: Smelting operations and advances (pp. 685e693). Warrendale, PA: TMS. \n\nCouncil directive 1999/30/EC. (2010). http://europa.eu/legislation_summaries/environment/air_pollution/ l28098_en.htm. \n\nDaum, K. H. (2000). Design of the world’s largest metallurgical acid plant. In Sulphur 2000 preprints (pp. 325e338). London: British Sulphur. \n\nDavenport,
