Repository: NDDev-Technocracy-OpenNetwork/hack-2026-nornickel-knot

> **DEPRECATED.** This repository is archived and no longer maintained.
> It is kept read-only for reference; its GDS anchor records
> `lifecycle: archived` under `portfolio:archived-projects`.

# Nornickel Scientific Knot

Живая карта знаний R&D для горно-металлургической отрасли: система превращает архив отчётов, статей, презентаций и экспериментальных материалов в типизированный граф знаний, а затем отвечает на вопросы естественным языком с источниками и страницами первоисточников.

Проект подготовлен командой **Harmonic Labs** для **Норникель AI Hack 2026**, трек **«Научный клубок»**.

File: data/parsed/Материалы конференций/4th International Symposium on High-Temperature Metallurgical Processing.json (part 13 of 36)
effect of amount of aluminium on hardness of four samples after annealing and aging process. This figure shows that more amount of aluminium raises the hardness after aging process. It can be investigate from two points of view. First, it has reported that with increasing the amount of aluminum, the volume fraction of deposited hard phases, such as gamma prime, increases [11]. Also, the presence of other phases like delta has increased the hardness in macro scale. Secondly, adding aluminium to melt, intensify the tendency for oxide inclusions formation. Oxygen, nitrogen and carbon are interstitial atoms which increases the strength and hardness of alloys. \n\n\n\n<!-- Start of picture text -->\n¥ =  14.478X +399.88<br>400 -<br>♦ Annea<br>350 - ■ Aged<br>-—  y = 105.44X +273.46<br>300 -<br>250 ■<br>200 -<br>0.4  0.6  0.8<br>Aluminium content (wt. %)<br><!-- End of picture text -->\n\nFigure 6. The effect of aluminium contents on hardness in IN718 superalloy. \n\n212 \n\nDue to proximity the values of carbon in four samples of tablel, second mechanism is more likely to happen. Figure7 shows the effect of various amounts of aluminium on tensile properties of IN718 superalloy. As can be seen, tensile str"}, {"page": 158, "text": "ength has been increased in IN718 superalloy. As mentioned before, delta phase prevents the mobility of grain boundary of gamma phase and inhibits the grain growth. On the other hand, tensile strength is related to (Al+Ti)/Nb = ^77 fraction in the term of atomic percent [12,13]. \n\n\n\n<!-- Start of picture text -->\ny = 28.72x + 1397.6<br>if 1430<br>0  0.5  1  1.5<br>Aluminium content (wt.%)<br>£ 15<br>m  y = -11.089x+26.161<br>'S<br>y = -87.082x 3  + 145.61x 2 -79.604x +<br>36.878<br>0.5  1  1.5  0  0.5  1  1.5<br>Aluminium content(wt.%)  Aluminium content(wt.%)<br><!-- End of picture text -->\n\nFigure7. The effect of aluminium variations on mechanical strength of IN718 superalloy. \n\n213 \n\nAssuming constant values of Ti and Nb (tablel) aluminium can increase the strength friction. Also increasing of oxide inclusions limits the motion of grain boundaries, and raises tensile strength on IN718 superalloy. Although Oxide inclusions increase the hardness and tensile slrengm but decrease the elongation and reduction of area in IN718 superalloy. Inclusions act as micro cracks. Attention to difference in elastic modulus of inclusions and gamma phase, inclusions cannot move as like as gamma phase, which leads to forming cavities around the inclusions. As the material undergoes more deformation, the nucleation rate of this cavities raises and fracture occurs. Room temperature properties are substantially reduced with elevated temperature tensile ductility also reduced. The difference in the effect of Laves phase on rupture life suggests that rupture life in wrought Inconel718 is more dependent on composition (grain size is already very coarse) while the cast material is more strongly affected by grain size. Although phase volume fraction analysis was not conducted, the wrought material appears to contain a greater volume fraction of Laves phase than the wrought, which would result in greater Nb depletion of the matrix (relative to the wrought) reducing the precipitation hardening response. This would also explain why the IN718 with gross Laves showed reduced tensile yield slrengm while the cast material was not affected. It was reported that as grain size becomes finer the effect of Laves phase on mechanical properties should become more pronounced. It was also reported that the mechanical behavior of conventionally cast Inconel718 was not affected by Laves phase although no substantiating data was presented. In contrast, the results of mis test program indicate that Laves phase has a direct influence on the behavior of conventionally cast material. Even at an elevated temperature, Laves is still brittle enough to act as a preferred early fatigue crack initiation site. As grain size becomes finer (i.e., the wrought material), Laves seems to have a much smaller and perhaps even negligible effect on mechanical behavior. Limited testing, however, was performed on the wrought material, and additional work should be undertaken to further investigate and verily thi"}, {"page": 159, "text": "s trend. \n\nSEM observations of fracture surface in figure 8(a-f) illustrates that the fatigue crack origins were located always at sub-surface or interior of the specimens. As indicated by mйtallo graphic analysis, cracks were initiated always at segregation areas of Nb or other inclusions. In addition the cracks preferentially propagated along favorable orientated crystallographic facets of coarse grains. It was found that the origin area in Fig 8 (b) contained Nb (<^7%) while that in Fig 8-(c) and Fig 8- (d) enriched in Nb (10 -19 %). The smooth facets were depleted of Nb (1-3%) and Mo(0.87-2%). Table 2 shows an example in the comparison of compositions at facet and matrix. By using observation of back reflection of SEM, the pattern of facets was obtained to reveal darker contrast due to depleting of heavy elements of Nb and Mo in comparison with peripheral non-faceted areas and specially bright particles closed to the facet are aggregates of NbC or _S_ phases (Fig 8-e and 8-f) where have been cracked as crack origins in the early stage. \n\n214 \n\n\n\nFigure 8. Fracture surface in samples (a) base (0.3%A1), (b) 0.6%A1, (c) 0.8%A1, (d) 1.12%A1, (e) and (f) facet images by back reflection of SEM in DEI. 1 and DE 1.5. \n\n###### **Conclusions** \n\n- 1- Adding aluminium into melt (in range of 0.7 to 1.5 %wt) decreases grain size of gamma phase from 21 um to 12 um. \n\n- 2- Volume fraction of lave phase increases from 0.4 to 3 percent. \n\n- 3- Increasing aluminium into melt enhances tensile strength due to volume fraction of gamma prime phase and decreases elongation due to oxide inclusions that precipitates in grain boundary of matrix phase. \n\n- 4- Control of iron and silicon minimize Laves phase levels in wrought Inconel718. \n\n215 \n\n- 5- The variation of Al content can change the precipitation behavior of and 1 phase in the newly developed 718 alloys.With the increase of Al content, the morphology of and can be changed from separately precipitation to associated precipitation and the later characterizes with much more structure stability than that of the former at higher temperatures. \n\n###### **References** \n\n[I] A. Mitchell, \"MELTING PROCESSES AND SOLIDIFICATION IN ALLOYS 7 18-625\", Superalloy s 718,625 and Various Derivatives Edited by Edward A. Loria The Minerals, Metals & Materials Society, (1991), 16-17. \n\n[2] J. F. Radavich, \"The Physical Metallurgy of Cast and Wrought Alloy 718\", Superalloy 718Metallurgy and Applications Edited by E.A. Loria The Minerals, Metals & Materials Society, (1989), 102-109. \n\n[3] J. T. Yeom and C. S. Lee, \"Finite-ElOOement Analysis of Microstructure Evolution in The Cogging of an Alloy 718 Ingot\", Materials Science and Engineering, 165 (2007), 722-726. \n\n[4] J. P. Domblesky, L. A. Jackman, R. Shivpuri and B. B. Hendrick, \"Prediction of Grain Size During Multiple Radial Forging of Alloy 718\", Proceeding of International Symposium on Superalloys, \n\nSuperalloys 718, 625 and Various Derivatives, The Minerals, Metals & Materials"}, {"page": 160, "text": " Society, Edited by E. A. Loria, (1994), 263-272. \n\n[5]. S. L. Cockcroft, T. Degawa, A. Mitchell, D. W. Tripp and A. Schmalz, \"Inclusion Precipitation in Superalloy\", Superalloys 1992 Edited by S. D. Antolovich, R. W. Stusrud, R. A. MacKay, D. L. Anton, \n\nT. Khan, R. D. Kissinger, D. L. Klarstrom The Minerals, Metals & Materials Society, (1992), 39-46. \n\n[6]. X. Xie, L. Zhang, M. Zhang, J. Dong and K. Bain, \"Micro-Mechanical Behavior Study of NonMetallic Inclusions in P/M Disk Superalloy Rene 95\", the Minerals, Metals & Materials Society, (2004), 10-15. \n\n[7] S. H. Fu and J.X. Dong, \"Alloy Design and Development of Inconel 718 Type Alloy\", Materials Science and Engineering, (2009), 215-220. \n\n[8] H. chandler, \"Heat theater's guide, practice and procedures for non-ferrous alloys\", ASM Handbook, ASM International, (1996), 41-59. \n\n[9] ASTM Standard E-l 12-96, \"Standard Test Methods for Determining Average Grain Size\", ASTM International, USA, (2006), 657-663. \n\n[10] X. Liang, R. Zhang, Y. Yang and Y. Han, \"An Investigation of the Homogenization and Deformation of Alloy 718 Ingots\", Superalloys 718, 625, 706 and Various Derivatives Edited by E.A. Loria, the Minerals, Metals & Materials Society, (1994), 947-953. \n\n[II] W. Cao and R. kennedy, \"Role of Chemistry in 718 Type Alloy- Alloy 718 Plus Development\", The Minerals, Metals & Materials Society, (2004), 91-100. \n\n[12] F. J. Rizzo and J. D. Buzzanell, \"Effect of Chemistry Variations on the Structural Stability of Alloy718\", Material Science Engineering, (2001), 523-531. \n\n[13] E. L. Raymond and D. A. Wells, \"Effects of Aluminium Content and Heat Treatment on Gamma Prime Structure and Yield Strength of Inconel Nickel-Chromium Alloy 706\",Report of The International Nickel Company, (1989), 50-55. \n\n216 \n\n**4th** International Symposium on High-Temperature Metallurgical Processing _Edited by: Tao Jiang, Jiann-YangHwang, Phillip J. Mackey, Onuralp Yucel, and Guifeng Zhou TMS (The Minerals, Metals & Materials Society), 2013_ \n\n**4th International Symposium on High-Temperature Metallurgical Processing** \n\n**Alloy and Materials Preparation II** Session Chairs: **Ken Marsden** \n\n**Ting'an Zhang** \n\n4th International Symposium on High-Temperature Metallurgical Processing _Edited by: Tao Jiang, Jiann-YangHwang, Phillip J. Mackey, Onuralp Yucel, and Guifeng Zhou TMS (The Minerals, Metals & Materials Society), 2013_ \n\n###### PRODUCTION OF Fe-BASED ALLOYS BY METALLOTHERMIC REDUCTION OF MILL SCALES FROM CONTINUOUS CASTING PROCESSES \n\nMehmet Bugdayci, Murat Alkan, Onuralp Yiicel \n\nIstanbul Technical University, Faculty of Chemistry & Metallurgy, Metallurgical and Materials Eng. Dep., 34469, Istanbul, Turkey \n\nKeywords: Metallothermic process, Mill-scale, Fe-based alloys \n\n###### Abstract \n\nIn this study, iron based alloys (Fe-Mo, Fe-Cr-Ni, etc.) were produced by using aluminothermic methods starting from Mill Scales obtained continuous casting processes. Mill scales are an oxidised layer of steel alloys containing"}, {"page": 161, "text": " iron oxide, which includes +2, +3 values, on the surface of slabs and billets occurring during annealing in heating furnace at integrated iron and steel milling plant, and continuous casting unit. In the metallothermic experiments, different ratios of starting mixtures and addition of the oxide powders (AI2O3, SiC>2, CaO, MgO) were examined, and their effects on the metal recovery and alloy compositions were carried out. The samples were characterized by using chemical analysis (AAS), XRD, XRF and SEM/EDS techniques. \n\n###### Introduction \n\nSelf Propagating High Temperature Synthesis process (SHS) has many favour compared to the furnace applications, such as low energy requirement, low cost, very short processing time and simple operation, [1, 2]. In a SHS process, the ignition starts the combustion and propagates throughout the reactant mixture yielding the desired product. However, the disadvantages of the process such as inhomogeneous or unreacted products due to undesirable reaction rates needs to be overcome by changing some parameters such as ignition temperature, particle size, additive, atmosphere etc. [3, 4]. Mill scale is a layer of iron oxide which forms on ferrous materials cooling after being processed in hot rolling or continuous casting plants. Mill scale contains iron (II) and iron (III) oxides, which result in a 70% total iron content in oxide form. Not being able to reuse this material will prevent the raw material entering the production plant from being fully utilized [5]. This study aimed to produce Fe-based alloys via SHS (Self Propagating High Temperature Synthesis) metallurgy which is attractive process technique regarding fast and low-cost production ability of cast alloys by using high metallic iron content by reducing continuous casting mill scale. \n\n###### Experimental Procedure \n\nThe mill scale utilized in this study is formed in a continuous casting plant and is of non-oily nature. Other than iron oxides of different valence states, it contains metallic iron and impurities. Table I displays the chemical analysis of the mill scale. In the SHS experiments, a mixture of Mill-scale, MO, &2O3, M0O3 and Al powders were used in order to produce metallic Fe, Fe-Ni, Fe-Ni-Cr, and Fe-Mo alloys. The metal oxide powders have over 96 % purity and 200 um average grain sizes. The advanced thermochemical simulations of the reactions were \n\n219 \n\ninvestigated in detail including different ratios of initial mixtures, appropriate flux, heat sinker or increaser additions as well as different initial temperatures in order to reduce the number of experiments. \n\n|Table I. Chemical Analy|sis of the Dried Mill Scale.|\n|---|---|\n|Component|Ratio,wt. %|\n|Total Iron|70.95|\n|Fe<sup>2+</sup>|24.59|\n|Fe<sup>3+</sup>|42.80|\n|Fe|3.65|\n|Mn|0.14|\n|Cu|0.75|\n|SiQ2|0.39|\n\n\n\nThe reaction mixtures were mixed thoroughly 15 minutes in a turbula mixer and powder mixtures (approximately 150 g) were charged into Cu crucible and compacted. W (tungsten) wire was"}, {"page": 162, "text": " placed at the top of copper crucible and the reaction realized by passing current through the wire. After initiation, a highly exothermic reaction became self-sustaining and propagated throughout the SHS mixture. The obtained SHS products were discharged from the crucible after cooling. Experimental set-up of the SHS synthesis was illustrated schematically in Figure 1. \n\n\n\n<!-- Start of picture text -->\nCopper Cable<br>Power Supplv<br><!-- End of picture text -->\n\nFigure 1. Schematic of the reactor for open aluminothermic reduction \n\n**Results and Discussions** \n\nBefore the SHS experiments, a thermochemical simulation was performed to estimate the effect of precursor compositions on the SHS process. Effect of A1203 addition to the mixture of mill scale and stoichiometric Al on the obtained products under latm pressure at the adiabatic temperature was given in Figure 2. With increasing in AI2O3 addition into the green mixture (61.19g Fe 20 3 + 31.63 g FeO + 3.56 g Fe + 28.61g Al), AI contents in the liquid alloy was decreased, Fe contents in the liquid alloy was slightly increased. \n\n220 \n\n\n\n<!-- Start of picture text -->\ni l l<br>140  -<br>Al 20 3(s 4)/<br>120  -<br>100  -<br>AI,0,(SLAGA#1 )<br>I  80  ^ - ^ Fe(LIQU)  >.  /  Fe(LIQU)  -<br>60  ^ ^  -<br>\\ A I 2 0 : , ( S L A G A # 1 )<br>40  -<br>Al,0 3 (s 4 )/<br>20  -<br>0  FeO;SLAGA#1)  AlfLQU)  /  '<br>10  20  30  40  50  60  70  80  90  100<br>AhOs Addition, (g)<br><!-- End of picture text -->\n\nFigure 2. Simulation results for effect of A1203 addition into the mixture of 61.19g Fe203, 31.63 g FeO, 3.56 g Fe and 28.61g Al [5]. \n\nIn the first series of SHS experiments, a mixture of different stoichiometric mill scale and reductant aluminum powders were studied. The list of experiment parameters, weight of the initial mixtures and final products were given in Table II. The highest metal recovery was achieved with using a mixture of 100 % mill scale and 100 % Al powders. Total metal recovery was decreased with both increasing in stoichiometric mill scale ratio and decreasing in stoichiometric Al ratio. The ratio of the lost part due to the scattering was occurred at higher values when starting with 200 g of mill scale. \n\n||Table II. Weig<br>|ht of the Initial<br>|Mixtures<br>|ind Final P<br>|roducts.||\n|---|---|---|---|---|---|---|\n|Experiment|Initial Mi|xture, (g)|Final P|roducts|Total Metal|Scattered|\n|Parameters|Mill Scale|Al powders|Alloy|Slag|Recovery, %|Ratio,%|\n|100 % Mill scale<br>100 % Aluminum|100.0|28.6|67.5|59.5|95.14|1.24|\n|110%Mill scale<br>100 % Aluminum|110.0|28.6|72.0|64.7|92.25|1.37|\n|100 % Mill scale<br>100 % Aluminum|200.0|57.2|131.0|112.7|92.32|5.25|\n|100 % Mill scale<br>90 % Aluminum|200.0|51.2|104.5|135.0|73.64|4.66|\n\n\n\n221 \n\nFe distribution into alloy, slag and scattered parts obtained after SHS experiments were given in Figure 3. The highest Fe recovery value has been detected as 91.8 % by using 100 % stoichiometric Mill scale and aluminum. \n\n\n\n<!-- Start of picture text"}, {"page": 163, "text": " -->\n100%<br>DLost<br>Eu Slag<br>■ Alloy<br>100% Mill scale 110% Mill scale 100% Mill scale 100 % Mill scale  Mill scale 110% Mill scale 100% Mill scale 100 % Mill scale<br>100 % Aluminum 100 % Aluminum 100 % Aluminum 90 % Aluminum<br><!-- End of picture text -->\n\n100% Mill scale 110% Mill scale 100% Mill scale 100 % Mill scale  Mill scale 110% Mill scale 100% Mill scale 100 % Mill scale 100 % Aluminum 100 % Aluminum 100 % Aluminum 90 % Aluminum \n\nFigure 3. Fe distribution into the alloys, slags and scattered parts. \n\nIn the second series, production of ferromolybdenum alloys were investigated by using a mixture of Mill scale + M0O3 + Al (or Al+Ferrosilicon) with using A^C^-lined crucible. The list of experiment parameters, weight of the initial mixtures and final products were given in Table III. Total metal recovery was increased as weight of the initial mixture increases. Ferrosilicon addition didn't has any positive affect on the total metal recovery. \n\n|Experiment|Tabl<br>|e III. Weig<br>Initial M|ht of the<br>ixture, (g)|Initial Mixt<br> <br>|ures and<br>Final P|Final Pro<br>roducts|ducts.<br>Total Metal|Scattered|\n|---|---|---|---|---|---|---|---|---|\n|<br>Parameters|Mill<br>Scale|M0O3|Al|FeSi<br>(75%Si)|Alloy|Slag|Recovery, %|Ratio,%|\n|100 g Mill<br>scale|100.0|248.4|121.8|0.00|138.0|178.0|58.35|32.79|\n|400 g Mill<br>scale|400.0|993.6|482.2|0.00|726.0|973.0|76.74|9.43|\n|100 g Mill<br>scale with FeSi|100.0|248.4|85.3|38.1|115.4|563.8|46.91|**-**|\n\n\n\nMetallic distributions into alloy, slag and scattered parts obtained after SHS experiments were given in Figure 4. Metallic recoveries were increased when the weight of initial mixtures has \n\n222 \n\nhigher amount. When the amounts of the initial mixture were increased to four times, metallic recovery values were raised from 63.71 % to 85.64 % for Fe, from 51.50 % to 69.42 % for Mo, respectively. \n\n\n\n<!-- Start of picture text -->\nFe  Mo<br>,  i  .  ,  i 1<br>100 g Mil! 400 g MiJl 100 g Mill 100 g Mill  400 g Mill 100 g Mill<br>scale  scale  scale with  scale  scale  scale with<br>FeSi  FeSi<br><!-- End of picture text -->\n\nFigure 4. Metallic distributions into the alloys, slags and scattered parts. \n\nIn the last series, productions of Fe-Ni and Fe-Cr-Ni alloys were investigated by using a mixture of Mill scale + NiO + Al and Mill scale + NiO + Cr 20 3 + Al with using Cu crucible. The list of experiment parameters, weight of the initial mixtures and final products were given in Table IV. NiO addition into the green mixtures decreased the total metal recovery. On the other hand, &2O3 addition into the green mixtures decreased the scattered ratio due to the lower exothermicity of &2O3 reduction. \n\n|Eit||Initial M|ixture, (g)||Final Pr|oducts|Ttl Mtl|Sttd|\n|---|---|---|---|---|---|---|---|---|\n|xpermen<br>Parameters|Mill<br>Scale|Al|NiO|Cr203|Alloy|Slag|oa ea<br>Recovery, %|caere<br>Ratio,%|\n|Fe|100.0|28.6|0.00|0.00|67.5|59.5|95.14|1.24|\n|Fe-22Ni|100.0|34.7|25.4|0.00|73.2|68.8|80.52|11.31|\n|Fe-10Ni-"}, {"page": 164, "text": "18Cr|100.0|40.8|12.5|25.9|88.0|86.6|89.35|2.57|\n\n\n\n223 \n\nMetallic distributions into alloy, slag and scattered parts obtained after SHS experiments were given in Figure 5. Fe recovery was reduced with the NiO addition into the green mixture, but it was ascended with the &2O3 addition. Highest metal recoveries were measured as 91.80 % Fe, 92.50 % Ni, 63.76 % Cr, respectively. \n\n\n\n<!-- Start of picture text -->\nFe  Ni  Cr<br>Fc  Ft-22Ni Fe-10Ni-  Fs  Fc-22Ni Fc-10Xi-  Fc  Fe-22Ni Fc-lOXi-<br>ISCr  ISCr  ISCr<br><!-- End of picture text -->\n\nFigure 5. Metallic distributions into the alloys, slags and scattered parts. \n\n###### **Conclusions** \n\nIn this study, Fe-based alloys were produced by using mill scale formed in a continuous casting plant via SHS process without using any external energy. In the Mill scale-Al system, highest Fe recovery was obtained as 91.80% by using 100 % stoichiometric mill scale + Al mixture. In the mill scale-Mo03-Al system, higher metallic recoveries were measured at the higher scales of initial mixtures. In the mill scale-NiO-Cr2C>3-Al system, NiO addition hasn't got any positive \n\n224 \n\neffects on the metal recovery; however NiO+Cr203 addition made an increase in the metal recoveries. \n\nIt's an ongoing study, further studies have been carried out with using different initial mixture ratios (NiO/Cr2C>3, etc.), with using Fe-scrap. Also the refinement studies will be realized by using mini vacuum arc melting furnace. \n\n###### **Acknowledgement** \n\nThe authors are pleased to acknowledge the financial support for this research from ITU-BAP (Istanbul Technical University, Office of Scientific Researches Projects). \n\n###### References \n\n1. O. Yьcel, F.C. Sahin, A. Tekin, \"The Preparation of Ferroboron and Ferrovanadium by Aluminathermic Reduction,\" High Temperature materials and Processes, 15 (1-2) (1996) **103—** 106. \n\n2. A.G. Merzhanov, \"Self-propagating High-temperature Synthesis (SHS),\" (ISMAN, Russia, 2002). \n\n3. I.P. Borovinskaya, \"Chemical Classes of the SHS Processes and Materials,\" Pure and Applied Chemistry, 64 (1992) 919-940. \n\n4. V.l. Yukhvid, \"Modifications of SHS Processes,\" Pure and Applied Chemistry, 64 (1992) 977-988. \n\n5. F.C. Demirci, O. Yьcel, \"Research on the Carbothermic Reduction Conditions of Mill Scale from Continous Casting Processes,\" (Paper presented at the 140<sup>th</sup> TMS Annual Meeting, San Diego, California, 27 February-3 March 2011), 651-659. \n\n6. FactSage 6.2 Thermochemical Software for WindowsTM. Thermfact and GTT-Technologies (2010). \n\n225 \n\n4th International Symposium on High-Temperature Metallurgical Processing _Edited by: Tao Jiang, Jiann-YangHwang, Phillip J. Mackey, Onuralp Yucel, and Guifeng Zhou TMS (The Minerals, Metals & Materials Society), 2013_ \n\n###### STUDY OF HEAT FLUX IN CSP CONTINUOUS CASTING MOLD \n\n1 9 9 1 9 9 ^ Wen Yang ' , Xinhua Wang , Lifeng Zhang ' , Die Yang , Xuefeng Liu \n\n'State Key Laboratory of Advanced Metallurgy University of Science and Lechnology Beijing;"}, {"page": 165, "text": " Beijing 100083, China Correspondence author: Lifeng Zhang, zhanglifeng(5justb.edu.cn 2School of Ecological and Metallurgical Engineering University of Science and Technology Beijing; Beijing 100083, China 3School of Material Science and Engineering University of Science and Technology Beijing; Beijing 100083, China \n\nKeywords: Heat Flux, CSP Mold, Casting Speed, Superheat, Level Fluctuation. \n\n###### **Abstract** \n\nCSP thin slab continuous casters are well used in recent years. The control of heat transfer in the mold is very important because it is correlated with several slab defects. The mean heat flux of CSP mold was studied based on the plant production data of LCAK steel and weathering steel. The effect of various operation conditions on the heat flux was analyzed and discussed. The results showed that the heat flux was 2.1-2.6 MW/m<sup>2</sup> on the wide face and 1.2-2.2 MW/m<sup>2</sup> on the narrow face for the casting of LCAK steels. During the casting of weathering steel, the heat flus was mostly 2.05-2.5 MW/m<sup>2</sup> on the wide face and was 1.1-1.8 MW/m<sup>2</sup> on the narrow face. The heat flux depended largely on the casting speed. The heat flux on the wide face increased obviously with increasing casting speed when the casting speed was relatively low; however, at high speed, the heat flux increased slowly or kept constant. At low casting speed, the heat flux depended little on the superheat of the molten steel. The mean heat flux depended little on the level fluctuation at continuous casting mold. \n\n###### **Introduction** \n\nCSP thin slab continuous casters are used more frequently in recent years for its low cost of construction and manufacturing. The structure of CSP mold is very different from that of conventional thick slab casting mold, inducing the difference of heat flux between them. There have been some studies about the heat flux of thick and medium slab casters [1, 2]. Heat transfer in the mold is very important for the solidification of molten steel because it is correlated with several slab defects such as slab break-out, longitudinal crack, and surface depression. Moreover, higher casting speed is desired to improve the productivity. The control of solidified shell is extremely important. The heat flux is largely influenced by several casting parameters such as the cooling intensity of the mold, the casting speed[3], the mold flux powder [3, 4] and the carbon content of steel as well [5]. The investigation on the heat flux and affecting parameters can help to understand the solidification of molten steel in the mold. \n\nIn the current work, the characteristics of the mean heat flux at four faces of a CSP continuous casting mold at steady casting stage were studied based on the plant production data of low carbon Al killed (LCAK) steel and weathering steel (WS). The effect of various operation parameters, including casting speed, superheat in tundish and surface level fluctuation at the mold on the heat flux"}, {"page": 166, "text": " was analyzed and discussed. \n\n227 \n\nThe Mean Heat Flux of the Continuous Casting Mold \n\nHeat flux is described as the ability of exporting the heat released by steel solidification on the entire face of copper plates of the mold. The mean heat flux is derived from the temperature of melt, the flow rate and temperature difference of cooling water, and is given by \n\n_F_ (1) \n\nwhere, _q_ is the mean heat flux of mold, W/m ; _pw_ is the density of cooling water, kg/m ; _cw_ is the specific heat of cooling water, J/(kg- °C); _Qw_ is the flow rate of cooling water, m /s; _Tout_ is the outlet temperature of cooling water, °C; _Tin_ is the inlet temperature of cooling water; and _Fm_ is the effective area of the copperplate of mold, m . \n\nThe cooling water of the four faces of the mold, including loose face, fixed face, left narrow face and right narrow face (Figure 1), was controlled separately. Since the information of the flow rate and the temperature of cooling water at inlet and outlet of the mold were available, the mean heat flux of each face was obtained. \n\n\n\n<!-- Start of picture text -->\nfixed side<br>right narrow<br>left  n  iS  side<br>side<br>loose side<br><!-- End of picture text -->\n\nFigure 1. Schematic of the four faces of a CSP mold. \n\n###### Industrial Trials \n\nThe CSP mold was vertical type and the 70mm thick. Two steel grades were studied, including LCAK steel and weathering steel, the compositions of which are shown in Table 1. And the mold flux powders used are listed in Table 2. The industrial production data over three months was used and analyzed. \n\nTable I. Composition of steels used in the current study (%) \n\n|Grade|C||Si|Mn|P||S<br>Cu<br>Cr|Als|\n|---|---|---|---|---|---|---|---|---|\n|LCAK|0.0|3|0.03|0.18|0.015|<br>0.|005|0.04|\n|WS|0.0|4|0.3|0.5|0.09|0.|005<br>0.3<br>0.3|0.04|\n||Tab|le II. Co|mposition|<br>and prop|erties of|mold fl|uxes used in the casting||\n|Steel<br>Grade|S1O2<br>**(%)**|CaO<br>**(%)**|AI2O3<br>**(%)**|Na20<br>**(%)**|F<br>(%)|C<br>(%)|.<br>Melting<br>B a S 1 C l t y<br>point CC)|Viscosity<br>(Pa s)|\n|LCAK|28.3|29.2|5.3|<br>9.2|8.1|9.9|1.03<br>1080|1.47|\n|WS|28.5|28.5|4.9|10.9|7.7|9.5|1.00<br>1065|1.44|\n\n\n\n228 \n\n###### **Results and Discussions** \n\n###### Characteristics of Mean Heat Flux \n\nThe relationship between the mean heat flux of each face was analyzed, as shown in Figures 2 and 3. The mean heat flux of wide faces was almost in the ranee of 2.1-2.6 MW/m<sup>2</sup> while that of narrow faces was in the ranee of 1.2-2.2 MW/m<sup>2</sup> when LCAK steel was casted. For weathering steel, the mean heat flux of wide face was mostly in the range of 2.05-2.5 MW/m<sup>2</sup> and was 1.11.8 MW/m<sup>2</sup> m the narrow face. \n\nIt is expected that the heat fluxes at two broad faces or two narrow faces should be equal or very close. However, as shown in Figures 2 and 3, on the wide face, the actual heat flux of fixed side was larger than that of loose side. The deviation value of LCAK steel and weathering ste"}, {"page": 167, "text": "el were approximately 0.05 MW/m and 0.07 MW/m respectively. On the narrow face, when the heat flux was < 1.7 MW/m for LCAK steel or 1.5 MW/m for weathering steel, the heat fluxes on the two narrow faces were almost equal. However, when the heat fluxes were >1.7 MW/m , the heat flux of right side was larger than that of left side. \n\n\n\nFigure 2. Comparison of the heat flux of different faces of the mold when LCAK steel was casted: (a) wide face; (b) narrow face \n\n\n\nFigure 3. Comparison of the heat flux of different faces of the mold when weathering steel was casted: (a) wide face; (b) narrow face \n\nThe asymmetric feature of the heat flux may be induced by several factors, such as the taper of mold, the thickness of copperplate, the wear of copperplate, the thickness of coating [6], and the centering of submerged entry nozzle (SEN). Since there was no taper on the wide face and the industrial data was over three months, the first three factors listed above were not the main reasons for the asymmetric feature. The most possible reason was the asymmetric thickness of \n\n229 \n\ncoating on the two sides of wide face and the mis-centering of SEN. Especially because the CSP mold is very thin, a small deviation of SEN from the center in the thickness direction would cause great difference on the heat flux of the two sides of wide face. Furthermore, the drift of flow stream would appear, inducing thinner solidified shell on the side with larger stream, then the thinner shell will contact with the copper plate closer under the action of static pressure of the molten steel. The drifted stream moves a shorter distance to the wide face, and keeps a higher temperature when reaching the surface. The influence of SEN miscentering on the heat flux will be more apparent at higher casting speed, especially for the narrow faces of mold, this is why the asymmetric phenomenon existed on the narrow faces when the heat flux was larger than the critical value. \n\nEffect of Casting Speed on Heat Flux \n\nFigure 4 shows the mean heat fluxes of the four faces for the casting a LCAK steels at different casting speeds. The heat flux on the broad faces increased with increasing casting speed, but the increasing rate decreased gradually. While the heat flux on the narrow faces increased slightly or even no obvious change with increasing casting speed. \n\n\n\n<!-- Start of picture text -->\n§ 3.2  3.6  4.0  4.4  4.8  5.2  S  3.2  3.6  4.0  4.4  4.8  5.2<br>Casting speed (m/min)  Casting speed (m/min)<br>3.6  4.0  4.4  4.8  5.2  ra  3.2  3.6  4.0  4.4  4.8  5.2<br>Casting speed (m/min)  S  Casting speed (m/min)<br><!-- End of picture text -->\n\nFigure 4. Mean heat flux at different casting speeds of LCAK steel: (a) loose face; (b) fixed face; (c) left narrow face; (d) right narrow face \n\nThe mean heat flux of the mold when weathering steel was casted at different casting speeds is shown in Figure 5, indicating that the heat flux on the broad faces increased with increasing casting speed when"}, {"page": 168, "text": " the speed was lower than 3.9 m/min; however, when the casting speed was higher than 3.9 m/min the heat flux increase little and approximately kept as a constant, approximately 2.4 MW/m . The heat flux on the narrow faces increased slightly with increasing casting speed. The similar tendency for conventional thick continuous casting mold were also observed by other researchers [7]. \n\n230 \n\n\n\n<!-- Start of picture text -->\n-<br>lb) ,<br>J<br>s. i<br>Д<br>WWg^ r-<br>-  [ f i<br>- WS<br>3.6  3.8  4.0  4.2  4.4<br>Casting speed (m/min)<br>I<br>(d)  i<br>b o<br>- 8  0 °  S?  t<br>I<br>KAS<br>i<br>3.6  3.8  4.0  4.2  4.4  3.2  3.4  3.6  3.8  4.0  4.2  4.4<br>Casting speed (m/min)  Casting speed (nVrrin)<br><!-- End of picture text -->\n\nFigure 5. Mean heat flux at different casting speeds of weathering steel: (a) loose face; (b) fixed face; (c) left narrow face; (d) right narrow face \n\nThe fact that at relatively low casting speed the heat flux increased with increasing of casting speed can be induced by \n\n- 1 ) When the casting speed increased, the residence time of steel in the mold became shorter, implying shorter solidification time so that the solidified shell was thinner and the ability of resisting the static pressure of molten steel was reduced, which induced closer contact between the shell and copperplate, resulting in the increase of heat flux. \n\n- 2) The thinner solidified shell increased the heat conduction from the molten steel to the shell surface so that the temperature on the shell surface rose. Since the temperature and flow rate of cooling water changed little, the temperature gradient between the slab and cooling water increased, which promoted the heat conduction from the slab to the mold. \n\n- 3) The rising of temperature on the surface of the slab delayed the solid phase transition, and thus decreased the volume shrinkage of the steel, which reduced the air gap and increased the heat flux. \n\nThe possible reasons for that the heat flux increased slowly or even remained unchanged when the casting speed increased to a critical value, for example the casting of weathering steel at 3.9 m/min, include \n\n- 1) The solidified shells both on wide face and narrow face suffered the static pressure of molten steel and the tensile stress caused by bulging. Since the ratio of width to thickness was very large for the CSP mold, the shell on the wide face was easier to bulge comparing to the narrow face when the casting speed increased. Thus the tensile stress was larger than the static pressure to the narrow face so that the shell on narrow face moved away from the copperplate, which gave rise to the decreasing of heat flux on the narrow face. \n\n231 \n\n- 2) As shown in Table III, the oscillation frequency of the mold increased from 231 to 264 (the ratio was 14.3%) when the casting speed increased to 4.0 m/min, which consumed more mold powder and then the heat flux of the mold decreased. \n\n|Table I|II. Relation between oscillation parameters and cas"}, {"page": 169, "text": "|ting speed|\n|---|---|---|\n|Casting speed<br>(m/min)|Oscillation frequency<br>(min<sup>1</sup>)<br>Amplitude (mm)|Negative strip time (s)|\n|3.0|<br>198<br>6.0|0.061|\n|3.5|231<br>6.0|0.053|\n|4.0|264<br>6.0|0.046|\n|4.5|297<br>6.0|0.041|\n\n\n\n- 3) The heat resistance of solidified shell can be calculated by: \n\n_R = S/В_ **(2)** \n\nwhere, _R_ is the heat resistance, m • °C/W; _5_ is the thickness of solidified shell, m; _X_ is the coefficient of heat conductivity, W/(m • °C). \n\nThe shell thickness can be obtained by [7] : \n\n£=21.9V7-2.8 = 21.9V77v-2.8 \n\n\n\nwhere _t_ is the residence time of shell in the mold, min; / is the effective length of mold, m ; v is the casting speed, m/min. \n\nThe average temperature of the solidified shell in the mold was 1200 °C , and the heat conductivity of the mold was 0.297 W/(m • °C)[8]. The evolution of the heat resistance of the shell in half height of the mold as function of casting speed was derived using Eqs (2) and (3), and is shown in Figure 6. At a low casting speed, the heat resistance decreased rapidly as casting speed increased so that the heat flux obviously increased. However, after the casting speed increased to approximately 4.0 m/min, the decreasing rate of heat resistance slowed down, so, the heat flux increased little when the casting speed increased over 3.9 m/min. \n\n\n\n<!-- Start of picture text -->\n1 2  3  4<br>Casting speed (rrVrrin)<br><!-- End of picture text -->\n\nFigure 6. Heat resistance of the solidified shell as function of casting speed \n\n- **4)** The temperature difference of cooling water would not increase any more after the casting speed increased over 3.9 m/min since the \"nucleate boiling\" occurred, by which some steam nuclei formed in the cooling water and contacted with the copper plate surface. The \"nucleate boiling\" reduced the heat transfer efficiency. So, the temperature difference will not increase and even may decrease, inducing a constant heat flux on the wide face. \n\n232 \n\nA proper ratio of heat flux of narrow/wide face is needed to prevent the formation of surface defects such as longitudinal cracks. If the thickness of the narrow shell is thinner or thicker than the appropriate value, which will increase the stress concentration at the center of broad solidified shell, inducing the formation of microcrack in the weak place of the solidified shell. Figure 7 shows the ratio at different casting speed when the two steels were casted. The heat flux of broad or narrow face was the average value of the two faces. It shows that as the casting speed increased, the ratio changed little and was mainly in the range of 0.5-0.9 and 0.45-0.8 respectively during the casting of LCAK steel and weathering steel. \n\n\n\n<!-- Start of picture text -->\nCC  3.2  3.6  4.0  4.4  4.8  5.2  ф-  3.2  3.4  3.6  3.8  4.0  4.2  4.4<br>Casting speed (m/min)  Casting speed (m/min)<br><!-- End of picture text -->\n\nFigure 7. Ratio of heat flux of narrow/wide face at different casting speed: (a) LCAK steel; (b) weat"}, {"page": 170, "text": "hering steel \n\nEffect of Superheat of Molten Steel on Heat Flux \n\nThe casting speed _versus_ superheat of the molten steel in tundish is shown in Figure 8, where the setting values are presented as well. It can be seen that the superheat was mainly in the range of 15-40 °C. For LCAK steel most of the casting speed was around the setting values, while a large deviation existed for weathering steel. \n\n\n\n<!-- Start of picture text -->\n1 I I  201  '<br>5  10  15  20  25  30  35  40  45  5  10  15  20  25  30  35  40  45<br>Superheat of molten steel in tundish (\"C)  Supertieat of molten steel in tundish (D )<br><!-- End of picture text -->\n\nFigure 8. Relationship between casting speed and superheat of molten steel in tundish for (a) LCAK steel and (b) weathering steel \n\nIn order to eliminate the influence of casting speed on the heat flux, several typical casting speed ranges were chosen to determine the effect of superheat respectively. Figure 9 shows the relationship between the mean heat flux and the superheat of molten steel in tundish at casting speed of 4.6 m/min, 4.8m/min and 5.0 m/min during the casting of LCAK steel, indicating that if casting speed was < 5.0 m/min, the heat flux were influenced little by the superheat of molten steel; while at casting speed of 5.0 m/min, the heat flux on the wide face increased with \n\n233 \n\nincreasing superheat, as shown in Fig. 9(e). The feature was similar for the casting of weathering steel, as shown in Figure 10, showing that the heat flux was almost unchanged with the increase of superheat at the three chosen casting speed, including 3.8 m/min, 4.0 m/min and 4.1 m/min. Thus, at low casting speed, the heat flux depended little on the superheat of molten steel, but at high casting speed, the heat flux on the wide face increased as the casting speed increased. \n\n\n\n<!-- Start of picture text -->\n■?.  t<br>o 8 § B H 0  0  g 8 o  0<br>a  %  \" \" § I s i = 1 1 i § ! | '  o «  8 § o | ! @ 8 @
