Repository: NDDev-Technocracy-OpenNetwork/hack-2026-nornickel-knot

> **DEPRECATED.** This repository is archived and no longer maintained.
> It is kept read-only for reference; its GDS anchor records
> `lifecycle: archived` under `portfolio:archived-projects`.

# Nornickel Scientific Knot

Живая карта знаний R&D для горно-металлургической отрасли: система превращает архив отчётов, статей, презентаций и экспериментальных материалов в типизированный граф знаний, а затем отвечает на вопросы естественным языком с источниками и страницами первоисточников.

Проект подготовлен командой **Harmonic Labs** для **Норникель AI Hack 2026**, трек **«Научный клубок»**.

File: data/parsed/Материалы конференций/9780128187616 Corrosion Atlas 2019.json (part 13 of 14)
several bolts|\n|---|---|\n|Time in Service|2 years in operation|\n|"}, {"page": 157, "text": "Environment|High salinity crude oil at separation temperatures higher than 60<sup>-</sup>C|\n|Cause|High chloride concentration and high temperature|\n|Remedy|Better material selection|\n|Additional References Pertaining to Case Study|Materials Life Database|\n\n\n\nCopyright Elsevier 2022 \n\n124 \n\nContributed By: Annelise Zeeman \n\n#### CORROSION ATLAS \n\nCase History 04.11.18.002 \n\n|Material|Austenitic stainless steel<br>UNS S30400<br>Strain hardened austenitic microstructure|\n|---|---|\n|System|Fasteners of a ball valvedmaximum design temperature 232<sup>-</sup>C|\n|Part|Nut 9.5 mm internal diameter.<br>Rockwell C Hardnessd35 HRc|\n|Phenomenon|Stress corrosion cracks|\n\n\n\n\n\n|Appearance|Branched cracks|\n|---|---|\n|Time in Service|Short time in operation|\n|Environment|The fasteners were external to the valve, operating in offshore<br>environment|\n|Cause|High chloride concentration and high temperature|\n|Remedy|Better material selection|\n|Additional References Pertaining to Case Study|Materials Life Database|\n\n\n\nCopyright Elsevier 2022 \n\n125 \n\nContributed By: Annelise Zeeman \n\nCase History 04.11.18.003 \n\n#### CORROSION ATLAS \n\n|Material|Austenitic stainless steel<br>UNS S31600<br>Austenitic microstructure|\n|---|---|\n|System|Plate heat exchanger of hot water and crude|\n|Part|Corrugated plate more than 1 square meter wide<br>Hardness: 256HV10 (Vickers 10 kg)<br>Thickness: 0.5 mm|\n|Phenomenon|Stress corrosion cracks|\n\n\n\n\n\n|Appearance|Branched cracks|\n|---|---|\n|Time in Service|Less than 2 years in service.|\n|Environment|High salinity crude oil at 140<sup>-</sup>C|\n|Cause|High chloride concentration and high temperature|\n|Remedy|Better material selection|\n|Additional References Pertaining to Case Study|Materials Life Database|\n\n\n\nCopyright Elsevier 2022 \n\n126 \n\n#### CORROSION ATLAS \n\nContributed By: Bensabeth Merchan \n\nCase History 04.11.18.004 \n\n|Material|SAF 2205|\n|---|---|\n|System|Centrifuge system|\n|Part|Bowl|\n|Phenomenon|Stress corrosion cracking (SCC) due to excessive vibrations, error<br>on the welding material|\n\n\n\n\n\n|Appearance|Cracks in the welded sections and close the bolts.<br>Small cracks branch off the major ones in the same area|\n|---|---|\n|Time in Service|1 year|\n|Environment|Moisture 12%<br>Powder<br>Hypochlorite|\n|Cause|Vibrations possibly due not been ftted properly<br>Shorter bolts|\n|Remedy|Replacing bolts for longer ones<br>Make sure the installation is appropriate<br>Keep monitoring its performance|\n\n\n\nAdditional References Pertaining to Case Study \n\nCopyright Elsevier 2022 \n\n127 \n\n#### CORROSION ATLAS \n\nContributed By: Annelise Zeeman \n\nCase History 04.11.19.001 \n\n|Material|Superduplex stainless steel<br>UNS S32750<br>Ferritic austenitic microstructure|\n|---|---|\n|System|Produced water piping in a foating production storage and offoading (FPSO)|\n|Part|Forged fange ASME B16.5<br>Nominal diameter: 355.60 mm<br>Pipe thickness: 6.35 mm|\n\n\n\nPhenomenon Preferential dissolution of the delta ferrite structure containing detrimental phases (probably "}, {"page": 158, "text": "sigma). \n\n\n\n<!-- Start of picture text -->\n(A) (B)<br><!-- End of picture text -->\n\na. Aspect of the internal surface of the piping, pipe (approximately 6 mm thick) in the top of the figure and flange in the bottom, after opening the line. The corrosion occurred only in the flange surface, not in the pipe or in the weld, and the corrosion products remained adhered at the flange internal surface. \n\nb. Micrographic image by optical microscopy of a longitudinal section of the flange close to the surface, showing the (black) corrosion associated to the ferritic structure (blue), full of detrimental phases (probably sigma). The micrography is electrolytic etched with NaOH solution. The preferential corrosion occurred exactly at the austenite to ferrite interface. \n\n|Appearance|Macroscopic rusted aspect, microscopically preferential ferrite dissolution, located at both internal and<br>external fange surfaces|\n|---|---|\n|Time in Service|The fange presented rusted areas just after assembling and leaked after less than 2 years in service|\n|Environment|Produced water pipe internal fuid and external marine atmosphere|\n|Cause|The fange was not properly manufactured|\n|Remedy|To acquire a fange certifed according to a spec that requires a controlled microstructure, free from<br>detrimental phases|\n|Additional<br>References<br>Pertaining to<br>Case Study|Materials Life Database|\n\n\n\nCopyright Elsevier 2022 \n\n128 \n\nContributed By: Annelise Zeeman \n\n#### CORROSION ATLAS \n\nCase History 04.11.19.002 \n\nMaterial Austenitic stainless steel UNS S30400 Austenitic microstructure System Waste heat recovery unit in a refinery plant Part High-temperature duct plate Plate thickness: 6.35 mm Phenomenon Intergranular corrosion due to sensitization in service \n\n\n\n|Appearance|Rusted areas and cracks in the plate surface exposed to high<br>temperature|\n|---|---|\n|Time in Service|About 10 years in service|\n|Environment|High temperature gases|\n|Cause|High temperature service, 485<sup>-</sup>C, favoring chromium carbide<br>precipitation at grain boundaries, and intergranular corrosion at the<br>exposed surface|\n|Remedy|Temperature control to avoid sensitization|\n|Additional References Pertaining to Case Study|Materials Life Database|\n\n\n\nCopyright Elsevier 2022 \n\n129 \n\n#### CORROSION ATLAS \n\nContributed By: Annelise Zeeman \n\nCase History 04.11.20.001 \n\n|Material|Precipitation hardened stainless steel type 17-4PH<br>UNS S17400<br>Predominantly martensitic microstructure|\n|---|---|\n|System|Subsea equipment|\n|Part|High strength bolt<br>Nominal diameter: 38.1 mm<br>180 mm long|\n|Phenomenon|Hydrogen embrittlement due to the cathodic protection of the system|\n\n\n\n\n\nAppearance Brittle fracture Time in Service First use in a nonresident equipment Environment Seawater, equipment protected by anodes Cause The selected high strength steel is not suitable for use in hydrogen charging service (cathodic protection) Remedy Adoption of a suitable material Additional Materials Life Database References "}, {"page": 159, "text": "Pertaining to Case Study \n\nCopyright Elsevier 2022 \n\n130 \n\n#### CORROSION ATLAS \n\nContributed By: Annelise Zeeman \n\nCase History 04.11.20.002 \n\n|Material|Precipitation hardened stainless steel type 17-4PH<br>UNS S17400<br>Predominantly martensitic microstructure|\n|---|---|\n|System|Subsea instrument|\n|Part|Allen bolt<br>Nominal diameter: 15.9 mm<br>75 mm long<br>Hardness: 36 Rockwell C|\n|Phenomenon|Hydrogen embrittlement due to the cathodic protection of the system|\n\n\n\n\n\n|Appearance|Brittle fracture|\n|---|---|\n|Time in Service|Some allen bolts were connecting an instrument to a drilling BOP and the fracture occurred after a<br>short time in service|\n|Environment|Seawater, equipment protected by anodes|\n|Cause|The selected high strength steel is not suitable for use in hydrogen charging service (cathodic<br>protection)|\n|Remedy|Adoption of a suitable material|\n|Additional<br>References<br>Pertaining to<br>Case Study|Materials Life Database|\n\n\n\nCopyright Elsevier 2022 \n\n131 \n\n#### CORROSION ATLAS \n\nContributed By: Bensabeth Merchan Case History 04.11.24.001 \n\n|Material|SS304|\n|---|---|\n|System|Fermentation|\n|Part|External walls|\n|Phenomenon|Uniform corrosion and tannin|\n|Appearance|Brown irregular stains on the wall of the tank|\n|Time in Service|10 years|\n|Environment|Ambien conditions, VOC liquid deposit|\n|Cause|CO2 and organics|\n|Remedy|Acid cleaning or water jet sprayer|\n\n\n\nAdditional References Pertaining to Case Study \n\nCopyright Elsevier 2022 \n\n132 \n\n#### CORROSION ATLAS \n\nContributed By: Annelise Zeeman Case History 04.11.32.001 \n\nMaterial Low alloy steel UNS J24045 Martensitic microstructure Hardness of 350HV10 (non-sour service) \n\nSystem Centrifugal impeller of a compressor in a gas unity \n\nPart Cast impeller Thickness varying from 6 mm to 50 mm Width 125 mm \n\nPhenomenon Erosion enhanced by (nonexpected) H2S corrosion \n\n\n\n|Appearance|Thinning and cracking|\n|---|---|\n|Time in Service|2 years|\n|Environment|Wet gas contaminated with H2S|\n|Cause|Erosion thinning and intergranular surface cracks|\n|Remedy|Elimination of liquid carried over from scribers to the compressor and adopt a material qualifed to<br>be exposed to a sour service (NACE/ISO 15156 part 2)|\n|Additional<br>References<br>Pertaining to<br>Case Study|Materials Life Database|\n\n\n\nCopyright Elsevier 2022 \n\n133 \n\n|CORROSI<br>Material|ON ATLAS<br>Contributed By: Mascha van Hofweegen and Frank de Vos<br>Case History 04.13.18.001<br>Stainless steel AISI 304|\n|---|---|\n|System|Biodiesel refnery|\n|Part|Vacuum system to remove water from the biodiesel|\n|Phenomenon|Chloride stress cracking corrosion|\n|Appearance|Cracks in bend|\n|Time in Service|8 years|\n|Environment|Vacuum from an ejector at a temperature of 80e90<sup>-</sup>C|\n|Cause|Due to washing with hydrochloric acid, hydrochloric acid fumes entered the vacuum system.<br>Chlorides together with stress in the bend cause chloride stress corrosion|\n|Remedy|Change washing with hydrochloric acid to sulfuric acid|\n|Additional References||\n\n\n\nC"}, {"page": 160, "text": "opyright Elsevier 2022 \n\n134 \n\n|CORROSI<br>Material|ON ATLAS<br>Contributed By: Mascha van Hofweegen and Frank de Vos<br>Case History 04.13.32.001<br>Stainless steel AISI 304|\n|---|---|\n|System|Biodiesel refnery|\n|Part|Vacuum system to remove water from the biodiesel|\n|Phenomenon|Erosion|\n|Appearance|Wall thinning in bend|\n|Time in Service|8 years|\n|Environment|Vacuum from an ejector|\n|Cause|Due to increase of production the flters were not able to remove all solids. These sticky solids<br>accumulated in bends, narrowing the pipe and increasing the fow.|\n|Remedy|Increase flter capacity|\n|Additional References||\n\n\n\nCopyright Elsevier 2022 \n\n135 \n\n#### CORROSION ATLAS \n\nContributed By: Isabel Diaz-Tang Case History 04.16.12.001 \n\n|Material|AISI 410 stainless steel|\n|---|---|\n|System|Copper ore warehouse panels|\n|Part|Self-tapping screws|\n|Phenomenon|Pitting corrosion (atmospheric corrosion) and galvanic corrosion|\n\n\n\n\n\n|Appearance|Red-brownish and blackish corrosion products on the head of the screw, and around the washer.<br>After surface cleaning several pits were detected.|\n|---|---|\n|Time in Service|18 months|\n|Environment|Marine environment; pollution with copper ore particles in dust deposited on the screws|\n|Cause|The warehouse is located near a seaport. Chemical analysis of deposit samples (including corrosion<br>products) on corroded screws indicated presence of chlorides (c. 750 mg/m<sup>2</sup>), sulfates (c. 500 mg/<br>m<sup>2</sup>), and copper (c. 30 mg/m<sup>2</sup>). The cleaned surface showed several pits. Whereas pitting corrosion<br>due to chlorides attack is the most probable cause, at least some extent of the damage could be<br>attributed to galvanic corrosion, due to copper ore particles deposited on the screw.|\n|Remedy|Unprotected AISI 410 stainless steel is unsuitable for marine environments. Applying of an adequate<br>coating system on screws or replacement by a more resistant stainless steel are some options. More<br>frequent cleaning of the panels with freshwater is also recommended.|\n\n\n\nAdditional References Pertaining to Case Study \n\nCopyright Elsevier 2022 \n\n136 \n\n#### CORROSION ATLAS \n\nContributed By: Wayne Tennesey \n\nCase History 04.16.18.001 \n\n|Material|Type 304 Stainless Steel|\n|---|---|\n|System|Roof over a public swimming pool|\n|Part|‘Z’-shaped Roof Purlin 3.5” wide x 12” tall x 0.102” thick|\n|Phenomenon|Chloride Stress Corrosion Cracking|\n\n\n\n\n\n|Appearance|Web of each purlin covered by brown-colored corrosion “spots”, 3e5 mm in diameter. Stress<br>cracking was found in: (1) initiating and spreading from the “spots”. (2) Macro-sized cracks on the<br>cut ends of the purlins, at the 90 degree bend to the upper and lower fange, spreading longitudinally<br>along the axis of the 90 degree bend. (3) Multiple microcracks at approximately 45 degree to the<br>longitudinal axis of the purlin was initiated adjacent to the 90 degree bend, spreading into the fange.<br>(4) Multiple cracks, distributed in a “rosette” pattern, in "}, {"page": 161, "text": "the residual stress feld from bolt holes were<br>drilled/punched in the purlin. Tightening of the connection bolt contributed to the residual stress<br>feld, the “rosette” pattern, and associated stress cracking.|\n|---|---|\n|Time in Service|7 years|\n|Environment|Swimming pool environment with warm and high-chlorine atmosphere|\n|Cause|Purlins have yield strength of 45.6 ksi when compared to reference of 30 ksi for Type 304 in the<br>annealed condition, indicating cold work was introduced into the steel by rolling/forming of the<br>purlin. Cold work activities, such as bending or punching, caused the stress cracking. A radius bend<br>increased the residual stresses in the region of the 90 degree bend, further increasing the stress<br>cracking. The pool’s chloride environment and temperatures at ceiling height, in the range of 30<br>e35<sup>-</sup>C, provided the chemical environment for chloride and caused stress cracking in the cold-<br>worked Type 304.|\n|Remedy|Coated or galvanized carbon steel would not be susceptible to stress cracking|\n|Additional<br>References<br>Pertaining to<br>Case Study|[1] Heselmans, J., Vermeij, P., Fatal Accident in Dutch Swimming Pool Caused by Environmentally<br>Cracked Bolts, Paper 2331 Corrosion/2013 (NACE International, Houston TX).<br>[2] Prosek, T., Iversen, A., Taxen, C., Thierry, D., Low Temperature Stress Corrosion Cracking of<br>Stainless Steels in the Atmosphere in the Presence of Chloride Deposits, Corrosion, Vol. 65 (2).<br>[3] Arlt, N., Michel E., Hirschfeld, D., Stellfeld, I., Corrosion Behaviour of Stainless Steels in the<br>Atmosphere of Indoor Swimming Pools, Innovation Stainless Steel, October 1993.|\n\n\n\nCopyright Elsevier 2022 \n\n137 \n\n|CORROSION ATLAS<br>Material|Contributed By: Annelise Zeeman<br>Case History 04.16.20.001<br>Martensitic stainless steel<br>UNS S42000<br>Martensitic microstructure|\n|---|---|\n|System|Valve in a hydroelectric unity|\n|Part|Large valve ring, forged<br>Diameter: 2.5 m<br>Thickness: 63 mm<br>Hardness: 37 Rockwell C|\n|Phenomenon|Hydrogen embrittlement cracking associated to microbiologically<br>induced corrosion|\n|Appearance|Several transverse cracks that were detected only when the valve was<br>tested and did not seal|\n|Time in Service|6 months out of service, with stagnated water|\n|Environment|River water|\n|Cause|The valve was left with stagnated water inside|\n|Remedy|Drain the valves and keep them dry and clean|\n|Additional References Pertaining to Case Study|Materials Life Database|\n\n\n\nCopyright Elsevier 2022 \n\n138 \n\n#### CORROSION ATLAS \n\nContributed By: Mascha van Hofweegen and Frank de Vos Case History 04.16.24.001 \n\nMaterial Stainless steel AISI 304 System Parts in a slaughterhouse Part Pipes, cable trays, and wire ends, situated high in the slaughter hall Phenomenon Chloride attack \n\n\n\n|Appearance|Pitting attack, brown spots|\n|---|---|\n|Time in Service|A month|\n|Environment|Volatile chlorinated compounds in a moist, warm environment (30e35<sup>-</sup>C)|\n|Cause|Use"}, {"page": 162, "text": " of a cleaning agent that contains chlorine reacts with ammonia and organic components to<br>form volatile chlorine-containing compounds. These chlorine-containing compounds dissolve<br>in the water droplets from the cleaning of the room. The chloride then attacks the stainless<br>steel.|\n|Remedy|Apply detergent without chlorine|\n\n\n\nAdditional References \n\nCopyright Elsevier 2022 \n\n139 \n\n#### CORROSION ATLAS \n\nContributed By: Mascha van Hofweegen and Frank de Vos \n\nCase History 04.16.24.002 \n\n|Material|Stainless steel AISI 304||\n|---|---|---|\n|System|Parts in a slaughterhouse||\n|Part|Pipes and screw thread situated in|the slaughter hall|\n|Phenomenon|Chloride attack||\n|Appearance|Surface almost completely brown||\n|Time in Service|A few months||\n|Environment|Moist, warm environment (30e35|<sup>-</sup>)|\n|Cause|Use of a cleaning agent that conta<br>unclear where the sulfur comes fro|ins chlorine. The chloride attacks the stainless steel. It was<br>m.|\n|Remedy|Apply detergent without chlorine. <br>an aesthetic problem.|No more stress corrosion was found. For now, it is more of|\n\n\n\nAdditional References \n\nCopyright Elsevier 2022 \n\n140 \n\nContributed By: Annelise Zeeman \n\n#### CORROSION ATLAS \n\nCase History 04.16.28.001 \n\nMaterial Martensitic stainless steel UNS S43100 Martensitic microstructure System Swivel pin in a system for storage of pipe Part Forged pin: 76.2 mm long Nominal diameter: 15.9 mm Phenomenon Fatigue assisted by corrosion wear \n\n\n\n|Appearance|The pin broke by fatigue and close to the fracture position the<br>surface showed dark stains and multiple cracks due to intermittently<br>sliding|\n|---|---|\n|Time in Service|Less than 2 years in service|\n|Environment|Marine environment|\n|Cause|The stainless steel pin was adopted in a condition of passive layer<br>removal by sliding, creating multiple cracks that propagated by<br>fatigue|\n|Remedy|Improve the design|\n|Additional References Pertaining to Case Study|Materials Life Database|\n\n\n\nCopyright Elsevier 2022 \n\n141 \n\n|CORROSION ATLAS<br>Contributed By: Annelise Zeeman<br>Case History 04.21.14.001<br>Material<br>Free cutting austenitic stainless steel<br>UNS S30300<br>Austenitic microstructure with sulfde inclusions|\n|---|\n|System<br>Safety pin of a marine coupling. When the external load is<br>exceeded the pin breaks and activates a valve mechanism closing the<br>fow and avoiding product spillage|\n|Part<br>Threaded safety pin<br>9.5 mm diameter<br>50.8 mm long|\n|Phenomenon<br>Preferential corrosion at sulfde to austenitic matrix interface|\n|Appearance<br>Broke during service with small external loads, in a nonexpected<br>behavior|\n|Time in Service<br>Less than 5 years in service|\n|Environment<br>Marine environment|\n|Cause<br>Free-cutting materials are not suitable for corrosion service and<br>reduced the loading capacity|\n|Remedy<br>Adopt a material spec for a corrosion resistant grade, not a free-<br>cutting one|\n|Additional References Pertaining to Case Study<br>Materials Life Database|\n\n\n\n"}, {"page": 163, "text": "Copyright Elsevier 2022 \n\n142 \n\n#### CORROSION ATLAS \n\nContributed By: Annelise Zeeman \n\nCase History 04.21.20.001 \n\nMaterial Precipitation hardened martensitic stainless steel UNS S15500 Aged martensitic microstructure System Oil offloading valve in a ship Part Spring Wire diameter: 37.5 mm Spirals diameter: 304.8 mm Height: 508 mm Hardness: 45 Rockwell C Phenomenon Hydrogen embrittlement cracking associated to microbiologically induced corrosion \n\n\n\n|Appearance|Brittle failure of the spring in several pieces|\n|---|---|\n|Time in Service|3 years|\n|Environment|The position of the spring is not sealed to the marine environment.|\n|Cause|Microbiologically induced corrosion|\n|Remedy|Protect the spring from the stagnated environment|\n|Additional References Pertaining to Case Study|Materials Life Database|\n\n\n\nCopyright Elsevier 2022 \n\n143 \n\n#### CORROSION ATLAS \n\nContributed By: Martin Monnot \n\nCase History 04.24.05.001 \n\n|Material|Superduplex stainless steel UR-2507 (UNS S32750)|\n|---|---|\n|System|H2S cracking test|\n|Part|Corrosion specimen|\n|Phenomenon|Selective dissolution of ferrite phase|\n\n\n\n\n\n|Appearance||\n|---|---|\n|Time in Service|1 month|\n|Environment|150 g/L NaCl; pH ¼ 3.3; temperature 90<sup>-</sup>C; H2S partial pressure<br>0.3 bar with CO2 (balanced gas)|\n|Cause|Ferrite phase is dissolved by hydrogen sulfde and chlorides. The<br>depth of dissolution does not exceed 200 mm and no crack<br>initiation due the dissolution is usually observed.|\n|Remedy|The phenomenon is observed only at 90<sup>-</sup>C. For lower and higher<br>temperature, no dissolution is observed. Moreover, without<br>chlorides, no dissolution is observed.|\n|Additional References Pertaining to Case Study||\n\n\n\nCopyright Elsevier 2022 \n\n144 \n\n#### CORROSION ATLAS \n\nContributed By: Bastien Chareyre \n\nCase History 04.24.12.001 \n\n|Material|Duplex stainless steel (UNS S32304)|\n|---|---|\n|System|Field testdburied sample|\n|Part|Metal sheet|\n|Phenomenon|Crevice corrosion|\n\n\n\n\n\n|Appearance|Localized soil corrosion|\n|---|---|\n|Time in Service|3 years|\n|Environment|Marine sand and silty sand (50 m from the shore)d1.5 m under<br>the surface|\n|Cause|Very high chloride contents and presence of sulfate-reducing<br>bacteria (SRB) help to start localized corrosion on the surface of the<br>metal. Mix between corrosion products and sand forms a soil<br>deposit which has contributed to crevice corrosion.|\n|Remedy|Use a more alloyed stainless steel gradedfor example, no corrosion<br>is observed on superduplex grade UNS S32750|\n|Additional References Pertaining to Case Study||\n\n\n\nCopyright Elsevier 2022 \n\n145 \n\n|CORROSION ATLAS|Contributed By: David Fernandez<br>Case History 04.24.13.001|\n|---|---|\n|Material|Austenitic stainless steel 316L (UNS S31603)|\n|System|Atmospheric exposure|\n|Part|Field test sample|\n|Phenomenon|Crevice corrosion|\n|Appearance|Surface covered by red rust in the vicinity of the crevice washer|\n|Time in Service|10 years|\n|Environment|Seafront with temperate climate, rain, and s"}, {"page": 164, "text": "ea spray|\n|Cause|Salted spray on sea side|\n|Remedy<br>Additional References Pertaining to Case Study|Use more alloyed stainless steel such as duplex|\n\n\n\nCopyright Elsevier 2022 \n\n146 \n\n#### CORROSION ATLAS \n\nContributed By: Ivan Juraga, Vesna Alar, Vinko Simunovi<sup>-</sup> -c, Ivan Stojanovi-c \n\nCase History 04.24.18.001 \n\n|Material|Austenitic stainless steel AISI 304L (EN 1.4307)|\n|---|---|\n|System|Stress corrosion cracking testing according ASTM G36-94|\n|Part|Testing sample (C-ring)|\n|Phenomenon|Stress corrosion cracking (transgranular)|\n\n\n\n\n\n|Appearance|Cracking|\n|---|---|\n|Time in Service|24 h|\n|Environment|Boiling 45% MgCl2-6H2O (155<sup>-</sup>C -1<sup>-</sup>C)|\n|Cause|Austenitic stainless steels are vulnerable to SCC in the presence of stresses and chlorides at elevated<br>temperatures|\n|Remedy|Ferritic and duplex stainless steel have better resistance to SCC|\n|Additional<br>References<br>Pertaining to<br>Case Study|Davis, J.R.: Stainless steels, ASM Speciality Handbook, Davis & Associates, Ohio, 1994.<br>Sendriks, A.J.: Corrosion of stainless steels, John Wiley & Sons, Inc., New York, 1996.<br>Jessen, C.Q.: Stainless Steel and Corrosion, Damstahl, 2011.|\n\n\n\nCopyright Elsevier 2022 \n\n147 \n\n#### CORROSION ATLAS \n\nContributed By: Sandra Le Manchet and Emilie Robin \n\nCase History 04.24.19.001 \n\nMaterial Stainless steel 800H (UNS N08810) annealed and stabilized at 980<sup>-</sup> C during 3 h to improve the stress relaxation cracking resistance Note: carbon content ¼ 0.065% System Corrosion test Part Corrosion specimen Phenomenon Intergranular corrosion \n\n\n\n|Appearance|Grain dropping|\n|---|---|\n|Time in Service|120 h|\n|Environment|Boiling 50% H2SO4 + Fe2(SO4)3 as per ASTM G28A|\n|Cause|The stabilization heat treatment is responsible for intergranular precipitation of chromium carbides,<br>leading to intergranular corrosion, grain dropping, and high corrosion rates.|\n|Remedy|• Stabilization heat treatment suppressed<br>• Other measures taken to improve the stress corrosion cracking resistance|\n\n\n\nAdditional References Pertaining to Case Study \n\nCopyright Elsevier 2022 \n\n148 \n\n#### CORROSION ATLAS \n\nContributed By: Fernandez David Case History 04.24.24.001 \n\n|Material|Stainless steel ferritic martensitic 4003 (UNS S41003)|\n|---|---|\n|System|Atmospheric exposure|\n|Part|Field test sample|\n|Phenomenon|Uniform corrosion|\n\n\n\n\n\n|Appearance|Surface covered by red rust|\n|---|---|\n|Time in Service|10 years|\n|Environment|Seafront with temperate climate, rain, and sea spray|\n|Cause|Salted spray on sea side|\n|Remedy|Use more alloyed stainless steel such as duplex|\n\n\n\nAdditional References Pertaining to Case Study \n\nCopyright Elsevier 2022 \n\n149 \n\n#### CORROSION ATLAS \n\nContributed By: David Fernandez \n\nCase History 04.24.24.002 \n\n|Material|Duplex stainless steel 2304 (UNS S32304)|\n|---|---|\n|System|Cyclic corrosion exposure|\n|Part|Base metal corrosion coupon (for construction application)|\n|Phenomenon|Uniform corrosion|\n\n\n\n\n\n|Appearance|Surface covered by"}, {"page": 165, "text": " red rust (iron oxides)|\n|---|---|\n|Time in Service|1 month|\n|Environment|Cyclic climatic test with de-icing salt spray, high temperature and high humidity for 1 month<br>Spraying<br>• Duration: 4 h<br>• Temperature: 35<sup>-</sup>C<br>• Concentration NaCl: 10%m<br>• Flow rate: 2 mL/h<br>Drying<br>• Duration: 2h<br>• Temperature: 60<sup>-</sup>C<br>• Humidity: <30 %<br>Humidity<br>• Duration: 2 h<br>• Temperature: 50<sup>-</sup>C<br>• Humidity > 95%|\n|Cause|De-icing salt spray|\n|Remedy|Use a more alloyed material, such as a superduplex|\n\n\n\nAdditional References Pertaining to Case Study \n\nCopyright Elsevier 2022 \n\n150 \n\n#### CORROSION ATLAS \n\nContributed By: Annelise Zeeman Case History 04.25.12.001 \n\nMaterial Martensitic stainless steel UNS S42000 Martensitic microstructure with carbides System Foodstuff article Part Typical kitchen knife. The blade is 1.2 mm thick. Hardness: 51 Rockwell C \n\nPhenomenon Pitting corrosion due to storage with residues of cooking salt \n\n\n\nAppearance The knife surface is rusted in regions of adhered residues at the surface Time in Service 2 years Environment Storage in a closed kitchen drawer for 3 months Cause Lack of proper cleaning after a barbecue Remedy Better cleaning of the stainless steel flatware Additional References Pertaining to Case Study Materials Life Database \n\nCopyright Elsevier 2022 \n\n151 \n\n|CORRO<br>Material|SION ATLAS<br>Contributed By: Isabel Diaz-Tang<br>Case History 04.25.12.002<br>AISI 304L stainless steel|\n|---|---|\n|System|Vacuum-insulated food carrier|\n|Part|Inner part of the body|\n|Phenomenon|Pitting corrosion|\n|Appearance|Small pits, with red-brownish corrosion products|\n|Time in Service|Several hours|\n|Environment|Tap water|\n|Cause|The vacuum insulated food carrier was tested with tap water at 93<sup>-</sup>C (routine “temperature test”),<br>and then the temperature of the water was measured for several hours. Small corrosion “points” were<br>observed after the test. The maximum permissible limit of chlorides in tap water is 250 mg/L<br>(domestic regulations), whereas at 97<sup>-</sup>C AISI 304L stainless steel tolerates up to 100 mg/L chlorides<br>(against pitting corrosion), according to technical specifcations.|\n|Remedy<br>Additional Referen|Considering that the food carrier is intended for keeping warm different types of meals (containing<br>diverse amounts of salt), the selection of a more resistant material is advisable.<br>ces Pertaining to Case Study|\n\n\n\nCopyright Elsevier 2022 \n\n152 \n\n#### CORROSION ATLAS \n\nContributed By: Annelise Zeeman Case History 05.11.18.001 \n\nMaterial Unalloyed nickel UNS N02200 Monophasic cubic face-centered microstructure System Corrosive fluid in a chemical plant Part Forged elbow, 90<sup>-</sup> , operating in a piping of nominal diameter 168.3 mm Thickness 3.4 mm Phenomenon Intergranular stress corrosion cracking from the internal surface, associated to frequent cleaning that could introduce contamination, and cracking propagation by vibration induce"}, {"page": 166, "text": "d fatigue \n\n\n\nAppearance Longitudinal cracking through wall and multiple internal cracks at the elbow surface \n\nTime in Service Less than 1 year in service Environment Caustic line operating at 90<sup>-</sup> C/100<sup>-</sup> C Cause The line was operating in a condition of vibration and frequent cleaning, not suitable for the system Remedy Improve supporting and better control of internal fluids Additional References Materials Life Database Pertaining to Case Study \n\nCopyright Elsevier 2022 \n\n153 \n\n#### CORROSION ATLAS \n\nContributed By: Mascha van Hofweegen and Frank de Vos \n\nCase History 06.02.34.001 \n\n|Material|Copper alloy, CuNi10Fe|\n|---|---|\n|System|Air cooler|\n|Part|Second after cooler (a shell tube exchanger)|\n|Phenomenon|Erosion corrosion|\n\n\n\n\n\n|Appearance|Gaps have been found at the air inlet of different tubes of the second after cooler. The wall thickness<br>of the tubes is locally (only the frst 5 cm of the pipe) decreased and a gap is formed in the pipe.<br>Except for these gaps at the entry of the tube, no other damage is visible. Also at the full-length<br>section of a pipe, no damage was found|\n|---|---|\n|Time in Service|1 year|\n|Environment|Air and condensate|\n|Cause|This type of damage indicates that the fow velocity was too high. The damage was fatal in such a<br>short time because of the combination of:<br>a. The high velocity gas because of the presence of two successive 90<sup>-</sup>bends<br>b. Too high velocity, in view of the presence of water droplets/haze. Final conclusion is that the damage is a result of<br>a design problem and not a corrosion problem of the environment|\n|Remedy|The solution can be found in a better construction of piping layout and second after cooler design,<br>taking into account the distorted velocity profle of the airfow and presence of condensate water<br>droplets in the air fow. Presently the new cooler is constructed of stainless steel|\n\n\n\n###### Additional References \n\nCopyright Elsevier 2022 \n\n154 \n\n#### CORROSION ATLAS \n\nContributed By: Isabel Diaz-Tang Case History 06.05.12.001 \n\n|Material|Copper (99.9%)|\n|---|---|\n|System|Domestic hot water distribution system|\n|Part|Pipe section|\n|Phenomenon|Localized attack (with pipe perforations)|\n\n\n\n\n\n|Appearance|Green corrosion products layer on the surface of the pipe. A perforation, and several cavities and pits<br>of different sizes were also detected (this area was cleaned for evaluation). The damages were<br>originated at the external side of the pipe|\n|---|---|\n|Time in Service|10 years|\n|Environment|The pipe section was embedded in concrete slab, in the building’s exterior|\n|Cause|The pipe section and concrete fragments were received for failure analysis, so the local conditions of<br>exposure could not be evaluated (reparation was already made). The existence of a water leak was<br>suspected due to a progressive increase of gas demand from the gas heater system. Chemical analysis<br>of the fragments of concrete slab indicated relatively hi"}, {"page": 167, "text": "gh contents of sulfates and chlorides; this fact<br>and the temperature of the water (near 60<sup>-</sup>C) enhance the rate of localized corrosion. On the other<br>side, both thermal expansion of the copper pipe and a too tight embedding of the pipe into the<br>concrete slab could lead to the appearance of an initial small crack, which in time develops as a pit,<br>and then as a perforation of the pipe. The progressive and continuous leak of water enabled the<br>occurrence of the electrochemical mechanism of corrosion|\n|Remedy|Although embedding copper in concrete is common practice, failure cases have also been reported.<br>Adequate design considering thermal expansion of the copper pipe should be carried out|\n\n\n\nAdditional References Pertaining to Case Study \n\nCopyright Elsevier 2022 \n\n155 \n\n#### CORROSION ATLAS \n\nContributed By: Mascha van Hofweegen and Frank de Vos Case History 06.05.34.001 \n\n|Material|Copper (CW024A)|\n|---|---|\n|System|Hot tap water system|\n|Part|Pipeline|\n|Phenomenon|Erosion corrosion|\n\n\n\n\n\n|Appearance|Various leaks in the last 3 years|\n|---|---|\n|Time in Service|10 years|\n|Environment|Drinking water|\n|Cause|By local disruption of the fow pattern at the location of bends and soldered socks. The protective<br>copper carbonate is removed by turbulence and the copper is bite-shaped|\n|Remedy|Improve the fow pattern by good soldering and possibly by reducing the pumping power. Reduce<br>sharp bends as much as possible, properly deburring pipes during work, and use as few socks as<br>possible|\n\n\n\nAdditional References \n\nCopyright Elsevier 2022 \n\n156 \n\n#### CORROSION ATLAS \n\nContributed By: Mascha van Hofweegen and Frank de Vos \n\nCase History 06.06.08.001 \n\n|Material|CuNi-90/10|\n|---|---|\n|System|Heat exchanger as an after-cooler of a compressor installation|\n|Part|Pipes from a heat exchanger|\n|Phenomenon|Leakage in the pipes|\n\n\n\n\n\n|Appearance|Many deposits and corrosion products on the surface. Green pox visible|\n|---|---|\n|Time in Service|14 years|\n|Environment|Cooling water from cooling tower. The water concerns industrial water quality, with a high<br>concentration of salts. pH¼8.6 to 8.9. Dosing chlorine bleach 0.2 mg/l, total chlorine 1.3 mg/l and<br>bacteria 5000 cfu/ml to 100.000 cfu/ml.|\n|Cause|Low fow velocity, and a half-year there was no water fow (stagnant water). The green copper oxide<br>spots (probably copper carbonate (CuCO3.Cu (OH)2), forms in aerated water. Crack corrosion has<br>probably occurred under the pollution present that has deposited in the period that there was no or<br>hardly any water fow. The changing chlorine dosing and the pollution present aggravate the<br>corrosion process|\n|Remedy|Guarantee suffcient water fow and reduce the contamination of the heat exchanger by cleaning the<br>drip tray under the cooling tower. A lower chlorine dosage was suffcient|\n\n\n\nAdditional References \n\nCopyright Elsevier 2022 \n\n157 \n\n#### CORROSION ATLAS \n\nContributed By: Mascha van Hofweegen and Frank de Vos \n\nCase "}, {"page": 168, "text": "History 06.07.04.001 \n\n|Material|Copper|\n|---|---|\n|System|Air cooler with glycol|\n|Part|Bends in the cooler|\n|Phenomenon|Erosion corrosion and wrong solder (aggressive fux)|\n\n\n\n\n\n|Appearance|Leaks in the bends close to solder|\n|---|---|\n|Time in Service|6 weeks|\n|Environment|Water with glycol. Conductivity 4000mS/cm, pH 9.4, ammonium 1500 mg/l NH4, temperature -2<br>till 10<sup>-</sup>C|\n|Cause|The cooling unit/air cooler has leaked due to poor soldering work within 6 weeks of being put into<br>operation if the result of too much fux or an incorrect (too aggressive fux for example S39) has been<br>applied. Because the air cooler has not been put into immediate use, this fux has not been fushed<br>clean, as a result of which it has affected the copper locally|\n|Remedy|The existing soldering connections must all be replaced. When soldering, a lot of attention has to be<br>paid to the method and execution. To prevent corrosion of the copper due to the presence of<br>ammonium in the future, it is advised to further reduce the ammonia content to none|\n\n\n\n###### Additional References \n\nCopyright Elsevier 2022 \n\n158 \n\n#### CORROSION ATLAS \n\nContributed By: Mascha van Hofweegen and Frank de Vos \n\nCase History 06.07.46.001 \n\n|Material|Copper (CW024A)|\n|---|---|\n|System|CO2 evaporator bundle|\n|Part|Bend of the evaporator bundle|\n|Phenomenon|Ant-nest corrosion|\n\n\n\n\n\n|Appearance|Visually no damage, still leaks|\n|---|---|\n|Time in Service|10 years, but after 2 years the frst leaks occurred|\n|Environment|Coolers hang on the ceiling of the food company, spaces are cleaned frequently|\n|Cause|Copper is externally attacked by corrosion in the bends. Ant-nest corrosion can occur if oxygen,<br>moisture and an organic acid are present. The organic acid is present in the cleaning agent, which<br>has been used over a decade, with which the walls and ceilings were cleaned|\n|Remedy|The leaking coolers were replaced with stainless steel AISI 304. To protect the copper coolers that<br>are still present against corrosion, a cleaning agent should be used without organic acids|\n\n\n\nAdditional References \n\nCopyright Elsevier 2022 \n\n159 \n\n|CORRO<br>Material|SION ATLAS<br>Contributed By: Sanja Martinez<br>Case History 06.09.14.001<br>Copper (Cu>99.5%), C37700 lead brass, galvanized steel, aluminum|\n|---|---|\n|System|Heating, ventilation, and air conditioning (HVAC) fan coil unit|\n|Part|Copper pipes, galvanized steel tube sheets and condensate tray, aluminum fns|\n|Phenomenon|Formicary corrosion, uniform atmospheric corrosion, galvanic corrosion, oxidation of zinc by copper<br>ions|\n|Appearance|Copper tubes covered with green patina with ant’s nest-like pits, aluminum fns covered by a powdery<br>layer of corrosion products, rust around galvanized tube sheet where the sheet collars are in contact<br>with the copper tubes, corrosion of zinc layer and steel substrate on galvanized steel tray caused by ion<br>exchange with copper ions leached from the copper pipes and present in the c"}, {"page": 169, "text": "ondensate|\n|Time in Service|3 years|\n|Environment|Hotel room interior (ceiling void)|\n|Cause|Copper corrosion due to the carboxylic acid presence on the surface identifed through FTIR corrosion<br>product analysis showing characteristic stretching mode band of carbonyl group at 1760 cm<sup>-1</sup>. No<br>chlorides or sulfdes are present at the surface. The possible sources of the organic acid are glues,<br>solvents, silicone sealants, wall coverings, wallpaper, vinyl fooring, building materials, paints, plastic,<br>carpets, laminate, cosmetics, disinfectants, detergents, deodorants, vinegar (e.g. in foodstuffs), wood<br>and furniture|\n|Remedy|Ensuring acceptable levels of air contaminants by regular room ventilation during summer and<br>winter. Regular cleaning of the fan coil units. Identifying and eliminating the principal emitter of<br>carboxylic acid contamination. Avoiding dissimilar metal contact to eliminate galvanic corrosion|\n|Additional<br>References<br>Pertaining to<br>Case Study|Harveth Gil, The initial atmospheric corrosion of copper and zinc induced by carboxylic acids,<br>Quantitative in situ analysis and computer simulations, PhD Thesis, Division of Surface and Corrosion<br>Science School of Chemical Science and Engineering Royal Institute of Technology Stockholm, 2011.|\n\n\n\nCopyright Elsevier 2022 \n\n160 \n\n#### CORROSION ATLAS \n\nContributed By: Isabel Diaz-Tang Case History: 06.15.24.001 \n\n|Material|Copper alloy (annealed)|\n|---|---|\n|System|Electric panel|\n|Part|Copper busbar|\n|Phenomenon|Uniform corrosion|\n\n\n\n\n\n|Appearance|The copper busbar was covered by a blue-greenish and blackish-green layer|\n|---|---|\n|Time in Service|1 year|\n|Environment|The electric panel was installed in the so-called “low-voltage room” (second foor of a building). This<br>section was next to the wastewater treatment plant of the industrial facility|\n|Cause|Samples of the layer covering the busbar were analyzed by SEM-EDX (31% S, 1.2%e1.7% O) and<br>by chemical methods (12.5 mg/m<sup>2 </sup>chlorides, 333 mg/m<sup>2 </sup>sulfates; pH¼5)<br>The formation of the corrosion products layer on the copper busbar was attributed to the action of<br>contaminants coming from the wastewater treatment plant|\n|Remedy|Use an adequate procedure for removal of the corrosion products (for example, according to ASTM<br>G1-03(2017)). Prevention: select and apply a protective varnish or coating|\n\n\n\nAdditional References Pertaining to Case Study \n\nCopyright Elsevier 2022 \n\n161 \n\n|CORRO<br>Material|SION ATLAS<br>Contributed By: Mascha van Hofweegen and Frank de Vos<br>Case History 06.16.24.001<br>
