Repository: NDDev-Technocracy-OpenNetwork/hack-2026-nornickel-knot

> **DEPRECATED.** This repository is archived and no longer maintained.
> It is kept read-only for reference; its GDS anchor records
> `lifecycle: archived` under `portfolio:archived-projects`.

# Nornickel Scientific Knot

Живая карта знаний R&D для горно-металлургической отрасли: система превращает архив отчётов, статей, презентаций и экспериментальных материалов в типизированный граф знаний, а затем отвечает на вопросы естественным языком с источниками и страницами первоисточников.

Проект подготовлен командой **Harmonic Labs** для **Норникель AI Hack 2026**, трек **«Научный клубок»**.

File: data/parsed/Материалы конференций/9780323858502 Corrosion Atlas 2021.json (part 13 of 14)
material|\n|---|---|\n|Time in Service|Eight years|\n|Environment|Drinking water|\n|Causes|Due to too much fux, with an acid component, used during soldering the copper pipe were<br>attacked by the acid component resulting in several holes in the copper.|\n|Remedy|Replacing all induction unit, which started to leak, with well soldered new ones.|\n\n\n\nAdditional References Pertaining to Case Study \n\nCopyright Elsevier 2022 \n\n87 \n\n#### CORROSION ATLAS \n\nContributed By: Mascha van Hofweegen and Frank de Vos \n\nCase History 04.21.27.001 \n\nType of Material Copper System Cooling ceiling in cooling system Name of the Part Element consists of copper pipe (ш 12 mm) that is clamped as a loop in the ceiling element with an aluminum clamp and is connected to the cooling system at the beginning and end. Phenomenon Copper II pitting \n\n\n\nFigure 1 (left): Diameter copper pipe Figure 2 (right): Leakage residue in the aluminum clamp \n\n|Appearance|Traces of leaks and green corrosion products near a leak present approximately 30 cm from the start<br>of the copper pipe in the cooling ceiling element|\n|---|---|\n|Time in Service|18 years, the frst leaks occurred one year after the system was put into use|\n|Environment|The closed cooling system consists of steel and copper parts. The system is in full continuous<br>operation. The system is flled with untreated drinking water. There are flters in the system that are<br>cleaned regularly.|\n|Causes|Examination of the products on the inside of the copper pipe indicates that a lot of iron oxide is<br>present. The black particles found are highly magnetic (magnetite Fe3O4). The copper pipe is<br>corroded from the inside by a pitting corrosion that most closely resembles the type II pitting<br>corrosion mentioned in the literature where one often speaks of a deposit layer of iron and/or<br>manganese under which the deterioration takes place. Some deposited iron oxide particles can act as<br>a cathode and the copper is attacked as an anode.|\n|Remedy|It is advisable to fnd the source of the iron oxide. To remove the iron particles from the system<br>through partial fltr"}, {"page": 158, "text": "ation with a bag flter and a magnet. If a source for the iron oxide cannot be<br>found and cannot be addressed, then consider dosing a corrosion inhibitor.|\n\n\n\nAdditional References Pertaining to Case Study \n\nCopyright Elsevier 2022 \n\n88 \n\n#### CORROSION ATLAS \n\nContributed By: Roger Francis Case History 04.21.27.001 \n\nType of Material PDO (phosphorous deoxidized) copper System Cold water piping throughout an extensive extension to a UK house, comprising a kitchen, two bathrooms, and two bedrooms. Name of the Part Cold water pipe Phenomenon Type 1 pitting \n\n\n\nFigure 1 (left): Pitting in 15 mm copper tube Figure 2 (right): Close up of a corrosion pit \n\n|Appearance|Green copper carbonate deposit over a red/brown flm of cuprous oxide, with mounds of green<br>corrosion products covering deep pits, some of which had perforated the tube wall.|\n|---|---|\n|Time in Service|6 to 12 months|\n|Environment|Drinking water: Total Alkalinity 290 mg/L (as CaCO3); Chloride 39 mg/L; Sulfate 150 mg/L;<br>Nitrate 10 mg/L; Sodium 30 mg/L; Dissolved Oxygen 6.3 mg/L; pH 7.5.|\n|Causes|This is Type 1 pitting of copper, which only occurs in cold waters and requires both aggressive<br>water and a “deleterious flm” in the bore. The pitting propensity of the water was 4.8 using<br>Lucey’s nomogram (Ref 1). Anything over two is very aggressive causing failures in less than three<br>years. A visual carbon test on several of the pipes (Ref 1) showed that there was a carbonaceous<br>flm on the tubes. This is formed by breakdown of drawing lubricant during bright annealing of<br>the tube during manufacture. It should be removed by the manufacturer prior to distribution<br>(EN1057).|\n|Remedy|Replace all the cold water piping in the extension with new tube that had been cleaned properly.<br>The tube manufacturer admitted liability and agreed to replace all the faulty pipes.|\n|Additional<br>References<br>Pertaining to<br>Case Study|Francis, R., 2010. Corrosion of Copper and its Alloys: A Practical Guide for Engineers. NACE<br>International, Houston, TX, USA.|\n\n\n\nCopyright Elsevier 2022 \n\n89 \n\n|CORROS<br>Type of Material|ION ATLAS<br>Contributed By: Mascha van Hofweegen and Frank de Vos<br>Case History 04.21.27.002<br>Copper|\n|---|---|\n|System|Tap water system|\n|Name of the Part|Drinkwater pipes|\n|Phenomenon|Copper I pitting|\n|Appearance|Local spots of green corrosion products and pitting, black at location of solder connection. The<br>investigation shows that the entire system is subject to local corrosion, but that the copper is<br>seriously affected, especially at the crosspieces and around joints (-15 cm from the joint).|\n|Time in Service|18 years, the frst leaks occurred one year after the system was put into use.|\n|Environment|Tap water system, many dead pipes with no water fow. In the frst years, the drinking water from<br>approximately 20<sup>-</sup>D to approximately 10<sup>-</sup>D. pH of approximately 7.6, previously 5.9 to 7.2.<br>Conductivity 470 mS/cm, bicarbonate content"}, {"page": 159, "text": " 2.3 meq/l, Cl-41 mg/l, SO4 43 mg/l.|\n|Causes|In the frst years, the drinking water can be characterized as hard water, after which the water can be<br>described as reasonably hard after partial softening (from approximately 20<sup>-</sup>D to approximately 10<sup>-</sup>D).<br>In the current situation, the drinking water has a neutral pH value of approximately 7.6. Previously, the pH<br>was slightly lower (5.9 to 7.2). As a result, the water was initially strongly aggressive (lime dissolving), and<br>the water is slightly aggressive in the current. Pitting corrosion of type I, in combination of the infuence<br>of the soldering work. The repairs have very likely only exacerbated the corrosion process locally.|\n|Remedy|Replacing the entire system. It is recommended to adjust the system in such a way that the fow of<br>the entire system is possible. In addition, it must be determined in which material the system will be<br>implemented. When using copper, due to the water composition, a great deal of attention must be<br>paid to working in accordance with the existing regulations, in which the prevention and removal of<br>contaminants (including solder) on the surface of the pipe are of great importance.<br>In this context, it is worth considering whether replacing the system in copper, with a great deal of<br>attention being paid to the execution of the work, or to design the system in plastic (KIWA ATA<br>mark). In connection with the lowest possible regrowth of microbiology, plastic pipes made of PVC<br>(-C) are preferable to plastic pipes made of a PE material.|\n|Additional<br>References<br>Pertaining to<br>Case Study||\n\n\n\nCopyright Elsevier 2022 \n\n90 \n\n#### CORROSION ATLAS \n\nContributed By: Mascha van Hofweegen and Frank de Vos \n\nCase History 04.21.29.001 \n\nType of Material Brass (CuZN20AI2) System Cooling water system Name of the Part Condenser Phenomenon Dezincification \n\n\n\nFigure 1 (left): Brass heat exchanger Figure 2 (right): Microscopic detail of dezincification \n\n|Appearance|Leakage|\n|---|---|\n|Time in Service|15 years|\n|Environment|Cooling with surface water from a river.|\n|Causes|Due to more tidal infuences, the cooling water became more brakish, more chlorides.|\n|Remedy|Replace the condenser from a more suitable material, such as titanium.|\n\n\n\nAdditional References Pertaining to Case Study \n\nCopyright Elsevier 2022 \n\n91 \n\nContributed By: Annelise Zeemann \n\nCase History 06.14.22.001 \n\n#### CORROSION ATLAS \n\n|Type of Material|Unalloyed titanium|\n|---|---|\n|System|Produced water in a FPSO (foating, production, storage, and<br>offoading) unity|\n|Name of the Part|Rotor blade of a fowmeter|\n|Phenomenon|Brittle fracture due to hydride formation (hydrogen embrittlement).<br>The titanium rotor, galvanically coupled to steel, was embrittled by<br>hydride formation and suffered rupture by cleavage micromechanism.|\n\n\n\n\n\nFigure 1 (left): Aspect of the titanium rotor blade, galvanically coupled with a steel support, and the brittle fracture. Figure"}, {"page": 160, "text": " 2 (right): Micrography of a transverse section of the blade close to the fracture, presenting hydrides and secondary transgranular brittle cracks, by cleavage micromechanism. Optical microscopy. HF plus HNO2 etch. \n\n|Appearance|Flat fracture by visual inspection.<br>Several surface microcracks.<br>Presence of hydrides in the microstructure.|\n|---|---|\n|Time in Service|Two years|\n|Environment|Produced water in temperatures up to 40<sup>-</sup>C.|\n|Causes|The titanium rotor blade has suffered continuous removal of the<br>passive layer protection, by the erosion action of the fuid, and the<br>connection with a more active material enhanced the hydrogen<br>penetration, even at ambient temperature, and precipitated hydrides<br>that embrittled the material.|\n|Remedy|Change the material combination.|\n|Additional References Pertaining to Case Study||\n\n\n\nCopyright Elsevier 2022 \n\n92 \n\nContributed By: Helene Conseil-Gudla and Rajan Ambat \n\nCase History 10.06.16.001 \n\n#### CORROSION ATLAS \n\n|Type of Material|Electro/electroless plated Ni/Au used as contact material|\n|---|---|\n|System|Behind-the-ear hearing aid battery-spring systems as part of an<br>hearing aid equipment|\n|Name of the Part|Low power battery spring contacts|\n|Phenomenon|Wear and corrosion of electrical contact due to the intermittent<br>rubbing between contact parts and galvanic corrosion resulting from<br>the exposure of different metallic layers. Human sweat related<br>contamination has accelerated the corrosion process.|\n\n\n\n\n\nFIB cross section of (a) Contact-4 and (b) Contact-5 showing propagation of corrosion under the Au plating \n\n|Appearance|Wear track, delamination of the Au plating, corrosion, presence of<br>organic compounds as contamination and corrosion products with<br>mud crack morphology|\n|---|---|\n|Time in Service|>2 years|\n|Environment|Human use related environment: high humidity and elevated<br>temperatures (37<sup>-</sup>C), in combination with high levels of salt from<br>human perspiration and environmental pollutants|\n|Causes|Combination of several factors ranging from wear of the Au-top<br>layer, due to repeated wiping motion that occurs while changing the<br>battery during the service of the device, and subsequent exposure of<br>the underlying Ni layer and of the substrate material, dust<br>corrosion, atmospheric pollutants, human perspiration, and leakage<br>from faulty batteries|\n|Remedy|Increase of the thickness of the top Au layer or more wear-resistant<br>contact material|\n|Additional References Pertaining to Case Study|Gudla, V.C., Ambat, R., 2017. Corrosion failure analysis of hearing<br>aid battery-spring contacts. Eng. Fail. Anal. 79, 980e987.|\n\n\n\nCopyright Elsevier 2022 \n\n93 \n\n#### CORROSION ATLAS \n\nContributed By: Helene Conseil-Gudla and Rajan Ambat Case History: 10.06.35.001 \n\n|Type of Material|Silver plated on brass terminals|\n|---|---|\n|System|Tactile switches, used in printed circuit board assemblies (PCBAs)<br>mounted in wind turbines|\n|Name of the Par"}, {"page": 161, "text": "t|Tactile switch used for electronic applications|\n|Phenomenon|Electrochemical migration between the biased points in the switch<br>due to combination of humidity from application environment and<br>the ionic residue present inside the switch resulting from the<br>manufacturing process|\n\n\n\n\n\nSEM micrograph of failed switch due to severe corrosion and migration \n\n|Appearance|Presence of dendrites and metallic deposits between terminals|\n|---|---|\n|Time in Service|>1 year|\n|Environment|Offshore environment|\n|Causes|Presence of fux residue on the surface of PCBAs after hand<br>soldering step, and subsequent exposure to humidity during<br>application, and inherent bias on the switch|\n|Remedy|Better choice of solder fux system (less aggressive activator),<br>cleaning of PCBAs after the soldering process or fx the component<br>on the PCBA using automated soldering process|\n|Additional References Pertaining to Case Study|Jellesen, M.S., Minzari, D., Rathinavelu, U., Mшller, P., Ambat, R.,<br>September 2010. Corrosion failure due to fux residues in an<br>electronic add-on device. Eng. Fail. Anal. 17 (6), 1263e1272.|\n\n\n\nCopyright Elsevier 2022 \n\n94 \n\n#### CORROSION ATLAS \n\nContributed By: Helene Conseil-Gudla and Rajan Ambat \n\nCase History: 12.06.35.001 \n\n|Type of Material|Silicone (Semicosil 926)-coated ceramic substrate with silver<br>conducting lines|\n|---|---|\n|System|Power module as a part of an electronic device, consisting of a<br>ceramic hybrid thick flm substrate where conducting lines, various<br>contact pads, and some resistors are made by screen printing of<br>thick flms that are sintered, and surface mount components are<br>subsequently added using refow soldering. Conducting lines and<br>contact pads on this module are made of silver.|\n|Name of the Part|Silver conductor lines|\n|Phenomenon|Conductive anodic flament type of Ag2S growth, silver migration<br>with subsequent formation of sulfur compounds and uniform<br>corrosion|\n\n\n\n\n\nMicroscopy images of dendritic growth on conductor pattern. Images were taken prior to the removal of silicone coating and bubbles in the coating are seen as blurred areas on images \n\n|Appearance|Black coloration of the silver lines. Presence of dendrites at the<br>edges of the silver conducting lines.|\n|---|---|\n|Time in Service|>1 year|\n|Environment|Pig farm environment, sulfur-containing corrosive gasses|\n|Causes|Permeation of sulfur gasses and humidity through the silicone<br>coating to the interface of the ceramic board and AC potential bias|\n|Remedy|Thicker coating, avoid sulfur exposure|\n|Additional References Pertaining to Case Study|Minzari, D., Jellesen, M.S., Mшller, P., Ambat, R., December<br>2011. Morphological study of silver corrosion in highly aggressive<br>sulfur environments. Eng. Fail. Anal. 18 (8), 2126e36.|\n\n\n\nCopyright Elsevier 2022 \n\n95 \n\n#### CORROSION ATLAS \n\nContributed By: Isabel Dнaz-Tang Case History 15.17.18.001 \n\n|Type of Material|Steel rebar in reinforced concrete|\n|---|---|\n|System|S"}, {"page": 162, "text": "teelworks hall in industrial plant|\n|Name of the Part|Column|\n|Phenomenon|Corrosion of steel rebars due to immersion of 2 m of the foundation<br>column in the phreatic layer|\n\n\n\n\n\nSevere corrosion of steel bars (indicated in circle) due to immersion in underground water \n\n|Appearance|Uniform corrosion of the steel with considerable loss of useful cross<br>section (lower part of the picture). Steel rebar that was not in<br>contact with the phreatic layer shows no signs of corrosion after 20<br>years (upper part of the picture).|\n|---|---|\n|Time in Service|20 years|\n|Environment|Soil (chloride ions concentration: <0.01% w/w and ground water for<br>unknown time.|\n|Causes|Uniform corrosion of steel rebars due to immersion of 2 m of the<br>foundation column in soil with ground water. The concrete cover had<br>already been removed at the time of the inspection (the thickness is<br>unknown), but it was reported that there was spalling of concrete<br>fragments. At the time of the inspection, it was reported that the<br>groundwater had dropped, but they did not know when. In the upper<br>part of the picture, steel rebars with no signs of corrosion can be seen<br>(this part of the column was not in contact with the phreatic layer).|\n|Remedy|Severely corroded steel rebar should be replaced with new rebar.<br>Although it appears that the level of the phreatic layer would not be<br>a current problem, it would be advisable to waterproof the<br>foundation columns. The concrete must be of low permeability, as<br>indicated in the standards for these cases.|\n\n\n\nAdditional References Pertaining to Case Study \n\nCopyright Elsevier 2022 \n\n96 \n\n#### CORROSION ATLAS \n\nContributed By: Isabel Dнaz-Tang \n\nCase History 15.17.18.002 \n\n|Type of Material|Steel rebar in reinforced concrete|\n|---|---|\n|System|Decanter in wastewater treatment plant|\n|Name of the Part|Perimeter wall|\n|Phenomenon|Uniform corrosion of steel rebar due to a periodic contact by<br>immersion to wastewater|\n\n\n\n\n\nDistant view (left) and close-up view (right) showing rebar with severe uniform corrosion. \n\n|Appearance|Uniform corrosion of the steel with considerable loss of useful cross<br>section. Steel rebar shows delamination and yellowish-brown<br>corrosion products|\n|---|---|\n|Time in Service|50 years|\n|Environment|Wastewater (composition unknown). Ferric chloride was added for<br>one year as a focculating agent.|\n|Causes|Uniform corrosion of “superfcial” steel rebar (concrete cover:<br>0.5 cm due to contact by immersion to wastewater). The medium<br>in contact with the 50-year-old structure underwent a change four<br>years prior to the inspection, as ferric chloride (highly corrosive<br>compound) was added as a focculant for one year. When rust<br>stains were detected on the surface of the perimeter wall, the<br>addition of ferric chloride was discontinued.|\n|Remedy|Severely corroded steel rebar should be replaced with new rebar.<br>Evaluate the effectiveness of another, less corrosive, focculant<br>a"}, {"page": 163, "text": "gent, such as ferric sulfate.|\n\n\n\nAdditional References Pertaining to Case Study \n\nCopyright Elsevier 2022 \n\n97 \n\nContributed By: Isabel Dнaz-Tang Case History 15.17.18.003 \n\n#### CORROSION ATLAS \n\n|Type of Material|Concrete in reinforced concrete|\n|---|---|\n|System|Decanter in wastewater treatment plant|\n|Name of the Part|Beam|\n|Phenomenon|Disintegration of concrete due to high humidity and chemical<br>corrosiveness|\n\n\n\n\n\nGeneral view (left) and close-up view (right) showing disintegration of concrete in a beam at a wastewater treatment plant \n\n|Appearance|Holes in the concrete created by the detachment of coarse aggregates.<br>Loss of cement paste. Presence of mold on the top of the beam|\n|---|---|\n|Time in Service|50 years|\n|Environment|Wastewater (composition unknown). Ferric chloride was added<br>(amount unknown) for one year as a focculating agent|\n|Causes|The upper area of the beam shows green mold, which is evidence<br>of periodic contact with sewage splashes or high humidity.<br>Continuous contact with water contributes to leaching of the<br>cement paste and detachment of aggregates. A chemical attack<br>effect is not excluded due to the usual pH of wastewater, and the<br>presence of other corrosive agents for concrete.|\n|Remedy|New beams should be placed using a concrete made with cement<br>that offers greater resistance to chemical attack (cement with<br>additions, for example) and has low permeability.|\n\n\n\nAdditional References Pertaining to Case Study \n\nCopyright Elsevier 2022 \n\n98 \n\n#### CORROSION ATLAS \n\nContributed By: Isabel Dнaz-Tang Case History 15.17.18.004 \n\n|Type of Material|Reinforced concrete|\n|---|---|\n|System|Machine maintenance workshop|\n|Name of the Part|Reinforced concrete slab base in maintenance shop|\n|Phenomenon|Corrosion of reinforcing steel in an urban-marine environment,<br>mainly due to carbonation of concrete|\n\n\n\n\n\n|Appearance|Cracking and spalling of concrete and reinforcing steel with signs<br>of severe corrosion (delamination, thick layer of corrosion products).|\n|---|---|\n|Time in Service|20 years|\n|Environment|Urban-marine atmosphere|\n|Causes|The carbonation reached the full thickness of the concrete cover<br>(approximately 5 cm). The concentration of chloride ions in a<br>sample of concrete powder was 0.02% w/w. Due to its proximity to<br>the ground, it has been in contact with water used in the irrigation<br>of the surrounding garden. The volume of the corrosion products<br>caused the cracking and spalling of the concrete.|\n|Remedy|Replacement of the element. It was suggested to consider replacing<br>part of the adjacent garden with a slab with potted plants, to avoid<br>continuous wetting of the concrete base.|\n|Additional References Pertaining to Case Study||\n\n\n\nCopyright Elsevier 2022 \n\n99 \n\n#### CORROSION ATLAS \n\nContributed By: Isabel Dнaz-Tang Case History 15.17.18.005 \n\n|Type of Material|Reinforced concrete|\n|---|---|\n|System|Pedestrian bridge|\n|Name of the Part|Column|\n|Phenomenon|Corrosion of r"}, {"page": 164, "text": "einforcing steel in an urban-marine environment, due<br>to carbonation of concrete|\n\n\n\n\n\n|Appearance|At the base of the column: concrete spalling, exposed reinforcing<br>steel with severe corrosion, blackish-brown corrosion products|\n|---|---|\n|Time in Service|20 years|\n|Environment|Urban-marine atmosphere|\n|Causes|The carbonation reached the full thickness of the concrete cover<br>(approximately 2 cm). The concentration of chloride ions in a<br>sample of concrete powder was 0.04%. The thickness of the<br>concrete cover was too low for this environment. Lack of<br>maintenance of the structure has also contributed to its<br>deterioration. Above 1.5 m, the reinforcing steel of the column does<br>not show corrosion damage, and the thickness of the concrete cover<br>is greater; this would indicate that the base of the column may have<br>been periodically exposed to water or moisture.|\n|Remedy|Reinforcement of the column base, removal of severely corroded<br>steel. Consider options (low permeability concrete, thicker cover,<br>use of concrete sealers, etc.) to prevent water access.|\n\n\n\nAdditional References Pertaining to Case Study \n\nCopyright Elsevier 2022 \n\n100 \n\n#### CORROSION ATLAS \n\nContributed By: Isabel Dнaz-Tang Case History 15.17.18.006 \n\n|Type of Material|Reinforced concrete|\n|---|---|\n|System|Pedestrian bridge|\n|Name of the Part|Lower part of the bridge access ramp|\n|Phenomenon|Corrosion of steel mesh in an urban-marine environment, due to<br>both carbonation of concrete and chloride ions|\n\n\n\n\n\nGeneral view of the underside of the bridge approach ramp, showing uniform corrosion of the steel mesh (left). Close-up view showing severe uniform corrosion of the mesh rods (right). \n\n|Appearance|Cracking and spalling of concrete, severely corroded steel mesh,<br>blackish-brown and yellowish-brown corrosion products.|\n|---|---|\n|Time in Service|20 years|\n|Environment|Urban-marine atmosphere. High relative humidity|\n|Causes|The carbonation reached the full thickness of the concrete cover<br>(approximately 3 cm). The concentration of chloride ions in a sample<br>of concrete powder was 0.30% w/w. The thickness of the concrete<br>cover was too low for this environment. Lack of maintenance of the<br>structure has also contributed to its deterioration.|\n|Remedy|Removal of the corroded steel mesh and replacement of the<br>carbonated and contaminated concrete. Consider options (low<br>permeability concrete, thicker cover, use of concrete sealers, etc.) to<br>prevent water accumulation.|\n|Additional References Pertaining to Case Study||\n\n\n\nCopyright Elsevier 2022 \n\n101 \n\n#### CORROSION ATLAS \n\nContributed By: Isabel Dнaz-Tang \n\nCase History 15.17.18.007 \n\n|Type of Material|Reinforced concrete|\n|---|---|\n|System|Beach house|\n|Name of the Part|Column|\n|Phenomenon|Corrosion of steel reinforcement by both carbonation of concrete<br>and excess of chloride ions|\n\n\n\n\n\nColumn showing longitudinal cracks, with two different sides regarding carbonation of concrete (l"}, {"page": 165, "text": "eft). Close-up view showing a steel bar with severe corrosion in the carbonated concrete zone and another bar with no signs of corrosion in noncarbonated concrete (right). \n\n|Appearance|The column shows signs of having been intervened (it is not known<br>how long before the inspection). One face of the column shows no<br>carbonation and the reinforcing steel shows no signs of corrosion,<br>while the inner face shows carbonation throughout the concrete<br>cover layer (5 cm) and the steel shows severe corrosion. The inner<br>face of the column showed cracking of the concrete, parallel to the<br>reinforcement.|\n|---|---|\n|Time in Service|10 years|\n|Environment|Marine|\n|Causes|It is suspected that very permeable concrete was used in the<br>construction (high water/cement ratio), which allowed relatively<br>rapid carbonation and penetration of chloride ions. Samples of<br>concrete dust obtained from different elements in the beach house<br>gave values between 0.20% w/w and 0.35% w/w chloride ions.|\n|Remedy|The beach house requires a general evaluation to be performed by a<br>structural engineer to determine repair actions. Concrete cover that<br>is carbonated or contaminated by chloride ions should be removed,<br>as well as steel that will not support the intended structural load.|\n\n\n\nAdditional References Pertaining to Case Study \n\nCopyright Elsevier 2022 \n\n102 \n\n#### CORROSION ATLAS \n\nContributed By: Isabel Dнaz-Tang Case History 15.17.19.001 \n\n|Type of Material|Reinforced concrete|\n|---|---|\n|System|Steelworks hall in industrial plant|\n|Name of the Part|Column|\n|Phenomenon|Corrosion of the reinforcing steel due to high chloride<br>concentrations in concrete|\n\n\n\n\n\nYellowish-brown corrosion products at large areas on the reinforced concrete column \n\n|Appearance|Large areas of concrete and reinforcement covered by yellowish-brown<br>corrosion products were detected, after retiring the concrete cover.|\n|---|---|\n|Time in Service|20 years|\n|Environment|Steel embedded in concrete with high chloride ions concentration<br>(0.23% w/w). It is suspected that this part of the column was in<br>contact with wet soil for unknown, alternate periods of time.|\n|Causes|Uniform corrosion of reinforcing steel due to high concentrations of<br>chloride in concrete, probably from ground water. Corrosion<br>products containing chloride ions occupy volumes between fve and<br>six times that of the metal from which they originate. The concrete<br>coating had already been removed at the time of the inspection, but<br>the concrete was reported to have large cracks and yellowish-brown<br>stains on the surface.|\n|Remedy|Concrete contaminated with chloride ions should be removed and<br>replaced with new low permeability concrete. Foundation columns<br>should be waterproofed.|\n\n\n\nAdditional References Pertaining to Case Study \n\nCopyright Elsevier 2022 \n\n103 \n\n#### CORROSION ATLAS \n\nContributed By: Hideyuki Kanematsu \n\nCase History 15.18.27.001 \n\n|Type of Material|Mortars (SiO2eAl2O"}, {"page": 166, "text": "3eFe2O3eCaOeMgOeSO3eK2O) and<br>spray coated mortars with metallic materials|\n|---|---|\n|System|Marine structures|\n|Name of the Part|Quay walls|\n|Phenomenon|Corrosion of mortars and concretes|\n\n\n\n\n\nFigure 1 (top left): Mortar before immersion into marine environments/specimen’s size: 30 mm - 30 mm Figure 2 (top right): Mortar after immersion into marine environments/specimen’s size: 30 mm - 30 mm Figure 3 (bottom left): Spray coated mortar with copper Figure 4 (bottom right): Spray coated mortal with zinc \n\n|Appearance|Localized corrosion under adhered mud regions|\n|---|---|\n|Time in Service|Two weeks immersion|\n|Environment|2 m below the sea level in Ise Bay, Japan|\n|Causes|Calcium hydroxides in mortars were decomposed into calcium<br>sulfate and silica gels by the reaction of calcium contents with<br>sulfates in sea water.|\n|Remedy|Some metallic spray coatings could alleviate the corrosion, as shown<br>in Fig. 3 (Cu coating) or Fig. 4 (Zn coating). Both coatings could<br>control biofouling. Therefore, we presume that biofouling must be<br>related to the corrosion of mortars.|\n\n\n\nAdditional References Pertaining to Case Study \n\nCopyright Elsevier 2022 \n\n##### Corrosion Bibliography (in chronological order from 1970) \n\n###### I Corrosion Basics \n\nAtkinson, J.T.N., van Droffelaar, H., 1995. Corrosion and its Control. An IntroductiontotheSubject,2nded.NACE,Houston,ISBN1-877914-71-1. Bosich, J.F., 1970. Corrosion Prevention for Practising Engineers. Barnes & Nozle, New York. \n\nCoburn, S.K., 1984. Corrosion Source Book. A.S.M. International, American Technical Publishers Ltd., Hitchin, England, ISBN 0-87170-177-4. Controlling Corrosion, 1976e1977. Department of Industry, Her Majesty’s Stationery Office, London, U.K. \n\nCorrosion, Attack and Defence, 1975. Trent Polytechnic and British Steel Corporation. Trent Polytechnic, Nottingham, England. \n\nEvans, U.R., 1981. An Introduction to Metallic Corrosion. Edward Arnold Publishers Ltd., London, ISBN 0-7131-2758-9. \n\nGellings, P.J., 1985. Introduction to Corrosion Prevention and Control. Delft University Press, Delft. ISBN-6275-172-5. \n\nGuides to Practice in Corrosion Control, 1978e1982. Department of Industry, Her Majesty’s Stationery Office, London, U.K. \n\nKowaka, M., 1990. Metal Corrosion Damage and Protection Technology. Allerton Press, New York, ISBN 0-89864-052-0. \n\nLexikon der Korrosion, Mannesmann Rцhrenwerke AG, Dьsseldorf, 1971. \n\nMarcus, P., Oudar, J. Corrosion Mechanisms in Theory and Practice. Marcel Dekker, Inc., New York, ISBN: 0-8247-9592-X. \n\nMattsson, E., 1996. Basic Corrosion Technology for Scientists and Engineers, 2nd ed. The Institute of Materials, London, ISBN 1-86125-0118. Book 636. \n\nPiron, D.L., 1991. The Electrochemistry of Corrosion. NACE, Houston, ISBN 1-877914-23-1. \n\nSchweitzer, P.A., 1989. Corrosion and Corrosion Protection Handbook, 2nd ed. Marcel Dekker, New York, ISBN 0-8247-7998-3. \n\n- Scully, J.C., 1990. The Fundamentals of Corrosion, 3rd ed. Pergamon, Oxford, ISBN 0-08-"}, {"page": 167, "text": "0378757. \n\n- The Rusting of Iron; Causes and Control, 1972 The Rusting of Iron; \n\n   - Causes and Control, 1972. U.R. Evans, Edward Arnold, London. \n\n- Uhlig, H.H., 1985. Corrosion and Corrosion Control: An Introduction to Corrosion Science and Engineering. J. Wiley & Sons Inc., New York, ISBN 0-471-07818-2. \n\n- van Delinder, L.S., 1984. Corrosion Basics: an Introduction. NACE, Houston, ISBN 0-915567-02-4. \n\n- VDI3822, Blatt 3, 1984. Schдden durch Korrosion in wдЯrigen Medien. Beuth Verlag GmbH, Berlin. \n\n- West, J.M., 1980. Basic Corrosion and Oxidation. Ellis Horwood Publishers, Chichester, ISBN 0-470-27080-2. \n\n- Wranglen, G., 1985. An Introduction to Corrosion and Protection of Metals. Chapman & Hall, London. ISBN 0-412 26040e26049. \n\n###### II Corrosion Phenomenology, Failure Analysis and Diagnosis \n\n- Bertling, A.F., Ulrich, E.A., 1971. Das Gesicht der Korrosion. Technischer Ueberwachungs-Verein Bayern, Munich. \n\n- Book 496: EFC 5, 1990. Illustrated Case Histories of Marine Corrosion. The Institute of Materials, London, ISBN 0-901462-86-1. \n\n- Braun, H., 1979. Handbuch der Schadeverhьtung. Allianz Versicherung AG, Munich and Berlin. \n\n- Bruchuntersuchungen und Schadenklдrung, 1976. Allianz Versicherung AG, Munich and Berlin. \n\n- Dillon, C.P., 1982. Forms of Corrosion, Recognition and Prevention. NACE, Houston, ISBN 0-915567-87-3. \n\n- Eiden, H., Krдmer, F.O., Meyer, K.P., Schaper, H., Schlegel, D., 1986. Bauteilschдden, Erfahrungen aus der Sachverstдndigentдtigkeit. Verlag TUV Rheinland, ISBN 3-88585-262-4. \n\n- Failure Analysis and Prevention, 1986. Metals Handbook, 9th ed., vol. 11. ASM International American Technical Publishers Ltd., Hitchin, England, ISBN 087170-017-4. \n\n- Handbook of Case Histories in Failure Analysis, Vol. 1 & 2, 1993. ASM International, American Technical Publishers Ltd., Hitchin, England, ISBN: 087170-453-6 (Vol. 1), 087170-495-1 (Vol. 2). \n\n- Herro, H.M., Port, R.D., 1993. The Nalco Guide to Cooling Water System Failure Analysis. Mc Graw-Hill, Inc., New york, ISBN 0-07-028400-8. \n\n- Manual for Investigation and Correction of Boiler Tube Failures. Electric Power Research Institute, Palo Alto, California. \n\n- McCall, J.L., French, P.M., 1978. Metallography in Failure Analysis. Plenum Press, New York. \n\n- Naumann, F.K., 1983. Failure Analysis: Case Histories and Methodology. ASM International American Technical Publishers Ltd., Hitchin, England, ISBN 087170-171-5. \n\n- Port, R.D., Herro, H.M., 1991. The Nalco Guide to Boiler Failure Analysis. McGraw-Hill, Inc., New York, ISBN 0-07-045873-1. \n\n- Schдdenanalyse: Schдden durch thermische Beanspruchungen, VDI 3822, Blatt 4. \n\n- VDI Richtlinien 3822 Blatt 3, 1984. Schдdenanalyse durch Korrosion in wдЯrigen Medien, Verein Deutscher Ingenieure. VDI-Verlag GMBH, Dьsseldorf. \n\n- VDI Richtlinien 3822 Blatt 4, 1980. Schдdenanalyse: Schдden durch thermische Beantspruchungen, Verein Deutscher Ingenieure. VDIVerlag GMBH, Dьsseldorf. \n\n- Wyatt, L.M., Bagley, D.S., Moore, M.A., Baxter,"}, {"page": 168, "text": " D.C., 1987. An Atlas of Corrosion and Related Failures. MTI Publication No. 18, St. Louis, Missouri. \n\n104 \n\nCopyright Elsevier 2022 \n\nCorrosion Bibliography (in chronological order from 1970) 105 \n\n###### III Corrosion Tables and Graphics \n\n- Corrosion Data Survey-Nonmetals Section, 1975. NACE, Houston, ISBN 0-915567-91-1. \n\n- Corrosiontables of Stainless Steels and Titanium, 1979. Uddeholm, Jernkontoret, Stockholm. ISBN 91-970365-1-1. \n\n- Craig, D., Anderson, D., 1994. Handbook of Corrosion Data, 2nd ed. ASM, American Technical Publishers, Hitchin, U.K., ISBN 0-87170-518-4 \n\n- de Renzo, D.J., 1985. Corrosion Resistant Materials Handbook, 4th ed. Noyes Data Corp., Park Ridge, New Jersey, ISBN 0-8155-1023-3. \n\n- Dechema Corrosion Handbook: Corrosive Agents and their Interaction with Materials, 1, 1987. VCH, Weinheim, Germany. ISBN 3-52726652-6; Vol. 2, 1988, ISBN 3-527-26653-4; Vol. 3, 1988, ISBN 3- 527-26654-2; Vol. 4, 1989, ISBN 3-527-26655-0; Vol. 5, 1989, ISBN 3-527-26656-9; Vol. 6, 1990. ISBN 3-527-26657-7. \n\n- Hammer, N.E., 1985. Corrosion Data Survey-Metals Section. NACE, Houston, ISBN 0-915567-06-7. \n\n- McEvily, A.J., 1990. Atlas of Stress-Corrosion and Corrosion Fatigue Curves. ASM International, American Technical Publishers Ltd., Hitchin, England, ISBN 0-87170-374-2. \n\n- Pourbaix, M., 1974. Atlas of Electrochemical Equilibria in Aqueous Solutions. NACE, Houston. ISBN 0e91556709809. \n\n- Schweitzer, P.A., 1985. Handbook of Corrosion Resistant Piping. R.E. Krieger Publishing Company Inc., Malabar, Florida. ISBN 8-89874457-1. \n\n- Schweitzer, P.A., 1995. Corrosion Resistance Tables, 4th ed. Marcel Dekker, Inc., New York, ISBN 0-8247-9590-3 (Part A), 0-8247-95911 (Part B), 0-8247-9641-1 (Part C). \n\n- Treseder, R.S., 1991. NACE Corrosion Engineers’s Reference Book. NACE, Houston, ISBN 0-915567-82-2. \n\n###### IV General Corrosion Science \n\n- Briant, C.L., 1985. Metallurgical Aspects of Environmental Failures. Elsevier, Amsterdam, ISBN 0-444-42491-1. \n\n- Cihal, V., 1984. Intergranular Corrosion of Steels and Alloys. Elsevier, Amsterdam, ISBN 0-444-99644-3. \n\n- Craig, B.D., 1991. Fundamental Aspects of Corrosion Films in Corrosion Science. Plenum, New York, ISBN 0-306-43623-X. \n\n- Evans, U.R., 1960. The Corrosion and Oxidation of Metals: Scientific Principles and Practical Applications. Edward & Arnold Publishers Ltd., London. ISBN 0-7131-2054-1; also supplementary volumes 1968, ISBN 0-7131-2197-1 and 1978, ISBN 0-7131-2536-5. \n\n- Fontana, M.G., Greene, N.D., 1986. Corrosion Engineering. McGraw-Hill book Company Inc., New York, ISBN 0-07-021463-8. \n\n- Fontana, M.G., Staehle, R.W., 1970. Advances in Corrosion Science and Technology, vol. 1. Plenum Press, New York. Vol. 2, 1972; Vol. 3, 1973, Vol. 4, 1974; Vol. 5, 1976; Vol. 6, 1976; vol 7, 1980 (ISBN 0- 360-39501-0, 0-306-39502-9, 0-306-39503-7, 0-306-39504-5, 0-30639505-3, 0-306-39506-1, 0-306-39507-X). \n\n- Isaacs, H.S., 1989. Advances in Localized Corrosion. NACE, Houston, ISBN 0-915567-43-1. "}, {"page": 169, "text": "\n\n- Kaesche,H.,1985.MetallicCorrosion.NACE,Houston,ISBN0-915567-12-1. \n\n- Kennelley, K.L., Hausler, R.H., Silver man, D.C., 1992. Flow-Induced Corrosion: Fundamental Studies and Industry Experience. NACE, Houston, ISBN 1-877914-27-4. \n\n- Klas, P.H., Steinrath, H., 1974. Die Korrosion des Eisens und ihre Verhьtung. Verlag Stahleisen mbH, Dьsseldorf, ISBN 3-514-00149-9. \n\n- Mansfield, F., 1987. Corrosion Mechanisms. Marcel Dekker Inc., New York, ISBN 0-8247-7627-5. \n\nMetallography and Corrosion, 1986. NACE, Houston, ISBN 0-91556717-2. \n\n- Parkins, R.N., 1982. Corrosion Processes. Elsevier Applied Science Publishers, London, ISBN 0-85334-147-8. \n\n- Pourbaix, M., 1973. Lectures on Electrochemical Corrosion. Plenum Press, New York, ISBN 0-306-30449-X. \n\n- Shah, S., 1994. Surface and Interface Characterization in Corrosion. NACE, Houston, ISBN 1-877914-61-4. \n\n- Shreir, L.L., 1994. Corrosion. Volume I: Metal/Environment Reactions, Volume II: Corrosion Control. Butterworth, Heinemann, London, ISBN 0-7506-1077-8. \n\n- Szklarska-Smialowska, Z., 1986. Pitting Corrosion of Metals. NACE, Houston, ISBN 0-915567-19-9. \n\n- The Electrochemistry of Corrosion, ISBN: 1-877914-23-1. \n\n- W Staehle, R., Brown, B.J.F., Kruger, J., Agrawal, A., 1974. Localized Corrosion. NACE, Houston. \n\n###### V Specific Corrosion Phenomena \n\n###### 1. Environmentally Induced Cracking \n\n- Corrosion Fatigue, Metals Society, 1983. Brookfield Pub. Co., London, Brookfield, VT, ISBN 0-904357-51-1. \n\n- Environment-Induced Cracking of Metals, 1990. NACE, Houston. ISBN 1-87791-07-X. \n\n- Flis, J., 1991. Corrosion of Metals and Hydrogen-Related Phenomena: Selected Topics. Elsevier, Amsterdam, ISBN 0-444-98793-2. \n\n- Gibala, R., Hehemann, R.F., 1984. Hydrogen Embrittlement and Stress Corrosion Cracking. ASM International, American Technical Publishers Ltd., Hitchin, England, ISBN 0-87170-185-5. \n\n- Jones, R.H., 1992. Stress-Corrosion Cracking: Materials Performance and Evaluation. ASM International, American Technical Publishers, ISBN 0-87170-441-2. \n\n- Staehle, R.W., Hochmann, J., Mc Cright, R.D., Slater, J.E., 1977. Stress Corrosion Cracking and Hydrogen Embrittlement of Iron Base Alloys. NACE, Houston, ISBN 0-915567-75-X. \n\n- Hydrogen Transport and Cracking in Metals. In: Turnbull, A. (Ed.), 1996, Book 605. The Institute of Materials, London, ISBN 1-86125-011-8. \n\n###### 2. High Temperature Corrosion \n\n- Guttman, V., Merz, M., 1981. Corrosion and Mechanical Stress at High Temperatures. Elsevier Applied Science Publishers, London, ISBN 0- 85334-956-8. \n\n- Holmes, D.R., Rahmel, A., 1978. Materials and Coatings to resist High Temperature Corrosion. Elsevier Applied Science Publishers, London, ISBN 0-85334-784-0. \n\n- Kofstad, P., 1986. High Temperature Corrosion. Elsevier Applied Science Publishers, London. ISBN 1e851661549. \n\n- Lay, G.Y., 1990. High Temperature Corrosion of Engineering Alloys. ASM International, American Technical Publishers Ltd., Hitchin, England, ISBN 0-87170-411-0. \n\n- Rapp, R."}, {"page": 170, "text": "A., 1983. High Temperature Corrosion. NACE, Houston, ISBN 0-915567-86-5. \n\n###### 3. Atmospheric Corrosion \n\n- Ailor, W.H., 1982. Atmospheric Corrosion. J. Wiley Inc., New York, ISBN 0471-86558-3. \n\n- Barton, K., 1976. Protection against Atmospheric Corrosion. John Wiley, New York. \n\n- Dean, Rhea, 1982. Atmospheric Corrosion of Metals. ASTM, Philadelphia, PA, ISBN 0-8031-0702-1. STP 767. \n\nCopyright Elsevier 2022 \n\n106 Corrosion Bibliography (in chronological order from 1970) \n\n- Kirk, L., 1995. Atmospheric Corrosion. ASTM, Philadelphia, PA, ISBN 0-8031-2015-X. STP 1239. \n\n- Metal Corrosion in the Atmosphere, SIP 435. ASTM, National Corrosion Service, National Physical Laboratory, Teddington, Middlesex TW11 OLW, England. \n\n- Rozenfeld, I.L., 1973. Atmospheric Corrosion of Metals. NACE, Houston. \n\n###### 4.
