Repository: NDDev-Technocracy-OpenNetwork/hack-2026-nornickel-knot

> **DEPRECATED.** This repository is archived and no longer maintained.
> It is kept read-only for reference; its GDS anchor records
> `lifecycle: archived` under `portfolio:archived-projects`.

# Nornickel Scientific Knot

Живая карта знаний R&D для горно-металлургической отрасли: система превращает архив отчётов, статей, презентаций и экспериментальных материалов в типизированный граф знаний, а затем отвечает на вопросы естественным языком с источниками и страницами первоисточников.

Проект подготовлен командой **Harmonic Labs** для **Норникель AI Hack 2026**, трек **«Научный клубок»**.

File: data/parsed/Материалы конференций/Flotation_Plant_Optimisation_S25.json (part 13 of 32)
euhedral pyrite in flotation. This spheroidal pyrite is sometimes given the name ‘carbonaceous pyrite’; it is porous and highly reactive. \n\nPorous pyrite with high reactivity can also exist in some ores in a colloform texture which results from hot metal bearing solutions contacting cold ocean water during ore formation, conditions allowing little time for crystals to form. The pyrite formed has been described (McArthur, personal communication, 2018) as the mineral melnikovite, a primitive pyrite. Later recrystallisation results in voids, ie the porosity noted earlier. This component can be a carrier of elevated levels of precious metals such as gold and it is important to understand this occurrence. \n\nPyrite has a polymorph, marcasite, which can be present with pyrite in an ore, usually in small amounts, marcasite being much less common than pyrite in general. Pyrite (specific gravity 5.02) belongs in the cubic crystal system while marcasite (specific gravity 4.89) is in the orthorhombic crystal system. Marcasite is less stable than pyrite, decomposing more readily than pyrite into melanterite (FeSO4 7H2O). \n\nFor metallurgical characterisation of ores with a gangue mineral displaying moderate hydrophobicity such as those wit"}, {"page": 158, "text": "h spheroidal pyrite in the Carpentaria Inlier, the direct method is to use a standardised pre-flotation rougher test; this requires multiple staged concentrates to be collected with frother as the necessary reagent in the test. It is necessary to use the assay results on a mineral basis, not on an element basis; this requires an element assay to mineral assay conversion system for the ore in question. For the ores in the Carpentaria Inlier, the important pieces of information are listed: \n\n- pyrite head grade \n\n- percentage of the pyrite in the feed which is recovered in the pre-flotation test, ie that has natural hydrophobicity (typically in the range ten per cent to 35 per cent). \n\nThe worst case is potentially an ore with a high pyrite head grade with a high percentage of the pyrite displaying hydrophobicity as measured in the pre-flotation test. It is believed that the distribution of the hydrocarbon is important in maximising the quantity of solid displaying unwanted hydrophobicity, and may be more important than the quantity of hydrocarbon in the feed. \n\nForbes, Smith and Vepsalainen (2018) compared the galvanic interaction of chalcopyrite with two distinctly different types of pyrite recognised using several textural and electrochemical characterisation methods. In flotation tests with the chalcopyrite and pyrite 1 and with the chalcopyrite and pyrite 2 as the feed, the flotation response of the chalcopyrite was the same but, for pyrites 1 and 2, the flotation response differed. This finding indicates that additional characterisation methods for pyrite may need to be used in the future. \n\n**163** \n\nFLOTATION PLANT OPTIMISATION  |  SPECTRUM SERIES 25 \n\n**BILL JOHNSON AND PETER MUNRO** \n\n###### **Pyrrhotite (Fe1-xS where 0 < Ч ≤ 0.125)** \n\n_Why can pyrrhotite be troublesome?_ Pyrrhotite can be inadvertently recovered from collector adsorption or from copper ion activation and collector adsorption, lowering the concentrate grade at a given recovery for the valuable mineral. Naturally occurring pyrrhotites possess a range of compositions and a wide range of properties, both magnetic properties and in the flotation process. \n\n_Impact on feasibility study/existing flotation plant:_ The types of pyrrhotite in a deposit must be determined and the variation in their relative amounts over the deposit must be determined in the feasibility study. \n\n_Solution:_ Depending on the type of pyrrhotite diluting the concentrate, magnetic separation using permanent magnet technology may allow its removal. For flotation separation options, establish the recovery – size (log scale) graphs for the types of pyrrhotite present in the ore to determine the potential usefulness of the flotation process in producing commercial concentrate. Complexing agents diethylene triamine (DETA) and triethylene tetramine (TETA) in conjunction with sodium sulfite will depress pyrrhotite activated by copper or nickel ions (Kerr, 2002). \n\nPyrrhotite is usually considered as a sulfide"}, {"page": 159, "text": " gangue mineral. However, there are some cases where this may not be the situation (Multani and Waters, 2017) and its recovery is sought: \n\n- pyrrhotite with platinum group elements in solid solution \n\n- pyrrhotite with discrete fine-grained platinum group elements \n\n- pyrrhotite with nickel in solid solution \n\n- pyrrhotite with very fine-grained disseminated pentlandite. \n\nPyrrhotite occurs in stability or phase diagrams in a complex narrow region between the relevant end member minerals of troilite (FeS) and pyrite (FeS2) and close to the end member troilite (FeS) (Klein, 2002). Unlike the varieties of pyrrhotite, troilite only contains ferrous iron and has no vacancies in its structure. Pyrrhotites contain both ferrous and ferric iron and have a deficiency of iron with respect to sulfur, and the varieties occurring at room temperature possess a range of compositions (Fe7S8, Fe9S10, Fe10S11 and Fe11S12); the varieties of pyrrhotite also possess a range of crystallographic forms. Hence, a wide range of properties for the naturally occurring varieties of pyrrhotite can be anticipated and are observed in practice. \n\nBecause of the complexity of pyrrhotite and the importance of pyrrhotite in nickel sulfide ores and for ores with the platinum group elements, research projects continue to expand the understanding of the fundamental properties and processing properties of this mineral (Becker, de Villiers and Bradshaw, 2010a, 2010b; Ekmekci _et al_ , 2010; Multani and Waters, 2017). \n\nTable 2 provides structural information for naturally occurring pyrrhotites, ie those occurring at room temperature and their magnetic properties. In the naturally occurring pyrrhotites, there is a range in the percentage of vacancies (Table 2), causing the pyrrhotite composition to be in the range from Fe7S8 to Fe11S12. \n\nThe magnetic susceptibility of monoclinic pyrrhotite (Fe7S8) in Table 2 is sufficient for recovery by magnetic separators using permanent magnets ie low intensity magnetic separators with the lowest capital and operating costs. Among the common minerals, only magnetite has a higher magnetic susceptibility than monoclinic pyrrhotite (Fe7S8). The other three varieties of pyrrhotite in Table 2 display non-magnetic properties. Hence, there is a wide range of \n\n**164** \n\nFLOTATION PLANT OPTIMISATION  |  SPECTRUM SERIES 25 \n\n**CHAPTER 5  |  SOME TROUBLESOME SULFIDE AND NON-SULFIDE MINERALS** \n\n###### **TABLE 2** \n\nData for naturally occurring pyrrhotites (from Multani and Waters, 2017). \n\n|**Ideal**<br>**composition**<br>Fe11S12|**Vacancy (%)**<br>8.3|**Charge neutral**<br>**formula**<br>Fe2<br>3+Fe9<br>2+S12<br>2-|**Ideal atomic co**<br>**Fe**<br>47.83|**mposition (%**<br>**S**<br>52.17|**)**<br>**Magnetic**<br>**properties**<br>Non-magnetic|\n|---|---|---|---|---|---|\n|Fe10S11|9.1|Fe2<br>3+Fe8<br>2+S11<br>2-|47.62|52.38|Non-magnetic|\n|Fe9S10|10.0|Fe2<br>3+Fe7<br>2+S10<br>2-|47.37|52.63|Non-magnetic|\n|Fe7S8|12.5|Fe2<br>3+Fe5<br>2+S8<br>2-|46.67|53.33|Magneti"}, {"page": 160, "text": "c|\n\n\n\nmagnetic properties and the importance of understanding the types present in an orebody and variation in the relative amounts of these types over the deposit can be recognised. \n\nIn the past, magnetic separators were common in processing ores in which pyrrhotite was a gangue sulfide mineral and the varieties of pyrrhotite were directed into separate magnetic and non-magnetic circuits (Table 2), based on their magnetic properties, and subjected to the flotation process in independent circuits. More recently, operations have tended to eliminate magnetic separation in the processing plants with the varieties of pyrrhotite being processed in a single flotation circuit where it has been recognised that there is a wide range in flotation properties for the varieties of pyrrhotite in real systems (Multani and Waters, 2017). \n\nIn the area of flotation properties, the focus has been on Fe7S8 pyrrhotite and Fe9S10 pyrrhotite, being the most common and occurring together in intergrown mixtures in the ore texture. It has been necessary to examine the recovery – size (log scale) graphs of each to understand the differences in their behaviour in real systems. For Fe9S10 pyrrhotite, a recovery >60 per cent is observed for the intermediate size fractions, while this is not the case for Fewhich produces a poor response in the fine, intermediate and coarse size fractions (Multani 7S8 pyrrhotite and Waters, 2017). \n\n###### **NON-SULFIDE GANGUE MINERALS** \n\n###### **Introduction** \n\nMost of the non-sulfide gangue minerals considered in the following sections are from the phyllosilicate category, well known for their troublesome properties in mineral processing circuits. Klein (2002) uses four groupings within the phyllosilicates: \n\n1. serpentine (antigorite, chrysotile and lizardite) \n\n2. clay (kaolinite, talc and pyrophyllite) \n\n3. mica (muscovite, phlogopite, biotite, lepidolite and margarite) \n\n4. chlorite (chlorite). \n\nVariations on this system are used by the authors of other texts but the system from Klein (2002) is convenient for the following discussion of some non-sulfide gangue minerals. Any ore that contains significant amounts of phyllosilicates is likely to display some difficult processing properties. It is important that the phyllosilicate minerals are correctly identified and verified by the use of multiple quantitative measurement techniques. Otherwise, incorrect mineral identification will lead to inappropriate design of test work for a new deposit. \n\nThe minerals discussed in the following sections on non-sulfide gangue minerals have been selected based on the importance of some phyllosilicates and some other non-sulfide gangue minerals in process development in the experience of the authors. In the section \n\n**165** \n\nFLOTATION PLANT OPTIMISATION  |  SPECTRUM SERIES 25 \n\n**BILL JOHNSON AND PETER MUNRO** \n\n‘Clay Minerals in General’, brief reference is made to a recent publication (Grafe _et al_ , 2017) on clay minerals. \n\n###### **Non-sulfi"}, {"page": 161, "text": "de gangue minerals contributing fluorine in the final concentrate** \n\nThere are several non-sulfide gangue minerals which can contribute the undesirable penalty element, fluorine, to the final concentrate: \n\n- fluorite (CaF2) \n\n- apatite (Ca5(PO4)3(F, Cl, OH)) \n\n- sericite (KAl2(AlSi3O10)(OH)2 where F can substitute for OH). \n\n###### **Fluorite and apatite** \n\n_Why can fluorite and apatite be troublesome?_ Fluorite and apatite can contribute the penalty element, F, to the concentrate by the mechanisms of entrainment and in composites with the valuable mineral. \n\n_Impact on feasibility study/existing flotation plant:_ Investigate the main minerals contributing to the total F in the concentrate. If fluorite is one of the main minerals, staged options exist in _Solution_ . \n\n_Solution:_ Investigate the benefits of reduced entrainment of liberated non-sulfide gangue (more dilute pulps in conventional flotation cells and/or use of cells designed for washed froth cleaning) and, if necessary, the benefits from further regrinding to increase liberation of the fluorite and apatite. High levels of fluorine in fluorite and apatite in a concentrate can be removed by an acid leaching process in the presence of aluminium sulphate (Torrisi, 2001). \n\nFor fluorite, the situation is straight-forward with the fluorine occurring in the lattice of the mineral. \n\nFor apatite, the fluorine, chlorine and the hydroxyl group can substitute for each other giving the complete series (Klein, 2002) for which the end points are fluorapatite (Ca5(PO4)3F), the most common, chlorapatite (Ca5(PO4)3Cl) and hydroxylapatite (Ca5(PO4)3(OH)). \n\nIf the dominant occurrences of fluorite and apatite in a concentrate are as composite particles with the valuable mineral, additional regrinding will be needed to improve their liberation and increase their rejection. If their dominant occurrences in the concentrate are as fine liberated particles, sized process data should be analysed to confirm that the minerals are behaving as expected for the entrainment mechanism. If entrainment is shown to be the mechanism, its contribution will need to be lowered. \n\n###### **Sericite** \n\n_Why can sericite be troublesome?_ Sericite can contribute the penalty element, F, to the concentrate by the mechanisms of entrainment and in composites with the valuable mineral. Sericite, a fine-grained member of the mica group, may be capable of interacting with the valuable mineral, reducing the flotation rate of the valuable mineral. \n\n_Impact on feasibility study/existing flotation plant:_ Investigate the main minerals contributing to the total F in the concentrate. If sericite is one of the main minerals, staged options exist in _Solution_ . Investigate if the sericite can adhere to the valuable mineral or interact with it in other ways if the flotation rate of the liberated valuable mineral is observed to be diminished. \n\n_Solution:_ Investigate the benefits of reduced entrainment of liberated sericite (more dilut"}, {"page": 162, "text": "e pulps in conventional flotation cells and/or use of cells designed for washed froth cleaning) and, if necessary, the benefits from further regrinding to increase sericite liberation. \n\n**166** \n\nFLOTATION PLANT OPTIMISATION  |  SPECTRUM SERIES 25 \n\n**CHAPTER 5  |  SOME TROUBLESOME SULFIDE AND NON-SULFIDE MINERALS** \n\nSericite has the composition of muscovite and it is the occurrence of muscovite in some schistose rocks as fibrous aggregates of minute scales with a silky lustre that has resulted in the use of the term, sericite (Klein, 2002). For muscovite and sericite, fluorine can substitute in the locations normally occupied by the hydroxyl group. Various other elements can also substitute to a limited extent in the locations occupied normally by potassium and aluminium. \n\nFor a particular ore, sericite can contribute to the total fluorine content of the final concentrate. If the dominant occurrence of the sericite is in composite particles with the valuable mineral in the concentrate, additional regrinding will be required to improve its liberation and increase its rejection. If the dominant occurrence of sericite in the concentrate is in fine liberated particles, steps will need to be taken to lower the contribution of the entrainment mechanism in the recovery of sericite. As part of this procedure, process data should be analysed to confirm that the sericite is reporting to the final concentrate in each size fraction as expected from the entrainment mechanism. \n\nSilvester _et al_ (2011) noted that sericite has been viewed historically as a troublesome gangue mineral. The authors also noted that it was possible to control its recovery by ‘judicial use of dilution cleaning and/or froth washing’; this finding suggested that the sericite was being recovered by the entrainment mechanism. For ore with elevated sericite content, it is therefore important to establish if the liberated sericite follows the guidelines for entrainment in each size fraction, noting that the sericite particles may possess an unusual shape. \n\n###### **Talc (Mg3Si4O10(OH)2) and pyrophyllite (Al2Si4O10(OH)2)** \n\n_Why can talc and pyrophyllite be troublesome?_ These minerals have similar layered structures which result in natural hydrophobicity (ie not induced by collector adsorption), causing lowering of the final concentrate grade at a given recovery value for the valuable mineral. These minerals are sometimes carriers of fluorine, by substitution for OH groups in the lattice. \n\n_Impact on feasibility study/existing flotation plant:_ Investigate reduction of natural hydrophobicity with a high molecular weight organic depressant in cleaning, or in cleaning and roughing. Investigate removal of a portion of these minerals in a pre-flotation step (rougher feed) or by reverse cleaning (final concentrate). Use a standardised pre-flotation test in ore characterisation. \n\n_Solution:_ Implement the most cost effective method for reducing the recovery of talc or pyrophyllite. \n\nTa"}, {"page": 163, "text": "lc and pyrophyllite are non-sulfide gangue minerals which display natural hydrophobicity (ie not induced by collector adsorption); these two minerals are discussed in terms of this property. They are very closely related where the three divalent magnesium ions in talc are replaced by two trivalent aluminium ions in pyrophyllite. Both minerals have a similar layered structure and similar physical properties. The composition of talc varies depending on its geological history while, in contrast, substitution of other elements in pyrophyllite are minimal in comparison to talc. \n\nThese minerals cleave readily because weak bonding (van der Waals) exists between the sheets containing strongly bonded silicate tetrahedra; it follows that the uncharged surfaces of these sheets cannot interact well with water and that the surfaces of these sheets display moderate hydrophobicity in a flotation process, in the absence of collector. \n\nLiberated talc and pyrophyllite are recovered in roughing and cleaning to an extent greatly in excess of those expected just from entrainment due to their natural hydrophobicity. Liberated talc and pyrophyllite can be depressed with high molecular weight organic compounds \n\n**167** \n\nFLOTATION PLANT OPTIMISATION  |  SPECTRUM SERIES 25 \n\n**BILL JOHNSON AND PETER MUNRO** \n\nsuch as carboxy methyl cellulose (CMC), derivatives of guar gums, locust bean gums and others where these reagents are added in cleaning and/or roughing. Additional approaches to remove these minerals are a pre-flotation step preceding the rougher section and reverse flotation of the final concentrate. \n\nAt the commencement of ore characterisation in laboratory testing of an ore, a standardised pre-flotation rougher test should be used to evaluate the extent to which minerals in the feed, including talc or pyrophyllite, are being recovered in quantities in excess of those expected from entrainment. The pre-flotation test requires the use of frother and the absence of collector; it is possible that a depressant for a gangue sulfide mineral may be used depending on the system. A standardised pre-flotation rougher test as an ore characterisation method was discussed earlier in the section on the mineral pyrite. \n\nBoth talc and pyrophyllite are industrial minerals which are often discussed together because of their similarity (Tomaino, 2018). \n\n###### **Chrysotile (Mg3Si2O5(OH)4)** \n\n_Why can chrysotile be troublesome?_ Chrysotile displays a positive surface charge at alkaline pH values, causing it to adhere to the negatively charged valuable mineral in this pH region, lowering the hydrophobicity and flotation rate of the valuable mineral and also lowering concentrate grade. Additionally, it is fibrous, forming cylindrical tubes, and has an extremely detrimental effect on pulp rheology. Its most common occurrence is in serpentinitic nickel sulfide ores. \n\n_Impact on feasibility study/existing flotation plant:_ Investigate the use of depressants which negate the posit"}, {"page": 164, "text": "ive surface charge on the chrysotile and investigate circuitry and conditions which reduce its detrimental effects such as separate flotation of size fractions and the use of very dilute pulps. \n\n_Solution:_ Implement the most cost effective methods for reducing the deleterious effects. \n\nMost base metal sulfide ores are processed by froth flotation in the alkaline region. Fortunately, most sulfide minerals (both valuable and gangue) and most non-sulfide gangue minerals possess a negative surface potential in the alkaline region. This contributes to the dispersion of the particles due to similarity of the sign of their surface charge. \n\nAn exception to the described situation is the mineral chrysotile (or closely related minerals) which possesses a positive surface potential in the alkaline region and results in it adhering to the other negatively charged particles, including the particles containing the valuable mineral. This hydrophilic mineral which is adhering to the valuable mineral increases the difficulty in obtaining a sufficiently hydrophobic surface on the valuable particles by collector addition, thus reducing their flotation response. \n\nChrysotile is classified in the serpentine group of minerals (Klein, 2002), which contains three common polymorphs: antigorite, lizardite and chrysotile. The occurrences of antigorite and lizardite are commonly massive and fine grained while the occurrence of chrysotile is fibrous, forming cylindrical tubes. Another deleterious effect from chrysotile’s structure is that it has the most extreme effect on pulp rheology of all the clay minerals (Forbes, Ma and Bruckard, 2017). \n\nThe recognition of chrysotile or closely related minerals in an ore from initial determination of the ore’s mineral abundance data must be used to provide a warning of potential metallurgical difficulties in process development. The most common occurrence of this \n\n**168** \n\nFLOTATION PLANT OPTIMISATION  |  SPECTRUM SERIES 25 \n\n**CHAPTER 5  |  SOME TROUBLESOME SULFIDE AND NON-SULFIDE MINERALS** \n\nproblem is with sulfide nickel ores with serpentine gangue minerals and for which the effect of chrysotile is documented (Edwards, Kipkie and Agar, 1980). \n\n###### **Clay minerals in general** \n\nClay minerals are known to cause detrimental effects in flotation and other processes before and after it in processing circuits. This topic is very large and the following areas were covered in a section of a recent publication (Forbes, Ma and Bruckard, 2017): \n\n- the role of entrainment of clay minerals into the concentrate in the recovered water derived from the pulp region \n\n- the attachment of clay particles on the surface of valuable particles, reducing the hydrophobicity of the valuable particles and lowering their recovery \n\n- the over-stabilisation of the froth region, reducing its effectiveness for upgrading \n\n- the detrimental effect on the rheological properties of the flotation slurry, causing poor gas dispersion in cells from increas"}, {"page": 165, "text": "ed pulp viscosity, which also causes diminished bubble/ particle contact in flotation from decreased flotation cell turbulence. \n\nThe minerals included in the publication range from obvious candidates (kaolinite, smectite and illite) to talc and serpentine minerals, including the fibrous mineral, chrysotile. \n\n###### **ACKNOWLEDGEMENT** \n\nThe important contribution of Suzanne Munro (Mineralurgy Pty Ltd/Mineralis) in preparation of diagrams and of other aspects for the content in this chapter is acknowledged with gratitude. \n\n###### **REFERENCES** \n\n- **Becker, M, de Villiers, J and Bradshaw, D, 2010a.** The mineralogy and crystallography of pyrrhotite from selected nickel and PGE ore deposits, in _Economic Geology_ , 105:1025–1037. \n\n- **Becker, M, de Villiers, J and Bradshaw, D, 2010b.** The flotation of magnetic and non-magnetic pyrrhotite from selected nickel ore deposits, _Mineral Engineering_ , 23:1045–1052. \n\n- **Croxford, N W J, Draper, N and Harraway, D H, 1961.** Some aspects of the carbonaceous fraction of Mount Isa lead concentrate, _The AusIMM Proceedings_ , 197:149–161. \n\n**Edwards, C, Kipkie, W and Agar, G, 1980.** The effect of slime coatings of the serpentine minerals, chrysotile and lizardite, on pentlandite flotation, _International Journal of Mineral Processing_ , 7:33–42. \n\n- **Ekmekci, Z, Becker, M, Bagci Tekes, E and Bradshaw, D, 2010.** The relationship between the electrochemical, mineralogical and flotation characteristics of pyrrhotite samples from different Ni ores, _Journal of Electroanalytical Chemistry_ , 647:133–143. \n\n**Forbes, E, Ma, M and Bruckard, W, 2017.** Clay minerals in flotation and comminution operations, in _Clays in the Minerals Processing Value Chain_ (eds: M Grafe, C Klauber, A J McFarlane and D J Robinson), pp 302–326 (Cambridge University Press). \n\n- **Forbes, E, Smith L and Vepsalainen, M, 2018.** Effect of pyrite type on the electrochemistry of chalcopyrite/pyrite interactions, _Physicochem Probl Miner Process_ , 54(4):1116–1129. \n\n- **Goble, R J, 1985.** The relationship between crystal structure, bonding and cell dimensions in the copper sulfides, in _Canadian Mineralogist_ , 23(1):61–76. \n\n- **Grafe, M, Klauber, C, McFarlane, A J and Robinson, D J (eds), 2017.** _Clays in the Minerals Processing Value Chain_ (Cambridge University Press). \n\n**169** \n\nFLOTATION PLANT OPTIMISATION  |  SPECTRUM SERIES 25 \n\n**BILL JOHNSON AND PETER MUNRO** \n\n- **Johnson, N W and Jowett, A, 1982.** Comparison of lead primary rougher behaviour of several Mount Isa lead zinc ores, in _Proceedings Mill Operators’ Conference_ , pp 271–285 (The Australasian Institute of Mining and Metallurgy: Melbourne). \n\n**Kerr, A, 2002.** Overview of recent developments in flotation technology and plant practice for nickel ores, in _Proc of Minerals Processing Plant Design, Practice and Control Vol 1_ (eds: A Mular, D Halbe and D Barratt), pp 1142–1158 (Society for Mining, Metallurgy, and Exploration: Littleton). \n\n**Klein, C, 2002.** "}, {"page": 166, "text": "_Mineral Science (The 22nd Edition of the Manual of Mineral Science, after James D. Dana)_ (John Wiley and Sons, Inc). \n\n**Knights, J G and Johnson, N W, 2016.** Silver mineralogy and metallurgy of lead-zinc-silver deposits at Mount Isa, in _Process Mineralogy (Chapter 24)_ (eds: M Becker, E M Wightman and C L Evans), JKMRC Monograph Series in Mining and Mineral Processing: No 6, pp 344–364 (SMI-JKMRC, The University of Queensland). \n\n**Knights, J G and Patterson, D J, 1988.** Process mineralogy of silver in lead-zinc-silver ores at Mount Isa, Australia, in _Proceedings International Conference ‘Silver-exploration, Mining and Treatment’_ , pp 101–110 (Institution of Mining and Metallurgy). \n\n**Multani, R S and Waters, K E, 2017.** A review of the physicochemical properties and flotation of pyrrhotite superstructures (4C – Fe7S8/ 5C – Fe9S10) in Ni-Cu sulphide mineral processing, in _Canadian Journal of Chemical Engineering_ , 96(5):1185–1206. \n\n**Orwe, D, Grano, S R and Lauder, D W, 1997.** Chalcocite oxidation and its influence on fine copper recovery at the Ok Tedi Concentrator, Papua New Guinea, in _Proceedings Sixth Mill Operators’ Conference_ , pp 85–95 (The Australasian Institute of Mining and Metallurgy: Melbourne). \n\n- **Orwe, D, Grano, S R and Lauder, D W, 1998.** Increasing fine copper recovery at the Ok Tedi Concentrator, Papua New Guinea, _Minerals Engineering_ , 11(2):171–187. \n\n**Riley, J F, 1974.** The tetrahedrite-freibergite series, with reference to the Mount Isa Pb-Zn-Ag Orebody, _Mineralium Deposita_ , 9:117–124. \n\n**Riley, J F, 1976.** Silver mineralogy and its metallurgical significance at Mount Isa, Queensland, Australia, in _Transactions of the Institution of Mining and Metallurgy_ , 85:C102–C104. \n\n**Silvester, E J, Heyes, G W, Bruckard, W J and Woodcock, J T, 2011.** The recovery of sericite in flotation concentrates, _Transactions of the Institutions of Mining and Metallurgy_ , 120:C10–C14. \n\n**Tomaino, G P, 2018.** Talc and pyrophyllite, _Mining Engineering_ , July, pp 86–89. \n\n**Torrisi, C, 2001.** Leaching of fluorine bearing minerals from lead and zinc concentrates, _Minerals Engineering_ , 14(12):1637–1648. \n\n**170** \n\nFLOTATION PLANT OPTIMISATION  |  SPECTRUM SERIES 25 \n\n**_Return to contents_** \n\n# **C H A P T E R 6** \n\n#### **Characterisation measurements in industrial flotation cells** \n\n_Greg Harbort, Sarah Schwarz and Thu Nguyen_ \n\n###### **ABSTRACT** \n\nIn recent years, a significant volume of research has focused on flotation machine parameters and the impact they have on metallurgical performance. Technology has been developed as part of the Australian Mineral Industries Research Association (AMIRA) P9 project, to conduct characterisation measurements (such as gas dispersion and froth recovery) in industrial flotation cells. \n\nGas dispersion measurements include gas hold-up, superficial gas velocity and bubble size, and are a good indication of the hydrodynamics within the pulp phase. Each of these measurem"}, {"page": 167, "text": "ents can be made in industrial-sized cells using specialised equipment developed within the AMIRA P9 project. These measurements have been made in a wide range of type and size of flotation cells throughout the world. \n\nVarious techniques have also been developed to indicate the efficiency of the froth phase, known as froth recovery. These techniques range from physically changing the froth height, through to performing mass balances across the froth phase, and collecting samples of the material attached to the bubbles within the pulp phase. \n\nThis chapter discusses methods for obtaining these characterisation measurements, as well as other necessary measurements within an industrial flotation plant environment. These measurements can be used by plant metallurgists to analyse and improve the performance of their flotation circuits. \n\n###### **INTRODUCTION** \n\nThe range of flotation cell types and sizes in flotation plants has varied over the years, from older circuits containing many small volume cells (<3 m<sup>3</sup> ), through to newer circuits containing smaller numbers of larger cells (>100 m<sup>3</sup> ). The typical and/or optimum operating conditions of flotation cells must be taken in context of the cell type and size. The following lists the common types of cells currently in use in the flotation industry: \n\n- mechanical air-induced cells, eg Outotec, Metso, Bateman \n\n**171** \n\nFLOTATION PLANT OPTIMISATION  |  SPECTRUM SERIES 25 \n\n**GREG HARBORT, SARAH SCHWARZ AND THU NGUYEN** \n\n- self-aerated cells, eg Wemco \n\n- column \n\n- Jameson cells. \n\nEach of these cell types has different operating conditions required to produce the optimum metallurgical performance. Note that the performance of the cell is also dependent on the characteristics of the slurry passing through, although this will be addressed in another chapter. \n\nFor many years, plant metallurgists have been aware of the importance of air, agitation and froth characteristics on the overall cell performance, but have not been able to quantify the individual variables. Techniques have been developed in the last 20 years to measure the gas dispersion properties and the performance of the froth phase. This has allowed plant metallurgists to benchmark their cell operating conditions and identify potential areas of improvement. \n\nThis chapter focuses on some of the measurement techniques available for characterising the gas dispersion properties such as gas hold-up, superficial gas velocity and bubble size, and the various techniques to characterise the froth performance, in terms of froth recovery. \n\n###### **GAS DISPERSION MEASUREMENTS** \n\nIn simple terms, gas dispersion can be defined as how well the air entering a flotation cell is dispersed throughout the cell. The gas dispersion conditions within a flotation cell directly influence the flotation efficiency (Schubert and Bischofberger, 1978; Gorain, Franzidis and Manlapig, 1995a) and can be characterised by measurements such as bu"}, {"page": 168, "text": "bble size, gas velocity and gas hold-up. \n\n###### **Bubble size** \n\nThe bubble size within the pulp phase of a flotation cell significantly influences the efficiency of particle-bubble contact and attachment. In general, smaller bubbles are more efficient for smaller particles and larger bubbles are more suited for larger particles (Biswal, Reddy and Bhaumik, 1994). Also, it has been acknowledged that smaller bubbles within the pulp phase improve the flotation kinetics (Diaz-Penafiel and Dobby, 1994). While these points have been in general knowledge for a while, the problem has been actually measuring the bubble size in the pulp phase of industrial flotation cells. Many bubble measurement techniques are available, consisting of either invasive or non-invasive techniques. The most common technique developed to measure bubble size in industrial flotation cells currently is the McGill bubble size analyser, due to its simplicity and robustness. This is discussed in detail in the following sections, with other measurement devices discussed briefly, highlighting their advantages and disadvantages. \n\n###### _McGill bubble size analyser_ \n\nA bubble viewing device, to collect and image bubbles, was developed by Jameson and Allum (1984) as part of the AMIRA P9 project. This approach has been progressively refined over the years, leading to the McGill bubble size analyser, developed at McGill University in Canada. A schematic of the McGill bubble size analyser (or ‘bubble viewer’) is given in Figure 1. \n\nThe McGill bubble size analyser consists of a sampling tube attached to a viewing chamber with a window inclined at 15° from vertical. The sampling tube is immersed in the flotation cell, with the bottom of the tube normally just below the pulp/froth interface in the quiescent \n\n**172** \n\nFLOTATION PLANT OPTIMISATION  |  SPECTRUM SERIES 25 \n\n**CHAPTER 6  |  CHARACTERISATION MEASUREMENTS IN INDUSTRIAL FLOTATION CELLS** \n\n\n\n<!-- Start of picture text -->\nWindow<br>Camera Diffuser<br>Light source<br>Sample chamber<br>Sampling tube<br>Froth<br>Flotation cell<br><!-- End of picture text -->\n\n\n\n**FIG 1** – Schematic of the McGill bubble size analyser and typical set-up. \n\nzone. The set-up is filled with water dosed with enough frother to prevent bubble coalescence in the tube. Bubbles from the flotation cell rise up through the sampling tube and slide up the inclined window of the viewing chamber. The sloped window ensures a single layer of bubbles passes through the image area, captured by a digital video camera. The light source illuminates the image area, resulting in each bubble casting a shadow, which can be detected by the software associated with the bubble viewer. Full details of the apparatus and methodology can be found elsewhere (Chen, Gomez and Finch, 2001; Hernandez-Aguilar, Gomez and Finch, 2002; Hernandez-Aguilar _et al_ , 2004). Further refinements have since been made to the apparatus, with LED lights operating from a battery and a digital still"}, {"page": 169, "text": " camera used instead of a video camera. The probe is known as the Anglo Platinum Bubble Sizer, or APBS and has been described in Taute and McClelland (2006). \n\n###### _Other bubble size measurement techniques_ \n\nExtensive reviews of alternative bubble sizing techniques have been conducted by Rodrigues and Rubio (2003) and Boyer, Duquenne and Wild (2002). Many of these are restricted to laboratory use or limited to specific applications. Brief descriptions of these methods are given below. \n\n###### Alternative photographic techniques \n\nSeveral alternative photographic techniques are in use for bubble size measurement. The LTM-BSizer (Rodrigues and Rubio, 2003) is similar to the McGill bubble size analyser in terms of equipment. It varies once bubbles have entered the viewing chamber where the bubbles are decelerated and stopped prior to being photographed. Taking pictures through the wall of a flotation machine is a frequently used bubble sizing technique that requires a see-through section of wall and provides a bubble size image in the immediate vicinity of the wall. Laser velocimetry uses a laser sheet to illuminate a slice of fluid within a flotation machine, which can then be photographed and analysed. \n\n###### Optical fibre and sensor probes \n\nOptical needle probes are very thin, sharp ended probes, facing the bubble flow direction in order to pierce bubbles. Infrared light beams are transmitted along the optic fibre to tips made of quartz or sapphire and the difference in light transmittance when an individual bubble is \n\n**173** \n\nFLOTATION PLANT OPTIMISATION  |  SPECTRUM SERIES 25 \n\n**GREG HARBORT, SARAH SCHWARZ AND THU NGUYEN** \n\npierced is registered. They can be used in three-phase high air hold-up conditions (Magaud, Souhar and Boisson, 2001). The most commonly used in industrial environments is the UCT bubble probe (Figure 2) (Tucker _et al_ , 1994). This analyser consists of a sampling system and an optical/electronic detector system. The sampler enables incoming bubbles to be cleaned of any attached particles before they enter the capillary, where they are deformed from spheres to cylinders. The length of the bubbles is detected by a pair of optical sensors. \n\n###### Conductivity probes \n\nConductivity probes register the variation in conductivity between bubbles and the surrounding pulp. Immersion conductivity probes are also used and can measure bubble size without extracting bubbles from the flotation machine (Sanaullah, Zaidi and Hills, 2001; Wu _et al_ , 2001). \n\n###### _Analysis of bubble sizes_ \n\nBoth the UCT bubble sizer and the McGill bubble viewer produce a bubble size distribution, the average bubble diameter and the Sauter mean bubble diameter for each measurement. The bubble size distributions can be compared on a normalised basis, as shown in Figure 3. This figure shows that cells 2 and 3 had similar shaped bubble size distributions, with a significantly different average bubble size compared to the other two cells in "}, {"page": 170, "text": "the circuit. This indicates that cells 2 and 3 have a lot of similar smaller sized bubbles compared to cells 1 and 4, which have a large range of bubble sizes. \n\n\n\n<!-- Start of picture text -->\nThe atmosphere<br>Three-way valve<br>Flush water<br>Burette<br>The atmosphere Peristaltic<br>The atmosphere<br>Pump 1<br>Water reservoir<br>Photo-detector MPU timer Laptop<br>Capillary amplifier detector computer<br>Peristaltic<br>Plant water<br>Pump 2<br>Cleaning column<br>Compressed air<br>The atmosphere<br>Pinch valve<br><!-- End of picture text -->\n\n**FIG 2** – Schematic of the UCT bubble size analyser. \n\n**174** \n\nFLOTATION PLANT OPTIMISATION  |  SPECTRUM SERIES 25 \n\n**CHAPTER 6  |  CHARACTERISATION MEASUREMENTS IN INDUSTRIAL FLOTATION CELLS** \n\n\n\n<!-- Start of picture text -->\n1.6<br>1.4<br>1.2<br>1.0<br>0.8<br>0.6<br>0.4<br>0.2<br>0.0<br>0 1 2 3 4 5 6 7 8<br>Bubble diameter (mm)<br>Cell 1 Cell 2 Cell 3 Cell 4<br>Normal distribution frequency (%<br><!-- End of picture text -->\n\n**FIG 3** – Normalised distribution of bubble sizes obtained from four cells within a flotation circuit. \n\nThe average bubble diameter is calculated from Equation 1 and the Sauter mean bubble diameter is determined from Equation 2: \n\n\n\n\n\n\n\n\n\nwhere: \n\n- _di_ is the measured bubble diameter \n\n- _N_ is the number of bubbles measured \n\nGenerally, the Sauter mean bubble diameter is quoted from these measurements, as this has been shown to be a more accurate representation of the bubble size distribution. Currently there is some debate about whether the ratio of the Sauter mean to the arithmetic mean should also be quoted, to indicate the width of the bubble size distribution. \n\n###### _Typical bubble size ranges_ \n\nGenerally, Sauter mean bubble sizes range from 1.0 mm to 2.0 mm within mechanical cells, with larger bubbles found in larger cells (>100 m<sup>3</sup> ). Sauter mean bubble sizes within columns are usually larger, 1.5 mm to 3.0 mm as the norm. Results of Sauter mean bubble sizes
