Repository: NDDev-Technocracy-OpenNetwork/hack-2026-nornickel-knot

> **DEPRECATED.** This repository is archived and no longer maintained.
> It is kept read-only for reference; its GDS anchor records
> `lifecycle: archived` under `portfolio:archived-projects`.

# Nornickel Scientific Knot

Живая карта знаний R&D для горно-металлургической отрасли: система превращает архив отчётов, статей, презентаций и экспериментальных материалов в типизированный граф знаний, а затем отвечает на вопросы естественным языком с источниками и страницами первоисточников.

Проект подготовлен командой **Harmonic Labs** для **Норникель AI Hack 2026**, трек **«Научный клубок»**.

File: data/parsed/Материалы конференций/Handbook of Flotation Reagents_ Chemistry, Theory and Practice.json (part 13 of 26)
froth structure and foaming characteristics change dramatically with changes in pH. In many flotation systems, the pH is changed from one unit operation to another (i.e. roughing– cleaning) and with the pH change, frothing also changes. \n\n- The frother also must have low sensitivity to particular modifiers. It is often the case that in the presence of specific modifiers (e.g. depressant, regulator, etc.), the frothing properties of a specific frother changes significantly. Therefore, it should be remembered there is a synergy between frothing properties in the presence of modifiers. \n\n##### **10.2 THEORY OF THE ACTION OF FROTHERS** \n\nOver the past several decades, extensive research has been carried out on frothers and free liquid films [1–4]. Some of the conclusions drawn from these studies were that pure liquids do not froth and the presence of surface-active agents is required to induce frothing. When the surface agent is added to the liquid, the surface tension of the solution decreases as a result of the heteropolar nature of the molecules, which leads to preferential adsorption of these molecules at the air–water interface. These molecules are arranged in such a way that the hydrophilic polar group is oriented in the water phase "}, {"page": 158, "text": "and the hydrophobic (non-polar) hydrocarbon chain in the air phase. The adsorption of the surface-active agent at the interface is related to the decrease in surface tension and can be described by the Gibbs adsorption reaction (10.1): \n\n\n\nwhere - is the surface excess concentration of the surface-active agent, - the surface tension and - the activity of solute. \n\nIn the case of dilute solution, which is normally employed in flotation, the activity can be replaced by the concentration of the surface-active agent. In this case, the surface tension of a solution is an indication of the surface activity of the solutes. \n\nThe dynamic froth is a complex physico-chemical system, which cannot be explained by one theory suitable for all types of froths under different conditions. The actual properties of froths depend on a fairly large number of variables. There is no sharp transition from a weakly frothing solution to a strongly frothing one, or between an unstable or persistent froth. The extreme types, however, can be visually distinguished as unstable or transient and persistent froths. It should be noted that in some cases, the froth tends to collapse. This occurs when the froth acquires a higher surface energy than the segregated gas and liquid where the froth tends to collapse spontaneously. \n\n205 \n\n10.2 Theory of the Action of Frothers \n\nA typical unstable froth breaks down as the liquid drains between bubbles. In such a case, the bubbles remain spherical but collapse when they touch. The surface force, which opposes coalescence in these froths, is too weak to stop coalescence but reduces it to some extent. \n\nIt is believed that in the case of metastable froths, the drainage of the liquid from between bubbles may occur to some extent, which becomes almost planar lamellas of uniform thickness. Without vibration, evaporation or other disturbances, these films can last indefinitely. In the case of this type of froth, there is a slow diffusion of gas from \n\nthe smaller bubbles into larger ones as a result of pressure differences. The rate of diffusion is inversely proportional to the radius of the bubble and may cause the froth to break down. \n\nIn experimental work [5,6] another explanation for froth stability has been proposed, i.e. that the positive value of disjoining pressure inhibits the thinning of the lamellae. According to the Gibbs theory [7], during stretching of foam lamellae a local rise in surface tension occurs in thin layers as a result of surfactant depletion by adsorption into the stretched portion producing a change in surface elasticity. Gibbs defined the coefficient of static surface elasticity _E_ as the stress divided by strain per unit area. For an area _A_ of a two-face lamella, when the surface tension rises to _y_ + d _y_ the thickness of the lamellae decreases to _h_ – d _h_ , where the surface elasticity is given as: \n\n\n\nIf a thin film of a solution of a surface-active agent is subjected to local thinning, the surface tens"}, {"page": 159, "text": "ion of that part increases because any increase in surface area of the thin film lends to a decrease of solute molecule concentration in the film and, consequently, to a rise in equilibrium surface tension. This theory, however, applies only to a static system and specifically to thin lamellae, where there are insufficient surface-active molecules in the body of the film to diffuse to the surface and lower the surface tension again. \n\nUnder dynamic conditions, the surface tension in a froth film is higher during extension [8] and lower during compression than the equilibrium value. This is known as the Marangony effect and operates on an expanding or contracting surface carrying an adsorbed layer, irrespective of the thickness of the underlying liquid and provides a restoring force that tends to protect the film against local thinning. Marangony [9] in fact explained the foam stability as due to the ability of a frothing solution to withstand a variation in its surface tension within 0.1–0.001 s. There is no clear-cut technique to measure magnitude of the Marangony effect and the theoretical treatment is still incomplete. \n\nIn a dilute solution, there is a lag in attainment of local surface tension equilibrium, which mainly arises from the time required for the surface-active molecules to diffuse from the interior of the liquid into the newly formed surface or, conversely, the diffusion away from the compressed surface. The other factors that may affect the rate at which the solute arrives at the surface are the convective transport of surface-active molecules, possible electrical repulsion or stearic hindrance to the entrance of large molecules into an already packed monolayer. \n\n206 \n\n10. Action of Flotation Frothers \n\nThe surface transport theory, proposed by Ewers and Sutherland [10] was regarded as an extension of the Marangony theory with the only difference being the specification of the mechanism for the movement of solution once the gradient of the surface tension leads first to a surface flow, which in turn may cause the adjoining liquid layers to move into the thinned section. This does not imply any special viscosity of the film or adjoining water layer and arises solely from the viscous drag of the contracting monolayer. \n\nThe rate at which the surface-active molecules arrive at the interface is critical and the time for which the surface elasticity must come into play has been shown to be in the region of 10<sup>–1</sup> –10<sup>–3</sup> s. This effect accounts for the fact that optimum concentration for maximum frothing is usually found. \n\nAnother important factor, which was shown to affect the stability of the froth, is the viscosity or plasticity of the adsorbed layer to surface-active minerals. Some researchers [11] differentiate the following three types of froth stability: \n\n1. Transient foams form in concentrations for which the initial black-film formation occurs – the values of the critical thickness. \n\n2. Highly persistent"}, {"page": 160, "text": " froth is obtained from solutions of higher concentrations whose rupture is assumed to be due to surface fluctuation (under mechanical stimuli). \n\n3. Froths of intermediate stability form when the frother concentration is of low value with a sharp transition region from low to high stability; both the process of thinning and black-spot formation play a part in these froths. \n\n##### **10.3 THE MECHANISM OF FROTHER ACTION** \n\nApart from the ability of frothers to form froth, they have other important roles including: \n\n- Creating finer bubbles, whereby the dispersion of air in the flotation cell also improves. \n\n- Reducing coalescence of individual air bubbles. \n\n- Reducing the rate of bubble rise from the mixing zone to the froth zone. \n\n- Increasing the strength of the bubbles and stability of froth. \n\nThese effects are discussed in the following section. \n\n##### **10.3.1 Frother and dispersion of bubbles in the flotation pulp** \n\nIt has been established by experimental work that the size of bubbles in the flotation mechanism in the presence of frothing agents can decrease significantly [12].  This may result from two interrelated actions: (a) improvement in air dispersion and (b) deterioration in the coalescence of air bubbles in the pulp. Both actions affect froth formation and bubble transport to the froth zone. Even in the absence of surface-active agents on the bubble surface, the coalescence of bubbles takes place instantaneously. In the presence of a frother, however, the coalescence of bubbles occurs at a much shorter distance than in the absence of frother. Molecules of the frother usually adsorb on air bubbles, thus increasing the stability \n\nTwo-Phase Froths \n\n10.4 \n\n207 \n\nof the hydrated layer surrounding the bubble. The hydrophilic groups of adsorbed frothers are directed to the liquid phase and actively interact with molecules of water. This in fact leads to an increase in the mechanical strength of the envelope surrounding the bubbles and prevents destruction or collision with other bubbles. \n\nIt is believed that the concentration of froth in the pulp determines the coalescence of air bubbles [13], where higher concentration increases coalescence. It has been determined that a frother may prevent coalescence only when the air bubbles do not differ appreciably in their size. The coalescence of bubbles possessing large differences in diameter is highly pronounced. \n\n##### **10.3.2 Frother and rate of rise of bubbles in the pulp** \n\nExperimental work carried out by Frumkin _et al_ . [14] demonstrated that molecules of surface-active agents, which adsorb on the surface of bubbles, are shifted to the bottom portion of the air bubble during their upward movement in the liquid or pulp. This results in lowering the surface tension in this region, creating difference in the surface tension between the upper and lower region of the bubble. Along the surface of the air bubble, a force is created which attempts to equalize the surface tension "}, {"page": 161, "text": "to prevent further shifting of frother molecules to the lower portion of the bubble. These forces hinder the motion of the molecules on the surface of the air bubbles, thus lowering the mobility of bubbles. This decrease in mobility makes the bubbles behave like solid spheres. The decrease in the velocity of the air bubble due to the surface-active agent is pronounced. The increased coverage of the lower surface of the bubble is proportional to the amount of frother concentration in the pulp. It also depends on the size of the air bubbles, increasing significantly for larger bubbles. \n\n##### **10.4. TWO-PHASE FROTHS** \n\nIn reality, froth systems are thermodynamically unstable, because of the presence of a fairly large amount of free energy. Therefore, most of the processes that occur in the froth are directed toward froth breakage. It is considered that a stable system can only be accomplished in the case of complete separation of the system into two phases (i.e. liquid and gas). Some researchers [15] consider that froth stability cannot be studied from the point of view of thermodynamic potential. The correct analyses of froth stability must be based on kinetics of the process itself. The kinetics of froth destruction, according to Talmud and Bresler [16] occurs as follows. At the moment of froth formation, the air bubbles are separated by a thick film of liquid. The thickness of this liquid film is in the order of 1 -m. The film is bonded on both sides by solvated envelopes possessing properties different from those of the intermediate water layer from which the water drains at the bottom of the froth. The froth is trimmed to such a degree that the boundary-hydrated layers are brought into contact with each other. The second stage involves removal of liquid in the two contacting boundary layers. The thinned film becomes thermodynamically unstable and very wet. Any external action may spontaneously disrupt such a film, leading to coalescence of the adjacent bubbles in the froth. \n\n10. Action of Flotation Frothers \n\n208 \n\nThe drainage of water from froth occurs in the initial minutes in the case of unstable froth. The water is drained under the influence of gravity, although other factors (e.g. pressure and difference in capillary pressure) are also important. The thickness of the solvated water envelopes also strongly affects the drainage of water. The greater the hydration of the capillaries, the more slowly the water drains. \n\nThe drainage of liquid from planar boundaries in a fine bubble froth is low. This is due to the fact that a small air bubble in the froth has more uniform surface curvature and, consequently, the difference in local film pressure is smaller. Very small bubbles remain spherical and the froth retains a lot of water, even with the densest packing. According to this, for a froth to have maximum stability, there has to be optimum size of air bubbles. \n\nFrothers play the role of stabilizing the film around the bubbles. Some re"}, {"page": 162, "text": "searchers [16] classify all reagents stabilizing water envelopes in the froth into the following groups: \n\n- Substances soluble in water, which form the molecular solution. Such substances are low- and medium-chain-length alcohols. \n\n- Surface-active agents forming colloidal or polycolloidal solution in water. When concentrated in the adsorbed layer, these substances form special gel-like structures, which approximate solid bodies. \n\n- Surface-active substances, which are practically insoluble in water. \n\nIt is believed that the formation of a reagent film around air bubbles plays an important role in the prevention of film thinning due to its higher mechanical strength. The first group of reagents does not exhibit beneficial mechanical properties. The reagents of the second group, which tend to concentrate in the adsorbed layer, impart higher mechanical strength. The reagents of the third group act differently on films and their action depends on their structure and the presence of other reagents. \n\nIn the case of the two-phase froth, for maximum stability the adsorbed layers must be mechanically strong and of sufficient mobility to re-establish the initial concentration in the stretched portion of the film. It should be noted that most of the frothers used in the practice of flotation belong to the first group. Their stabilizing effect on froth is explained as follows. \n\nThe heteropolar frother molecules orient themselves in the adsorbed layer with their polar groups directed toward the liquid phase. The polar group undergoes strong hydration and forms a base of thick hydrated layer on the water surface. Hydration of the polar group is affected by the composition of water and distance of frother molecules. The hydrated layer of uniformly oriented molecules exhibits strong resistance to destruction. The hydrated layer of the surface films in the froth plays an important role, not only in the attachment of mineral particles to bubble, but also in determining the stability of the froth. \n\nThere is an optimum concentration of frother at which the most stable froth is obtained. Excess of frother from the first group leads to a decrease in froth stability and may even suppress the froth completely. This is explained by the fact that high frother concentration strongly decreases the surface tension of the solution; thus the conditions for the formation of a sufficiently stable hydrated layer deteriorates. \n\n10.5 Three-Phase Froths \n\n209 \n\nFrothers of the second group, which forms polycolloidal and colloidal solutions such as soaps and saponines, have a different effect on froth stability with increased concentration. In excess, they do not reduce froth stability as much as the frothers from the first group due to the formation of colloidal film with a much higher mechanical strength. These froths are usually very persistent and difficult to break. \n\nFor each heteropolar surface-active agent, the optimum conditions for the stability of hydrated layers "}, {"page": 163, "text": "occur at a definite concentration of electrolyte and depend on the valence of the electrolyte cations. It has been suggested that a combination of several surfaceactive agents is quite effective in controlling and regulating froth properties. The stability of the two-phase froth also depends on the characteristic size of the air bubbles. It has been confirmed that the stability of the froth is decreased if the adjoining bubbles differ in size. This is due to a large difference in their capillary pressure. \n\n##### **10.5 THREE-PHASE FROTHS** \n\nThe basic principle established for the two-phase froth is applicable to the three-phase froth. However, the presence of solids in the froth greatly alters its characteristics. The presence of solids in the froth may improve the stability of the froth or may have a negative effect. In the most general terms [17], the effect of solid particles on froth can be described as follows: \n\n- In the presence of solid particles, the stability of the flotation froth and the strength of the bonding between the bubbles sharply increase, especially with the increased tendency of attachment of mineral particles to the air bubbles. \n\n- There is an optimum particle size, which acts as a froth stabilizer. Very large particles and very fine slimes show smaller effects than particles of intermediate size. Certain clay slimes may even have a destabilizing effect on froth. \n\n- The shape of mineral particles plays an important role in increasing froth stability. Lamellar particles in general yield the most stable profile. \n\n- When frothers and flotation regulating agents do not alter the attachment of the mineral particles to air bubbles, they affect the stability of the three-phase froth in the same way as they affect the two-phase froth. The exception is if these chemicals change the tendency of attachment of mineral particles in the froth considerably, they have a decisive effect on froth stability. \n\nIn some instances, very unstable or flat froths are also obtained in the presence of solids. Some researchers [18] have found that well-dispersed hydrophobic particles can break froths, presumably by accelerating the coalescence of bubbles in the pulp as well as in the froth. They suggested that fine hydrophobic particles, which form by the reaction of the collector with metal ions in solution, destabilize the froth. These very small particles (i.e. 0.2–0.5 -m) with a contact angle greater than 90° rupture the thin film between the bubbles. The conditions of attachment of bigger hydrophobic particles to the surface of the \n\n10. Action of Flotation Frothers \n\n210 \n\nbubbles floating in the pulp and to air bubbles residing in the froth are never identical, and are dependent on the following factors: \n\n- Coalescence of bubbles in the froth, which leads to a sharp decrease in their surface, may result in a high degree of mineralization. The surface of the bubble may be completely covered by mineral particles. \n\n- The time of contact be"}, {"page": 164, "text": "tween particles and bubbles in the froth is estimated to be 10–50 times greater than that between particles and bubbles in the pulp, which increases the possibility of firm attachment of particles with bubbles, thus eliminating hysteresis of contact angle. \n\n- Forces tending to dislodge the mineral particles from bubbles are mainly forces of gravity. It is believed that the separation of mineral particles from air bubbles takes place mainly during coalescence of the bubbles. Therefore, conditions in the froth are more favorable than those in the pulp, for support of hydrophobic particles by air bubbles. \n\nAccording to Gibb’s theory of froth distraction, the presence of mineral particles strongly affects the kinetics of froth collapse. The drainage of water from mineralized froth is hindered as a result of constrictions in the passages, caused by increase in the roughness of bubble walls and the bridges of gangue particles not attached to air bubbles. Thinning of the water film is limited to the distance determined by contacting mineral particles. \n\nThe flocculation of particles in the froth layer can greatly increase froth stability according to the work of Kehbinder and Lubman [19]. Likewise, the attached mineral particles in the froth increase the structural mechanical properties of the liquid film in the froth. As a result of this, a very stable froth can be produced. In actual practice, however, a flocculated froth is less selective and is often difficult to remove. \n\nThe relationship between particle size and froth stabilization was extensively studied [20,21] using high-speed photography. It has been demonstrated that the position of particles in the interface is dependent on the contact angle. With a contact angle of 74°, as soon as the particle touches the lower interface, the equilibrium contact angle at the lower end of the particle is established without disrupting the film. As the film thins further, the particle moves away from its thinnest section, and the film finally breaks when it reaches its natural rupture thickness. With a higher contact angle (i.e. θ = 102°), the particle ruptures the film within milliseconds of contacting the lower interface. The larger particles, if they have a high enough contact angle, will destabilize the froth. For example, galena particles at a contact angle of 90° can destabilize froth. This is attributed to the cleavage characteristics of galena, which forms very smooth, regular particles along whose surfaces the movement of the three-phase boundary can occur with a very low driving force. \n\nThe thickness of the individual films in a froth that are ruptured by these types of particles can be related to the hydrophobicity, size and shape of the particles since these factors govern the degree of penetration of the particles in the film. Therefore, for constant particle hydrophobicity and shape, the rate of the film rupture and, consequently, the froth stability can be related to the size and number of "}, {"page": 165, "text": "particles present in the froth. \n\n10.5 Three-Phase Froths \n\n211 \n\nIf the rate of thinning of froth film is governed by the equation \n\n\n\nWhere - - density, _-_ - film thickness at distance _z_ , _t_ - time the film became parabolic, _-_ - viscosity of solution. \n\nTable 10.1 shows that for hydrophobic quartz particles (- - 102°), the relationship holds for particles diameters 400–5 -m. Below 5 -m, the efficiency of the hydrophobic particles decreases owing to visible flocculation of fine particles. This means that very hydrophobic particles of all sizes can destroy froth and unless the surface of the particles is modified by the frother, the destabilizing effect is almost independent of the frother used. \n\nIn contrast, stabilization of the froth film requires more than one particle, so the stabilization of the film with particles of low hydrophobicity occurs only when a close-packed monolayer of particles is formed in the froth. \n\nTherefore, the types, conditions and size of particles in the flotation system can have a significant effect on the stability of the froth, and in many systems the froth stability may be controlled more easily by modifying hydrophobicity or the degree of froth flocculation \n\n**Table 10.1** \n\n|Destablization of frot<br>Average particle size<br>|**Table 10.1**<br>h with hydrophobic quartz particlesas a function of parti<br>Mass required<sup>_a_</sup><br>Number of<br><br>|cle size [21]<br>-<sup>2</sup>--100|\n|---|---|---|\n|-(-m)|(mg)<br>particles (-)||\n|1.5|0.63<br>96,500,000|217.0|\n|3.0<br>|0.26<br>4,980,000<br><br>|45.0<br>|\n|5.0|0.16<br>662,000|16.5|\n|7.0|0.14<br>211,000|10.3|\n|9.0|0.15<br>106,000|8.6|\n|12.5<br>|0.21<br>55,600<br><br>|8.7<br>|\n|20.0|0.48<br>31,000|12.4|\n|31.0|0.73<br>12,700|12.2|\n|48.5|0.91<br>4,120|9.7|\n|81.0<br>|1.45<br>1,410<br><br>|9.3<br>|\n|115.0<br>|2.15<br>731<br>|9.7|\n|163.0|3.23<br>385|10.2|\n|230.0|4.60<br>195|10.0|\n|326.0<br>|6.20<br>92<br><br>|10.0<br>|\n|388.0|8.80<br>78|12.0|\n|460.0|13.80<br>73|16.0|\n|544.0<br>_a_Mass of hydrophobic quartz|18.80<br>60<br>required to reduce intermediate froth volume to 1.0 cm3.|18.0|\n\n\n\n10. Action of Flotation Frothers \n\n212 \n\nof the particles, rather than by changing the type of frother. The exception is when clay is present in the ore, in which case, the type of frother plays an important role. \n\n##### **10.6 ACTION OF FROTHERS IN THE PRESENCE OF COLLECTOR** \n\nThe association of frothers and collectors has been proven to strongly influence some flotation parameters while leaving the others unaffected. The following examples illustrate these effects: \n\n- As long as the frother molecules form a gaseous type of monolayer at the air–water interface, the magnitude of the contact angle established by the adsorbed collector is unaffected. However, when the frother molecules tend to form a condensed film, the contact angle can be altered. \n\n- The increase and decrease in the adsorption of the collector at the solid–liquid interface may or may not take place, dependin"}, {"page": 166, "text": "g on the relative proportion of the frother and collector and their relative extent of interaction at the interfaces and in the bulk of the solution. \n\n- There is an indication that the zeta potential of a solid in both xanthate and amine systems undergoes a change on adsorption of frother molecules. \n\n- In a number of cases, the increase in the level of addition of frother results in an increase in recovery. This is common when treating a slimy ore, and ores that contain clay minerals. \n\n##### **REFERENCES** \n\n1. Sutherland, K.L., and Wark, I.W., _Principles of Flotation_ , Australian Institute of Mining and Metallurgy, Melbourne, 1955. \n\n2. De Vries, A.J., _Foam Stability, Rubber Stitching_ , Delf, New York, 1957. \n\n3. Harris, P.J., Frothing Phenomena and Frothers, In (R.P. King ed) _Principles of Flotation_ , South African IMM, pp. 237–263, 1982. \n\n4. Kitchener, J.A., and Cooper, C.F., Current Concepts in the Theory of Foaming, _Quarterly Review_ , London, No. 13, pp. 71–79, 1959. \n\n5. Derjaguin, B.V., The Elastic Properties of Froth, _Journal of Physical Chemistry_ , No. 6, pp. 11–16, 1931. \n\n6. Eigels, M.A., and Mocronsov, V.A., A Method in Destroying Mineralized Froth, In _Rationalization of Processes and Mechanisms in Mineral Dressing_ , BTI Mintsvetmet, 1948. \n\n7. Mysel, J., _Soap Films – Studies of their Thinning_ , Pergamon Press, London, 1959. \n\n8. Derjaguin, B.V., and Titijevskaya, A.S., Static and Dynamic Stability of Free Films and Froths, _Proceedings of the 2nd International Congress of Surface Activity_ , London, Vol. 11, pp. 211–219, 1957. \n\n9. Sutherland, K.L., The Change of Surface and Interfacial Tensions of Solution with Time, _Reviews of Pure and Applied Chemistry_ , Australia, pp. 35–50, 1951. \n\n10. Ewers, W.E., and Sutherland, K.L., The Role of Surface Transport in the Stability and Breakdown of Foams, _Australian Journal of Science Research_ , Vol. A5, pp. 697–710, 1952. \n\nReferences \n\n213 \n\n11. Miles, G.D., Ross, J., and Shedlosky, L., Foam Drainage, _Journal of Physical Chemistry_ , Moscow, No. 40, pp. 93–107, 1945. \n\n12. Klassen, V.I., _Problem in the Theory of Aeration and Flotation_ , Goskhimisdat, Moscow, 1949. \n\n13. Frumkin, A.N., and Levich, V.G., The Effect of Surface Active Agents on Motion at the Boundary of the Liquid Medium, _Journal of Physical Chemistry_ , Moscow, No. 21, 1947. \n\n14. Bogdanov, O.S., and Barskii, L.A., Effect of Frother on the Content of Air in a Flotation Pulp, _Bulletin of the Academy of Science_ , USSR, No. 3, 1959. \n\n15. Rehbinder, P.A., _The Problems of Emulsions and Froths in the Food Industry, Colloids in the Food Industry_ , Pishchepromizdat, Moscow, 1950. \n\n16. Shkodin, A.M., and Tikhomivova, G.P., Frothing in Mixtures of Surface-Active Colloids, _Colloid Journal_ , Moscow, No. 13, 1951. \n\n17. Livshitz, A.K., and Dudenkov, S.V., Some Factors in Flotation Froth Stability, _Proceedings of the 7th International Mineral Processing_ Congress, p. 367, New York, 1965. \n\n18. Klassen, V.I.,"}, {"page": 167, "text": " and Mucrousov, V.A., _An Introduction to the Theory of Flotation_ , Butterworths, London, 1963. \n\n19. Dudenkov, S.V., and Shafeev, E.S., Effect of Structure of Frothing Agent Molecules on the Coalescence of Air Bubbles, _Tsvetnie Metally_ , No. 39, pp. 12–15, 1966. \n\n20. Hansen, D.M., Diagnosis of Froth and Emulsion Problems in Flotation and Froth Extraction Units, _Canadian Metallurgical Quarterly_ , No. 13, pp. 659–668, 1974. \n\n21. Dippenar, A., _The Effect of Particles on the Stability of Flotation Froths_ , Report No. 1988, National Institute for Metallurgy, Johannesburg, 1978. \n\n# **– 11 –** \n\n### **Dispersion, Coagulation and Flocculation** \n\n##### **11.1 INTRODUCTION** \n\nDispersion, selective coagulation and flocculation are the major accessories of the mineral engineering field. The organic and inorganic chemicals used in these functions belong to a group of modifiers. A number of chemicals used as dispersants are also used as depressants and activators. The organic polymers used as depressants are also used as flocculants, when their chemical structure is altered. In a number of applications, dispersants and flocculants are used together where selective flocculation is required. \n\nThe dispersing modifiers are used to prevent fine particle from aggregating, and in many cases, to reduce pulp viscosity. Aggregation or the slime coating phenomenon is common where slimes are present in the pulp, and has a negative effect on flotation. Dispersion is also used in various hydrometallurgical processes as well as in selective flocculation where gangue minerals are dispersed while valuable minerals are flocculated. \n\nThe action of dispersing agents in mineral processing is therefore to (a) improve flotability of the mineral by preventing slime coating on the mineral particles and (b) disperse fines or gangue minerals during selective flocculation. \n\nThe flocculation process is opposite to dispersion. In a dispersed system, particles of all species can be aggregated into larger structures by several mechanisms. Aggregation, based on reducing inter-particle repulsion forces, is known as coagulation and the aggregates are called coagula. If coagulation is induced by a polymer-bridging action, the process is called flocculation and the aggregates are called flocs. When aggregation is achieved as a result of the action of an immersible bridging liquid, such as oil, the process is called agglomeration and the aggregates are referred to as agglomerates. The mechanisms include both those in coagulation (i.e. action of electrolytes) and bridging flocculation by either inorganic polymers or by precipitating metal hydroxides. The latter is known as sweep flocculation [1]. \n\nThe flocculation process using polymers is usually classified according to the action of polymers on the particles. If the polymer adsorbs on several particles simultaneously resulting in formation of molecular bridges between the adjoining particles in the floc, it is called bridging flo"}, {"page": 168, "text": "cculation. In the case where polymer molecules are branched, or as an alternative if two or more types of interacting polymer molecules of a linear type are used so that there is a three-dimensional gel-type network enmeshing the particles into a floc, the gel flocculating process is termed network flocculation. Under carefully controlled polymer \n\n<mark>215</mark> \n\n216 \n\n11. Dispersion, Coagulation and Flocculation \n\nadditions as well as hydrodynamic conditions, a compact strong pellet-like floc can be produced, which is called pelleting flocculation [2]. \n\nThe action of cationic polymers on a negatively charged particle is somewhat similar to the action of coagulation where the charge neutralization can be a predominant mechanism over that of polymer bridging. Flocculation by “non-adsorbing” free polymers is known as depletion flocculation, which may result from high concentration of polymer in solution. This phenomenon is explained [3] as follows. When the distance between approaching particles is smaller than the size of the polymer molecules, none of these molecules can enter the region between these particles, which is then composed of only the solvent. The solutions outside the particle retain their bulk polymer concentration and therefore exert an inward force arising from osmotic pressure. This inward force causes the particles to flocculate. This theory assumes that polymer molecules have a rigid configuration in solution, where particles are treated as semi-permeable membranes and does not consider the free energy charge involved in bridging the particles to close approach. \n\nBridging flocculation, by linear polymer molecules, is the main flocculation mechanism in mineral engineering practice. \n\nThe selective flocculation technique is very different from flocculation itself. Selective flocculation utilizes the differences between physical and chemical properties of the various mineral components in mixed suspension. It is based on preferential adsorption of the flocculant on a specific mineral to be flocculated, leaving the remaining particles in suspension. Very often, in selective flocculation the dispersion of particles that would remain in solution is required; so in this case, dispersion flocculation is essential for achieving the goal of separation. Selective dispersion, like selective flocculation, utilizes the differences in the chemical and physical properties of minerals, and is based on the preferential adsorption of selective dispersants on specific particles. \n\n##### **11.2 DISPERSING REAGENTS** \n\nDispersing reagents are basically modifiers, which are discussed in Chapter 4, and most of these dispersing modifiers are also either depressants or activators. In short, they have multiple functions. Dispersing reagents are inorganic compounds and organic polymers, which are specifically designed for such a function. \n\nRepresentatives of inorganic dispersants are sodium silicate and sodium polyphosphates. These dispersants are "}, {"page": 169, "text": "also used as depressants and activators and have been described in previous chapters. \n\nRepresentatives of organic dispersants are starches, dextrins, guars, quebracho, lignin sulfonates and polyglycol ether. All these polymers are also used as depressants in the same form and molecular structure as they are used as dispersants. Therefore, most dispersants are also depressants and it can be said that they have a dual function. The polymers that have a flocculating effect are those with altered molecular structures. For example, quebracho can have a flocculating effect after it is treated with amine. The polymerized guar gum is a flocculant, but after alteration and de-polymerization it acts as a dispersant and depressant. \n\n11.2 Dispersing Reagents \n\n217 \n\n##### **11.2.1 Action of dispersing reagents** \n\nIn Chapters 8 and 9, the interaction of inorganic and organic modifiers has been discussed extensively, in which different actions of these reagents were concluded by different studies. For example, it was postulated that the depressing effect of both silicates and phosphates are due to some sort of chemical interaction on the mineral surface. However, dispersant action is quite different from that of depressing action because the purpose of a dispersant is to prevent aggregation of fine and clay particles. One can expect that the mechanism of dispersion is somewhat different in the sense that the function of a dispersant is to control the charge density at the solid–liquid interface or the electrical charges of ultrafine particles. \n\n##### _Inorganic dispersants_ \n\nThe action of sodium silicate as a dispersant is mainly associated with disassociated polysilicic acid, which is partly ionized in aqueous solution. Its adsorption must lead to an increased negative charge of the solid and, consequently, has to stabilize mineral systems against aggregation. Some investigators [4] postulate that polymeric sodium silicate adsorbs by multiple weak bonds to form hydrated layers at the mineral surface. As a result, dispersion is due to both increased negative zeta potential values and hydrated layers. \n\nIn contrast, polyphosphates are good complexing agents, which exhibit a high adsorption affinity on specific mineral surfaces. Adsorption may be influenced by electrostatic forces, hydrogen bonding, or forming a strong covalent bond with a number of metallic cations. \n\nIn studies of polyphosphates as dispersants, it was determined [5] that amino polyphosphates and polyphosphates are the most effective dispersants. \n\n##### _Organic dispersants_ \n\nThe theory behind the action of polymers as dispersants is somewhat similar to that of the action as depressants. The mechanism of interaction of polymers with mineral surfaces is summarized as follows. \n\nIn the case of starches and dextrins, it is postulated that coulombic forces acting between the mineral surface and starch molecules hinder adsorption and that adsorption is caused by non-ionic interactions. In thi"}, {"page": 170, "text": "s and other cases of starch adsorption, hydrogen bonding is responsible for adsorption. This conclusion is based on adsorption studies of starches on hematite and quartz [6]. In other studies [7,8] using a quartz dextrin system where pure, methylated and lead-activated quartz were reacted with dextrin, it was concluded that for adsorption of dextrin on mineral surfaces, the chemical interaction and some type of hydrophobic bonding is responsible for adsorption. Figure 11.1 shows the effect of pH on the adsorption of dextrin on quartz. In actual practice, dextrin is used to depress iron oxides, titanium oxides, etc. during the flotation of quartz, zircon and other silicates. \n\nStudies carried out with polyethylene oxide [9] have indicated that a combination of hydrogen bonding and hydrophobic interaction is responsible for the adsorption on the mineral surface. It is believed that [10] that alcoholic groups (–OH) do not confer dispersant properties on a molecule; however, if hydroxybenzene has –OH groups on adjacent \n\n11. Dispersion, Coagulation and Flocculation \n\n218 \n\n\n\n**Figure 11.1** Effect of pH on adsorption of dextrin on pure quartz (Q), methylated quartz (MQ), leadcoated quartz (PbQ) and methylated lead-coated quartz (MPbQ). Dextrin concentration of 50 ppm [7]. \n\ncarbon atoms (quebracho constituents), then these groups disassociate when adsorbing on positive sites, increasing the solid net negative charge. \n\nIn the case of tannin derivatives [11], it was postulated that tannins become chemisorbed through Ca<sup>2+</sup> ions either on the surface of the mineral lattice or as Ca<sup>2+</sup> adsorbed on it from the solution. \n\n##### _The practical perspective_ \n\nIt should be understood that dispersion is intended to (a) prevent aggregation of ultra-fine particles and (b) prevent slime coatings on the mineral particles. From a flotation point of view, the presence of ultra-fine slime and clay may inhibit flotation of many minerals through slime coating or adsorption of reagents on clay particles. \n\nThe ultra-fine
