Repository: NDDev-Technocracy-OpenNetwork/hack-2026-nornickel-knot

> **DEPRECATED.** This repository is archived and no longer maintained.
> It is kept read-only for reference; its GDS anchor records
> `lifecycle: archived` under `portfolio:archived-projects`.

# Nornickel Scientific Knot

Живая карта знаний R&D для горно-металлургической отрасли: система превращает архив отчётов, статей, презентаций и экспериментальных материалов в типизированный граф знаний, а затем отвечает на вопросы естественным языком с источниками и страницами первоисточников.

Проект подготовлен командой **Harmonic Labs** для **Норникель AI Hack 2026**, трек **«Научный клубок»**.

File: data/parsed/Материалы конференций/XX Международная Черняевская конференция по химии, аналитике и технологии платиновых металлов.json (part 13 of 19)
получаемых тяжелых сплавах. \n\nВ щелочной раствор выводится значительная часть теллура, селена и мышьяка, а также 10–20 % свинца и олова. Последующая стадиальная перерабо"}, {"page": 158, "text": "тка щелочных растворов позволяет выделить концентраты олова и свинца, а также диоксид теллура, содержащие не более 100 г/т ДМ. Разработан процесс выделения селена из маточного раствора после осаждения гидроксидов неблагородных металлов, который приводит к образованию концентрата, содержащего до 95 % селена. \n\nПлавка нерастворимого остатка гидрометаллургического обогащения позволила добиться прямого извлечения ДМ в богатый тяжелый сплав по разработанной технологии свыше 95 %. Переработка получаемых тяжелых сплавов также производится в несколько стадий, включающих селективное выделение серебра, свинца, а также концентрата металлов платиновой группы (МПГ) и золота, направляемого на аффинаж. \n\nКомбинированная гидро-пирометаллургическая технология переработки концентрата пыли используется в ОАО «Красцветмет» на постоянной основе с 2008 года. Технология позволяет перерабатывать весь объем образующегося концентрата пыли с быстрым возвратом на аффинаж МПГ, золота и серебра. За время использования технологии из цикла аффинажа в продукты незавершенного производства выведено около 20 т теллура; 1,5 т олова и более 11 т свинца. \n\nРяд технических решений разработанной технологии защищен патентами РФ № 2355792, № 2370555, № 2376395. \n\n162 \n\nСекция 3. Технологии переработки сырья и производства платиновых металлов и золота \n\n###### **влияние  темПературы,  концентрации  хлорид-иона и  соотношения  au/cорг  на  извлечение  золота из  уПорных  сульФидных  концентратов методом  автоклавного  окисления** \n\n###### **_А.К. Тер-Оганесянц, В.Н. Ковалев, С.Ф. Каплан, Н.В. Воробьев-Десятовский_** \n\nЗАО «Полиметалл Инжиниринг» Россия, 198216, Санкт-Петербург, пр. Народного ополчения, 2 ter_oganesianc@polymetal.ru \n\nАвтоклавное окисление (РОХ) – один из основных способов переработки золотосодержащих сульфидных руд и концентратов. Присутствие в концентратах рудных углеродсодержащих материалов (РУМ) и хлоридов может приводить к нежелательным процессам так называемого «прег-роббинга» – снижения извлечения золота при последующем цианировании окисленных материалов. Эти потери золота происходят за счет необратимой адсорбции на поверхности РУМ при автоклавном окислении. Существует прег-роббинг двух видов. \n\n1. Адсорбция в автоклаве из хлоридных комплексов Au(III), образованных за счет окисления золота ионами Fe<sup>3+</sup> в присутствии анионов Cl<sup>–</sup> , выполняющих функцию транспортных реагентов. В этом случае переносимые хлоридные комплексы золота(III) сорбируется на частицах РУМ и восстанавливаются на них же в автоклаве до Au(0). Для борьбы с этим типом прег-роббинга используют очистку растворов, поступающих в автоклав от хлоридных ионов и/или обезуглероживание окисляемого материала. \n\n2. Адсорбция на частицах РУМ Au(I) из цианидных растворов при цианировании окисленных в автоклаве пульп. Этот тип прег-роббинга можно преодолеть, создав конкуренцию в виде активированного угля (CIL-процесс) или смолы (RILпроцесс). \n\nВ обоих случаях процесс сорбции соединений золота на РУ"}, {"page": 159, "text": "М является необратимым и при отсутствии специальных мер приводит к потерям золота. \n\nНами было изучено влияние температуры автоклавного окисления на извлечение золота из упорных руд. Было установлено, что увеличение температуры с 200 ºС до 230 ºС существенно увеличивает извлечение золота из прег-роббинговых концентратов: в среднем от 60–70 % до 90–95 %. Это происходит за счет резкого ускорения окисления РУМ при повышении температуры процесса. Определено влияние состава золотосодержащих концентратов на показатели извлечения золота. Было установлено, что извлечение золота напрямую зависит от соотношения золота к органическому углероду в исходном сырье. При соотношении Au/Cорг > 10 г/кг и содержании хлоридных анионов до 10 мг/л достигается извлечение золота более 90 % при 200 ºС. При снижении этого соотношения до 2,5 г/кг извлечение золота падает до 55–70 %. Для определения негативного влияния хлорид-иона использовали концентрат с низкой степенью прегроббинга. Извлечение золота из такого концентрата при 200 ºС и исходном содержании хлорид-иона 10 мг/л составляет 97,8 %. При увеличении содержания хлорид-иона в исходном растворе извлечение золота резко снижается и достигает 57 % при содержании хлорид-иона 310 мг/л. \n\nТаким образом, для успешной борьбы с прегроббингом необходимо: \n\n1) повышение температуры автоклавирования до 225–230 ºС; \n\n2) очистка руд от органического углерода обогатительными методами до соотношения в концентрате Au/Cорг не менее 10 г/кг; \n\n3) очистка оборотной воды от хлорид-иона. \n\n163 \n\nXX Международная Черняевская конференция по химии, аналитике и технологии платиновых металлов \n\n###### **Применение  сорбционных  методов  для  извлечения  рения из  маточных  растворов  аФФинаЖа  Платины** \n\n###### **_С.А. Федичкин_** \n\nОАО «Екатеринбургский завод по обработке цветных металлов» Россия, 624097, Свердловская область, Верхняя Пышма, ул. Ленина, 131 fedichkin@ezocm.ru \n\nВ настоящее время в переработку вовлекаются различные виды сырья, в том числе платинорениевые концентраты, полученные после выщелачивания основы катализаторов нефтехимии, содержащие до 25 % платины и рения. Необходимость извлечения не только платины, но и такого ценного элемента, как рений, обусловило совершенствование действующей технологической схемы аффинажа. Разработанная на предприятии технология позволяет извлекать из данного сырья платину и рений и включает в себя следующие стадии: \n\n- предварительное выщелачивание рения; \n\n- выделение рения из раствора в виде чер- \n\n- нового  перрената аммония с последующим очисткой методом электродиализа; \n\n- извлечение платины  классическими мето- \n\n- дами аффинажа; \n\n- сорбционное извлечение платины и рения \n\n- из маточных растворов с последующим элюированием рения [1]. \n\nВ процессе выщелачивания до 95 % рения извлекается в раствор. В дальнейшем из раствора выделяется черновой перренат аммония, после перекристаллизации и электродиализной очистки которого производится чистовой перренат аммония или рениевая кислота. Однако до"}, {"page": 160, "text": " 5 % содержащегося в исходном сырье рения в процессе дальнейшего растворения переходит в платиновую ветвь аффинажа и концентрируется в маточных солянокислых растворах осаждения хлопроплатината аммония. Растворы осаждения платины отличаются сложным солевым составом и содержат, г/дм<sup>3</sup> : 0,5 Re, 0,8 Pt, 10 Fe, 10 Cu, 30 Al, 20 NH4Cl, 200 HCl. Для доизвлечения рения и платины из данных растворов была \n\nразработана технология, позволяющая количественно сорбировать платину на  низкоосновном анионите [2], а рений извлекать после нейтрализации раствора с помощью высокоосновного анионита на основе полиэтиленполиаммина и эпихлоргидрина. Полная динамическая обменная емкость (ПДОЕ) анионита по рению составляет 0,10–0,15 г/дм<sup>3</sup> . Насыщенную смолу промывают и элюируют рений 2ч3 н раствором азотной кислоты [1; 3]. При этом часть рения переходит в осадок гидроксидов на стадии нейтрализации маточных растворов. Прямое извлечение рения из солянокислого раствора предложено проводить с помощью ионита низкой основности Purolite A170. Сорбция проводится в две стадии с последующим элюированием рения раствором аммиака. Содержание рения в сбросных растворах не более 5 мг/дм<sup>3</sup> . \n\n###### **Список литературы** \n\n1. Лавров А.А., Федичкин С.А., Скоморохов В.А.и др. Извлечение рения из отработанных катализаторов нефтехимии на ОАО «Екатеринбургский завод по обработке цветных металлов» // Сорбционные и хроматографические процессы. – 2006. – Т. 6. – Вып. 6. – Ч. 1–4. – С. 1203–1206. \n\n2. Гроховский С.В., Горбатова Л.Д., Коник К.П. и др. Извлечение благородных металлов из отработанных растворов аффинажного производства // XVII международное Черняевское совещание по химии, анализу и технологии платиновых металлов: тез.докл. – М.: ГЕОХИ, 2001. – С. 230. \n\n164 \n\nСекция 3. Технологии переработки сырья и производства платиновых металлов и золота \n\n###### **о  возмоЖности  Применения  deForm-3d для  моделирования  Процессов  омд  в  Производстве стеклоПлавильных  аППаратов** \n\n**_1А.А. Фомин, 2С.Е. Сычев_** \n\n1ФГАОУ ВПО УрФУ им. Б.Н. Ельцина 620002, Свердловская область, Екатеринбург, ул. Мира, д. 19 2ОАО «ЕЗ ОЦМ» 624097, Свердловская область, Верхняя Пышма, ул. Ленина, д. 131 alexfomin66@gmail.ru, 059@ezocm.ru \n\nОдним из важнейших направлений в промышленности благородных металлов является применение сплавов платины в производстве аппаратов для изготовления стекловолокна и базальтового волокна. Пластинчатый фильерный питатель для получения стекловолокна представляет собой пластину с токоподводами, фланцами и сварными фильерами, выполненную из платинородиевого сплава. \n\nКонструкционной особенностью пластинчатого питателя является сварной шов, соединяющий фланцы с фильерным дном. Как показывает практика, данный сварной шов подвергается разрушению при эксплуатации питателя. Предложено изготавливать фланцы цельноштампованными, т. е. получать полосу с утонением по бокам и радиальным  переходом. \n\nС целью оценки усилия прессового инструмента для формования одного"}, {"page": 161, "text": " фланца за одну операцию было произведено моделирование процесса прессования в пакете программ DEFORM-3D. Формование заготовки (в виде полосы размерами 2,9Ч50Ч400 мм) осуществлялось пуансоном (длиной 400 мм, поперечное сечение которого представляет собой квадрат стороной 20 мм со скругленными углами, радиус скругления равен 2,2 мм) на плоской плите (размеры плиты 10Ч500Ч500 мм). В качестве материала для заготовки был выбран сплав ПлРд 90-10. При моделировании были за- \n\nданы следующие условия процесса: свойства материала заготовки, коэффициент трения, скорость движения пуансона, конечное расстояние между инструментами. \n\nОценив деформированное состояние заготовки после моделирования процесса формования фланца, можно сделать вывод, что целесообразно использовать штамп с верхним прижимом, чтобы уменьшить искривление полосы, также вероятно будет необходима последующая операция правки плоскостности полосы. Максимальное расчетное значение усилия прессования составило порядка 610 тс. Усилие пресса обычно принимают на 20– 25 % больше расчетного. Такое усилие может обеспечить, например, гидравлический пресс усилием 800 тс. \n\nТаким образом, проведенное моделирование позволило оценить усилие, возникающее в процессе формования фланца пластинчатого фильерного питателя, что в свою очередь позволило подобрать гидравлический пресс, необходимый для данной операции. Также моделирование дало возможность оценить деформированное состояние заготовки. На основании полученных результатов можно разработать технологию получения пластинчатого питателя с цельноштампованными фланцами, который обладает большим сроком службы по сравнению с питателем со сварными фланцами. \n\n165 \n\nXX Международная Черняевская конференция по химии, аналитике и технологии платиновых металлов \n\n###### **тебуконазол – ЭФФективный  Экстрагент  для  извлечения Палладия(ii)  из  азотнокислых  растворов** \n\n###### **_Р.А. Хисамутдинов, Л.Г. Голубятникова, Г.Р. Анпилогова, Д.Н. Карабанова, Ю.И. Муринов_** \n\nФедеральное государственное бюджетное учреждение науки Институт органической химии Уфимского научного центра РАН Россия, 450054, Уфа, пр. Октября, 71 hisam@anrb.ru \n\nРанее нами было установлено, что (RS)-1-(4хлорфенил)-4,4-диметил-3-(1Н-1,2,4-триазол-1-илметил)-пентан-3-ол (тебуконазол) является эффективным экстрагентом для извлечения палладия(II) и золота(III) из солянокислых растворов. \n\n\n\nВ связи с актуальностью задачи селективного извлечения палладия(II) из азотнокислых растворов аффинажного производства в настоящей работе исследована возможность отделения палладия(II) от таких сопутствующих элементов, как серебро(I), медь(II) и железо(III), экстракцией раствором тебуконазола (разбавитель – смесь циклогексанона и толуола 1:1). На рис. представлена зависимость степени извлечения палладия(II), серебра(I) и меди(II) от концентрации HNO3 в водной фазе. Установлено, что палладий(II) извлекается на 100 % в интервале кислотности водной фазы 0,1–8,0 моль/л HNO3. Поскольку медь(II) не экстрагируется из ра"}, {"page": 162, "text": "створов 0,1–3,0 моль/л HNO3, то в данной области палладий(II) может быть полностью от нее отделен. При более высокой кислотности водной фазы медь(II) извлекается незначительно (максимальное значение коэффициента распределения DCu = 0,08 при кислотности 4 моль/л HNO3), что позволяет селективно отделить палладий(II) от меди(II). Показано, что при \n\nкислотности 2 моль/л HNO3 палладий(II) полностью отделяется от меди(II) при соотношении концентраций Pd(II) и Cu(II) в водной фазе, равном 1:10. \n\nВ отличие от палладия(II) при одинаковых условиях серебро(I) извлекается с невысокими значениями коэффициентов распределения (максимальное значение DAg = 0,4 при кислотности 0,5 моль/л HNO3). Поэтому палладий(II) и серебро(I) могут быть разделены в широком интервале концентраций азотной кислоты 0,1–6 моль/л. \n\nУстановлено, что палладий(II) может быть селективно отделен от железа(III) экстракцией тебуконазолом при совместном присутствии палладия(II) (0,005 моль/л) и железа(III) (0,05 моль/л) в азотнокислых растворах. \n\n\n\n<!-- Start of picture text -->\nE, % Pd(II)<br>100<br>80<br>60<br>40<br>Ag(I)<br>20<br>Cu(II)<br>0<br>0 2 4 6 8[HNO3], M<br><!-- End of picture text -->\n\nРисунок. Зависимость степени извлечения палладия(II), серебра(I) и меди(II) от кислотности водной фазы (СM = 0,005 моль/л, CL = 0,015 моль/л, разбавитель циклогексанон + толуол (1:1), τ = 20 мин, _t_ = 20 ºC) \n\n_Работа выполнена при финансовой поддержке Программы ОХНМ-5 Отделения химии и наук о материалах РАН._ \n\n166 \n\n### **секция 4** \n\n**Применение  Платиновых металлов  и  золота в Промышленности,  катализе, медицине  и  других  областях, Производство  материалов и изделий  на  их  основе** \n\nXX Международная Черняевская конференция по химии, аналитике и технологии платиновых металлов \n\n###### **terNary  phase  diagrams  oF  platiNum  group  metals** \n\n###### **_K.V. Yusenko_** \n\nDepartment of Chemistry, Center for Materials Science and Nanotechnology University of Oslo P.O. 1033 Blindern, 0315 Oslo, Norway kirill.yusenko@smn.uio.no \n\nAlloys based on platinum group metals (PGM) are widely used as high-temperature materials for special applications. The systematic investigation and the construction of new materials are usually based on the analysis of phase diagrams with high dimensionality. Depending on the number of components, binary, ternary and multicomponent diagrams should be taken into account for a materials development. Ternary phase diagrams of PGM have been intensively investigated during the last 60 years. Nevertheless, only a few ternary phase diagrams are known in details in whole temperature and concentration regions [1]. Difficulties in the temperature and inert atmosphere control, a possible contamination of investigating samples, as well as a relatively slow equilibration limit the experimental construction of multicomponent phase diagrams for materials with high melting points. \n\nIt has been shown that several phase diagrams should be corrected and re-determinated to achiev"}, {"page": 163, "text": "e the concordance between phase boundaries and reliable experimental data [2–4]. In the work presented, existing binary and ternary phase diagrams of PGM are critically analyzed and compared with recently obtained experimental data. Series of PGM solid solutions in a broad range of composition were recently prepared using a single-source precursor’s strategy to improve miscibility gaps boundaries as well as _CALPHAD_ (CALculation of PHAse Diagrams) based refinements were performed to construct realistic models for _hcp_ – _fcc_ and _hcp_ – _hcp_ phase diagrams. Obtained graphical data and thermodynamic database for mixing parameters in _liquidus_ and _solidus_ parts can be further used for an improvement of ternary phase diagrams while the ternary phase boundaries dependent on the binary mixing parameters. The corresponding binary and ternary mixing parameters can be used additively as the contribution of the binary mixing parameters into the Gibbs energy sum is higher than the contribution of the ternary part. \n\n\n\n\n\nThe figure shows the construction of isothermal section (2100 °C) of the Ir–Re–Rh ternary phase diagram using the thermodynamic database for binary Ir–Re, Ir–Rh and Re–Rh parts. \n\n###### **References** \n\n1. Chunxiao H, Guanfang L. Phase Diagrams of Precious Metal Alloys and Structure Parameters of Precious Metal Compounds. – Beijing.: Met. Ind. Press, 2010. – 724 p. \n\n2. Okamoto H., Massalski T.B. // J. Phase Equilibria. – 1994. – V. 15, No. 5. – P. 500–521. \n\n3. Yusenko K.V. // Platinum Metals Review. – \n\n2011. – V. 54, No. 3. – P. 188–194. \n\n4. Yusenko K.V. // Platinum Metals Review. – \n\n2013. – V. 57, No. 1. – P. 57–65. \n\n168 \n\nСекция 4. Применение платиновых металлов и золота в промышленности, катализе, медицине и других областях, производство материалов и изделий на их основе \n\n###### **исследование  адсорбции  Платиновых  комПлексов различной  геометрии  на  основных  носителях слоистой  структуры  При  синтезе  катализаторов pt/m**<sup>**2+**</sup> **m**<sup>**3+**</sup> **ox** \n\n**_1,2О.Б. Бельская, 1Л.Н. Степанова, 1,2В.А. Лихолобов_** \n\n1Институт проблем переработки углеводородов СО РАН 644040, Омск, Нефтезаводская, 54 \n\n2Омский государственный технический университет 644050, Омск, пр. Мира, 11 obelska@ihcp.ru \n\nПлатиновые катализаторы, полученные с использованием слоистых двойных гидроксидов (СДГ) в качестве предшественника носителя, являются объектом интенсивных исследований, поскольку актуальны не только в оснувном катализе, но и в превращении углеводородов. Особенности строения и свойства носителей данного типа оказывают существенное влияние на процессы закрепления металлокомплексного предшественника при синтезе катализаторов. Основное отличие от адсорбции на традиционных оксидных носителях заключается в возможности осуществления обмена между межслоевыми анионами СДГ и анионными комплексами платины. В то же время в большинстве опубликованных исследований процессы, происходящие при закреплении платины, как правило, не ко"}, {"page": 164, "text": "нтролируются, а обмен межслоевых анионов практически не исследован с точки зрения введения в виде анионных форм соединения предшественника активного компонента катализатора. \n\nАнионообменные свойства СДГ определяются двумя основными параметрами: составом гидроксидных слоев и устройством межслоевого пространства. Поэтому целью данной работы являлось выяснение влияния природы межслоевого аниона СДГ, состава и соотношения M<sup>2+</sup> /M<sup>3+</sup> в гидроксидных слоях на характер взаимодействия носителя с анионными комплексами Pt(0), Pt(II) и Pt(IV) и свойства формирующихся платиновых центров. \n\nДля исследования свойств СДГ и соответствующих смешанных оксидов были использованы методы рентгенофазового (D8 Advance, Bruker) и термического анализа (STA-449C Jupiter, \n\nNetzsch), измерения изотерм адсорбции-десорбции азота (ASAP-2020, Micromeritics). Химический состав адсорбированных комплексов, динамика их восстановления и состояние нанесенной платины были охарактеризованы с применением ВМУ ЯМР<sup>195</sup> Pt (Аvance-400, Bruker), ТПВ, хемосорбции Н2 и СО (AutoChem-2920, Micromeritics), РФЭС (SPECS), ПЭМВР (JEM-2010, JEOL). Влияние исследованных параметров на каталитические свойства платины оценивали в модельной реакции дегидрирования пропана (проточный реактор с неподвижным слоем катализатора, температура 550 °C, атмосферное давление, Н2/С3Н8 = 0,25, массовая скорость подачи сырья 4 г/(гкат ∙ час)). \n\nПри исследовании роли состава носителя осуществлялось изменение соотношения M<sup>2+</sup> /M<sup>3+</sup> в диапазоне 2–4 и природы катионов: М<sup>2+</sup> = Mg, Zn; M<sup>3+</sup> = Al, Ga. В качестве предшественников активного компонента использовались анионные комплексы платины: хлоридные комплексы [PtCl6]<sup>2–</sup> и [PtCl4]<sup>2–</sup> , а также карбонильные комплексы [Pt3(CO)6] _n_ 2–. Показано, что варьирование состава носителя и природы платиновых комплексов открывают возможности для целенаправленного регулирования механизма взаимодействия металлокомплексного предшественника с носителем, его локализации в структуре СДГ, формирования дисперсного и электронного состояния нанесенной платины. Катализаторы, полученные посредством закрепления платины в межслоевом пространстве носителя, характеризуются более высокой дегидрирующей активностью и стабильностью в условиях модельной реакции. \n\n169 \n\nXX Международная Черняевская конференция по химии, аналитике и технологии платиновых металлов \n\n###### **Применение  Электролитического  золота как  Функционального  Покрытия  корПусов интегральных  микросхем** \n\n###### **_О.Л. Берсирова, С.В. Нечипорчук, В.С. Кублановский_** \n\nИнститут общей и неорганической химии им. В.И. Вернадского НАН Украины Украина, 03680, Киев-142, пр. Акад. Палладина, 32–34 bersibol@ukr.net, kublan@ukr.net \n\nПрактическое применение тонкопленочных покрытий функционального золота для нужд микрои наноэлектроники диктует жесткие требования к получению осадков со строго определенным и заранее прогнозируемым комплексом необходимых с"}, {"page": 165, "text": "войств и параметров. Морфология и структура тонких пленок управляет функциональностью электролитических осадков и зависит главным образом от кинетических параметров процесса осаждения: от плотности тока и общего перенапряжения процесса. \n\nКак корреляционный параметр, позволяющий оценить работу образования единицы поверхности осадка и его кристаллическое совершенство и прогнозировать функциональные свойства золотых покрытий, предложен взаимосогласованный параметр, который представляет собой электрохимическое сопротивление системы, природу комплексного иона и условия образования электрохимически активного комплекса (ЭАК). \n\nВыяснено, что при формировании покрытий в диапазоне устойчивого осаждения (электрохимическое сопротивление составляет 4RT/α _n_ F _j_ пр при поляризации током _j_ = 0,4 ч 0,6 _j_ пр) реализуется наиболее благоприятная энергетика преимущественного роста граней кристаллов при минимальной работе образования поверхности, что позволяет в любом электролите получать осадки электролитического золота, физико-химические свойства которых стабильны. В этом диапазоне формируются покрытия со стабильно минимальным размером зерен, шероховатостью, внутренними микрона- \n\nпряжениями, но стабильно высокими значениями микротвердости, коррозийной стойкости, электропроводности, прочности микросварных соединений, которые обеспечивают максимальный выход качественной готовой продукции. \n\nНами выявлены закономерности влияния кинетики процесса электроосаждения тонких золотых покрытий, полученных из дицианоауратного электролита, на такие функциональные свойства, как прочность ультразвуковой микросварки (разварки) и пайки с целью обеспечения высоконадежных монтажных соединений при использовании локального золочения корпусов ИС, облегчения процессов сборки и герметизации. \n\nЭлектролитические покрытия золота, полученные в условиях стабильной электрохимической кинетики, характеризуются стабильной кристаллической структурой, высокими значениями электропроводности (максимальное удельное электросопротивление 0,04 мОм ∙ м), стабильности параметров под воздействием агрессивных сред (Iкор ≤ 10<sup>–5</sup> мА), микротвердости (Hv ~ 150 кгс/мм<sup>2</sup> ), пригоднoсти к пайке (Kp ~ 0,9 %), и т. д. \n\nОсаждение золота в установленном диапазоне позволило вдвое против существующих технологий увеличить прочность микросварных соединений до 12 сН при условии полного отсутствия дефектных соединений в условиях их автоматической разварки. При выдерживании образцов с покрытием на протяжении двух лет все функциональные показатели оставались стабильными, полностью отвечали ТУ на изделие. \n\n170 \n\nСекция 4. Применение платиновых металлов и золота в промышленности, катализе, медицине и других областях, производство материалов и изделий на их основе \n\n###### **Формирование  нанокристаллических  Фаз благородных  металлов  на  углеродных  носителях При  Повышенных  темПературах** \n\n###### **_Р.В. Борисов, О.В. Белоусов_** \n\nФедеральное государственное бюджетное учреждение науки Инстит"}, {"page": 166, "text": "ут химии и химической технологии СО РАН 660036, Красноярск, Академгородок, 50, стр. 24 roma_boris@list.ru \n\nНанесенные металлические катализаторы составляют одну из важнейших групп гетерогенных катализаторов. Наибольший интерес и практическую ценность среди них по числу проводимых процессов, стоимости конечных продуктов представляют катализаторы, содержащие благородные металлы, в частности моно- и биметаллические катализаторы на основе палладия. При этом важное место среди носителей занимают углеродные материалы ввиду их большой удельной поверхности, химической инертности и возможностью легкого извлечения платиновых металлов из отработавших свой срок катализаторов. Катализаторы Pd/C находят широкое применение в нефтехимии, органической химии, производстве лекарств. \n\nФизико-химические свойства таких объектов во многом определяются их дисперсностью и составом; при этом актуальной проблемой является не только получение наночастиц благородных металлов с заданными характеристиками, но и возможность плавного варьирования строения и состава твердой фазы. Для ее решения целесообразно проведение процессов формирования металлических фаз в гидротермальных условиях с применением автоклавных технологий, что особенно актуально для кинетичеки инертных соединений металлов платиновой группы. \n\nЦель работы заключалась в исследовании закономерности формирования моно- и биметаллических высокодисперсных фаз на углеродсодержащих носителях в гидротермальных условиях. \n\nЭксперименты проводили во фторопластовых автоклавах при температурах 130 ºС–180 ºС в щелочных и солянокислых средах. Структурные характеристики нанокристаллических фаз определяли методами рентгеновской дифракции, газовой адсорбции, электронной микроскопии. Состав растворов контролировали атомно-абсорбционной спектроскопией и масс-спектрометрией с индуктивносвязанной плазмой. \n\nУстановлено, что в автоклавных условиях в щелочных средах платина и палладий восстанавливаются из их галогеноаммиачных комплексов до высокодисперсных фаз. При этом глубина процесса и состояние получаемых металлов определяются временем восстановления, рН раствора, температурой, перемешиванием. Данным способом палладий и платина в количестве от 0,1 % до 10 % (масс.) были нанесены на углеродные носители разных типов с удельными площадями от 150 до 400 м<sup>2</sup> /г. Электронно-микроскопически показано распределение металлических фаз на углеродных носителях. \n\nПри контакте палладий-углеродных материалов с солянокислыми растворами золота(III), платины(II) при повышенных температурах (в автоклавных условиях) образуются биметаллические частицы на основе палладия на углеродных носителях. При этом, варьируя такие параметры, как количество металла на носителе и в растворе, время и температуру, можно получать биметаллические объекты различного состава и дисперсности на углеродных носителях в автоклавных условиях. \n\n_Работа выполнена при поддержке ИП №89._ \n\n171 \n\nXX Международная Черняевская конференция по химии, аналитике и технологии пл"}, {"page": 167, "text": "атиновых металлов \n\n###### **сниЖение  Потребления  Платины  и  ее  сПлавов При  выработке  стекла  и  выраЩивании  монокристаллов за  счет  исПользования  комПозитов  pt – al o 2 3** \n\n###### **_1А.А. Бочегов, 1А.В. Ермаков, 1С.В. Никифоров, 2И.В. Вандышева_** \n\n1ЗАО «УРАЛИНТЕХ» 620017, Екатеринбург, пр. Космонавтов, 18 2 ФГАОУ ВПО «УрФУ» 620002, Екатеринбург, ул. Мира, 19 aleksandr.bochegov@pm-ural.com, vand@r66.ru \n\nОсобенности технологии производства оптических и других специальных стекол, выращивания монокристаллов требуют использования тиглей и технологической оснастки из платины и ее сплавов. Условия их эксплуатации в рассматриваемых процессах оказываются напряженными вследствие высоких температур (до 1600 ºС), воздействия агрессивных рабочих сред, миграции вредных примесей из футеровочных материалов, потерь металла «на угар», что приводит к снижению прочностных характеристик, следовательно, к необходимости увеличения толщины, а значит, и металлоемкости тиглей и оснастки, что повышает финансовые затраты на производство единицы продукции. \n\nОдним из перспективных направлений в работе по удешевлению производства является использование композитных материалов на основе платины и корундовой плазмокерамики. Выбор оксида для создания наружной жаропрочной конструкции основывается на анализе физикомеханических свойств пары платина – керамика, где, прежде всего, важен коэффициент термического расширения. Для Pt наиболее удачным компаньоном является Al2O3, а технология плазменного напыления позволяет получить несущий слой корундовой керамики, обладающий высокой адгезией к платиновой основе. \n\nИспользование композитов платина – плазмокерамика позволяет в 3–5 раз снизить металлоемкость и существенно увеличить срок службы по сравнению с цельнометаллическими изделиями такого же объема, на 50–70 % снизить потери «на угар» и повысить температуру эксплуатации до 1600 ºС. Композитные тигли и котлы могут экс- \n\nплуатироваться как в условиях индукционного, так и резистивного нагревов. \n\nНа предприятии ЗАО «УРАЛИНТЕХ» разработана усовершенствованная технология производства таких композитных изделий. Эффективность этой технологии подтверждена успешной промышленной эксплуатацией композитных тиглей в условиях ОАО «ЛЗОС» при выработке стекол типа С48-3. Для обеспечения химической стойкости металлическая основа тигля АЦО 06228359СБ была выполнена из технически чистой платины толщиной 0,7 ± 0,05 мм, механическую прочность обеспечивал внешний слой корундовой плазмокерамики толщиной 5 мм. После окончания компании, в ходе которой тигель не потерял герметичности, были проведены исследования структуры платины вблизи переходного слоя Pt – Al2O3. Они показали, что после высокотемпературной эксплуатации наработка составила 1320 часов, в том числе 1100 часов при температуре 1520 ºС и разряжении до 0,05 атм, к тому же тигель четырежды был подвергнут перефутеровке, отсутствует хрупкое разрушение платины, не обнаруживаются признаки межкристаллитной коррозии, границы зерен, как п"}, {"page": 168, "text": "равило, ориентированы вдоль выделенных кристаллографических направлений, присутствует субструктура со средним размером субзерна 900 нм. \n\nТаким образом, применение особо чистых оксидных материалов в составе композитов платина – плазмокерамика позволяет не только снизить металлоемкость изделия и безвозвратные потери МПГ, но и эффективно продлевает функциональную пригодность тигля. \n\n172 \n\nСекция 4. Применение платиновых металлов и золота в промышленности, катализе, медицине и других областях, производство материалов и изделий на их основе \n\n###### **Производство  каталитических  и  улавливаюЩих  систем для  конверсии  аммиака:  слагаемые  ЭФФективности** \n\n###### **_С.В. Гах, Л.Э. Морозова_** \n\nОткрытое акционерное общество «Научно-производственный комплекс «Суперметалл» имени Е.И. Рытвина», Россия, Москва info@supermetal.ru \n\nВ 2008 году на промышленной площадке ОАО «НПК «Суперметалл» было открыто современное высокотехнологичное производство каталитических систем из сплавов на основе платины, используемых в процессе окисления аммиака при производстве слабой азотной кислоты. Производство  катализаторных сеток осуществляется по технологии компании Umicore AG&Co.KG (Германия) на эксклюзивных вязальных машинах с плоской матрицей с возможностью изготовления сеток диаметром до 4 метров. «Суперметалл» может изготавливать монослойные и многослойные сетки с использованием сложных образцов вязки. \n\nНаиболее современным и совершенным нашим продуктом является каталитическая система MKSprecise. Ее основное преимущество – возможность использовать индивидуальный состав материала и проектировать структуру каждой сетки – это позволяет обеспечивать высокую активность и селективность каждого слоя катализаторного пакета в процессе окисления аммиака. Параметры работы наших систем на некоторых российских предприятиях по производству азотной кислоты хорошо демонстрируют стабильность конверсии каталитических систем в течение продолжительного пробега в 4000 часов. Исследования структуры поверхности катализаторных сеток после пробега позволяют сделать вывод об их высоком каталитическом ресурсе. \n\nИспользование каталитических систем MKSprecise в комплекте с современными улавливающими системами из сплава PdNi5, которые представляют собой уникальную комбинация тканых сеток разных типов, позволяет снизить \n\nпрямые потери платиновых металлов, увеличить степень конверсии и увеличить сроки  пробега каталитических систем. \n\nВысокая конкуренция на рынке катализаторов из драгоценных металлов постоянно мотивирует нас и наших кооперационных партнеров – компанию Umicore AG&Co.KG (Германия) предлагать более высокотехнологичные продукты, лучшие концептуальные решения и демонстрировать высокую компетентность в рекомендациях по эксплуатации каталитических систем. Уникальные знания процессов каталитического окисления аммиака (на каждой производственной площадке российских предприятий), которыми обладают специалисты компании Umicore AG&Co.KG, являются основой квалифицированного инжиниринга,"}, {"page": 169, "text": " который предлагается  вместе с высокотехнологичными каталитическими системами. \n\nОтвечая на современные вызовы рынка, наши специалисты  постоянно повышают эффективность технологии производства каталитических систем. Это достигается не только за счет повышения качества обслуживания и  модернизации оборудования, но и постоянным совершенствованием профессиональных навыков работников, что позволяет интегрировать эффективность полностью  автоматизированных операций и индивидуальное мастерство персонала, что и обеспечивает превосходные свойства и качество продукции. Для нас технология означает оптимальное сочетание современного оборудования и опыта наших работников, именно эта комбинация компетентностей обеспечивает превосходство продукции и превосходство процессов при ее использовании. \n\n173 \n\nXX Международная Черняевская конференция по химии, аналитике и технологии платиновых металлов \n\n###### **[pd(Nh3)4]moo4– Предшественник  катализаторов, содерЖаЩих  Палладий  и  молибден** \n\n###### **_1,2А.И. Губанов, 1,2Е.Ю. Семитут, 2, 3 Д.И. Потемкин_** \n\n1Федеральное государственное бюджетное учреждение науки Институт неорганической химии им. А.В. Николаева Сибирского отделения РАН, Новосибирск 2Федеральное государственное бюджетное образовательное учреждение высшего профессионального образования «Новосибирский национальный исследовательский государственный университет», Новосибирск \n\n3Федеральное государственное бюджетное учреждение науки Институт катализа им. Г.К. Борескова Сибирского отделения РАН, Новосибирск gubanov@niic.nsc.su \n\nПоиск новых способов получения двухкомпонентных нанопорошков является актуальным направлением исследований в современном материаловедении. Однин из перспективных методов – это разложение двойных комплексных солей (ДКС). Соединение [Pd(NH3)4]MoO4, хоть и не относится к классу двойных комплексных солей, поскольку анион MoО24<sup>−</sup> не является координационным соединением, но в ходе термического разложения дает наноразмерные системы, так же как и ДКС. Используя [Pd(NH3)4]MoO4 в качестве прекурсора, удобно получать нанесенные Pd-Mo катализаторы. \n\nСвойства Pd-Mo катализаторов исследуются в ряде практически важных реакций, в том числе в реакциях восстановления оксидов азота, селективного гидрирования 1,3-бутадиена, гидрообессеривания продуктов переработки нефти и др. Способность оксидов молибдена активировать NO определяет интерес к исследованию Pd-Mo катализаторов в реакциях восстановления оксидов азота \n\nразличными восстановителями: ацетальдегидом, СО, метаном, этанолом. \n\nБыло синтезировано соединение [Pd(NH3)4]MoO4, которое охарактеризовано методами ИК-спектроскопии, элементного анализа, РФА, рентгеноструктурного анализа. Термические свойства изучены методом ТГА. Методом РФА изучены продукты термического разложения предшественников в атмосферах водорода и гелия. Проведенный комплекс исследований позволил сделать рекомендации по подбору наиболее благоприятных режимов термообработки для наноразмерных бикомпонентных систем. \n\n"}, {"page": 170, "text": "Были приготовлены нанесенные катализаторы Pd-Mo/Al2O3 и Pd-MoO2/Al2O3. Их свойства исследованы в реакции окисления СО в присутствии водорода. По сравнению с монометаллическими Pd катализаторами, введение Mo значительно снизило скорость окисления СО, при этом скорость окисления Н2 снизилась незначительно, что свидетельствует о наличии взаимодействия между атомами Pd и Mo. \n\nТаблица \n\nДанные РФА продуктов термолиза [Pd(NH3)4]MoO4 в атмосфере He \n\n|_t_, °С|Состав фазы|Упаковка|Параметры<br>ячейки,Е|Объем ячейки, Е<sup>3</sup>|ОКР, нм|\n|---|---|---|---|---|---|\n|340|Pd|ГЦК,Fm-3m|_a_= 3.90(1)|59.3(3)|22|\n||MoOx|–|–|||\n|850|Pd|ГЦК, Fm-3m|_a_= 3.890(2)|58.86(2)|17–26|\n||MoO2|Моноклинная,<br>P21/c|_a_= 5.607(2),<br>_b =_4.856(2),<br>_c_= 5.625(2),<br>β= 120.87(5)|131.46(4)|15–25|\n\n\n\n_Работа выполнена при частичной финансовой поддержке проектов 14.132.21.1456 и СП-857.2012.1._ \n\n174 \n\nСекция 4. Применение платиновых металлов и золота в промышленности, катализе, медицине и других областях, производство материалов и изделий на их основе \n\n###### **каталитические  системы  для  окисления  аммиака Производства  оао  «езоцм»** \n\n###### **_Г.М. Гущин, В.И. Богданов, С.В. Гроховский, С.В. Лобко, В.П. Черемных, А.Г. Баженов_** \n\nЕкатеринбургский завод по обработке цветных металлов Свердловская обл., В. Пышма, пр. Ленина, 131 guschin@ezocm.ru \n\nБолее 60 лет ОАО «ЕЗОЦМ» поставляет на предприятия России, ближнего и дальнего зарубежья платиновые катализаторные сетки, предназначенные для производства азотной и синильной кислот, азотных удобрений и гидроксиламинсульфата. В связи с высокой стоимостью металлов платиновой группы, из сплава которых изготавливаются катализаторные сетки, остро стоит вопрос о сокращении их вложений и снижении их безвозвратных потерь при использовании катализаторных сеток в азотной промышленности. \n\nНа заводе ведутся интенсивные работы по усовершенствованию этой продукции. За последние 20 лет были разработаны: электрохимическая активация катализаторных сеток, пакеты для улавливания платины, вязаные сетки из проволоки уменьшенного диаметра, каталитические системы для конкретных условий эксплуатации, в том числе системы с использованием блочных катализаторов второй ступени и блочных насадок. Благодаря внедрению этих разработок сократился в 1,5–2,4 раза вес платинового катализатора и уменьшились наполовину прямые потери драгоценных металлов при эксплуатации (в зависимости от типа агрегата), при этом потери наиболее дорогостоящих платины и родия сократились в 3,8–7,3 раза, а продолжительность эксплуатации увеличилась на 20–50 %. \n\nВ 2012 году на заводе была разработана и внедрена технология активации улавливающих сеток из сплава ПдВ-5 (95 % Pd – 5 % W). При такой обработке на поверхность палладиевых сеток наносится микронный слой платины, благодаря которому улавливающие сетки по каталитическим свойствам не отличаются от платиновых. В про- \n\nцессе эксплуатации активированной улавливающей сетки при температурах 850–910 °С происходит диффузия платины"}, {"page": 171, "text": " в тело палладиевой проволоки, но при этом на поверхности сохраняется высокая концентрация платины за счет улавливания
