Repository: NDDev-Technocracy-OpenNetwork/hack-2026-nornickel-knot

> **DEPRECATED.** This repository is archived and no longer maintained.
> It is kept read-only for reference; its GDS anchor records
> `lifecycle: archived` under `portfolio:archived-projects`.

# Nornickel Scientific Knot

Живая карта знаний R&D для горно-металлургической отрасли: система превращает архив отчётов, статей, презентаций и экспериментальных материалов в типизированный граф знаний, а затем отвечает на вопросы естественным языком с источниками и страницами первоисточников.

Проект подготовлен командой **Harmonic Labs** для **Норникель AI Hack 2026**, трек **«Научный клубок»**.

File: data/parsed/Материалы конференций/corrosion-atlas.json (part 13 of 26)
rate.|\n|REMEDY|In view of the small length of th"}, {"page": 157, "text": "e condensate line, it is constructed of stainless steel. In the case<br>of a large condensate system, it is preferable to apply deaeration of the feedwater or dosing of<br>oxygen-binding chemicals.|\n\n\n\n76 \n\nCASE HISTORY \n\n## **CORROSION ATLAS** \n\n01.02.02.01 \n\n|MATERIAL|Carbon steel.|\n|---|---|\n|SYSTEM|Steam condensate system (of 1.3 MPa steam supply).|\n|PART|Horizontal condensate pipe.|\n|PHENOMENON|Carbonic acid corrosion.|\n|APPEARANCE|One-sided uniform corrosion at two levels, resulting from two different loads (day time and<br>night time).|\n|TIME IN SERVICE|1 year.|\n|ENVIRONMENT|Corrosive condensate (boiler was fed with a mixture of softened makeup water with an alkalinity<br>of 4 meq/L (200 p.p.m. CaCO3) and 50% condensate; this mixture was deaerated).|\n|CAUSE|Steel attacked by corrosive condensate; the condensate is corrosive because of the presence of<br>carbon dioxide (CO2), which is formed in the boiler and entrained with the steam.|\n|REMEDY|Alkalinity reduction of the makeup water (in this case, by anion exchanger in chloride cycle). In<br>view of the use of direct steam, it was not possible to dose chemicals into the steam; construction<br>of the condensate system of stainless steel was out of the question for reasons of cost.|\n\n\n\n77 \n\nCASE HISTORY \n\n## **CORROSION ATLAS** \n\n01.02.02.02 \n\n|MATERIAL|Carbon steel.|\n|---|---|\n|SYSTEM<br>PART|Steam condensate system.<br>Horizontal condensate pipe and deposits in a condensate pipe.|\n|PHENOMENON|Carbonic acid corrosion.|\n|APPEARANCE|Uniform attack at the lower side. Remaining corrosion products in another line.|\n|TIME IN SERVICE|12 years.|\n|ENVIRONMENT|Corrosive condensate; temperature 90–100°C.|\n|CAUSE|Attack by carbonic acid–containing condensate; corrosion products are not only fed to the<br>boiler but can also cause local blockage of the condensate line.|\n|REMEDY|Alkalinity reduction of the makeup water, thereby minimizing the carbonic acid content of the<br>condensate.|\n\n\n\n78 \n\nCASE HISTORY \n\n## **CORROSION ATLAS** \n\n01.02.02.03 \n\n|MATERIAL|Carbon|steel.|\n|---|---|---|\n|SYSTEM|Steam c|ondensate system.|\n|PART|Vertical|element from air heater (before and after sawing through).|\n|PHENOMENON|Carbon|ic acid corrosion.|\n|APPEARANCE|Unifor|mly grooved at one side.|\n|TIME IN SERVICE|Unkno|wn.|\n|ENVIRONMENT|Corrosi<br>the dec|ve condensate due to the presence of a large quantity of carbonic acid originating from<br>omposition of bicarbonate in the boiler; temperature 100°C.|\n|CAUSE|Steel co<br>the fan|rroded by carbonic acid–containing condensate, grooved attack of the side exposed to<br>(where most condensation occurs).|\n|REMEDY|•  Alkali<br>to dos<br>•  Alter|nity reduction of the makeup water; in view of the nature of the plant, it was not possible<br>e chemicals into the steam.<br>native option: construction of the air heater from AISI 304 stainless steel.|\n\n\n\n79 \n\nCASE HISTORY \n\n## **CORROSION ATLAS** \n\n01.02.14.01 \n\n|MATERIAL|Carbon steel (header), copper (tubes).|\n|---|---|\n|SYSTEM|Steam "}, {"page": 158, "text": "condensate system (0.4 MPa).|\n|PART|Header from air heater.|\n|PHENOMENON|Galvanic corrosion.|\n\n\n\n\n\n|APPEARANCE|Grooved attack of the header where the tubes are attached and deformation of the tubes.|\n|---|---|\n|TIME IN SERVICE|1–2 years.|\n|ENVIRONMENT|Corrosive, oxygen-containing condensate, occasionally contaminated with boiler water;<br>temperature approximately 100°C.|\n|CAUSE|Attack of the steel header due to galvanic corrosion by the copper/steel combination in conductive<br>oxygen-containing condensate. Deformation of the protruding ends of the copper pipes caused<br>by water hammer.|\n|REMEDY|•  Construction of the header from copper.<br>•  Improvement of the condensate quality by improved alkalinity reduction and deaeration and<br>by preventing boiler foaming.<br>•  Improved dewatering of the air heaters.<br>•  Shortening the copper tubes in the header.|\n\n\n\n80 \n\nCASE HISTORY \n\n## **CORROSION ATLAS** \n\n01.02.14.02 \n\n|MATERIAL|Cast iron.|\n|---|---|\n|SYSTEM|Steam condensate system.|\n|PART|Valve from condensate pipe.|\n|PHENOMENON|Galvanic corrosion.|\n|APPEARANCE|Locally severe attack at fange connection.|\n|TIME IN SERVICE|Unknown.|\n|ENVIRONMENT|Moderate corrosive condensate; pH 6.6; temperature approximately 100°C.|\n|CAUSE|The cast iron valve was incorporated in an AISI 304 stainless steel condensate pipe of a copper<br>heat exchanger. The potential difference between copper/stainless steel and the cast iron caused<br>galvanic corrosion to the valve.|\n|REMEDY|•  Construction of the valve from stainless steel as well; or<br>•  Use of Tefon isolating fanges.|\n\n\n\n81 \n\nCASE HISTORY \n\n## **CORROSION ATLAS** \n\n01.02.25.01 \n\n|MATERIAL|Carbon steel.|\n|---|---|\n|SYSTEM|Steam condensate system.|\n|PART|Pipe.|\n|PHENOMENON|Corrosion under insulation.|\n|APPEARANCE|Pitting attack to lower part of pipeline. (The photograph has been placed upside down<br>deliberately to refect the real situation.)|\n|TIME IN SERVICE|1 year.|\n|ENVIRONMENT|Rainwater. Condensate temperature 95°C.|\n|CAUSE|Very rapid corrosion by the ingress of (acid and salt containing) rainwater (see also Case Histories<br>01.01.25.01,01.11.25.01, and03.11.25.01).|\n|REMEDY|•  Fit an aluminum foil or apply a good paint system on the steel surface; or<br>•  Alternative solutions: fx a water-tight insulation or drain the plating by means of holes at the<br>base.|\n\n\n\n82 \n\nCASE HISTORY \n\n## **CORROSION ATLAS** \n\n1.02.28.01 \n\n|MATERIAL|Carbon steel (ST 35).|\n|---|---|\n|SYSTEM|Condensate system.|\n|PART|External condensate pipe.|\n|PHENOMENON|Thermomechanical fatigue.|\n|APPEARANCE|6 cm long fracture 4 cm away from the weld, with branches at the fracture tip. On the left<br>external, internal at the center.|\n|TIME IN SERVICE|About 1 year after replacement of the compensators by insert pieces.|\n|ENVIRONMENT|Internal: good quality condensate (conductivity < 0.5 mS/m).<br>Temperature: 60–100°C.<br>External: glass wool insulation.|\n|CAUSE|Poor steel quality; the microscopic examination revealed that the steel us"}, {"page": 159, "text": "ed is a pancake/<br>rimmer (a fne-grained core, ASTM grain 10, and two sides with grain 6). During the steel<br>production process, granular coarsening took place during the rolling cycle. As a result of<br>removal of the expansion pieces, large tangential forces occur during load fuctuations and/or<br>temperature changes so that cracking takes place in the shear direction along the grain boundaries<br>(see also Case Histories01.04.28.01,01.11.28.03, and04.11.28.01).|\n|REMEDY|Introduce loops in the condensate line in order to absorb the expansion.|\n\n\n\n83 \n\nCASE HISTORY \n\n## **CORROSION ATLAS** \n\n01.02.33.01 \n\n|MATERIAL|Carbon steel.|\n|---|---|\n|SYSTEM|Steam condensate system.|\n|PART|Upper part of horizontal condensate pipe.|\n|PHENOMENON|Cavitation erosion.|\n|APPEARANCE|Attack with sharp edges, concentrated at the upper side of the pipe.|\n|TIME IN SERVICE|A few years.|\n|ENVIRONMENT|Oxygen-free and low carbonic acid condensate.|\n|CAUSE|A condensate/steam mixture from a leaking steam trap was fed in upstream at the upper side<br>of the line. The entrained steam imploded in the relatively colder condensate present in the<br>line, thereby causing cavitation with preferential attack to the weld (see also Case Histories<br>01.02.33.04and01.02.33.05).|\n|REMEDY|Improved maintenance of steam traps.|\n\n\n\n84 \n\nCASE HISTORY \n\n## **CORROSION ATLAS** \n\n01.02.33.02 \n\n|MATERIAL|Carbon steel.|\n|---|---|\n|SYSTEM|Steam condensate system.|\n|PART|Pipe of air heater used as steam cooler.|\n|PHENOMENON|Cavitation erosion.|\n|APPEARANCE|Local attack with sharp edges on the bottom of the oval pipe.|\n|TIME IN SERVICE|2–3 years.|\n|ENVIRONMENT|Condensate (free of oxygen and carbonic acid owing to properly functioning deaerator and<br>demineralization of the makeup water); temperature 100–120°C.|\n|CAUSE|Condensate accumulation took place due to poor drainage of the horizontally positioned steam<br>cooler so that the feed steam imploded in the cooled condensate, accompanied by loud crackling<br>noises. The sharp bend of the oval pipe was preferentially attacked probably due to the different<br>structure caused by the residual stresses.|\n|REMEDY|In the present case, the rotational speed of the fan positioned underneath the steam cooler was<br>reduced, which yielded improved drainage at the expense of capacity. Replacement of the thermal<br>steam trap by a lower-placed foat-type trap can improve drainage without loss of capacity.|\n\n\n\n85 \n\nCASE HISTORY \n\n## **CORROSION ATLAS** \n\n01.02.33.03 \n\n|MATERIAL|Cast iron.|\n|---|---|\n|SYSTEM|Steam condensate system.|\n|PART|Condensate pump impeller.|\n|PHENOMENON|Cavitation erosion.|\n|APPEARANCE|Local wear.|\n|TIME IN SERVICE|6 months.|\n|ENVIRONMENT|Condensate, varying in temperature from 60°C to 90°C.|\n|CAUSE|The condensate pump was positioned beside the open condensate tank so that there was<br>insuffcient delivery pressure to prevent steam formation in the pump at 90°C. Implosion of the<br>steam bubbles at the discharge side caused the cavita"}, {"page": 160, "text": "tion (see also Case History04.11.33.01).|\n|REMEDY|Lower position of pump or higher position of condensate tank.|\n\n\n\n86 \n\nCASE HISTORY \n\n## **CORROSION ATLAS** \n\n01.02.33.04 \n\n|MATERIAL|Carbon steel.|\n|---|---|\n|SYSTEM|Condensate preheater of a boiler (gas turbine waste-heat boiler. 4.1 MPa). Installed in stack to<br>recover heat from the fue gases.|\n|PART|Pipe from preheater.|\n|PHENOMENON|Cavitation erosion.|\n|APPEARANCE|Pitting.|\n|TIME IN SERVICE|About 3 years.|\n|ENVIRONMENT|Steam condensate low in oxygen and carbonic acid (boiler feed with completely desalted and<br>deaerated water); temperature from 60°C rising to 141°C.|\n|CAUSE|Incorrect positioning of the control valve, namely in the condensate feed line, allowed vacuum<br>to form in the preheater, because of the “hanging” water column, when the valve was closed.<br>The formed steam imploded in the cold condensate when the valve was opened (see also Case<br>History01.06.33.01).|\n|REMEDY|Relocation of the control valve in the discharge line prevented the formation of vacuum.|\n\n\n\n87 \n\nCASE HISTORY \n\n## **CORROSION ATLAS** \n\n01.02.33.05 \n\n|MATERIAL|Carbon steel.|\n|---|---|\n|SYSTEM|Condensate system.|\n|PART|Condensate pipe.|\n|PHENOMENON|Cavitation erosion.|\n|APPEARANCE|Sharp-edged pits in a sponge-like pattern.|\n|TIME IN SERVICE|Unknown.|\n|ENVIRONMENT|Condensate.|\n|CAUSE|When high-pressure condensate was supplied in a low-pressure condensate line, expansion of<br>the high-pressure condensate caused steam bubbles to form, which imploded in the low-pressure<br>condensate.|\n|REMEDY|•  High-pressure and low-pressure condensate should be returned separately to the boiler house; or<br>•  Expand the high-pressure condensate before feeding it to the low-pressure condensate, and<br>the expansion steam can be routed into a low-pressure steam line.|\n\n\n\n88 \n\nCASE HISTORY \n\n## **CORROSION ATLAS** \n\n01.02.33.06 \n\n|MATERIAL|Mild steel.|\n|---|---|\n|SYSTEM|Turbine exhaust steam-cooling system.|\n|PART|Horizontal fn-fan condenser tube (OD: 2.5 cm).|\n|PHENOMENON|Cavitation erosion.|\n|APPEARANCE|A rough, jagged contour of deep, overlapping pits, free of corrosion products, in opposite areas<br>(top and bottom of the internal surface). Note longitudinal crack.|\n|TIME IN SERVICE|2.5 years.|\n|ENVIRONMENT|Internal: steam and condensate (pressure: 276 kPa); pH 8.5–8.8 with excursions to 6.9.|\n|CAUSE|The cavitation damage was caused by cyclic vibration of the tube in the vertical plane, which<br>led to rapid pressure changes of the condensing fow in the tube.<br>Microstructural examination revealed deformation twins (Neumann bands) in metal grains at<br>wasted surfaces. Coupled with the opposite sides attack, this confrms the diagnosis of cavitation<br>damage (see also Case History01.06.33.05).|\n|REMEDY|Prevent vibration of the tubes by reducing fow velocity.|\n\n\n\n89 \n\nCASE HISTORY \n\n## **CORROSION ATLAS** \n\n01.02.34.01 \n\n|MATERIAL|Carbon steel.|\n|---|---|\n|SYSTEM|Steam condensate system.|\n|PART|Condensate pipe.|\n|PHENOMEN"}, {"page": 161, "text": "ON|Erosion corrosion.|\n\n\n\n\n\n|APPEARANCE|Severe attack, in bend.|\n|---|---|\n|TIME IN SERVICE|Unknown.|\n|ENVIRONMENT|Slightly corrosive condensate; temperature approximately 100°C.|\n|CAUSE|Underdimensioned bends in combination with high condensate velocity causes strong turbulence,<br>as a result of which the corrosion products are continuously removed, and the attack is reinforced<br>by erosion.|\n|REMEDY|•  Complete elimination of the corrosive nature of the condensate by alkalizing the latter to pH<br>8.5 by dosing morpholine (toxic!).<br>•  Alternative: replace the bends by larger-dimensioned specimens.|\n\n\n\n90 \n\nCASE HISTORY \n\n## **CORROSION ATLAS** \n\n01.02.34.02 \n\n|MATERIAL|Carbon steel.|\n|---|---|\n|SYSTEM|Steam condensate system.|\n|PART|Air heater tubes.|\n|PHENOMENON|Erosion corrosion.|\n\n\n\n\n\n|APPEARANCE|Preferential attack to one of the pipes; uniform attack to the material over the entire surface of<br>the frst 20 cm.|\n|---|---|\n|TIME IN SERVICE|8 years.|\n|ENVIRONMENT|Steam/condensate, noncorrosive owing to demoralization of the makeup water and deaeration<br>of the feedwater; temperature 130°C.|\n|CAUSE|Poor steam distribution in steam feed header of the air heater; this causes local strong fow and<br>condensation, leading to highly localized erosion corrosion.|\n|REMEDY|Steam distribution was improved by introducing it at several points in the header; for additional<br>certainty, the dewatering of the steam was also improved and a screen was positioned in the<br>steam pipe to entrap particles.|\n\n\n\n91 \n\nCASE HISTORY \n\n## **CORROSION ATLAS** \n\n01.04.01.01 \n\n|MATERIAL|Carbon steel (35.8).|\n|---|---|\n|SYSTEM|Central heating system.|\n|PART|Boiler fre tube.|\n|PHENOMENON|Oxygen corrosion.|\n|APPEARANCE|Pitting attack.|\n|TIME IN SERVICE|1 year.|\n|ENVIRONMENT|Untreated city water; 70–90°C.|\n|CAUSE|Frequent makeup during construction of the large-scale central heating system because of the<br>construction of the new hospital in phases.|\n|REMEDY|•  Unnecessarily excessive makeup during new construction can be avoided by making use of<br>section valves so that water loss is limited.<br>•  In the present case, water consumption after startup was found to be zero, so it was decided<br>not to apply water treatment.<br>•  The corroded fre tubes were of course replaced.|\n\n\n\n92 \n\nCASE HISTORY \n\n## **CORROSION ATLAS** \n\n01.04.01.02 \n\n|MATERIAL|Carbon steel.||\n|---|---|---|\n|SYSTEM|Central heating system.||\n|PART|Circulating pump rotor.||\n|PHENOMENON|Oxygen corrosion.||\n|APPEARANCE|Deposition of black iron|oxide (magnetite) on the rotor.|\n|TIME IN SERVICE|Unknown.||\n|ENVIRONMENT|Heating water at 70–90°|C, without dosing of chemicals.|\n|CAUSE|Entry of air (e.g., via seal<br>heating system occurred.<br>rotor, causing it to seize (|s) into the heating water as a result of which corrosion of the central<br>The resultant magnetite was deposited in the magnetic feld of the<br>see also Case Histories01.01.01.07and01.04.01.03).|\n|REMEDY|•  Removal of magnetite<br>•  Opti"}, {"page": 162, "text": "onal dosing of a co<br>•  Prevention of air entry<br>also Case History01.0|from the system.<br>rrosion inhibitor.<br>by using metallic seals and not using air-permeable plastic pipes (see<br>4.01.03).|\n\n\n\n93 \n\nCASE HISTORY \n\n## **CORROSION ATLAS** \n\n01.04.01.03 \n\n|MATERIAL|Carbon steel and cast iron.|\n|---|---|\n|SYSTEM<br>PART|Central heating system.<br>Radiator connection hose of polytetrafuoroethylene (Tefon).|\n|PHENOMENON|Oxygen corrosion.|\n|APPEARANCE|Deposition of black iron oxide (magnetite) leading to complete blockage.|\n|TIME IN SERVIC|E<br>Several years.|\n|ENVIRONMENT|Central heating water, nonconditioned; temperature 70–90°C.|\n|CAUSE|Formation of magnetite owing to corrosion of the heating system by the penetration of oxygen<br>via seals and the Tefon hoses themselves. The magnetite deposits in the Tefon hoses (see also<br>Case Histories01.01.01.07and01.04.01.02).|\n|REMEDY|•  Chemical cleaning of the system.<br>•  Replacement of the Tefon hoses by rigid or fexible metal connection pipes.<br>•  Optionally dosing an oxygen scavenger.|\n\n\n\n94 \n\nCASE HISTORY \n\n## **CORROSION ATLAS** \n\n01.04.01.04 \n\n|MATERIAL|Carbon steel.|\n|---|---|\n|SYSTEM|Central heating system.|\n|PART|Boiler fre tube.|\n|PHENOMENON|Oxygen corrosion.|\n|APPEARANCE|Fire tube covered with thick layer of knob-like mounds of brown corrosion products (tubercles).|\n|TIME IN SERVICE|16 years.|\n|ENVIRONMENT|System water (untreated mains water).<br>Temperature: 70–90°C.|\n|CAUSE|•  The use of underdimensioned expansion tanks allowed reduced pressure (vacuum) to occur in<br>the system when it was not operational. Air was drawn in as a result.<br>•  Besides the fre tubes the underground circulation pipes were also attacked, allowing water<br>loss and requiring frequent water replenishment.|\n|REMEDY|•  Use large expansion tanks and monitor water consumption (maximum 10% of system capacity/<br>year).<br>•  Change to dosing an oxygen scavenger and supplying deaerated water.|\n\n\n\n95 \n\nCASE HISTORY \n\n## **CORROSION ATLAS** \n\n01.04.04.01 \n\n|MATERIAL<br>Carbon steel (33-1, “black steel”).|\n|---|\n|SYSTEM<br>Workshop heating system.|\n|PART<br>Flue-gas heated radiant tubes.|\n|PHENOMENON<br>Acid corrosion.|\n|APPEARANCE<br>Severe general corrosion on the inside (left photo).|\n|TIME IN SERVICE<br>Less than 2 years (normally more than 6–8 years).|\n|ENVIRONMENT<br>Flue gas (550–50°C, mainly CO2-containing).|\n|CAUSE<br>The air used to combust natural gas contains traces of a volatile solvent. This product, mainly<br>trimethylchloride, lowered the condensate’s pH signifcantly by the formation of hydrochloric<br>acid and led to a major repair of the installation (see also Case Histories02.01.04.01and<br>07.04.04.01).|\n|REMEDY<br>Avoid ingress of such harmful solvents or use a more corrosion-resistant material for the<br>condensing parts.|\n\n\n\n96 \n\nCASE HISTORY \n\n## **CORROSION ATLAS** \n\n01.04.15.01 \n\n|MATERIAL|Carbon steel.|\n|---|---|\n|SYSTEM|District heating system.|\n|PART|Lower part of radiator.|\n|PHENOM"}, {"page": 163, "text": "ENON|Under-deposit corrosion.|\n|APPEARANCE|Local attack under deposit.|\n|TIME IN SERVICE|3 years.|\n|ENVIRONMENT|Oxygen-containing warm hard water, 70–90°C, to which a flm-forming amine was added.|\n|CAUSE|Because of frequent leakage of the subterranean pipelines due to external corrosion, a large<br>amount of makeup water had to be supplied to the system. The resultant hardness and rust<br>sludge settled at the bottom of the radiators, leading to the formation of differential aeration<br>cells. This caused attack to the material under the sludge (see also Case Histories 01.05.15.01<br>and 01.06.15.01). The water loss caused fooding of the residents’ gardens.|\n|REMEDY|•  Short-term: chemical cleaning of the system by means of dispersants and switching to<br>making up with softened water and improving the flm-amine dosing (continuous instead<br>of discontinuous).<br>•  Long-term: prevention of leakages in the subterranean pipelines by the installation of jacket<br>pipes.|\n\n\n\n97 \n\nCASE HISTORY \n\n## **CORROSION ATLAS** \n\n01.04.18.01 \n\n|MATERIAL|Carbon steel.|\n|---|---|\n|SYSTEM|Closed hot and cold water system (T = 8–85°C).|\n|PART|Piping, mainly HAZ of welds.|\n|PHENOMENON|Nitrate stress-corrosion cracking.|\n\n\n\n\n\n|APPEARANCE|Intergranular cracks starting in a pit.<br>Left photo: in base metal; right photo: between weld and HAZ.|\n|---|---|\n|TIME IN SERVICE|6 months.|\n|ENVIRONMENT|NO <sup>−</sup><br>3 <sup>> 2000 ppm; temperature: 86–89°C (hot water system); pH 7 or lower.</sup>|\n|CAUSE|Unexpected bacterial conversion of the inhibitor nitrite<sup>(NO −</sup><br>2 <sup>) into the corrosive nitrate</sup><br>(NO <sup>−</sup><br>3 <sup>) during a period out of service with water inside the pipes. Deposits were formed on the</sup><br>carbon steel surface, causing an increase inNO <sup>−</sup><br>3<sup>and pitting. In service at temperatures>50°C,</sup><br>moreNO <sup>−</sup><br>3<sup>and intergranular cracking initiating from the pit.</sup>|\n|REMEDY|•  Adding biocide to inhibitor; or<br>•  Change inhibition to a molybdate inhibitor.|\n\n\n\n98 \n\nCASE HISTORY \n\n## **CORROSION ATLAS** \n\n01.04.22.01 \n\n|MATERIAL|Cadmium-coated low-alloyed steel (B7).|\n|---|---|\n|SYSTEM|Heating system (with heating oil).|\n|PART|Valve bolts.|\n|PHENOMENON|Liquid metal embrittlement.|\n\n\n\n\n\n|APPEARANCE|Brittle fracture of the bolts.|\n|---|---|\n|TIME IN SERVICE|30 min.|\n|ENVIRONMENT|Heating oil; 340°C.|\n|CAUSE|Attack by molten cadmium (intergranular penetration; see also Case History01.01.22.01).|\n|REMEDY|Use of uncoated bolts.|\n\n\n\n99 \n\nCASE HISTORY \n\n## **CORROSION ATLAS** \n\n01.04.25.01 \n\n|MATERIAL|Carbon steel.|\n|---|---|\n|SYSTEM|Central heating system.|\n|PART|Insulated pipe section.|\n|PHENOMENON|Corrosion under insulation.|\n\n\n\n\n\n|APPEARANCE|Externally, the pipe exhibits uniform corrosion to the point of leakage near the connection.|\n|---|---|\n|TIME IN SERVICE|3 years.|\n|ENVIRONMENT|Wetted insulation (polyisocyanurate).|\n|CAUSE|Because of the short thread, the ftting of the connection was"}, {"page": 164, "text": " not suitable for the use of a sealing<br>washer, so that hot water escaped (poor workmanship). As a result of evaporation, the salt<br>content beneath the insulation became high (26% NaCl in the moisture of the deposit). The<br>steel was attacked by the combination of salt-containing moisture and oxygen ingress (see also<br>Case History 04.01.25.01).|\n|REMEDY|•  Use fttings with suffcient thread if it is desired to use sealing washers, or<br>•  Use a different thread seal, e.g., hemp.|\n\n\n\n100 \n\nCASE HISTORY \n\n## **CORROSION ATLAS** \n\n01.04.28.01 \n\n|MATERIAL<br>Carbon steel.|\n|---|\n|SYSTEM<br>Autoclave heating system (with heating oil).|\n|PART<br>External part of heating coil.|\n|PHENOMENON<br>Thermomechanical corrosion fatigue.|\n|APPEARANCE<br>Fine, parallel cracks (“magnafuxed” pipe). (The photograph has been placed upside down<br>deliberately in order to refect the real situation.)|\n|TIME IN SERVICE<br>15 years.|\n|ENVIRONMENT<br>At the outside: industrial atmosphere; at the inside: heating oil, 270–340°C.|\n|CAUSE<br>High stresses caused by fuctuating temperatures, combined with atmospheric oxidation<br>( corrosion products found in the cracks; see also Case Histories01.02.28.01,01.11.28.03, and<br>04.11.28.01).|\n|REMEDY<br>•  Improvement of the design.<br>•  Regular preventive magnetic fracture examination of the existing plant to prevent leakages.|\n\n\n\n101 \n\nCASE HISTORY \n\n## **CORROSION ATLAS** \n\n01.05.01.01 \n\n|MATERIAL|Carbon steel.|\n|---|---|\n|SYSTEM|Hot tap water system.|\n|PART|Pipe section.|\n|PHENOMENON|Oxygen corrosion with tuberculation.|\n|APPEARANCE|Pitting with corrosion tubercles.|\n|TIME IN SERVICE|1<br>1<br>2<sup>years.</sup>|\n|ENVIRONMENT|Oxygen-containing deferrized well water; bicarbonate (HCO <sup>−</sup><br>3 <sup>) 0.4 mEq/l (20 ppm CaCO</sup>3<sup>);</sup><br>temperature 45 C.|\n|CAUSE|Use of untreated steel for oxygen-containing water; also, because of the low bicarbonate<br>hardness (temporary hardness) of the water, no protective lime-rust layer was formed. As<br>rust accumulates, oxygen migration is reduced through the corrosion product layer. Regions<br>below the rust layer become oxygen depleted. An oxygen concentration cell then develops.<br>Corrosion naturally becomes concentrated into small regions beneath the rust, and<br>tubercles are born (see also Case Histories01.05.01.02, 01.06.01.01,and01.06.01.02).|\n|REMEDY|Construct water pipes from 316 stainless steel or plastic.|\n\n\n\n102 \n\nCASE HISTORY 01.05.01.02 \n\n## **CORROSION ATLAS** \n\n|MATERIAL|Carbon steel.|\n|---|---|\n|SYSTEM|Raw water transmission pipeline system.|\n|PART|Pipe section.|\n|PHENOMENON|Oxygen corrosion and tuberculation.|\n|APPEARANCE|Severe tuberculation of corrosion products.|\n|TIME IN SERVICE|Unknown.|\n|ENVIRONMENT|Surface water from a lake.|\n|CAUSE|Attack by oxygen followed by aeration cell formation and tuberculation. The anaerobic<br>conditions underneath the tubercles led to sulfde corrosion caused by the development of<br>sulfate-reducing bacteria.|"}, {"page": 165, "text": "\n|REMEDY|Construct the supply pipe of coated steel or plastic.|\n\n\n\n103 \n\nCASE HISTORY \n\n## **CORROSION ATLAS** \n\n01.05.02.01 \n\n|MATERIAL|Carbon steel.||\n|---|---|---|\n|SYSTEM|Cold tap water system.||\n|PART|Pipe section.||\n|PHENOMENON|Carbonic acid corrosion.||\n|APPEARANCE|Severe attack over a large area, wi<br>direction.|th localized corrosion and narrow, deep grooves in longitudinal|\n|TIME IN SERVICE|Approximately 5 years.||\n|ENVIRONMENT|Corrosive, untreated, anaerobic w|ell water; temperature approximately 15°C.|\n|CAUSE|Carbon dioxide in the well water|combined with high velocity (in the right-hand pipe).|\n|REMEDY|Construct the water pipe system|from plastic or coated steel (baked coating).|\n\n\n\n104 \n\nCASE HISTORY 01.05.15.01 \n\n## **CORROSION ATLAS** \n\n|MATERIAL|Carbon steel.|\n|---|---|\n|SYSTEM|Hot tap water system.|\n|PART|Pipe section.|\n|PHENOMENON|Under-deposit corrosion.|\n|APPEARANCE|Local attack leading to leak.|\n|TIME IN SERVICE|2<br>1<br>2<sup>years.</sup>|\n|ENVIRONMENT|Tap water heated to 85°C by a boiler. Boiler with copper heating tubes (steam passing through<br>tubes) and steel jacket. In order to prevent corrosion of the steel jacket, the boiler was provided<br>with cathodic protection by means of aluminum sacrifcial anodes.|\n|CAUSE|Deposition of aluminum hydroxide (originating from the anodes) in the pipes, which led to<br>corrosion as a result of formation of differential aeration cells (see also Case History01.06.15.01).|\n|REMEDY|Cleaning of the system and ftting of the boiler with platinum-coated titanium anodes. Use of<br>aluminum sacrifcial anodes can also cause dezincifcation of brass fttings (see Case History<br>06.05.16.03) and also fouling of the boiler, blockage of the pipes and an excessively high aluminum<br>content of the water, making it unsuitable for drinking purposes.|\n\n\n\n105 \n\nCASE HISTORY \n\n## **CORROSION ATLAS** \n\n01.05.17.01 \n\n|MATERIAL|Carbon steel.|\n|---|---|\n|SYSTEM|Cold tap water system.|\n|PART|Pipe section.|\n|PHENOMENON|Microbiologically induced corrosion.|\n\n\n\n\n\n|APPEARANCE|Pitting underneath corrosion pocks.|\n|---|---|\n|TIME IN SERVICE|Unknown.|\n|ENVIRONMENT|Standing tap water (dead section of pipe). Pocks consist of Fe3O4with 0.4%SO<sup>2 −</sup><br>4 <sup>; negative</sup><br>reaction to sulfde, presumably due to conversion to sulfate by extended exposure to air.|\n|CAUSE|In an anaerobic environment, sulfde can be formed from sulfate by means of sulfate-reducing<br>bacteria. Steel is attacked by sulfde.|\n|REMEDY|Dead sections in water systems should be avoided.<br>Use coated steel, galvanized steel, stainless steel or plastic pipes for cold tap water systems.|\n\n\n\n106 \n\nCASE HISTORY \n\n## **CORROSION ATLAS** \n\n01.05.18.01 \n\n|MATERIAL|Carbon steel.|\n|---|---|\n|SYSTEM|Water transport system (not yet in use).|\n|PART|Pipe section (OD: 10 cm).|\n|PHENOMENON|Carbonate stress-corrosion cracking.|\n|APPEARANCE|Left photograph: Inner view of the round weld after magnetic testing.<br>Right photograph: Branched intergranu"}, {"page": 166, "text": "lar cracks initiated at the fusion line of the root weld leading to<br>leakage.|\n|TIME IN SERVICE|The leak was discovered during hydrostatic pressure testing.|\n|ENVIRONMENT|The pipeline was degreased by purging with a solution of sodium carbonate (3%) in water<br>(60 ppm Cl) at a temperature of about 80°C. Hydrostatic pressure testing was performed at<br>6–7 bar and 120°C, about 0.5 years after purging of the pipeline.|\n|CAUSE|Carbon steel is known to be subject to carbonate stress corrosion at temperatures above about<br>100°C. Weld thermal stresses and stress concentration at the root fusion line caused initiation<br>(see also Case History04.11.18.10).|\n|REMEDY|Use carbonate-free detergent or keep the temperature (even during purging or pressure testing)<br>well below 100°C.|\n\n\n\n107 \n\n## **CORROSION ATLAS** \n\nCASE HISTORY \n\n01.05.26.01 \n\n|MATERIAL|Carbon steel.|\n|---|---|\n|SYSTEM|Hot tap water system.|\n|PART|Underground pipe section.|\n|PHENOMENON|Stray current corrosion.|\n|APPEARANCE|Severe attack at a single site.|\n|TIME IN SERVICE|Unknown.|\n|ENVIRONMENT|Groundwater.|\n|CAUSE|Stray currents originating from a neighboring oil storage tank provided with cathodic<br>protection; the material is attacked where the current leaves the pipe back to the storage tank<br>(see also Case Histories03.14.26.01and03.14.26.02).|\n|REMEDY|•  Potential connection: Discharge stray current via copper wire to the storage tank,<br>incorporating a resistance to prevent excessive current from being withdrawn from the<br>cathodically protected tank; or<br>•  Drainage: Discharge the current via drainage anodes; or<br>•  Provide this pipe with cathodic protection as well.|\n\n\n\n108 \n\nCASE HISTORY 01.06.01.01 \n\n## **CORROSION ATLAS** \n\n|MATERIAL|Carbon steel.|\n|---|---|\n|SYSTEM|Cooling water system (open, circulating, with cooling tower).|\n|PART|Pipe section.|\n|PHENOMENON|Oxygen corrosion with tuberculation.|\n|APPEARANCE|Pitting attack underneath large tubercles.|\n|TIME IN SERVICE|2 years.|\n|ENVIRONMENT|Cooling water existing of concentrated well water; pH: 7; temperature 30°C.|\n|CAUSE|The oxygen in the cooling water causes the formation of hydrous ferric oxide (Fe(OH)3) on<br>the steel surface. As rust accumulates, oxygen migration through the corrosion product layer is<br>reduced. Regions below the rust layer become oxygen depleted. An oxygen concentration cell<br>then develops. Corrosion naturally becomes concentrated into small regions beneath the rust,<br>and tubercles are born (see also Case Histories01.05.01.01/02).|\n|REMEDY|•  Dosing of corrosion inhibitors.<br>•  Additionally, replacement of the well water by demineralized water for make-up purposes<br>(demineralized water available for other purposes, with suffcient surplus capacity).|\n\n\n\n109 \n\nCASE HISTORY \n\n## **CORROSION ATLAS** \n\n01.06.01.02 \n\n|MATERIAL|Mild steel.|\n|---|---|\n|SYSTEM|Once-through cooling-water system.|\n|PART|Horizontal water supply line for a steel mill (OD: 137 cm).|\n|PHENOMENON|Oxygen corrosio"}, {"page": 167, "text": "n and tuberculation.|\n\n\n\n\n\n|APPEARANCE|Large tubercles (up to 15 cm diameter) with dark interior and preferential weld attack. The<br>tubercle foor shows a shallow dish-shaped depression.|\n|---|---|\n|TIME IN SERVICE|23 years.|\n|ENVIRONMENT|Lake Michigan water treated with dispersant; heavily fouled with grease and oil.|\n|CAUSE|Development of oxygen concentration cells beneath a corrosion product layer formed in<br>oxygenated water. The tubercle contents were fairly acidic due to hydrolysis of FeCl2into HCl,<br>which accelerated the attack. Tuberculation is in fact a next step after general oxygen attack. The<br>contamination with oil and grease had thickened the layer and enhanced the attack.|\n|REMEDY|•  Effective cleaning of the mains.<br>•  Implement system operations changes to reduce grease and oil fouling.<br>•  Complete the water treatment with corrosion inhibitors and biocides; or<br>•  Replace the steel pipe by a coated or plastic pipe.|\n\n\n\n110 \n\nCASE HISTORY \n\n## **CORROSION ATLAS** \n\n01.06.04.01 \n\n|MATERIAL|Carbon steel.|\n|---|---|\n|SYSTEM|Primary metal-rolling oil-coolant system.|\n|PART|Part of valve (left) and bracket (right) from a spray system.|\n|PHENOMENON|Acid corrosion.|\n\n\n\n\n\n|APPEARANCE|Valve: Heavy pitting.<br>Bracket: General wastage with superimposed pitting.|\n|---|---|\n|TIME IN SERVICE|8 years in service; corrosion took place in several weeks.|\n|ENVIRONMENT|Mill coolant (≈5% oil, 95% demineralized water), temperature 60°C.|\n|CAUSE|An upset that permitted hydrochloric acid to mix with the mill coolant, which caused a<br>pH drop from 5 to 2. Because demineralized water was used, even small amounts of acid<br>contamination caused severe pH upset.|\n|REMEDY|Continuous control of the pH of the mill coolant so that timely measures can be taken (alkalizing<br>or freshening the coolant).|\n\n\n\n111 \n\nCASE HISTORY \n\n## **CORROSION ATLAS** \n\n01.06.04.02 \n\n|MATERIAL<br>Carbon steel.|\n|---|\n|SYSTEM<br>Cooling system in a fossil utility.<br>PART<br>Horizontal cooling pipe (OD: 7.6 cm).|\n|PHENOMENON<br>Acid corrosion.|\n|APPEARANCE<br>Heavy pitting with pronounced undercutting. Almost no internal corrosion products in pits.|\n|TIME IN SERVICE<br>Less than 30 days.|\n|ENVIRONMENT<br>Cooling water.<br>Sulfuric acid depressed pH to less than 2 for at least 1 week.|\n|CAUSE<br>Carbon steel is not resistant to diluted sulfuric acid solutions. Attack is especially rapid when<br>pH falls below 4. A 10-m<sup>3</sup>tank of sulfuric acid was accidentally drained into a cooling tower<br>basin during a holiday (poor workmanship!). After about 1 week the cooling water pH was still<br>below about 2.|\n|REMEDY<br>Emergency blow-down procedures (and other procedural modifcations) were begun after piping<br>began to leak throughout the plant and the upset was discovered. Massive additions of caustic<br>were begun until pH in tower basin reached 6. All acid feed was suspended, and lockout<br>procedures were initiated to prevent accidental acid upsets in the future"}, {"page": 168, "text": ".|\n\n\n\n112 \n\nCASE HISTORY \n\n## **CORROSION ATLAS** \n\n01.06.14.01 \n\n|MATERIAL<br>Baffe: carbon steel; pipes: stainless steel (AISI 304).|\n|---|\n|SYSTEM<br>Once-through cooling water system.|\n|PART<br>Heat exchanger.|\n|PHENOMENON<br>Galvanic corrosion (with general corrosion and crevice corrosion).|\n|APPEARANCE<br>Uniform attack to baffe, pitting to tubes in crevices.|\n|TIME IN SERVICE<br>10 years.|\n|ENVIRONMENT<br>Around the pipes: Cooling water at 45–47°C, 85 ppm Cl<sup>−</sup>; through the pipes: Product.|\n|CAUSE<br>Untreated carbon steel is attacked by this cooling water, and the corrosion is reinforced by the<br>galvanic couple with stainless steel (see also Case Histories01.01.14.01and01.11.14.01); in<br>the crevices with the baffe, the stainless steel tubes are attacked by crevice corrosion (see also<br>Case History04.06.13.02).|\n|REMEDY<br>Use baffes and tubes constructed from a single material, e.g., AISI 316 or SMO 254 stainless<br>steel; the latter is more resistant to crevice corrosion.|\n\n\n\n113 \n\nCASE HISTORY \n\n## **CORROSION ATLAS** \n\n01.06.14.02 \n\n|MATERIAL|Austenitic cast iron (Ni-resist type D2).||\n|---|---|---|\n|SYSTEM|Once-through cooling water system.||\n|PART|Bearing of a circulating pump.||\n|PHENOMENON|Galvanic corrosion.||\n|APPEARANCE|Uniform attack.||\n|TIME IN SERVICE|One year.||\n|ENVIRONMENT|Aerated water with 75 ppm Cl<sup>−</sup>is used as lub|ricant cooling water.|\n|CAUSE|The result of a material analysis of the bearin<br>material specifcation of 0%. At the microst<br>precipitations (see microprint). Attack of the<br>conductive oxygen-containing water.|g shows a copper content of 6.4% instead of the<br>ructure level, copper is present as heterogeneous<br>Ni-resist is due to the copper/iron combination in|\n|REMEDY|Use Ni-resist type D2 with a chemical compo|sition according to specifcation.|\n\n\n\n114 \n\nCASE HISTORY 01.06.15.01 \n\n## **CORROSION ATLAS** \n\n|MATERIAL|Cast iron.|\n|---|---|\n|SYSTEM|Open circulating cooling water system.|\n|PART|Blind fange.|\n|PHENOMENON|Under-deposit corrosion.|\n|APPEARANCE|Pitting and uniform attack.|\n|TIME IN SERVICE|3 years.|\n|ENVIRONMENT|Cooling water: pH 7.5–8.0; conductivity 120 mS/m; chloride 300 ppm; calcium hardness<br>500 ppm CaCO3. Deposition of sand and bacterial slime.|\n|CAUSE|As a result of the formed deposition, differential aerations cells occurred which cause the cast<br>iron to become anodic underneath the deposition and subject to attack (see Case History<br>01.05.15.01).|\n|REMEDY|•  Dosing of a dispersant and a biocide.<br>•  Partial fow fltration.|\n\n\n\n115 \n\nCASE HISTORY \n\n## **CORROSION ATLAS** \n\n01.06.16.01 \n\n|MATERIAL|Grey cast iron.|\n|---|---|\n|SYSTEM|Cooling water system.|\n|PART|Cooling water pump check valve.|\n|PHENOMENON|Selective leaching (graphitic corrosion).|\n|APPEARANCE|Outer edge black due to graphitic corrosion.|\n|TIME IN SERVICE|6 years.|\n|ENVIRONMENT|River water; chloride (Cl<sup>−</sup>) 300–500 ppm|\n|CAUSE|Attack of the cast iron by the river water, the iron bein"}, {"page": 169, "text": "g dissolved and the carbon remaining<br>(see also Case Histories01.01.16.01and01.14.16.01).|\n|REMEDY|Replace the check valve by a coated grey cast iron valve or by one made of steel or bronze.|\n\n\n\n116 \n\nCASE HISTORY \n\n## **CORROSION ATLAS** \n\n01.06.16.02 \n\n|MATERIAL|Grey cast iron.|\n|---|---|\n|SYSTEM|Once-through cooling-water system.|\n|PART|Horizontal subterranean supply line (OD: 25 cm).|\n|PHENOMENON|Selective leaching (graphitic corrosion).|\n\n\n\n\n\n|APPEARANCE|Brittle fracture in the pipe bottom; External: Graphitically corroded cast iron (black);<br>Internal: a thin layer of reddish iron oxides.|\n|---|---|\n|TIME IN SERVICE|25 years.|\n|ENVIRONMENT|External: Moist soil.<br>Internal: Cooling water.|\n|CAUSE|Aggressive soil.<br>Microstructural examination of the external surface revealed an interconnecting network of<br>graphite fakes embedded in an iron-oxide matrix. Heavy equipment initiated a fracture in<br>the severely corroded pipe bottom. The fracture propagated in response to stresses imposed by<br>internal pressure.|\n|REMEDY|Graphitic corrosion can be prevented by:<br>•  Specifying another material such as: silicon cast iron, white cast iron, cast steel or plastic.<br>•  Applying an appropriate protective coating on the grey cast iron pipes, possibly in<br>conjunction with cathodic protection. Take care to avoid coating damage when laying the<br>line.|\n\n\n\n117 \n\nCASE HISTORY \n\n## **CORROSION ATLAS** \n\n01.06.17.01 \n\n|MATERIAL|Carbon steel.|\n|---|---|\n|SYSTEM<br>PART|Once-through cooling system.<br>Flange from conveyor line.|\n|PHENOMENON|Microbiologically induced corrosion.|\n|APPEARANCE|Locally severe attack.|\n|TIME IN SERVICE|3 years.|\n|ENVIRONMENT|Unaerated well water with high concentrations of sulfate, phosphate, organic matter and<br>ammonium.|\n|CAUSE|Attack by sulfde formed by the development, under anaerobic conditions, of sulfate-reducing<br>bacteria which convert sulfate into sulfde. (Sulfde was identifed in the corrosion products<br>originating from the line.) (See also Case History01.06.17.03.)|\n|REMEDY|In view of the fact that chemical cleaning of the system (in a food factory) was out of the question<br>because of the high levels of H2S that would be formed and water treatment (aeration and<br>deferrization) was too expensive in view of the large quantity of water, the solution chosen was<br>plastic lines.|\n\n\n\n118 \n\nCASE HISTORY 01.06.17.02 \n\n## **CORROSION ATLAS** \n\n|MATERIAL|Carbon steel.|\n|---|---|\n|SYSTEM|Open circulating cooling water system.|\n|PART|Corrosion coupon.|\n|PHENOMENON|Microbiologically induced corrosion.|\n|APPEARANCE|Shallow pitting corrosion which has spread in the form of
