Repository: NDDev-Technocracy-OpenNetwork/hack-2026-nornickel-knot

> **DEPRECATED.** This repository is archived and no longer maintained.
> It is kept read-only for reference; its GDS anchor records
> `lifecycle: archived` under `portfolio:archived-projects`.

# Nornickel Scientific Knot

Живая карта знаний R&D для горно-металлургической отрасли: система превращает архив отчётов, статей, презентаций и экспериментальных материалов в типизированный граф знаний, а затем отвечает на вопросы естественным языком с источниками и страницами первоисточников.

Проект подготовлен командой **Harmonic Labs** для **Норникель AI Hack 2026**, трек **«Научный клубок»**.

File: data/parsed/Материалы конференций/1schlesinger_m_e_extractive_metallurgy_of_copper.json (part 14 of 27)
 W. G., Jones, D. M., King, M. J., & Partelpoeg, E. H. (2001). Flash smelting: Analysis, control and optimization. Warrendale, PA: TMS. \n\nDavenport, W. G., & King, M. J. (2006). Sulphuric acid manufacture. Oxford: Elsevier Science Press. \n\nEvans, C. M., Lawler, D. W., Lyne, E. G. C., & Drexler, D. J. (1998). Effluents, emissions and product quality. \n\nIn Sulphur 98 Preprints e Vol. 2. (pp. 217e241). London: British Sulphur. \n\nGuenkel, A. A., & Cameron, G. M. (2000). Packed towers in sulfuric acid plants e review of current industry practice. In Sulphur 2000 preprints (pp. 399e417). London: British Sulphur. \n\nHands, R., & Connock, L. (2010). Achieving lower SO2 emissions from acid plants. Sulphur 327, Marche April 2010. London: BCInsight Ltd. \n\nHashiuchi, F., Chida, H., & Nakata, H. (2007). Recent smelting and acid plant operation at Saganoseki smelter. In A. E. M. Warner, C. J. Newman, A. Vahed, D. B. George, P. J. Mackey & A. Warczok (Eds.), Cu2007, Vol. III Book 2: The Carlos Dı´az symposium on pyrometallurgy (pp. 613e629). Montreal: CIM. \n\nHasselwander, K. (2009). Gas cleaning designs for smooth operations. Sulphur 321, London, England: BCInsight Ltd. March-April 2009. \n\nHay, S., Porretta, F., & Wiggins, B. (2003). Design and start-up of acid plant tail gas scrubber. In C. Dı´az, J. Kapusta & C. Newman (Eds.), Copper 2003eCobre 2003, Vol. IV: Pyrometallurgy of copper, Book 1: The Herman Schwarze symposium on copper pyrometallurgy (pp. 555e566). Montreal: CIM. \n\nChapter | 12 Capture and Fixation of Sulfur \n\n233 \n\n- Health Canada. (2010). Regulations related to health and air quality. http://www.hc-sc.gc.ca/ewh-semt/air/outext/reg-eng.php#a2. \n\n- Hoshi, M., Toda, K., Motomura, T., Takahashi, M., & Hirai, Y. (2010). Dryer fuel reduction and recent operation of the flash smelting furnace at Saganoseki Smelter & Refinery after the SPI project. In Copper 2010, Volume 2: Pyrometallurgy I (pp. 779e791). Clausthal-Zellerfeld, Germany: GDMB. \n\n- Hultbom, K. G. (2003). Industrial proven methods for mercury removal from gases. In M. E. Schlesinger (Ed.), EPD congress 2003 (pp. 147e156). Warrendale, PA: TMS. \n\n- Humphris, M. J., Liu, J., & Javor, F. (1997). Gas cleaning and acid plant operations at the Inco Copper Cliff smelter. In C. Dı´az, I. Holubec & C. G. Tan (Eds.), Nickel-Cobalt 97, Vol. III: Pyrometallurgical operations, environment, vessel integrity in high-intensity smelting and converting processes (pp. 321e335). Montreal: CIM. \n\n- Inami, T., Baba, K., & Ojima, Y. (1990). Clean and high productive operation at the Sumitomo Toyo "}, {"page": 171, "text": "smelter. Paper presented at the Sixth International Flash Smelting Congress, Brazil, October 14e19, 1990. \n\n- Jensen-Holm, H. (1986). The vanadium catalyzed sulfur dioxide oxidation process. Denmark: Haldor Topsшe A/S. \n\n- Jung, K., Byun, G., & Shin, S. (2010). Profit enhancement through steam selling. In Copper 2010, Vol. 2: Pyrometallurgy I (pp. 831e838). Clausthal-Zellerfeld, Germany: GDMB. \n\n- King, M. J., & Forzatti, R. J. (2009). Sulphur based by-products from the non-ferrous metals industry. In J. Liu, J. Peacey, M. Barati, S. Kashani-Nejad & B. Davis (Eds.), Pyrometallurgy of nickel and cobalt 2009 (pp. 137e149). Montre´al: CIM. \n\n- Ko¨ster, S. (2010). Waste heat boilers for copper smelting applications. In Copper 2010, Vol. 2: Pyrometallurgy I (pp. 879e891). Clausthal-Zellerfeld, Germany: GDMB. \n\n- Kruger, B. (2004). Recovery of SO2 from low strength off-gases. In International platinum conference ‘platinum surges ahead’ (pp. 59e61). Johannesburg, South Africa: The Southern African Institute of Mining and Metallurgy. \n\n- Kubo, N., Isshiki, Y., Satou, H., & Kurokawa, H. (2007). The acid plant expansion and energy saving at Toyo copper smelter. In A. E. M. Warner, C. J. Newman, A. Vahed, D. B. George, P. J. Mackey & A. Warczok (Eds.), Cu2007, Vol. III Book 2: The Carlos Dı´az symposium on pyrometallurgy (pp. 579e588). Montreal: CIM. \n\n- Larouche, P. (2001). Minor elements in copper smelting and electrorefining. Canada: M.Eng thesis, McGill University. http://digitool.library.mcgill.ca:8881/R/?func¼dbin-jump-full&object_id¼33978. \n\n- Liu, J., Baird, M. H. I., Kenny, P., Macnamara, B., & Vahed, A. (2006). Inco flash furnace froth column modifications. In F. Kongoli & R. G. Reddy (Eds.), Sohn international symposium advanced processing of metals and materials, Vol. 8 e International symposium on sulfide smelting 2006 (pp. 291e302). Warrendale, PA: TMS. \n\n- Livbjerg, H., Jensen, K., & Villadsen, J. (1978). Supported liquid-phase catalysts. Catalysis Reviews-Science and Engineering, 17, 203e272. \n\n- Lossin, A., & Windhager, H. (1999). Improving the quality of smelter acid: the example of Norddeutsche Affinerie’s “premium quality”. In Sulphur 99 (pp. 209e220). London: British Sulphur Publ. \n\n- Lu¨dtke, P., & Mu¨ller, H. (2003). Best available sulfuric acid technology for copper smelters: a state-of-theart review. In C. Dı´az, J. Kapusta & C. Newman (Eds.), Copper 2003eCobre 2003, Vol. IV-Pyrometallurgy of copper, Book 1: The Herman Schwarze symposium on copper pyrometallurgy (pp. 543e554). Montreal: CIM. \n\n- Mars, P., & Maessen, J. G. H. (1964). The mechanism of the oxidation of sulfur dioxide on potassiumevanadium oxide catalysts. In W. M. H. Sachtler, G. C. A. Schuit & P. Zweitering (Eds.), 3<sup>rd</sup> international congress on catalysis, Vol. 1 (pp. 266e279). Amsterdam: NortheHolland. \n\n- Mars, P., & Maessen, J. G. H. (1968). The mechanism and the kinetics of sulfur dioxide oxidation on catalysts containing vanadium and alkali oxides. Jour"}, {"page": 172, "text": "nal of Catalysis, 10, 1e12. \n\n- Ministerio Secretarı´a General de la Presdencia de la Repu´blica de Chile. (2010). Norma de calidad primaria de aire para dioxide de azufre (SO2). D.S.No 113/02. http://www.temasactuales.com/assets/pdf/gratis/ CHLds113-02.pdf. \n\nExtractive Metallurgy of Copper \n\n234 \n\nMinistry of the Environment, Government of Japan. (2010). Environmental quality standards in Japan e Air quality. http://www.env.go.jp/en/air/aq/aq.html. \n\nNewman, C. J., Collins, D. N., & Weddick, A. J. (1999). Recent operation and environmental control in the Kennecott smelter. In D. B. George, W. J. Chen, P. J. Mackey & A. J. Weddick (Eds.), Copper 99eCobre 99, Vol. V: Smelting operations and advances (pp. 29e45). Warrendale, PA: TMS. \n\nOkura, T., Ueda, S., & Yamaguchi, K. (2006). Elemental sulfur fixation in smelting gas; is it feasible? In F. Kongoli & R. G. Reddy (Eds.), Sohn international symposium, Vol. 8: International symposium on sulfide smelting 2006 (pp. 425e431) Warrendale, PA: TMS. \n\nOshima, E., Igarashi, T., Nishikawa, M., & Kawasaki, M. (1997). Recent operation of the acid plant at Naoshima. In \n\nC. Dı´az, I. Holubec & C. G. Tan (Eds.), NickeleCobalt 97, Vol. III: Pyrometallurgical operations, environment, vessel integrity in high-intensity smelting and converting processes (pp. 305e320). Montreal: CIM. Parker, K. R. (1997). Applied electrostatic precipitation. London: Chapman and Hall. \n\nPeippo, R., Holopainen, H., & Nokelainen, J. (1999). Copper smelter waste heat boiler technology for the next millennium. In D. B. George, W. J. Chen, P. J. Mackey & A. J. Weddick (Eds.), Copper 99eCobre 99, \n\nVol. V: Smelting operations and advances (pp. 71e82). Warrendale, PA: TMS. \n\nPlatonov, O. I. (2006). Thermal reduction of Vaniukov furnace sulfurous oxygen-bearing off-gas by methane. In F. Kongoli & R. G. Reddy (Eds.), Sohn international symposium, Vol. 8: International symposium on sulfide smelting 2006 (pp. 509e515). Warrendale, PA: TMS. \n\n- Puricelli, S. M., Grendel, R. W., & Fries, R. M. (1998). Pollution to power: a case study of the Kennecott sulfuric acid plant. In J. A. Asteljoki & R. L. Stephens (Eds.), Sulfide smelting 98 (pp. 451e462). Warrendale, PA: TMS. \n\n- Ritschel, P. M., Fell, R. C., Fries, R. M., & Bhambri, N. (1998). Metallurgical sulfuric acid plants for the new millennium. In Sulphur 98 preprints, Vol 2 (pp. 123e145). London, UK: British Sulphur. \n\n- Rosenberg, H. (2006). Topsшe wet gas sulfuric acid (WSA) technology e an attractive alternative for reduction of sulfur emissions from furnaces and converters. In International platinum conference ‘platinum surges ahead’ (pp. 191e198). Johannesburg, South Africa: The Southern African Institute of Mining and Metallurgy. \n\n- Rosenberg, H. (2009). WSA-DC e next generation Topsшe WSA technology for stronger SO2 gases and very high conversion. In Sulphur and sulfuric acid conference 2009 (pp. 27e35). Johannesburg, South Africa: The Southern African Institute of Mining and Metallurg"}, {"page": 173, "text": "y. \n\n- Ryan, P., Smith, N., Corsi, C., & Whiteus, T. (1999). Agglomeration of ESP dusts for recycling to plant smelting furnaces. In D. B. George, W. J. Chen, P. J. Mackey & A. J. Weddick (Eds.), Copper 99eCobre 99, Vol. V: Smelting operations and advances (pp. 561e571). Warrendale, PA: TMS. \n\n- Shibata, T., & Oda, Y. (1990). Environmental protection for SO2 gas at Tamano smelter. Paper presented at the Sixth International Flash Smelting Congress, Brazil, October 14e19, 1990. \n\n- Storch, H. (2009). LUREC- technology e the economic way to treat strong gases. In J. Liu, J. Peacey, M. Barati, S. Kashani-Nejad & B. Davis (Eds.), Pyrometallurgy of nickel and cobalt 2009 (pp. 543e551). Montre´al: CIM. \n\n- Tomita, M., Suenaga, C., Okura, T., & Yasuda, Y. (1990). 20 years of operation of flash furnaces at Saganoseki smelter and refinery. Paper presented at the Sixth International Flash Smelting Congress, Brazil, October 14e19, 1990. \n\n- USEPA. (2010). Fact sheet: Revisions to the primary national ambient air quality standard, monitoring network, and data reporting requirements for sulfur dioxide. http://www.epa.gov/air/sulfurdioxide/pdfs/ 20100602fs.pdf. \n\n###### SUGGESTED READING \n\nDavenport, W. G., & King, M. J. (2006). Sulfuric acid manufacture. Oxford: Elsevier Science Press. \n\n- Friedman, L. J., & Friedman, S. J. (2007). The metallurgical sulfuric acid plant design, operating & materials considerations 2007 update. In A. E. M. Warner, C. J. Newman, A. Vahed, D. B. George, P. J. Mackey & A. Warczok (Eds.), Cu2007, Vol. III Book 2: The Carlos Dı´az symposium on pyrometallurgy (pp. 545e566). Montreal: CIM. \n\nChapter | 12 Capture and Fixation of Sulfur \n\n235 \n\n- Louie, D. K. (2008). Handbook of sulfuric acid manufacturing (2nd ed.). Richmond Hill, Canada: DKL Engineering. \n\n- Lunt, R. R., & Cunic, J. D. (2000). Profiles in flue gas desulfurization. New York: American Institute of Chemical Engineers. \n\n- Puricelli, S. M., Grendel, R. W., & Fries, R. M. (1998). Pollution to power: a case study of the Kennecott sulfuric acid plant. In J. A. Asteljoki & R. L. Stephens (Eds.), Sulfide smelting ’98 (pp. 451e462). Warrendale, PA: TMS. \n\nThis page intentionally left blank \n\n~~Chapter 13~~ \n\n## Fire Refining (S and O Removal) and Anode Casting \n\nVirtually all the molten copper produced by smelting/converting is subsequently electrorefined. It must, therefore, be suitable for casting into thin, strong, smooth anodes for interleaving with cathodes in electrorefining cells (Fig. 14.3). This requires that the copper be fire refined to remove most of its sulfur and oxygen. \n\nThe molten blister copper from PeirceeSmith converting contains w0.02% S and w0.3% O. The copper from single-step smelting and continuous converting contains up to 1% S and 0.2e0.4% O. At these levels, the dissolved sulfur and oxygen would combine during solidification to form bubbles (blisters) of SO2 in newly cast anodes, making them weak and bumpy. In stoichiometric terms, 0.01% dissolved sulf"}, {"page": 174, "text": "ur and 0.01% dissolved oxygen would combine to produce about 2 cm<sup>3</sup> of SO2 (1083<sup>-</sup> C) per cm<sup>3</sup> of copper. \n\nFire refining removes sulfur and oxygen from liquid blister copper by (a) airoxidation removal of sulfur as SO2(g) down to w0.003% S, and (b) hydrocarbonreduction removal of oxygen as CO(g) and H2O(g) down to w0.16% O. Sulfur and oxygen contents at the various stages of fire refining are summarized in Table 13.1. \n\n###### 13.1. INDUSTRIAL METHODS OF FIRE REFINING \n\nFire refining is mostly carried out in rotary refining furnaces resembling PeirceeSmith converters (Fig. 13.1a) or, less often, in hearth furnaces. It is carried out at about 1200<sup>-</sup> C, which provides enough superheat for subsequent casting of anodes. The furnaces are heated by combusting hydrocarbon fuel throughout the process. About 2000e3000 MJ of fuel are consumed per tonne of copper. \n\nTABLE 13.1 Sulfur and Oxygen Contents at Various Stages of Fire Refining \n\n|.  <br>Stage of process|<br>Mass% S<br>Mass% O|\n|---|---|\n|Blister copper<sup>a</sup>|0.01e0.05 (Ramachandran et al., 2003) 0.1e0.8|\n|After oxidation|0.002e0.005<br>0.3e1|\n|After reduction (poling)|0.001e0.004<br>0.05e0.2|\n|Cast anodes<br>aFrom PeirceeSmith and Ho|0.003-0.002 (Moats et al., 2007)<br>0.16-0.04 (Moats et al., 2007)<br>boken converters. The blister copper from direct-to-copper smelting and continuous|\n\n\n\naFrom PeirceeSmith and Hoboken converters. The blister copper from direct-to-copper smelting and continuous converting contains 0.2e1% S and 0.2e0.4% O. \n\nExtractive Metallurgy of Copper. DOI: 10.1016/B978-0-08-096789-9.10013-7 Copyright - 2011 Elsevier Ltd. All rights reserved. \n\n237 \n\nExtractive Metallurgy of Copper \n\n238 \n\n\n\nFIGURE 13.1 a. Rotary refining (anode) furnace, end and front views (after McKerrow & Pannell, 1972). The furnaces are typically 3e5 m diameter and 9e14 m long, inside the steel shell. b. Detail of anode furnace tuyere (after McKerrow & Pannell, 1972). Note the two concentric pipes separated by castable refractory, which permit easy replacement of the inside pipe as it wears back. The inside pipe protrudes into the molten copper to prevent seepage of gas back through the refractory wall of the furnace. \n\n###### 13.1.1. Rotary Furnace Refining \n\nFig. 13.1a shows a rotary refining furnace. Air and hydrocarbon flowrates into refining furnaces are slow, to provide precise control of copper composition. Only w2 tuyeres are used (Fig. 13.1b, Table 13.2). Gas flowrates are 10e50 Nm<sup>3</sup> /min per tuyere at 2e5 bar pressure. \n\nRefining a 250 tonne charge of blister copper (0.03% S) takes up to 3 h: w1 h for air injection (S removal) and w2 h for hydrocarbon injection (O removal). High-sulfur copper from direct-to-copper smelting and continuous converting takes up to 5 h (Ramachandran et al., 2003). \n\nA typical sequence in rotary furnace refining is: \n\n- (a) Molten copper is delivered by crane and ladle from converters to the anode furnace until "}, {"page": 175, "text": "200 or 300 tonnes are accumulated \n\nChapter | 13 Fire Refining (S and O Removal) and Anode Casting \n\n239 \n\nTABLE 13.2 Details of Two Rotary Anode Furnaces e One Mold-on-Wheel Anode Casting Plant and One Contilanod Anode Casting Plant \n\n|.    <br>Casting Plant and One Contilano<br>Smelter|<br>d Anode Casting Plant<br>Norddeutsche Affnerie,<br>Hamburg, Germany|<br>PT Smelting Co.<br>Gresik, Indonesia|\n|---|---|---|\n|Anode production tonnes/year|450 000|300 000|\n|Number of anode furnaces|||\n|Total|2|3|\n|Active|2|3|\n|Furnace dimensions, m|||\n|Diameter-length|4.25-10|3.12-12.5 (ID)|\n|Tuyeres|||\n|Diameter, cm|0.8, 1, 1.2||\n|Number per furnace|2|2|\n|Used during oxidation|2|2|\n|Used during reduction|2|2|\n|Reductant|Natural gas|Diesel oil|\n|Production details|||\n|Tap-to-tap duration, h|9|11|\n|Anode production tonnes/cycle|270|400|\n|Oxidation duration, h|0.5|5|\n|Air fowrate, Nm<sup>3</sup>/min|6e7|50 air; 5 oxygen|\n|Reduction duration, h|3|2|\n|Reducing gas fowrate<br>Nm<sup>3</sup>/min per tuyere|10|15 L/min|\n|Scrap addition, tonnes/cycle|0e10|0e30|\n|Anode casting|||\n|Method|Mold on wheel|Contilanod|\n|Number of wheels, m|1||\n|Diameter of wheels, m|12.8||\n|Number of molds per wheel|24||\n|Casting rate, tonnes/h|75e80|100|\n|Automatic weighing|Yes|Yes|\n|Anode mass, kg|400|400|\n|Variation, kg|-4|-7|\n\n\n\nExtractive Metallurgy of Copper \n\n240 \n\n- (b) The accumulated charge is then desulfurized down to w0.003% S by blowing air into the molten copper \n\n- (c) The copper is deoxidized by blowing gaseous or liquid hydrocarbons into the molten copper bath. \n\nHydrocarbon blowing is terminated when the oxygen concentration has been lowered to w0.16% O, as detected with disposable solid electrolyte probes (Heraeus Electro-Nite, 2011) or by examination of copper test blocks. Copper with this oxygen content sets flat when it is cast into anodes. \n\n###### 13.1.2. Hearth Furnace Refining \n\nAlthough the rotary furnace dominates copper fire refining in primary smelters, secondary (scrap) smelters tend to use hearth-refining furnaces (Alarcon, 2005; Hanusch, 2010; Rinnhofer & Zulehner, 2005). They are better for melting scrap and other solid inputs. Sulfur is removed by reaction of the copper solids with an oxidizing flame above the bath and by injecting air through submerged tip steel lances. Deoxidation is also done by injecting hydrocarbons or hydrocarbons plus steam through these steel lances. \n\nSome anode furnaces inject nitrogen into the molten copper through small holes in porous ceramic plugs in the bottom of the furnace (Filzwieser, Wallner, Caulfield, & Rigby, 2003). The injected nitrogen stirs the molten copper and gives it uniform composition and temperature during fire refining and anode casting. This homogenization (a) minimizes solid slag buildups in otherwise cool parts of the anode furnace (Lee, Kim, & Choi, 2003), and (b) produces uniform anode composition throughout an entire cast of anodes. Benefit (a) has been crucial in several smelters. \n\n###### 13.2. CHEMI"}, {"page": 176, "text": "STRY OF FIRE REFINING \n\nTwo chemical systems are involved in fire refining: (a) the CueOeS system (sulfur removal), and (b) the CueCeHeO system (oxygen removal). \n\n###### e e 13.2.1. Sulfur Removal: the Cu O S System \n\nThe main reaction for removing sulfur from molten copper with air at 1200<sup>-</sup> C is: \n\n\n\nwhile oxygen dissolves in the copper by the reaction: \n\n\n\nThe equilibrium relationship between gaseous oxygen entering the molten copper and S in the molten copper is, from Eq. (13.1): \n\n\n\nwhere K is about 10<sup>6</sup> at 1200<sup>-</sup> C (Engh, 1992, p. 422). \n\nThe large value of this equilibrium constant indicates that even at the end of desulfurization рw0:003% S; pO2 w0:21 barЮ, SO2 formation is strongly favored рi:e: pSO2 > 1 barЮ and S is still being eliminated. At the same time, oxygen is still dissolving. \n\nChapter | 13 Fire Refining (S and O Removal) and Anode Casting \n\n241 \n\n###### e e e 13.2.2. Oxygen Removal: the Cu C H O System \n\nThe oxygen concentration in the newly desulfurized molten copper is w0.3 mass% O. Most of this dissolved O would precipitate as solid Cu2O inclusions during casting (Brandes & Brook, 1998, p. 1215), so it must be removed to a low level. \n\nCopper oxide precipitation is minimized by removing most of the oxygen from the molten copper with injected gas or liquid hydrocarbons. Representative dissolved oxygen removal reactions are: \n\n\n\n###### 13.3. CHOICE OF HYDROCARBON FOR DEOXIDATION \n\nThe universal choice for removing S from copper is air. Many different hydrocarbons are used for O removal, but natural gas, oil, liquid petroleum gas, and propane/butane are favored (Ramachandran et al., 2003). \n\nGas and liquid hydrocarbons are injected into the copper through the same tuyeres used for air injection. Natural gas is blown in directly (sometimes with steam (Fagerlund, 2010). Liquid petroleum gas, propane and butane are blown in after vaporization. Oil is atomized and blown in with steam. \n\nOxygen removal typically requires w5 kg of gas or liquid hydrocarbons per tonne of copper (Ramachandran et al., 2003). This is about twice the stoichiometric requirement, assuming that the products of the reaction are CO and H2O. \n\n###### 13.4. CASTING ANODES \n\nThe final product of fire refining is molten copper, w0.003% S, 0.16% O, 1200<sup>-</sup> C, ready for casting as anodes. Virtually all copper anodes are cast in open anode-shaped impressions on the top of flat copper molds. Sixteen to 32 such molds are placed on a large horizontal rotating wheel (Fig. 13.2, Table 13.2). The wheel is rotated to bring a mold under the copper stream from the anode furnace, where it rests while the anode is being poured (Fig. 13.3). When the anode impression is full, the wheel is rotated to bring a new mold into casting position and so on. Spillage of copper between the molds during rotation is avoided by placing one or two tiltable ladles between the refining furnace and casting wheel. Most casting wheels operate automatically, "}, {"page": 177, "text": "but with devoted human supervision. \n\nThe newly poured anodes are cooled by spraying water on the tops and bottoms of the molds while the wheel rotates (Edens & Hannemann, 2005). They are stripped from their molds (usually by an automatic raising pin and lifting machine) after a 270<sup>-</sup> rotation. The e empty molds are then sprayed with a barite water wash (30 vol.-% barite, 70% water) to prevent sticking of the next anode (Wenzl, Filzwieser, & Antrekowitsch, 2007). \n\nCasting rates are w50e100 tonnes of anodes/h (Ramachandran et al., 2003). The limitation is the rate at which heat can be extracted from the solidifying/cooling anodes. The flow of copper from the refining furnace is adjusted to match the casting rate by rotating the taphole up or down (rotary furnace) or by blocking or opening \n\nExtractive Metallurgy of Copper \n\n242 \n\n\n\nFIGURE 13.2 Anode casting wheel. The molten copper is poured at 10 o’clock on the wheel. The solidified anodes are lifted out of the molds at 7 o’clock on the wheel. The mass of copper in the ladles is sensed by load cells. The sensors automatically control the mass of each copper pour without interrupting copper flow from the anode furnace. The anode molds are copper, usually cast at the smelter, occasionally machined into a cast copper block. Photograph courtesy of Miguel Palacios, Atlantic Copper, Huelva, Spain. \n\n\n\nFIGURE 13.3 Molten copper being cast into an anode mold. (Courtesy of Freeport McMoRan Copper & Gold) \n\nChapter | 13 Fire Refining (S and O Removal) and Anode Casting \n\n243 \n\na tapping-notch (hearth furnace). New anode casting installations cast their anodes in pairs to speed up casting rates (Alarcon, 2005; Outotec, 2009). \n\n###### 13.4.1. Anode Molds \n\nThe molds into which anodes are cast are always copper. They are usually made by (a) casting molten anode copper (occasionally cathode copper; Wenzl et al., 2007) into large 1.2 m - 1.2 m open molds, then (b) pressing an anode-shaped die into the surface of the molten copper. The mold and die are both steel. The die is water-cooled. \n\nA recent modification is to cast the molten copper into the steel mold without the surface impression, and then machine the anode shape into the solidified block of copper. Machining gives a smooth, crack-free surface to the anode shape, considerably increasing the number of anodes that can be cast before the mold surface deteriorates. The use of phosphorus-deoxidized copper further improves mold performance (Edens & Hannemann, 2005). Machining will probably be limited to smelters in highly industrialized locations, such as Germany. \n\nIn all cases the anode molds are perfectly leveled on the casting wheel, to ensure that the anode faces are exactly parallel. \n\n###### 13.4.2. Anode Uniformity \n\nThe most important aspect of anode casting, besides flat surfaces, is uniformity of thickness. This uniformity ensures that all the anodes in an electrorefining cell reach the end of their useful life at the same time. Autom"}, {"page": 178, "text": "atic control of the mass of each pour of copper (i.e. the mass and thickness of each anode) is now used in most plants (Moats, Davenport, Demetrio, Robinson, & Karcas, 2007). The usual practice is to sense the mass of metal poured from a tiltable ladle, using load cells in the ladle supports as sensors. Anode mass is normally 360e410 kg (Moats et al., 2007). Anode-to-anode mass variation in a smelter or refinery is -2 to 4 kg with automatic weight control. \n\nRecent anode designs have incorporated (a) knife-edged lugs, which make the anode hang vertically in the electrolytic cell and (b) thin tops where the anode is not submerged (i.e. where it remains undissolved during refining). The latter feature decreases the amount of un-dissolved anode scrap that must be recycled when the anode is electorefined. \n\n###### 13.4.3. Anode Preparation \n\nAnode flatness, uniformity, and verticality are critical in obtaining good electrorefinery performance. For this reason, most refineries treat their anodes in an automated anode preparation machine to improve flatness and verticality (Outotec, 2007). The machine: \n\n- (a) Weighs the anodes and directs underweight and overweight anodes to re-melting \n\n- (b) Straightens the lugs and machines a knife edge on each lug (for vertical hanging) \n\n- (c) Presses the anodes flat with a full body press \n\n- (d) Loads the anodes in a spaced rack for dropping into an electrorefining cell. \n\nInclusion of these anode preparation steps has resulted in increased refining rates and current efficiencies, improved cathode purities, and decreased electrorefining energy consumption. \n\nExtractive Metallurgy of Copper \n\n244 \n\n###### 13.5. CONTINUOUS ANODE CASTING \n\nContinuous casting of anodes in a Hazelett twin-belt type caster (Fig. 13.5) is being used by several smelters/refineries (Hazelett, 2011). The advantages of the Hazelett system over mold-on-wheel casting are uniformity of anode product and a high degree of mechanization/automation. \n\nIn Hazelett casting, the copper is poured at a controlled rate (30e100 tonnes/h) from a ladle into the gap between two moving water-cooled low-carbon steel belts. The product is an anode-thickness continuous strip of copper (Fig. 13.5, Table 13.3) moving at 4e6 m/min. The thickness of the strip is controlled by adjusting the gap between the belts. The width of the strip is determined by adjusting the distance between bronze or stainless steel edge blocks, which move at the same speed as the steel belts. \n\nRecent Hazelett Contilanod casting machines have machined edge blocks into which copper flows to form anode support lugs (Fig. 13.6). The lug shape is machined to halfanode thickness in the top of these specialized blocks. The blocks are machined at a 5<sup>-</sup> angle to give a knife-edge support lug. Identical positioning of the lug blocks on opposite sides of the strip is obtained by heating or cooling the dam blocks between the specialized lug blocks. \n\nThe caster produces a copper strip wit"}, {"page": 179, "text": "h regularly spaced anode lugs. Individual anodes are produced from this strip by a traveling hydraulic shear (Fig. 13.4). Details of the operation are given by Hazelett (2011). Adoption of the process seems to have stopped, probably because copper fire refining (hence anode casting) is not completely continuous. \n\n\n\nFIGURE 13.4 Copper anodes cast from a casting wheel. (Courtesy of Palabora Mining Company, South Africa.<sup>-</sup> Rio Tinto.) \n\nChapter | 13 Fire Refining (S and O Removal) and Anode Casting \n\n245 \n\n\n\n<!-- Start of picture text -->\nSteel upper band<br>Molten<br>copper Water sprays<br>Cast copper<br>Water sprays ready for<br>shearing into<br>anodes<br>Steel lower band<br><!-- End of picture text -->\n\nFIGURE 13.5 Hazelett twin-belt casting machine for continuously casting copper anode strip. The molten copper is contained in the casting machine by means of moving ‘dam blocks’ on both sides of the machine. The anode strip is ~0.047 m thick and ~1 m wide. The most recent method of cutting the strip into anodes is shown in Fig. 13.6. (Reprinted by permission of TMS, Warrendale, PA.) \n\n###### 13.6. NEW ANODES FROM REJECTS AND ANODE SCRAP \n\nSmelters and refineries reject 2e3% of their new anodes because of physical defects or e incorrect masses. They also produce 12 20% un-dissolved anode scrap after a completed electrorefining cycle (Moats et al., 2007). These two materials are re-melted and cast into fresh anodes for feeding back to the electrorefinery. The post-refining scrap is thoroughly washed before re-melting. \n\nThe reject and scrap anodes are often melted in the smelter PeirceeSmith converters. There is, however, an increasing tendency to melt them in Asarco-type shaft furnaces (Chapter 20) in the electrorefinery itself. The Asarco shaft furnace is fast and energy efficient for this purpose. Sulfur and oxygen concentrations in the product copper are kept at normal anode levels by using low sulfur fuel and by adjusting the O2/fuel ratio in the Asarco furnace burners. \n\n###### 13.7. REMOVAL OF IMPURITIES DURING FIRE REFINING \n\ne Chapters 5 10 indicate that significant fractions of the impurities entering a smelter end up in the metallic copper. The fire refining procedures described above do not remove these impurities to a significant extent. The impurities report mostly to the anodes. \n\nAs long as impurity levels in the anodes are not excessive, electrorefining and electrolyte purification keep the impurities in the cathode copper product at low levels. With excessively impure blister copper, however, it can be advantageous to eliminate a portion of the impurities during fire refining (Carrasco, Figueroa, Lopez, & Alvear, 2003; Larouche, Harris, & Wraith, 2003). The process entails adding appropriate fluxes during the oxidation stage of fire refining. The flux may be blown into the copper through the refining furnace tuyeres or it may be added prior to charging the copper into the furnace. \n\nAntimony and arsenic are removed from "}, {"page": 180, "text": "molten copper in the anode furnace by fluxing with alkaline fluxes such Na2CO3, CaCO3, and CaO (Carrasco et al., 2003; Larouche et al., 2003). Removals up to 90% are obtained. Lead, on the other hand, is removed from molten anode furnace copper by adding SiO2 flux. This was practiced \n\nExtractive Metallurgy of Copper \n\n246 \n\nTABLE 13.3 Details of Hazelett Continuous Anode Casting Plant at Gresik, Indonesia (Sato, Adji, Prayoga, & Bouman, 2010) \n\n|.  <br>(Sato, Adji, Prayoga, & Bouman, 2010)<br>Smelter|,<br>PT Smelting Co.<br>Gresik, Indonesia|\n|---|---|\n|Startup data|1998|\n|Anode production tonnes/year|300 000|\n|Casting machine size, m||\n|Length between molten copper entrance and solid<br>copper exit|3.81|\n|Band width (total)|1.65|\n|Width of cast copper strip (between edge dams)|0.93|\n|Length of lug|0.18|\n|Thickness of cast strip|0.047|\n|Thickness of lug|0.027|\n|Band details||\n|Material|ASTM A607 Grade 45 steel|\n|Life, tonnes of cast copper|1200|\n|Lubrication|Silicone oil|\n|Edge block details||\n|Material|Hardened bronze|\n|Life, years|~3 years (~0.5 years<br>for anode lug blocks)|\n|Method of controlling copper level at caster entrance|Electromagnetic level indicator|\n|Temperatures, <sup>-</sup>C||\n|Molten copper|1120e1150|\n|Cast anode (leaving caster)|880e930|\n|Casting details||\n|Casting rate, tonnes/h|100|\n|Caster use, h/day|9|\n|Method of cutting anodes from strip|Hydraulic shear|\n|Anode details||\n|Mass, kg|400|\n|Acceptable deviation|-7 kg|\n|% Acceptable anodes|97|\n\n\n\nChapter | 13 Fire Refining (S and O Removal) and Anode Casting \n\n247 \n\n\n\n<!-- Start of picture text -->\nCast-in anode support<br>lugs (half thickness)<br>Anode Traveling Sheared &<br>'strip' shear separated<br>anodes<br>Electrolyte level<br>Contilanod Electrorefining<br>cell<br>anode<br><!-- End of picture text -->\n\nFIGURE 13.6 Sketch of system for shearing anodes from Hazelett-cast copper strip (Hazelett, 2011). Suspension of an anode in an electrolytic cell is also shown. \n\nextensively by the Timmins smelter, now shut (Newman, MacFarlane, Molnar, & Storey, 1991). About 75% removal was obtained. \n\n###### 13.8. SUMMARY \n\nThe final step in Cu pyrometallurgical processing is casting of flat, thin anodes for electrorefining. The anodes must be strong and smooth-surfaced for efficient electrorefining e bubbles or blisters of SO2 are unacceptable. \n\nBlister formation is prevented by removing sulfur and oxygen from molten copper by air oxidation then hydrocarbon reduction. The air and hydrocarbons are usually injected into the molten copper via one or two submerged tuyeres in a rotary anode furnace. \n\nAnodes are virtually always cast in open molds on a large horizontal rotating wheel. Uniformity of anode mass is critical for efficient electrorefining so most smelters automatically weigh the amount of copper that is poured into each anode mold. The molds are also carefully leveled on the wheel to give parallel anode faces. \n\nThe cast anodes are often straightened and flattened in automated"}, {"page": 181, "text": " anode preparation machines. Their lugs may also be machined to a knife-edge. Uniform, straight, flat, vertically hung anodes give pure cathodes, high productivity, and efficient energy use in the electrorefinery. \n\n###### REFERENCES \n\n> Alarcon, V. R. (2005). Anode casting operation, process improvements and anode quality at the Ilo refinery. In A. Ross, T. Warner & K. Scholey (Eds.), Converter and fire refining practice (pp. 133e137). Warrendale, PA: TMS. \n\n> Brandes, E. A., & Brook, G. B. (1998). Smithells metals reference book (7th ed.). Oxford: ButterworthHeinmann. \n\n> Carrasco, C., Figueroa, F., Lopez, J., & Alvear, G. (2003). Optimization of future of copper pyrometallurgical refining at Codelco’s El Teniente division. In C. Diaz, J. Kapusta & C. Newman (Eds.), Copper 2003eCobre 2003, Vol. IV, Pyrometallurgy of copper, Book 1: The Hermann Schwarze symposium on copper pyrometallurgy (pp. 405e414). Montreal: CIM. \n\nExtractive Metallurgy of Copper \n\n248 \n\nEdens, T., & Hannemann, D. (2005). New casting moulds for anode copper. In A. Ross, T. Warner & K. Scholey (Eds.), Converter and fire refining practice (pp. 159e165). Warrendale, PA: TMS. Engh, T. A. (1992). Principles of metal refining. Oxford: Oxford University Press. \n\nFagerlund, K. (2010). Steam gas reduction system. Flash news. http://www.outotec.com/39633.epibrw. Filzwieser, A., Wallner, S., Caulfield, K., & Rigby, A. J. (2003). The COP KIN system part II: performance and \n\nbenefits e a world wide overview. In C. Diaz, J. Kapusta & C. Newman (Eds.), Copper 2003eCobre 2003, Vol. IV: Pyrometallurgy of copper, Book 1: The Hermann Schwarze symposium on copper pyrometallurgy (pp. 415e428). Montreal: CIM. \n\nHanusch, B. (2010). New highly efficient rotary furnace for environmentally friendly refining process. In Copper 2010, Vol. 2. Pyrometallurgy I. Clausthal-Zellerfeld, Germany: GDMB. 721e730. \n\nHazelett. (2011). The Contilanod process and Contilanod plants. http://www.hazelett.com/casting_machines/ copper_anode_casting_machines/the_contilanod_process/the_contilanod_process.php. http://www.hazelett. com/casting_machines/copper_anode_casting_machines/contilanod_plants/contilanod_plants.php. \n\nHeraeus Electro-Nite. (2011). Sensors for molten metals, copper, oxygen activity control. http://heraeus-electronite.com/en/sensorsformoltenmetals/copper/oxygenactivitycontrol/oxygenactivitycontrol_1.aspx. \n\nLarouche, P., Harris, R., & Wraith, A. (2003). Removal technologies for minor elements in copper smelting. In \n\nC. Diaz, J. Kapusta & C. Newman (Eds.), Copper 2003eCobre 2003, Vol. IV: Pyrometallurgy of copper, Book 1: The Hermann Schwarze symposium on copper pyrometallurgy (pp. 385e404). Montreal: CIM. \n\nLee, S.-S., Kim, B.-S., & Choi, S.-R. (2003). Application of the porous plug system in the anode furnace at Onsan smelter. In F. Kongoli, K. Itagaki, C. Yamaguchi & H. Y. Sohn (Eds.), Yazawa international symposium, Vol. II: High-temperature metals production (pp. 447e457). Warrendale, PA: TMS. \n\nM"}, {"page": 182, "text": "cKerrow, G. C., & Pannell, D. G. (1972). Gaseous deoxidation of anode copper at the Noranda smelter. Canadian Metallurgical Quarterly, 11, 629e633. \n\nMoats, M., Davenport, W., Demetrio, S., Robinson, T., & Karcas, G. (2007). Electrolytic copper refining e 2007 world tankhouse operating data. In G. E. Houlachi, J. D. Edwards & T. G. Robinson (Eds.), Copper 2007, Vol. V: Copper electrorefining and electrowinning (pp. 195e241). Montreal: CIM. \n\nNewman, C. J., MacFarlane, G., Molnar, K., & Storey, A. G. (1991). The Kidd Creek copper smelter e an update on plant performance. In C. Diaz, C. Landolt, A. Luraschi & C. J. Newman (Eds.), Copper 91eCobre 91, Vol. IV: Pyrometallurgy of copper (pp. 65e80). New York: Pergamon Press. \n\nOutotec. (2007). Copper electrorefining refined technology for process and material handling. http://www. outotec.com/36288.epibrw. \n\nOutotec. (2009). Anode casting technology. http://www.outotec.com/38059.epibrw. \n\nRamachandran, V., Diaz, C., Eltringham, T., Jiang, C. Y., Lehner, T., Mackey, P. J., et al. (2003). Primary \n\ncopper production e a survey of operating world copper smelters. In C. Dı´az, J. Kapusta & C. Newman (Eds.), Copper 2003eCobre 2003, Vol. IV: Pyrometallurgy of copper, Book 1: The Hermann Schwarze symposium on copper pyrometallurgy (pp. 3e119). Montreal: CIM. \n\nRinnhofer, H., & Zulehner, U. (2005). Gas-fired furnaces for copper and copper alloys. In A. von Starck, \n\nA. Mu¨hlbauer & C. Kramer (Eds.), Handbook of thermoprocessing technologies: Fundamentals, processes, components, safety (pp. 358e364). Essen: VulkaneVerlag. \n\nSato, H., Adji, D. S., Prayoga, A., & Bouman, T. S. (2010). PT. smelting, Gresik smelter and refinery. In Cu 2010, Vol. 3. Pyrometallurgy II (pp. 1143e1153), Clausthal-Zellerfeld, Germany. \n\nWenzl, C., Filzwieser, A., & Antrekowitsch, H. (2007). Review of anode casting e part II: physical anode quality. Erzmetall, 60(2), 83e88. \n\n###### SUGGESTED READING \n\nAlarcon, V. R. (2005). Anode casting operation, process improvements and anode quality at the Ilo refinery. In A. Ross, T. Warner & K. Scholey (Eds.), Converter and fire refining practice (pp. 133e137). Warrendale, PA: TMS. \n\nAntrekowitsch, H., Wenzl, C., Filzwieser, I., & Offenthaler, D. (2005). Pyrometallurgical refining of copper in an anode furnace. In A. Ross, T. Warner & K. Scholey (Eds.), Converter and fire refining practice (pp. 191e202). Warrendale, PA: TMS. \n\nChapter | 13 Fire Refining (S and O Removal) and Anode Casting \n\n249 \n\n- Gamweger, K. (2010). Introduction of a slide gate system for copper anode furnaces. In Copper 2010, Vol. 2. Pyrometallurgy I (pp. 713e720). Clausthal-Zellerfeld, Germany: GDMB. \n\n- Pagador, R. U., Malazarte, M. C., & Gonzales, T. W. (2005). Current practices at the converter and anode furnace operations of PASAR. In A. Ross, T. Warner & K. Scholey (Eds.), Converter and fire refining practice (pp. 89e96). Warrendale, PA: TMS. \n\n- Potesser, M., Holleis, B., Demuth, M., Spoljaric, D., & Zauner, J. (2010). "}, {"page": 183, "text": "Customized burner concepts for the copper industry. In Cu 2010, Vol. 2. Pyrometallurgy I (pp. 1051e1062). Clausthal-Zellerfeld, Germany: GDMB. \n\n- Rigby, A. J. (2005). Controlling the processing parameters affecting the refractory requirements for PeirceeSmith converters and anode refining vessels. In A. Ross, T. Warner & K. Scholey (Eds.), Converter and fire refining practice (pp. 213e222). Warrendale, PA: TMS. \n\n- Rigby, A. J., & Wiessler, M. P. (2007). Interactive 3D modeling of the refractory linings of vessels for copper production. In A. E. M. Warner, C. J. Newman, A.
