Repository: NDDev-Technocracy-OpenNetwork/hack-2026-nornickel-knot

> **DEPRECATED.** This repository is archived and no longer maintained.
> It is kept read-only for reference; its GDS anchor records
> `lifecycle: archived` under `portfolio:archived-projects`.

# Nornickel Scientific Knot

Живая карта знаний R&D для горно-металлургической отрасли: система превращает архив отчётов, статей, презентаций и экспериментальных материалов в типизированный граф знаний, а затем отвечает на вопросы естественным языком с источниками и страницами первоисточников.

Проект подготовлен командой **Harmonic Labs** для **Норникель AI Hack 2026**, трек **«Научный клубок»**.

File: data/parsed/Материалы конференций/4th International Symposium on High-Temperature Metallurgical Processing.json (part 14 of 36)
9 §<br>LCAK 4.55-4.65 rrVmin  LCAK 4.55-4.65 rrVmin<br>Superheat of malten steel in tundish (D )  Superheat of molten steel in tundish (D )<br>Superheat of molten steel in tundish (D )  Superheat of molten steel in tundish (D )<br><!-- End of picture text -->\n\nFigure 9. The heat flux as function of steel superheat at different casting speeds when casting LCAK steel: (a) and (b) at 4.6 m/min; (c) and (d) at 4.8 m/min; (e) and (f) at 5.0 m/min \n\n\n\n<!-- Start of picture text -->\n| 3 ,  (a)<br>r<br>2 4  o\"  8 o<br>i o =  9  t>»<br>WS  3.75-3.85 rrfrrin<br>j= 1.2<br>10  15  20  25  30  35  40<br>Supemeat of molten steal in tundish (D )<br><!-- End of picture text -->\n\n\n\n<!-- Start of picture text -->\nЗ  3.0<br>1  25 '  (b)<br>8  20-<br>i  1.5- °o 0e u (<br>1 10<br>д 0.51-<br>i oo  V\\S  375-385 nVlTin<br>10  15  20  25  30  35  40<br>Supemeat of molten steel in tundish (D )<br><!-- End of picture text -->\n\n234 \n\n\n\n<!-- Start of picture text -->\n15 20  25  30  35  40  15 20  25  30  35  40<br>Supeitieat цf molten steel in tundish "}, {"page": 171, "text": "( D )  Supemeat of molten steel in tundish ( D )<br>i::  (e)  ^ 5 3.0 25<br>|  20<br>°^§°8llg|illi§pi§pr°  2 1.5  „Ц°°°B „Sa. H |||8<br>6  1 0<br>|  0.5<br>W6  4.05-4.15 nVrrin  1 0.0  W6  4.05-4.15 nVrrin<br>Superheat of molten steal in tundish (D )  Superheat of molten sted in tundish (D )<br><!-- End of picture text -->\n\nFigure 10. The heat flux as function of steel superheat at different casting speeds when casting weathering steel: (a) and (b) at 3.8 m/min; (c) and (d) at 4.0 m/min; (e) and (f) at 4.1 m/min \n\nEffect of Mold Level Fluctuation on Heat Flux \n\nThe mold level fluctuation in the current study is defined as the absolute difference between the actual level percentage and the reference level percentage, as following equation. \n\nw = |/J%]-/ r [%]| (4) \n\nwhere _w_ is the level fluctuation; /„[%] is the actual level percentage; and _lr[%]_ is the reference level percentage. \n\nFigure 11 shows the mold level fluctuation at different casting speed, indicating that the level fluctuation was more serious at higher casting speed. In order to eliminate the influence of casting speed, the evaluation was carried out at a 4.8 m/min casting speed for LCAK steel and 4.0 m/min for weathering steel. As shown in Figures 12 and 13 respectively, the mean heat flux depended little on the mold level fluctuation. \n\n\n\n<!-- Start of picture text -->\n(b) WS<br>|  1.S<br>tj<br>1.2-<br>0.<br>3.9  4.2  4.5  4.8<br>Casting speed (nVnin)  Casting speed (nVrrin)<br><!-- End of picture text -->\n\nFigure 11. Mold level fluctuation at different casting speed: (a) LCAK steel, (b) weathering steel \n\n235 \n\n\n\n<!-- Start of picture text -->\ng 3.2  (a) broad face  (b) narrow face<br>teNEiT-rfiitfA ^^•»<br>mwm&^<br>LCAK  4.75~4.85m/min  LCAK  4.75~4.85m/min<br>0.0 0.2  0.4  0.6  0.8  1.0  1.2  1.4 1 .Й  0.0 0.2  0.4  0.6  0.8  1.0  1.2  1.4  1.6<br>Mold level fluctuation (%)  Mold level fluctuation (%)<br><!-- End of picture text -->\n\nFigure 12. Relationship between heat flux and mold level fluctuation for LCAK steel at casting speed of 4.8 m/min \n\n\n\n<!-- Start of picture text -->\nf.  3.2  (a) broad face  I 2.5  . (b) narrow  face<br>^  ;<br>^WJ  *  w»*-  -<br>WS  3.95~4.05m/min  WS  3.95~4.05m/min<br>Mdd level fluctuation (%)  Mold level fluctuation (%)<br><!-- End of picture text -->\n\nFigure 13. Relationship between heat flux and mold level fluctuation for weathering steel at casting speed of 4.0 m/min \n\n###### **Conclusions** \n\nThe mean heat flux of CSP mold was studied based on the plant production data of LCAK steels and weathering steels. The effect of various operation parameters on the heat flux was analyzed and discussed. The following conclusions were derived: \n\n- (1) The mean heat flux was 2.1-2.6 MW/m<sup>2</sup> on the wide face and 1.2-2.2 MW/m<sup>2</sup> on the narrow face when LCAK steel was casted. During the casting of weathering steel, that on the wide face was mostly 2.05-2.5 MW/m<sup>2</sup> and was 1.1-1.8 MW/m<sup>2</sup> on the narrow face; \n\n- (2) Th"}, {"page": 172, "text": "e mean heat flux, especially on the wide face, was asymmetric, which may be caused by the asymmetric thickness of coating on the two sides of wide face and the mis-centering of SEN; \n\n- (3) The heat flux of wide face increased obviously with increasing casting speed when the speed was relatively low, however, at high speed, >3.9 m/min for weathering steel for instance, the heat flux increased slowly or even kept constant. The casting speed had an influence on the heat flux of wide face more than that of narrow face; \n\n- (4) At low casting speed, the heat flux depended little on the superheat of molten steel, at high casting speed, for example 5.0 m/min of LCAK steel, the heat flux of wide face increased slightly as the casting speed increased; \n\n- (5) The mean heat flux depended little on the mold level fluctuation. \n\n236 \n\n###### **Acknowledgements** \n\nThe authors are grateful for support from the National Science Foundation China (Grant No. 51274034), the Laboratory of Green Process Metallurgy and Modeling (GPM<sup>2</sup> ), and the High Quality Steel Consortium at University of Science and Technology Beijing, China. \n\n###### **References** \n\n1. Zhiyuan, Z., et al., _Study on Average Heat Flux of Mold in Slab Continuous Casting,_ in _2001 CSMAnnualMeeting200l:_ Beijing, p. 709-712. \n\n2. Fuqiang, Z., W. Jun, and L. Xiangyuan, _Study on Average Heat Flux in Mold of Medium Thin Slab Caster._ Iron and Steel (China), 2002. 37(12): p. 19-20, 64. \n\n3. Samarasekera, I.V. and J.K. Brimacombe, _Continuous Casting Mould._ International Metals Reviews, 1978. 23(6): p. 286-300. \n\n4. Cho, J.W., et al., _Heat Transfer across Mold Flux Film in Mold during Initial Solidification in Continuous Casting of Steel._ ISIJ International, 1998. 38(8): p. 834-842. \n\n5. Suni, J. and H. Henein, _Analysis of shell thickness irregularity in continuously cast middle carbon steel slabs using mold thermocouple data._ Metallurgical and Materials Transactions B, 1996. 27(6): p. 1045-1056. \n\n6. Zhang, J., et al., _Study of Heat Flux Distribution in Continuous Casting Mold._ Acta Metallurgica Smica, 2003. 39(12): p. 1285-1290. \n\n7. Zhiyuan, Z., et al., _Relationship between Casting Speed and Average Heat Flux of Continuous Casting Mould._ Journal of Iron and Steel Research (in Chinese), 2001. 13(2): p. 13-17. \n\n8. Jiaxiang, C, _Continuous cast steel manuall99l,_ Beijing: Metallurgical Industry Press. \n\n237 \n\n**4th International Symposium on High-Temperature Metallurgical Processing** _Edited by: Tao Jiang, Jiann-YangHwang, Phillip J. Mackey, Onuralp Yucel, and Guifeng Zhou_ **_TMS_** _(The Minerals, Metals & Materials Society), 2013_ \n\n###### **THE EFFECT OF THERMOMECHANICAL AGEING OF ALUMINIUM-COPPER ALLOY (MATLAB APPROACH)** \n\nAdegbola Adekunle Amos, Ghazali Akeem, Fashina Olugbenga Emmanuel, Omotoyinbo Joseph Ajibade, Olaniran Oladayo \n\n'The Polytechnic, Ibadan, Nigeria Department of Mechanical Engineering; \n\nThe Polytechnic, Ibadan, Nigeria Department of Mechatronics Engineer"}, {"page": 173, "text": "ing; \n\nThe Federal University of Technology, Akure, Nigeria Department of Metallurgical and Materials Engineering \n\nKeywords: Thermomechanical, precipitates, Ageing, Water-Quenching, Deformation, MATLAB \n\n###### **ABSTRACT** \n\nModern engineering materials are required to be light weight and corrosion resistant,coupled with high strength and hardness.In this work,Al formed the parent metal and alloyed with 2.03% of Copper by sand casting process. The cast product 2024 was warm worked at various temperatures ranging from 300 to 560Oc at 5%, 10%, 15% and 20% deformation respectively and aged accordingly.The results showed that the mechanical properties vis-а-vis hardness, tensile improved with increasing % deformation at a higher temperature. This was due to the progressive close-up of the voids emanated from casting by increasing deformation which is evident from the micrographs. MATLAB was also adopted to generate a model capable of determining the trend of flow of stress at operating temperatures.This was of immense value due to an increasing impact at higher percentage deformation with temperatures.Hence, Al -alloys will find applications in land vehicles, ships, trains, and aircraft, at elevated temperature. \n\n###### **INTRODUCTION** \n\nThe problem of safe vehicle design with maximum impact energy absorption is a significant subject in structural crash worthiness design [1]. All engineering designs are expected to ensure the safety of users' life. This informed several studies meant to probe the causes of component failures in equipment, vehicles, and aerospace design and decide on appropriate solutions through materials selection techniques. A common example is in the design of crankcases and heads, piston, and cylinder blocks. As with engine blocks, cylinder heads can be made of Cast Iron or Aluminium Alloy. A head made of Aluminium alloy is lighter in weight than if it were made of Cast iron [2]. \n\nIn this work, the quest is to study the influence of thermo mechanical ageing on Aluminium alloy in which Aluminium is the principal element (parent metal) with traces of other elements such as Copper, Magnesium, Iron, and Zinc. Aluminum is subject to internal stresses and strains when it is overheated; the tendency of the metal to creep under these stresses tends to result in delayed distortions. The warping or cracking of overheated Aluminium automobile cylinder heads is commonly observed [3]. Thus, the aerospace industry avoids heat altogether by joining parts with adhesives or mechanical fasteners. The \n\n239 \n\nefficacy of Aluminum-Copper alloys lies in the inclusion of Copper in a range of 4-5% concentration. This formation of intermetallic phases together with the temperature-dependency of copper's solubility is the reason for Al-Cu being heat treatable. \n\nThe general requirement for precipitation strengthening of supersaturated solid solutions involves the formation of finely dispersed precipitates during aging heat treatment (which may inclu"}, {"page": 174, "text": "de either natural aging or artificial aging [4]. The aging must be accomplished not only below the equilibrium solvus temperature, but below a meta-stable miscibility gap called the Guinier-Preston (GP) zone solvus line [5]. \n\n###### Aim and Objectives \n\nThe aim of the research is to develop a non-ferrous Aluminium alloy material locally, that is a capable of competing with ferrous materials in service. This could be achieved by: \n\n(i) Employing a suitable precipitation strengthening and age-hardening heat treatment process with specified parameters (time, temperature and furnace atmosphere). \n\n(ii) Studying the effect of overheating on solution-treated and quenched alloy on its microstructure and hardness. \n\n(iii) Examining the microstructures with relevance to, impact strength, tensile and yield strength. \n\n###### Contribution to Knowledge \n\nThe work had helped to discover Aluminum -Copper alloy as an alternative material where strengthweight ratio and corrosion resistance are the required properties. The introduction of a mathematical model- f(x) = PiX<sup>2</sup> +P2X +P3 in form of MATLAB [6] threw light into the extent of percentage deformation in variation to temperature limit. It is expected that it will bring about a new approach capable of determining the plastic deformation range in variation with working temperature. \n\n###### Materials and Methodology \n\nThis work was conducted with the following four-principal approaches: \n\n- (a) Production of Al-Cu Alloy sample locally sourced from Al scrap, and Copper scraps with Aluminum alloy scraps in a Crucible furnace using Aluminium billet 9kg (base element) and 3.5%(~.3326kg) wt Copper coils through Sand Casting. \n\n- (b) Obtain the alloy in an ingot-rod form (c) Warm worked at 300-400°C \n\n- (d) Solution treatment and aging with the following steps : \n\n- (i) the Q1AI2 phase is dissolved in the matrix, at 550°C (ii) The alloy was quenched to room temperature to retain the solid solution formed at high temperature and soaked atl50°C for 24 hours \n\n240 \n\n- (Ill) Following the quench, the alloy was aged naturally (i.e., held at room temperature) or aged artificially by heating at a relatively low temperature (93°C-204°C), but 165°C was employed in this work. \n\n- _(e)_ Cut two samples each for tensile ,impact specimen samples \n\n- (f) Carry out the metallographic tests , by picking 2 tested samples each (g) Performance evaluation \n\n\n\nPlate 1 Plate 2 Plate 3 \n\nPlate 4 \n\n- **Plate 1** : Al scrap, copper and Al billet \n\n- **Plate2:** Scrap mixture under heating in an Earth furnace \n\n- **Plate 3** : Cavities made ready for melt pouring \n\n**Plate 4:** Solidified AlCu rods \n\n\n\n<!-- Start of picture text -->\nat % Cu<br>0  5  10  15  20  25  30  35  40 45<br>Welting po n!<br>/of p.i r e«i  Liquid L<br>i^660°C  Eutecоic /<br>/point y<br>\\ ( A I ) + L \\  548°C ^\"^\"----^  / ^—~——<br>33% L +  C U AI 2 ^<br>2 500<br>/ A l - r c h  C o m p o u n d I<br>/ solid (Al)  O. C u A I ;<br>, A 1 ) * C U A , ,<br><!-- End"}, {"page": 175, "text": " of picture text -->\n\nFig. 1 : Phase diagram for part of the (Al-2.03Cu) Alloy system [7] \n\n241 \n\n###### Results \n\nTable I: Spectrochemical Analysis for Al-2.03Cu alloy at Aluminium Rolling Mill ,Otta, Nigeria \n\n\n\n<!-- Start of picture text -->\n120 -,  300 -,<br>y = 504.1x +  y = 2 5 6 . 1 1 x + 72.48<br>100 - y 24.559  250 - > R 2  = 0.7825<br>1 80 R 2  = 0.8627  £ 5   200 <  5% warm<br>5  ^ A s Cast  \" ^  1 5 worked<br>~Z 6 0 \"<br>o  t 100 -<br>K 40 -<br>Linear (As  50 - Linear (5%<br>20 - Cast)  warm<br>n  0 <  : o.5  ' worked)<br>C ) 0.1  0.2  Strain<br>Strain<br><!-- End of picture text -->\n\nFig.2:Stress (MPa)-Strain variation of as-cast \n\nFig.3:Stress (MPa) -Strain variation of 5% deformed AlCu \n\n\n\n<!-- Start of picture text -->\n600  500<br>500  /  \\  400  / * ^ ><br>\"if 400  V  To\"<br>| 300<br>-B- 300  /<br>o  >  20% warm worked  ff  200  f  20% warm<br>K 200  /  ,aged  in  J  worked<br>100  ;  100  1 t<br>0 <  0 .  f<br>c  2  4  : l  2<br>Strain  Strain<br><!-- End of picture text -->\n\n> Fig. 4:Stress(MPa)-Strain Variation at 20%warm Fig. 5:Stress(MPa)-Strain variation at 20% warm-worked -worked,aged \n\n242 \n\n\n\n<!-- Start of picture text -->\n-Ageing at  -20% water-<br>400oC  quenched<br>0  0.2  0.4<br>Strain<br><!-- End of picture text -->\n\n_quenched_ \n\n\n\n<!-- Start of picture text -->\ndef vs temp<br>Fit 1<br>Fit 2<br>Temperature (°C)<br><!-- End of picture text -->\n\nFig. 8: Variation of Percentage Deformation (%) with Temperature (°C) Linear model Poly2: f(x) = pl*x<sup>A</sup> 2 +p2*x +p3 \n\nCoefficients (with 95% confidence bounds): \n\n243 \n\npl= -1.555 (-1.555,-1.555) p2= 1.433 (1.433, 1.433) p3 = 90 (90, 90) \n\nGoodness of fit: \n\nSSE: 8.979e-020; R-square: 1; Adjusted R-square: 1 ; RMSE: 1.73e-010 \n\n\n\nPlate 5 : As cast (Al Cu) x 100 mag \n\nPlate 6: 20% deformation AlCu x 100 mag \n\n\n\n<!-- Start of picture text -->\n,-.»  ' sr j . . ; -<br>50)j,m<br><!-- End of picture text -->\n\nPlate 7: 15% deformation (AlCu) water -quenched at 320°C ( x 100 mag) \n\nPlate 8: 15% deformation (AlCu) Aged at 165°C for 6 hours x lOOmag \n\n\n\n<!-- Start of picture text -->\nFractured<br>above 20%<br>warm-worked<br><!-- End of picture text -->\n\nPlate 9: Overheated sample noncoherent matrix. \n\nPlate 10: Fractured sample above 20% deformation \n\n244 \n\n###### Discussion \n\nFrom Fig.2, the Strength of As-Cast recorded 98.5 MPa but with low ductility of 10% and percent Area Reduction of 15.98%. This was enhanced to 550 MPa when aged and warm worked. This could be as a result of sparse distribution of suspected precipitates of v|/ [8]. This is evident from the microstructure (Plate 8,Fig.4). It is however, important to mention that, the application is only limited to where loads of 1/3 of its Ultimate Strength can only be useful. There is a wide gap in the mechanical properties when the alloy was cooled rapidly rather than at ambient condition. During rapid cooling the alloy was waterquenched to allow the formation of a 6 precipitates with a coherent lattice structure. The un"}, {"page": 176, "text": "broken continuity led to coherency (Plate 7, Fig.7). Since, the rate of diffusion is slow, a separate Я structure could not form rather, an intermediate Я and a matrix led to a distortion in the _\\\\i_ -lattice in the neighbourhood of these nuclei. This distortion hindered the movement of dislocations and so the strength and hardness increased. This accounted for the UTS of 420.7MPa compared to as-cast sample which recorded half to one-third of the strength. \n\nHowever, at ageing condition, Cu atoms segregate by diffusion to form Copper rich zones called Guinner -Preston (GP Zone 1). This increased with further growth at 165°C to produce a GP zone 2 where a n precipitate phase was formed. This produced a stronger effect as the precipitates generate stresses that helped in preventing dislocation movement. \n\nThis accounted for the variation between the Al-2.03 Cu (as-cast) when tested on the UTM and when heated to 165°C as a result of rapid diffusion at a higher temperature. As cast recorded 98.5 MPa with no precipitate formation, while at 165°C in 6 hours ageing the Alloy recorded 550MPa at 20 percent deformation (Plate8,Fig.4). This inferred that ageing and percent deformation (mechanical) have the tendency of increasing the strength of Al-2.03Cu alloy. \n\n###### Conclusion and Recommendation \n\nA combination of load (mechanical) and heat treatment introduce a tremendous improvement to the strength of Al-2.03 Cu alloy required for piston in automobile. This was a result of finer precipitates of CuAb and v|/ obtained. It could be discovered that the properties required for a high performance Al-2.03 Cu could only be determined by the treatments at higher temperature, deformation, and time. The varying percentage of deformation at varying temperature conditions as 300°C to 400°C also played a major role in ascertaining the extent to which the material can be loaded with increasing temperatures. This was further substantiated by the MATLAB technique. \n\n###### REFERENCES \n\n1 N..Drusina., R. Mahapatra., A. Abdul -Latif, R. Baleh, ,C Wilhelm, P. Stoyanov.,O.S. Es-Said., ^Microstructure Analysis of Aluminium alloy and Copper Alloy Circular Shells After Multiaxial Plastic Buckling,\" _Journal of Materials Engineering and Performance_ ,Band 17, (2008), Seiten, 755-766. \n\n2. Z. Ahmad, \"The Properties and Application of Scandium-Reinforced Aluminum,\"_JOM 55 (2) (2003), 35. \n\n3. Polmear I. J., _Light Alloys,_ 3<sup>rf</sup> Edition .(Arnold: J. Wiley & Sons, 1995), 299 \n\n4 .H. Kacer , E. Atik , and C. Meric, \"The Effect of Precipitation-Hardening Conditions on Wear Behaviours at 2024 Aluminum Wrought Alloy,\" _Journal of Materials Processing Technology,_ 142.( 3) (2003), 762-766 \n\n245 \n\n5. Raghavan. V, _Materials Science and Engineering,_ (New Delhi: India Prentice Hall, 1990), 1-7 \n\n6. Dukkipati V.Ravi, MATLAB, _An Introduction with Applications.,_ (New Delhi: New Age Int .,India 2010), 17-19 \n\n7. Teach yourself Phase Diagrams, Engineering Tripos, PART IB, Paper "}, {"page": 177, "text": "3, pl3 \n\n> 8. Askland R. Donald and Fulay P.Pradeep, Wendelen J. Wright (2003), _The Science and Engineering_ o/Materrafe,(Stamford:Global Engineering,USA), 471-488 \n\n246 \n\n**4th** International Symposium on High-Temperature Metallurgical Processing _Edited by: Tao Jiang, Jiann-YangHwang, Phillip J. Mackey, Onuralp Yucel, and Guifeng Zhou TMS (The Minerals, Metals & Materials Society), 2013_ \n\n###### RESEARCH ON INCLUSIONS IN CuCr ALLOY PREPARED BY THERMIT \n\n###### REDUCTION \n\nDOU Zhihe<sup>1</sup> , ZHANG Ting'an<sup>1</sup> , Shi Guanyong<sup>1</sup> , Du Yanjun<sup>1</sup> , NIU Liping<sup>1</sup> , LV Guozhi<sup>1</sup> , LIU Yan<sup>1</sup> , HE Jicheng<sup>1</sup> \n\nDOUZhihe, Lecture, E-mail: douzh@smm.neu.edu.cn, Shenyang, Liaoning 110819, China ZHANG Ting-an, Professor, E-mail: zta2000@163.net,Shenyang, Liaoning 110819, China SHI Guan-yong, doctor, E-mail:shigy@qq.com, Shenyang, Liaoning 110819, China (IKey Laboratory of Ecological Utilization of Multi-metal Intergrown Ores of Ministry of Education, School of Materials and Metallurgy, Northeastern University, Shenyang, Liaoning 110819, China) \n\nKey words: CuCr alloy, thermit reduction, inclusions \n\n###### **Abstract** \n\nWe proposed thermit reduction-electroslag remelting method of preparing the large scale CuCr alloy. But there are pores and oxide inclusions in CuCr alloy prepared by thermit reduction process. This paper studied mainly the effects of ratio of reactant and additive on the inclusion type and their occurrences in CuCr alloy. The alloy prepared in different process conditions was characterized via XRD, SEM, OM and TEM and metallographic microscope, in which the existing state and micro-structural defects of inclusions are analyzed. The results show that there are three distinct regions: copper-rich regions, chromium-rich regions and the inclusion regions. Inclusions are mainly in the form of stomata and AI2O3 phase, mainly locating in the copper-rich phase and the interface area of chromium-rich phase and the copper-rich phase. Adding Na3AlF6 and heating agent can effectively reduce the inclusion content in the alloy. \n\n###### **1 Introduction** \n\nIn recent years, with the development of high power vacuum and high-pressure technology ,the CuCr alloy contact material which has many advantages gradually replaced the traditional W-Cu and Cu-Bi series alloy contact material, and become the first choice of material in high-voltage and high-power vacuum switch contacts'<sup>1</sup> \"<sup>31</sup> . The traditional powder metallurgy method, infiltration method and vacuum arc melting method'<sup>4</sup> \"<sup>81</sup> are using metal Cu powder and Cr powder as raw material by casting molding, and have disadvantages such as high production costs, complicated process, poor product density and low yield, especially in the large size alloy ingots'<sup>9</sup> \"<sup>121</sup> . At present, the world regards CuCr alloy new preparation technologies as the first place, and how to achieve a l"}, {"page": 178, "text": "arge size the CuCr alloy ingot preparation has become a hot research of CuCr alloy'<sup>31</sup> . Zhang Ting-an and Dou Zhihe'<sup>1</sup> \"<sup>31</sup> who are supported by national natural science fondation of china successfully successful developed new technologies and core equipment to prepare large-size copper-chromium alloy through aluminum thermal reduction-secondary refining method, and obtained two national invention patents. The method includes two key steps: one is get CuCr alloy \n\n247 \n\nconsumable ingot by Thermit-SHS with electromagnetic stirring, the other is to refine the CuCr alloy ingot to remove the pores, inclusions and other defects by electroslag remelting technology to get dense and uniform CuCr contact material. The preliminary study results show that: means of electromagnetic stirring evidently inhibit effect of alloy ingot macrosegregation during the electromagnetic casting stage, but there are still microstructure defects such as alumina inclusions and pores in the alloy ingots. Therefore, Zhang Ting-an et al refer new ideas of using the electroslag remelting to refine CuCr alloy ingots and effectively remove the defects of the ingots such as pores and inclusions<sup>PI</sup> . At present, there is no report of study on the electroslag remelting refining processes of CuCr alloy (the refining slag, remelting current). This article will research mode of occurrence and distribution law of inclusions in the large-size CuCr alloy ingots by Al Thermit-SHS under magnetic field stirring action and provide a theoretical basis for chosing refining slag to remove inclusions by electroslag refining. Meanwhile the article analyses the effect of reduction conditions of Thermit-SHS on the types of inclusions, mode of occurrence and distribution of regular inclusions in alloy ingot, and refer theory for inclusions regulation in the large-size alloy ingots. \n\n###### **2 Experiments** \n\n2.1 Experiment procedure \n\nRatios of reactants are as follows: \n\nthe amount of CuO in actual ingredients are more excess of 5% than the theoretical amount, Al powder are more excess of 10% than the theoretical amount, additive CaF2 or Na3AlF6 ingredient quantity is accounted for 5% or 10% of the total mass of the reactants, and heating agent KCIO3 ingredient quantity is accounted for 5% of the total mass of the reactants. Specific ingredients are listed in table 1. \n\nTable 1 Mixture ratio for the different experiments /(mass)% \n\n\n\n<!-- Start of picture text -->\nadditive/%<br>KCIO3<br>No  Na3AlF6  /%<br>CaF2<br>a  5  /<br>b  10  /<br>c  5  5<br>d  /<br><!-- End of picture text -->\n\nCuO, &2O3 and Al powder were mixed and put into the SHS reactor. A little magnesium powder was put to the reactants surface to ignite SHS reaction. Electromagnetic stirrer started working as soon as SHS reaction took place. The high-temperature molten formed while thermit reaction generating. The molten metal separated from slag. The molten metal was cooled rapidly through wate"}, {"page": 179, "text": "r cooling and cast into the graphite mold while electromagnetic field stirred the molten metal for 7mins. The cooling water was stopped when temperature descended to room temperature. We took out the alloy ingot from the mold and collected the slag. \n\n2.2 Testing \n\nDifferent CuCr specimens were made into different specifications sheets, and then the sheets were grinded and polished and corroded by corrosive liquid for 5-10s. The compositions of corrosive liquid were 85% H3PO4: 65% HNO3: 36% CH3COOH: 36% HCl (volume ratio) of 3:5:2:2. The corroded sample were characterized by microscope and scanning electron \n\n248 \n\nmicroscopy(SEM) to study the microscopic structure and inclusion distribution. The slag was grinded to 200 mesh for X-ray diffraction analysis to determine their phase composition(X ray diffraction analyzer for PW3040/60 X Pert Pro MPD, 40KV, 40mV, copper target and the scanning speed 10°/min). \n\n###### **3 Results and discussion** \n\n###### 3.1 XRD analysis \n\nThe author analyzed phase compositions of smelting slags when adding different Na3AlF6 in the literature[3], as shown in Figl. Wherein, for Figl(a), 5 (mass)% Na3AlF6 were added to reactant ingredients; for Figl(b), 10 (mass)% Na3AlF6 were added to reactant ingredients; for Figl(c), 5 (mass)% Na3AlF6 and 5%KC103 were added to reactant ingredients; for Figl(d), no additives were added(all the following reactant ingredients were same). Figl shows: smelting slag are mainly composed of AI2O3, Cr2Ы3 and the amount of Cr phase composition. This paper further analyzes the compositions of alloy samples, as shown in Fig2. Wherein, Fig2(a) reactant ingredients add 5(mass)% Na3AlF6, Fig2(b) reactant ingredients was add in 5(mass)%Na3AlF6 and 5%KC103. Fig.2 shows: alloys are mainly composed of Cu phase, Cr phase and amount of A1203 impurity phase, and these alloys do not form a eutectic phase. From Fig2, it can be seen that the A1203 diffraction intensity is low in Fig2(a), and the AI2O3 diffraction intensity is higher in Fig2(c). \n\nThe smelting slag is AI2O3 slag with high melting point, so their viscosities and poor mobility lead to difficultly separate of slag and alloys. Therefore, we must strengthen the process of alloy-slag separation to get alloy ingots which have high-performance and fewer impurities. Research results show that: the addition of Na3AlF6 and heating agent KCIO3 into the reaction material can help to obtain higher reaction temperature, then slag have better mobility. Therefore, alloy-slag separation has sufficient conditions of thermodynamics and dynamics, and inclusions significantly decreased in alloys, as shown in Figl (c) and Fig 2 (c). \n\n\n\n<!-- Start of picture text -->\n-LL<br><!-- End of picture text -->\n\nFig.l XRD patterns of slags. \n\nFig.2 XRD patterns of CuCr alloys \n\n###### 3.2 Alloy SEM analysis \n\nThe authors analyzed microstructures of copper-chromium alloys when adding different Na3AlF6 in the literature[3], as shown in Fig3. This paper further compares the "}, {"page": 180, "text": "differences between microscopic structures in axial and radial of the sample, as shown in Fig4. In Fig3, alloy exist by chromium-rich zone (zone 1), copper-rich zone (Zone 2), and inclusions (zone 3), but distribution of copper and chrome phase is more homogeneous, and most of the microstructures are spherical \n\n249 \n\ncrystal, at the same time approximate dendritically grain can be seen. Microstructure distributions in the Fig3 (a) ~ (c) are similar. Among them, a zone is rich Cr phase and particle size is different, the presence of the dendrite can clearly be seen, and b zone is rich Cu phase, and composition of c zone are inclusions and pores which distributed in the whole alloy and most of them is in b zone. The reason for generating this phenomenon is that Cr freezing point is far higher than Cu freezing point and Cr precipitation is prior to Cu during the solidification process. While temperature decreasing, Cu with low-melting point precipitates, while the fluidity of the slag is worse and slag precipitates together with metallic copper, which included in the copper matrix, so inclusion phase mostly exists in copper-rich zone. The largest number of inclusion phase of the samples appears in Fig3(d), and grain is larger. As known from Fig4, the solidification structures of the axial and radial directions have not much difference, and the states of grain size and distribution are similar. \n\n\n\na b e d \n\nFig.3 SEM photos of CuCr alloy for Na3AlF6 as additive \n\n\n\n(b-1) axia direction (b-2) radial direction (c-1) axia direction (c-2) radial direction Fig.4 SEM photos of axial and radial direction \n\nComparing Fig3 (a) ~ 3 (d), distribution pattern of microstructures of the three samples a ~ c are similar, and the uniformity and density are preferably, but the crystal particles of the sample c is larger. The addition of KCIO3 raises the reaction temperature, which providing dynamics conditions for further growing of grains. However, pores and inclusions of sample d noticeably increased and microstructure defect obviously. From the above analysis, it is known that the inclusion phase in alloy is mainly AI2O3 and there may also be a small amount of the non-reducible metal oxide. As known from XRD patterns of slag and SEM results of alloys, the increases of the amounts of Na3AlF6 improves the fluidity of slag and strengthens the alloy-slag separation processes, which reduces inclusion and pores content of the alloy and increases densities of the alloys. Adding heating agent KC103 improves the reaction temperature and can also strengthen the inclusion removal and improves the microstructure of the alloy. 3.3 Metallographic analysis \n\nThe distributions of microstructure of CuCr alloy when different amounts of Na3AlF6 were added to the raw materials are analyzed by optical microscope, corresponding grayscale images are obtained by processing metallographic images using image-pro-plus image analysis software, as shown in Fig5. As shown in Fig5, copper-rich"}, {"page": 181, "text": " area, chromium-rich area, as well as pores and inclusions phase area are appeared in the alloy, where the yellow area is Cu matrix, the white area is Cr-rich phase, and the black area is pores and inclusions distribution area (pores and inclusions are not detailed distinguish temporarily in the present thesis, and they are considered as inclusions \n\n250 \n\nhereinafter). Dendrite area can be clearly observed in the alloy, its structure is well developed, the interdendritic segregation is obvious, but distribution between Cu-rich phase and Cr-rich phase relatively uniform. \n\n\n\n<!-- Start of picture text -->\nNfc-^&<br><!-- End of picture text -->\n\nFig. 5 Grayscale image of converting by image-pro-plus Table2 Proportion of each phase in CuCr Alloy \n\n||position|inclusions /%|Cu /%|Cr/%|\n|---|---|---|---|---|\n||top|12.5|30.2|57.3|\n||Mid|5.6|38.2|56.2|\n|a|Bot|1.0|69.6|29.4|\n||average|6.4|46.0|47.6|\n||top|1.2|31.9|66.9|\n||Mid|7.8|37.4|54.7|\n|b|Bot|0.7|76.9|22.4|\n||average|3.3|48.7|48.0|\n||top|9.9|47.5|42.6|\n||Mid|3.3|44.6|52.1|\n|c|Bot|0.8|45.2|54.0|\n||average|4.7|45.8|49.5|\n||top|4.8|38.2|64.6|\n||Mid|13.8|32.3|53.8|\n|d|Bot|5.6|44.4|50.0|\n||average|8.6|38.3|56.1|\n\n\n\nAccording to grayscale images of CuCr alloy ingot, the area distribution of the Cu-rich copper \n\n251 \n\narea, Cr-rich area, and inclusions distribution area is conducted by statistical analysis, and its average value is calculated, as shown in Table2. \n\nIt can be seen from Fig5 and Table 2 that the Cr segregation is more serious on the top of the CuCr alloy, and the Cu content is greater in the lower part. In sample a ~ c, the average value of Cu-rich phase and Cr-rich phase is close to 1:1, and basically meet the requirements of alloy composition. Sample d is greatly different of the design requirements of the CuCr50 composition. As shown in the statistics results of the inclusions distribution area in the CuCr alloy, sample d which has no slag forming agents Na3AlF6 added to the raw materials has the highest content of the inclusions. It can be seen from Fig6 and Table 2 that inclusion defects are concentrated in the middle and upper part of the alloy ingots, and the distribution of inclusions at bottom of the alloy ingots is relatively small. Therefore, to prepare quality CuCr alloy ingots, the casting process conditions (includes process conditions of electromagnetic stirring, casting temperature, mold material, and so on) have to be further optimized, in order to eliminate the dendrite and segregation defects, and strengthen slag-metal separation, completely remove pores and inclusions defects in the alloy ingots, makes the distribution of alloy composition and microstructure more uniformly. 3.4 TEM analysis \n\nFor Cu-Cr alloy, the size, shape and distribution of precipitation phase have important influence on the mechanical and electrical properties. A more accurate analysis of internal fine structures of the alloy ingot of sample a is provided by transmission electron microscopy, the resu"}, {"page": 182, "text": "lts is shown in Fig6 and Table3. \n\n\n\n<!-- Start of picture text -->\nB  C<br><!-- End of picture text -->\n\nFig. 6 TEM Photos of sample a \n\nIt can be seen from the figure that there are a large number of dislocations in the alloy, and its dislocation lines are curved. Because the alloy prepared by rapidly solidified exists high concentrations of crystal defects, most of these defects consists of dislocations and vacancies.In rapid cooling process, the high concentration vacancies in the alloy segregated to the dislocation line, lead to the bending of the dislocation line. Additionally, quick cooling process also makes part of the dislocations be reciprocal offset, and the dislocations change to the structure of the sub-boundaries, increase the number of the crystal plane inside the crystal, so the grain size is refined. \n\nTable3 Energy spectrum analysis results (weight %) \n\n||Cu|Cr|O|Al|S|Fe|\n|---|---|---|---|---|---|---|\n|Spl|81.82|6.72|2.98|1.82|6.66||\n|Sp2|9.13|90.87|||||\n|Sp3|9.69|87.95||||2.36|\n|Sp4|2.78|1.70|43.66|51.86|||\n\n\n\nSpectroscopy analysis of different phase distribution area in the figure is provided, the results is shown in Table3. As shown in Table3, area 1 is mainly Cu matrix, the grain boundary appeared \n\n252 \n\nbetween area 2 and area 3, and area 4 is AI2O3 inclusions phase, the inclusions are spherical particles, the diameters of the particles are about lum. Figure d is the diffraction pattern of the areal; the calculation results show that the Cu matrix is bcc structure. The sample also contains a small amount of S and Fe, which is due to the raw material CuO is impure. More precise microscopic structure requires more in-depth study. \n\n###### **4. Conclusions** \n\nl)Alloy composed mainly by the Cu phase and Cr phase and a small amount of AI2O3 impurities, which means the forming of Cr-rich area, Cu-rich area and inclusions area, and the axial and radial solidified organization of the alloy ingot are similar. \n\n2)The segregation in the top of the alloy ingots Cr is more serious, and Cu content of the lower part of the alloy is higher. Pores and inclusions defects are concentrated in the middle and upper part of the alloy ingots, and the distribution of inclusions at bottom of the alloy ingots is relatively small. \n\n3)There are a large number of dislocations in the alloy, the A1203 inclusions in the alloy are spherical particles, and the diameters of the particles are about lum. \n\n###### ACKNOWLEDGEMENT: \n\nThis research was supported by National Natural Science Foundation (NSFC) (51274064, 51074044, and 50704011). \n\n###### **References** \n\n**1.** Yang H, et al. Elementary research on CuCr alloy prepared by SHS-melting technology. _The Chinesejournal ofnonferrous metals,_ 11 (3) (2001):390~393. \n\n2. Yang H, et al. Research of CuCr alloyTAe _Chinese journal of nonferrous metals,_ 8(S2) (1998):347. \n\n3. Dou Z H, et al. \"Research on Inclusions in CuCr Alloy Prepared By Thermit Reduction\"(Paper presented at the 3rd International Sympos"}, {"page": 183, "text": "ium on High-Temperature Metallurgical Processing - TMS 2012 Annual Meeting and Exhibition, Oakland, California, March,2012),265-270 \n\n4. Slade P G. Advances in material development for high powder, vacuum interrupter contacts. _IEEE trans comp pack manu technol,_ 17(1) (1994):96. \n\n5. Slade P G Contact materials for vacuum interrupters./iiiiii _trans comp hybrids packaging PHP,_ 1972,10(1):43. \n\n6. Rieder W F, et al. The influence of composition and Cr particle site of Cu-Cr contacts on chopping current, contact resistance and breakdown voltage in vacuum interrupters./iiiiii _comp hybrids manu, technol,_ 12(2) (1989): 273. \n\n7. Kippenberg H. Cr-Cu as a contact material for vacuum interrupters.( Paper presented at the Pro 13<sup>th</sup> Int. Conf on electric contacts. Zurich: Schweiz Elektrotachnischer Verein,1986),140. \n\n8. Frey P, et al. Investigation on the release of gas from contact materials for vacuum switching devices during operation.( Paper presented at the Proc 11 Int. Conf on electric contacts, Berlin,1982),317. \n\n9. Ding B J, et al. Residual carbon in Cu-Cr contact materialsJiiiiii _tans Comp Hybrids Manu_ \n\n253 \n\n_Technol,_ 14(2) (1991): 386. \n\n10. Ding B J, Yang Z M, Wang X T. Influence of microstructure on dielectric strength of CuCr contact materials in vacuum. _IEEE trans on Tans Comp Pack Manu Technol,_ 19A(1) (1996):76. \n\n11. Wang J X, Huang J R, Lin J S. _The solidification and its control on metal._ (Beijing: Mechanical industrial press,1983),6 \n\n12. Spizer K H, Georg Reiter, Klaus Schwerdtfeger. Multi-frequency electromagnetic stirring of liquid metals. _ISIJ international,_ 36(5) (1996):487~492. \n\n254 \n\n**4th** International Symposium on High-Temperature Metallurgical Processing _Edited by: Tao Jiang, Jiann-YangHwang, Phillip J. Mackey, Onuralp Yucel, and Guifeng Zhou TMS (The Minerals, Metals & Materials Society), 2013_ \n\nCOPPER-BASED MULTI-COMPONENT ALLOYS BY V A C U U M DISTILLATION TO SEPARATE COPPER ENRICHED LEAD , SILVER AND OTHER VALUABLE METALS RESEARCH \n\nHeng Xiong<sup>12 3</sup> , Bin Yang<sup>12 3</sup> , Dachun Liu<sup>
