Repository: NDDev-Technocracy-OpenNetwork/hack-2026-nornickel-knot

> **DEPRECATED.** This repository is archived and no longer maintained.
> It is kept read-only for reference; its GDS anchor records
> `lifecycle: archived` under `portfolio:archived-projects`.

# Nornickel Scientific Knot

Живая карта знаний R&D для горно-металлургической отрасли: система превращает архив отчётов, статей, презентаций и экспериментальных материалов в типизированный граф знаний, а затем отвечает на вопросы естественным языком с источниками и страницами первоисточников.

Проект подготовлен командой **Harmonic Labs** для **Норникель AI Hack 2026**, трек **«Научный клубок»**.

File: data/parsed/Материалы конференций/9780128187616 Corrosion Atlas 2019.json (part 14 of 14)
Copper (CW024A)|\n|---|---|\n|System|Process hall in a tannery|\n|Part|All copper parts in the factory, also the electronics|\n|Phenomenon|Copper corrosion|\n|Appearance|All copper parts turn black, electronics gives malfunctions|\n|Time in Service|A few days|\n|Environment|Warm moist air with high sulfur content|\n|Cause|The black color contains a high sulfur content. This formed hydrogen "}, {"page": 170, "text": "sulfde in the air. With a tank,<br>this is released in the production process. The copper oxide formed and copper sulfde compounds<br>have an adverse effect on the electrical conductivity, causing electronic equipment to malfunction|\n|Remedy<br>Additional Referen|Closing the production process where sulfde is released as much as possible. Improve ventilation.<br>The computer server is placed externally. Apply as little copper as possible<br>ces|\n\n\n\nCopyright Elsevier 2022 \n\n162 \n\n#### CORROSION ATLAS \n\nContributed By: Annelise Zeeman \n\nCase History 06.21.16.001 \n\nMaterial Muntz metal brass UNS C28000 Alpha and beta microstructure System Air cooler in a ship, using treated seawater Part Brass tubesheet connected to 15.8 mm diameter cooper tubes Brass plate 12.5 mm thick Phenomenon Dezincification, selective corrosion \n\n\n\n|Appearance|Surface layer without zinc, porous and weak|\n|---|---|\n|Time in Service|5 years|\n|Environment|Treated seawater in high temperatures|\n|Cause|The alloy is susceptible to dezincifcation and was adopted in an environmental<br>condition that leads to this selective corrosion problem|\n|Remedy|Adopt an alloy that is not susceptible to this corrosion problem|\n|Additional References<br>Pertaining to Case Study|Materials Life Database|\n\n\n\nCopyright Elsevier 2022 \n\n163 \n\n#### CORROSION ATLAS \n\nContributed By: Sanja Martinez Case History 06.21.24.001 \n\n|Material|Copper|\n|---|---|\n|System|Continuous copper wire casting process|\n|Part|Copper sheets obtained in an electrowinning process used for copper wire production|\n|Phenomenon|General corrosion and organic surface contamination of copper sheets causing<br>contamination of copper in the smelting furnace, excessive gas evolution including the<br>evolution of CO in concentrations above safety levels and brittleness and cracking of the<br>produced copper wire due to oxygen segregated at grain boundaries|\n\n\n\n\n\n|Appearance|Highly irregular copper cathode surface partially covered with green corrosion products|\n|---|---|\n|Time in Service|N/A|\n|Environment|Electrowinning process bath and marine atmosphere during overseas shipping|\n|Cause|Excessive amount of lumps, brazes and anode sludge captured at the surface due to<br>insuffciently controlled electrowinning bath additives causing corrosion and organic surface<br>contamination|\n|Remedy|Cleaning in 15% citric acid for 20 min or until bright visual appearance, rinsing with water<br>and drying before charging copper cathodes into the furnace|\n|Additional References<br>Pertaining to Case Study|Carlos Camurri, Claudia Carrasco, Soraya Albretch, Impurities on Cathodic Copper: Study<br>of Their Infuence on the Ductility of Copper Wires and Development of Mechanical<br>Tests Sensible to Such Impurities, Metal 2010, 18. - 20. 5. 2010, Roznov pod Radhostem,<br>Czech Republic.|\n\n\n\nCopyright Elsevier 2022 \n\n164 \n\n#### CORROSION ATLAS \n\nContributed By: Ivan Juraga, Vesna Alar, Vinko Simunovi<sup>-</sup> -c, Ivan Stojanovi-c Case History 07.05.08.00"}, {"page": 171, "text": "1 \n\nMaterial Aluminum alloy 5083 (AlMg4,5Mn) System Ship Part Drinking water tanks Phenomenon Pitting corrosion \n\n\n\n|Appearance|Numerous pits on all surfaces of the tank, but more intensely on the lower areas|\n|---|---|\n|Time in Service|2 years|\n|Environment|Drinking water (pH 7.4, 25 ppm Cl<sup>-</sup>)|\n|Cause|Every 3 months, because of sanitation, surfaces of the tank were manually cleaned<br>with diluted bleach (pH 11.5, 1730 ppm Cl<sup>-</sup>) which leaded to repeated damaging<br>of aluminum oxide protective flm and initiation of corrosion damage in the form<br>of pitting. Insuffcient rinsing after sanitation (chlorides, as well as corrosion<br>products, accumulated in the lower parts of the tank which was always flled with<br>water) resulted to intense corrosion of that area of the tank|\n|Remedy|Use of cleaning solutions appropriate for aluminum alloys|\n|Additional References Pertaining<br>to Case Study|ASM HANDBOOK VOLUME 13A Corrosion: Fundamentals, Testing and<br>Protection, ASM International, Materials Park, 2003.<br>P. R. Roberge: Handbook of corrosion engineering, McGraw-Hill, New York,<br>2000.|\n\n\n\nCopyright Elsevier 2022 \n\n165 \n\n#### CORROSION ATLAS \n\nContributed By: Mascha van Hofweegen and Frank de Vos \n\nCase History 07.06.14.001 \n\n|Material|Aluminum|\n|---|---|\n|System|Cool water system|\n|Part|Oil cooler in air compressor|\n\n\n\nPhenomenon Galvanic corrosion \n\n\n\n|Appearance|Leakage on contact transition from aluminum to stainless steel|\n|---|---|\n|Time in Service|0.5 year|\n|Environment|Industry water with high conductivity (1450 to 1750mS/cm) pH between 7.6 and 8.5 and chloride<br>concentration (300 ppm), 19 to 23<sup>-</sup>C|\n|Cause|There is direct contact between the noble stainless steel of the plate heat exchanger and the base<br>aluminum in the manifold. Water is a good electrolyte with high salinity|\n|Remedy|Consider adapting the heat exchanger construction so that the aluminum manifold is no longer<br>needed. In addition, improve water quality (lower salt content and use of a corrosion inhibitor), and<br>better control water quality|\n\n\n\nAdditional References \n\nCopyright Elsevier 2022 \n\n166 \n\n|CORRO<br>Material|SION ATLAS<br>Contributed By: Mascha van Hofweegen and Frank de Vos<br>Case History 07.11.12.001<br>Aluminum (6082T6)|\n|---|---|\n|System|Pneumatic cylinder|\n|Part|Cover of a water-based part|\n|Phenomenon|Pitting corrosion|\n|Appearance|Leakage|\n|Time in Service|2e3 months|\n|Environment|Water with a pH between 6.7 and 10 with a chloride concentration between 2 and 67 mg/l. drinking<br>water with dosing an inhibitor with molybdenum and a biocide. Inhibitor is not always in the proper<br>concentration range|\n|Cause|Aluminum is not suitable for water applications with a fuctuating chloride concentration and pH<br>values. The use of aluminum requires strict guidelines on water treatment. These guidelines will also<br>depend on the water quality and the used inhibitor. Copper particles may also be present. The dosage<br>of th"}, {"page": 172, "text": "e molybdenum-based inhibitor fuctuates|\n|Remedy<br>Additional Referen|Do not use aluminum in new pneumatic cylinders where contact with water takes place<br>ces|\n\n\n\nCopyright Elsevier 2022 \n\n167 \n\n#### CORROSION ATLAS \n\nContributed By: Annelise Zeeman \n\nCase History 07.11.19.001 \n\nMaterial Aluminum Alloys AA 3003 (nonheat treated pipe) and AA 6063 (heat treated pipe) Welded joint between pipes of different alloys System Nitric acid pipeline Part Piping several meters long Pipe nominal diameter 88.9 mm Pipe thickness 5.7 mm Phenomenon Intergranular corrosion at the weld fusion line of the AA 6063 pipe \n\n\n\n|Appearance|Leakage at the margin of the weld due to localized corrosion|\n|---|---|\n|Time in Service|About 5 years|\n|Environment|Concentrated nitric acid|\n|Cause|The multiple beads welding created at the fusion line of the AA 6063 pipe, a zone<br>of dissolution and intergranular precipitation, making the region susceptible to<br>intergranular corrosion|\n|Remedy|Adopt only the alloy AA 3003 for the nitric duct|\n|Additional References Pertaining<br>to Case Study|Materials Life Database|\n\n\n\nCopyright Elsevier 2022 \n\n168 \n\n#### CORROSION ATLAS \n\nContributed By: Isabel Diaz-Tang Case History 07.16.12.001 \n\nMaterial Aluminum alloy (AA 6101-T4; UNS A96101) System 220 kV electric transmission line Part ACAR conductor (ACAR ¼ aluminum conductor alloy reinforced), with four layers of wires Phenomenon Pitting corrosion \n\n\n\n|Appearance|On the external side, large accumulation of dust. After unfolding the layers of wires, large amount of<br>white crrosion products was observed. Pitting attack underneath the corrosion products|\n|---|---|\n|Time in Service|9 years|\n|Environment|Marine atmosphere (distance from the sea: approximately 1700 m)|\n|Cause|Due to the fall of sections of ACAR conductors, a failure analysis was conducted. A metallographic<br>analysis showed extensive pitting attack due to high chloride ions concentration (44351 mg/kg<br>detected in a sample of corrosion products). Absence of rain in the area of concern promotes the<br>accumulation of salt, and other contaminants|\n|Remedy|If an extended service life is expected, selection of a more corrosion resistant material is required,<br>considering the environmental conditions<br>Evaluate the potential benefts of using another conductor cable, by comparing its corrosion behavior<br>in neutral salt spray chamber, for example, and then estimate the minimum breaking load|\n\n\n\nAdditional References Pertaining to Case Study \n\nCopyright Elsevier 2022 \n\n169 \n\n#### CORROSION ATLAS \n\nContributed By: Isabel Diaz-Tang Case History 07.20.24.001 \n\n|Material|Steel and aluminum alloys car components|\n|---|---|\n|System|Cars|\n|Part|Car components|\n\n\n\nPhenomenon Atmospheric corrosion in marine environment (uniform attack) \n\n\n\n|Appearance|Corrosion products (white from aluminum, red-brownish from steel) in almost all the surface of several<br>car components, located under the car hood|\n|---|---|\n|Time in Service|6e12 mo"}, {"page": 173, "text": "nths|\n|Environment|Parking lot at the beach, marine zone (100 m from the seashore). Rain-free region; temperatures<br>between 14 and 28<sup>-</sup>C; relative humidity between 70% and 90%|\n|Cause|A company acquired a plot of land near the beach (ca. 150,000 m<sup>2</sup>) and used it as a temporary parking<br>zone for new vehicles, before the distribution among local dealers. The intended parking duration was<br>2e4 months, but due to some commercial issues, two groups of vehicles remained there for 6 and<br>12 months, respectively. The sole protection given to the vehicles was a layer of lubricant applied on<br>the external parts, with no further maintenance (cleaning), so a thick layer of dust and sand was<br>observed during the inspection of the vehicles<br>Besides an intuitive qualifcation of those conditions as“inadequate”for the described purpose, a previous<br>study (unknown for the company owners) determined the corrosiveness category (according to ISO 9223)<br>of that zone being C5. As expected, the corrosion severity increased from 6 to 12 months of storage|\n|Remedy|The referred plot of land cannot be used for the intended purposes. Marine environments are very<br>corrosive to most car components, especially with no maintenance. It is necessary to select a new place<br>with adequate conditions|\n\n\n\nAdditional References Pertaining to Case Study \n\nCopyright Elsevier 2022 \n\n170 \n\n#### CORROSION ATLAS \n\nContributed By: Isabel Diaz-Tang Case History 07.20.24.002 \n\n|Material|Aluminum alloy|\n|---|---|\n|System|Vehicle (station wagon)|\n|Part|Motor and other components|\n|Phenomenon|Generalized corrosion|\n\n\n\n\n\n|Appearance|Abundant, white corrosion products over almost the entire surface of the motor, and other<br>components|\n|---|---|\n|Time in Service|New vehicle (as received)|\n|Environment|The batch of vehicles was transported by sea for approximately 1 month. It was stored at seaport for<br>a week and then delivered to its fnal storage place (before distribution), located in a rural zone|\n|Cause|The visual inspection of the damage was supplemented by both semiquantitative (in situ) and<br>quantitative (from corrosion products samples) chlorides testing, one week after the reception of the<br>batch of vehicles in the store. The chlorides mass per unit area was comparable with those reported<br>for aluminum samples after a year of atmospheric exposure in marine environments. Accidental<br>exposure to seawater during the maritime transport is suspected|\n|Remedy|Improve protection of maritime freight during transport|\n\n\n\nAdditional References Pertaining to Case Study \n\nCopyright Elsevier 2022 \n\n171 \n\n#### CORROSION ATLAS \n\nContributed By: Isabel Diaz-Tang Case History 07.21.24.001 \n\n|Material|Aluminum alloy (cast)<br>Si 2.48%, Fe 0.57%, Cu¼0.09%, Mn 0.03%, Mg<0.01%, Cr 0.01%, Zn 0.04%, Al (rest)|\n|---|---|\n|System|Electric transmission line|\n|Part|Damper clamp|\n|Phenomenon|Pitting and atmospheric corrosion|\n\n\n\n\n\n|Appearance|Surface of the aluminum d"}, {"page": 174, "text": "amper clamp is fully covered by white corrosion products. Pits were<br>detected after removal of the corrosion products|\n|---|---|\n|Time in Service|18 years|\n|Environment|Marine environment. Rain-free region|\n|Cause|The extent of the attack is consistent with the high corrosivity of the site (C5-M, according to ISO<br>2944, as established by a previous study), with the time in service of the damper clamp, and with a<br>defcient maintenance of the structures. An image from the metallographic analysis (200-) showed<br>the penetration of the attack into the material|\n|Remedy|If a longer time in service is expected, the structures and their components must be cleaned more<br>frequently|\n\n\n\nAdditional References Pertaining to Case Study \n\nCopyright Elsevier 2022 \n\n172 \n\n#### CORROSION ATLAS \n\nContributed By: Isabel Diaz-Tang Case History 07.21.24.002 \n\n|Material|Aluminum clad alloy 6201-T81 wire|\n|---|---|\n|System|Optical ground wire (OPWG) line|\n|Part|Wires|\n|Phenomenon|Localized corrosion|\n|Appearance|White corrosion products from the aluminum alloy, loss of coating in some areas; red-brownish<br>corrosion products from steel|\n|Time in Service|3 years|\n|Environment|Marine environment. Rain-free region, with high relative humidity|\n|Cause|Chemical analysis of corrosion products samples indicated that the average chlorides concentration<br>was 13,400 ppm. Both the environment and the exposure conditions were too aggressive to the<br>material. Coats of grease were applied to protect the whole system, but after 3 years in service<br>(without maintenance) degradation of lipids occur, besides losses due to abrasion|\n|Remedy|Select and evaluate additional protective measures, considering the corrosivity of the environment|\n\n\n\nAdditional References Pertaining to Case Study \n\nCopyright Elsevier 2022 \n\n173 \n\n#### CORROSION ATLAS \n\nContributed By: Bensabeth Merchan \n\nCase History 09.01.28.001 \n\n|Material|Titanium evaporator tubes (steam system)|\n|---|---|\n|System|Process system operated with wet steam|\n|Part|Evaporator tubes constructed of CP Ti Gr2 tube (thickness: 0.7 mm) bundles.|\n|Phenomenon|Fatigue cracking, titanium hydrides that developed in service or during cleaning that had embrittled<br>the tubing and increased the susceptibility to cracking|\n\n\n\n\n\n|Appearance|Intergranular cracking|\n|---|---|\n|Time in Service|8 years|\n|Environment|Steam on the inside of the tube which is operated just over 100<sup>-</sup>C. The inlet and outlet steam<br>pressures are 2e3 kPa and 30 kPa, respectively; the mechanical vapor recompression (MVR)<br>evaporator is used to evaporate water from process product (syrup) outside the tube (pH¼3.5 and<br>8000 ppm NaCl with lactic)|\n|Cause|Fatigue cracking due to vibrations at the steam inlet|\n|Remedy|Review cleaning procedure|\n\n\n\nAdditional sentence case \n\nCopyright Elsevier 2022 \n\n174 \n\n#### CORROSION ATLAS \n\nContributed By: Annelise Zeeman Case History 09.11.04.001 \n\nMaterial Unalloyed titanium UNS R50400 Welded joints (pipe se"}, {"page": 175, "text": "am weld and circumferential pipe to pipe weld) System High temperature acid piping in a chemical industry Part Longitudinal seam welded pipe Nominal diameter 219.1 mm Pipe thickness 3.8 mm Phenomenon Hydride formation and surface layer detachment \n\n\n\nAppearance Localized thinning in the welded regions Time in Service Several years Environment 94<sup>-</sup> C acid solution Cause Hydrogen generated at the high temperature corrosion enters in the material and creates a hydride layer that is brittle and detaches where the structure is coarse (the welded joints, longitudinal seam and pipe to pipe circumferential). The layer is uniform though the pipe internal surface but the coarse structure in the welded region favored the easy detachment Remedy Corrosion control Additional sentence case Materials Life Database \n\nCopyright Elsevier 2022 \n\n175 \n\n#### CORROSION ATLAS \n\nContributed By: Bensabeth Merchan Case History 10.11.04.001 \n\n|Material|Fiber glass|\n|---|---|\n|System|Sodium hypochlorite system distribution|\n|Part|Shell fber tank|\n|Phenomenon|Hydrochloric (HCl) acid corrosion|\n\n\n\n\n\n|Appearance|Pinholes on the walls and nozzles of tank. Corrosion deposits on the surface of the tank, overbuild of<br>product inside|\n|---|---|\n|Time in Service|15 years|\n|Environment|Hydrochloric acid 13%, impurities. PH<4 ambient temperature|\n|Cause|Acid chlorides|\n|Remedy|Replace fber tank with titanium tank|\n\n\n\n|Additional References Pertaining to Case Study|\n|---|\n\n\n\nCopyright Elsevier 2022 \n\n176 \n\n#### CORROSION ATLAS \n\nContributed By: Bensabeth Merchan \n\nCase History 10.13.32.001 \n\n|Material|Antistatic fabric|\n|---|---|\n|System|High pressure dust flter|\n|Part|Shell, fabric in the flter|\n|Phenomenon|Erosion|\n\n\n\n\n\n|Appearance|Hole in the socks and the material shows abrasion and erosion in the fabric in different areas|\n|---|---|\n|Time in service|3 years|\n|Environment|Airfow with small particles (60% volume)<br>Flow rate average 21 m/s<br>Temperature 75<sup>-</sup>C<br>Moisture 2%|\n|Cause|High velocity erosion, lack of engineering design|\n|Remedy|Review the design of the dust flter and install an appropriate one for the process design conditions|\n\n\n\nAdditional references pertaining to case study \n\nCopyright Elsevier 2022 \n\n177 \n\n|CORRO<br>Material|SION ATLAS<br>Contributed By: Isabel Diaz-Tang<br>Case History 11.16.24.001<br>Reinforcement steel in concrete|\n|---|---|\n|System|22-story building|\n|Part|Concrete slab wall|\n|Phenomenon|Uniform corrosion|\n|Appearance|Concrete honeycombs. Layer of blackish corrosion products on rebar|\n|Time in Service|50 years|\n|Environment|Urban environment with high relative humidity|\n|Cause|Appearance of honeycombs in concrete can be attributed to several causes (improper concrete dosage<br>and/or placement, for example), leaving zones of the rebar without contact with the cement paste.<br>On the other side, this kind of void favors the carbonation of concrete. In this case, the concrete<br>surrounding the evaluated area was completely c"}, {"page": 176, "text": "arbonated, leading to uniform corrosion of the steel|\n|Remedy<br>Additional Referen|Carbonated concrete must be removed and replaced. The remaining cross-section of steel (after<br>removal of the corrosion products layer) must be determined and evaluated from a structural point of<br>view<br>ces Pertaining to Case Study|\n\n\n\nCopyright Elsevier 2022 \n\n178 \n\n#### CORROSION ATLAS \n\nContributed By: Isabel Diaz-Tang Case History 11.16.24.002 \n\n|Material|Reinforcement steel in concrete|\n|---|---|\n|System|Control station building|\n|Part|Column|\n|Phenomenon|Generalized corrosion|\n\n\n\n\n\n|Appearance|Wide longitudinal cracks on concrete. Severe generalized corrosion of steel|\n|---|---|\n|Time in service|4 years|\n|Environment|Marine environment (1.5 km from the seashore)|\n|Cause|Both high corrosivity of the environment and incorrect construction practices led to severe corrosion<br>of the steel reinforcement. Excess of aggregates of too large dimensions surrounding the<br>reinforcement does not allow the contact between steel and cement paste required for passivation, nor<br>provides protection through barrier effect|\n|Remedy|Replacement of the column; new design following good construction practices, and according to the<br>environment corrosivity|\n\n\n\nAdditional references pertaining to case study \n\nCopyright Elsevier 2022 \n\n179 \n\n#### CORROSION ATLAS \n\nContributed By: Isabel Diaz-Tang \n\nCase History 11.16.24.003 \n\n|Material|Rebar (reinforcement steel bardsteel Grade 60, according to ASTM A615-09)|\n|---|---|\n|System|Reinforced concrete structure in residential building (fve foors, including the basement)|\n|Part|Column|\n|Phenomenon|Severe, generalized corrosion of rebar|\n\n\n\n\n\n|Appearance|Concrete: longitudinal cracking, with detachment of big fragments of the cover. Carbonation<br>(phenolphthalein test)<br>Rebar: delamination, black corrosion products, important reduction of section|\n|---|---|\n|Time in service|The frst cracks in concrete appeared after two years in service. Cracks were sealed, and new cracks<br>appeared two years later, which were also sealed. Pictures correspond to damages observed three years<br>after the last intervention (7 years in total)|\n|Environment|Building exteriors: urban atmosphere. Structural element: parking zone in the basement.<br>In concrete surrounding the reinforcement steel: 5053 mg/kg Cl<sup>e</sup>|\n|Cause|Severe and premature corrosion of rebar was attributed to excessive content of soluble chloride ions in<br>concrete, most probably due to the use of contaminated aggregates.<br>Carbonation of concrete was total on one side of the column (71 mm, side facing the access of<br>vehicles to the parking zone), and partial on the adjacent side (17 mm).|\n|Remedy|Recommendation of the corrosion specialist: replacement of the element<br>The column has several defects, and the consequences were revealed since a very early time in service|\n\n\n\nAdditional references pertaining to case study \n\nCopyright Elsevier 2022 \n\n180 \n\n#### CORROS"}, {"page": 177, "text": "ION ATLAS \n\nContributed By: Isabel Diaz-Tang Case History 11.16.24.004 \n\n|Material|Steel reinforcement in concrete|\n|---|---|\n|System|Multifamily building (six foors and basement)|\n|Part|Beam|\n|Phenomenon|Uniform corrosion|\n\n\n\n\n\n|Appearance|Beam with broad crack parallel to the reinforcement bars. Steel bars severely corroded; red-brownish<br>and blackish corrosion products. Considerable loss of section of the bars|\n|---|---|\n|Time in Service|3e4 years|\n|Environment|Structure: Urban atmosphere. Reinforcement steel: Concrete of poor quality and contaminated with<br>chlorides|\n|Cause|The concrete cover was completely carbonated (60 mm). Chemical analysis indicated that chlorides<br>concentration largely exceeded the maximum limit set by national regulations for the actual<br>environment (in this case, the sole possible source of chlorides is the concrete mix). Voluminous layer<br>of corrosion products caused the cracking of concrete|\n|Remedy|A major intervention is required. Concrete contaminated with high concentrations of chlorides must<br>be replaced. Severely corroded bars must also be replaced. A structural evaluation considering the<br>remaining section of bars is also required|\n\n\n\nAdditional references pertaining to case study \n\nCopyright Elsevier 2022 \n\n181 \n\n#### CORROSION ATLAS \n\nContributed By: Isabel Diaz-Tang \n\nCase History 12.05.40.001 \n\n|Material|Electrolytic copper (99.9%), with paint coating|\n|---|---|\n|System|Hot water pipes in a hotel|\n|Part|Pipe section|\n|Phenomenon|Localized attack|\n\n\n\n\n\n|Appearance|Paint flm was damaged and detached; presence of abundant corrosion products of copper (green,<br>green-blue coloration) on the external side of the pipe. Zones with complete loss of the coating,<br>cavities, and one perforation of the pipe section under evaluation|\n|---|---|\n|Time in service|3e4 years|\n|Environment|The pipes were buried in clay soil. The pipes system was used for hot water distribution (range of<br>temperatures is unknown). A soil sample was analyzed for several parameters (pH, electrical resistivity,<br>redox potential, acidity, alkalinity, chlorides, sulfates, sulfdes; humidity was variable under service<br>conditions), leading to a classifcation as a“strongly aggressive soil”from a corrosivity point of view|\n|Cause|During the frst 3 years of service, fve points of water leaks were detected in areas separated by<br>several dozens of meters. The next year, within a month, three new leaks consecutively appeared. The<br>pipe section under evaluation corresponds to the last event<br>Having classifed the soil as “strongly aggressive,” being subjected to variable % of humidity (due to<br>garden irrigation), localized attack starting at zones where the paint coating was damaged seems to be<br>the more probable cause of the failure. However, MIC (microbiologically infuenced corrosion) as a<br>probable concurrent problem cannot be excluded (it requires verifcation), considering the attack<br>morphology, and its rate. Recom"}, {"page": 178, "text": "mendations were made taken into account both scenarios|\n|Remedy|Protect and isolate the copper pipes to bury (e.g., with fberglass cover, encased with polyethylene<br>sleeves)|\n\n\n\nAdditional References \n\nCopyright Elsevier 2022 \n\nThis page intentionally left blank \n\nCopyright Elsevier 2022 \n\nCopyright Elsevier 2022 \n\n"}]}
