Repository: NDDev-Technocracy-OpenNetwork/hack-2026-nornickel-knot

> **DEPRECATED.** This repository is archived and no longer maintained.
> It is kept read-only for reference; its GDS anchor records
> `lifecycle: archived` under `portfolio:archived-projects`.

# Nornickel Scientific Knot

Живая карта знаний R&D для горно-металлургической отрасли: система превращает архив отчётов, статей, презентаций и экспериментальных материалов в типизированный граф знаний, а затем отвечает на вопросы естественным языком с источниками и страницами первоисточников.

Проект подготовлен командой **Harmonic Labs** для **Норникель AI Hack 2026**, трек **«Научный клубок»**.

File: data/parsed/Материалы конференций/9780323858502 Corrosion Atlas 2021.json (part 14 of 14)
Corrosion Under Insulation \n\n- Pollock, W.L., Barnhart, J.M., 1985. Corrosion of Metals under Thermal Insulation. STP 880 ASTM, Philadelphia, PA. \n\n- Pollock, W.I., Steely, C.N., 1990. Corrosion under Wet Thermal Insulation. NACE, Houston, ISBN 1-877914-14-2. \n\n###### 5. Marine Corrosion \n\n- Book 546: EFC 10, 1993. Marine Corrosion of Stainless Steels: Chlorination and Microbial Aspects. The Institute of Materials, London, ISBN 0-901716-33-2. \n\n- Book 663: EFC 19, 1996. Sea Water Corrosion of Stainless SteelMechanisms and Experiences. The Institute of Materials, London, ISBN 1-86125-018-5. \n\n- Chandler, K.A., 1984. Marine and Offshore Corrosion. Butterworth, London, ISBN 0-408-01175-0. \n\n- Dechema, 1981. Seawater Corrosion Data. McGraw-Hill, New York, ISBN 0-07-016207-7. \n\n- La Que, F.L., 1975. Marine Corrosion: Causes & Prevention. J. Wiley Inc., New York, ISBN 0-471-51745-3. \n\n- Lewis, J.R., Mercer, A.D., 1984. Corrosion and Marine Growth on Offshore Structures. Ellis Horwood Publishers, Chichester, ISBN 0- 470-27506-5. \n\n- Mercer, A.D., 1990. Corrosion in Seawater Systems. Technical Standards Services Ltd., Hitchin, England, ISBN 0-13-388703-0. \n\n###### 6. Microbiologically Induced Corrosion \n\n- Book 516: EFC 9, 1992. Microbiological Degradation of Materials- and Methods of Protection. The Institute of Materials, London, ISBN 0-901716-02-2. \n\n- Booth, G., 1971. Microbiological Corrosion. Mills and Boon Ltd., London. \n\n- Borenstein, S.W., 1994. Microbiologically Influenced Corrosion Handbook. Industrial Press. ISBN 0-8311-3066-3. \n\n- Chantereau, J., 1980. Corrosion Bactйrienne e Bactйries de la Corrosion. Technique et Documentation, Paris. \n\n- Dexter, S.C., 1986. Biologically Induced Corrosion. NACE, Houston, ISBN 0-915567-20-2. \n\n- Geesey, G.G., Lewandowski, Z., Flemming, H.C., 1994. Biofouling and Biocorrosion in industrial water systems. Lewis Publishers, Boca Raton, Florida, ISBN 0-87371-928-X. \n\n- Kobrin, G., 1993. A practical manual on Microbiologically Influenced Corrosion. NACE, Houston, ISBN 1-877914-56-8. \n\n- Microbial Corrosion, Book 303, 1983. The Institute of Materials, London, ISBN 0-904357-58-9. \n\n- Mikrobiologische Materialzer"}, {"page": 171, "text": "stцrung und Materialsckutz, 1989. Dechema, Frankfurt. \n\n- Miller, J.D.A., 1971. Microbial Aspects of Metallurgy. Medical and Technical Publishing Co. Ltd. \n\n- Sequeira, C.A.C., Tiller, A.K. (Eds.), 1989. Microbial Corrosion-1, Proceedings of the First European Federation of Corrosion Workshop on Microbial Corrosion Sintra, Portugal, March 7e9, 1988. Elsevier Science Publishers, London, ISBN 1-85166-299-5. \n\n- Sequeira, C.A.C., Tiller, A.K. (Eds.), 1992. Proceedings of the 2nd EFC Workshop on Microbial Corrosion. Book 526: EFC 8. The Institute of Materials, London, ISBN 0-901716-08-1. \n\n- Tiller, A.K., Sequeira, C.A.C. (Eds.), 1995. Microbial Corrosion: Proceedings of the 3rd International EFC Workshop Portugal 1994. Book 591: EFC 15. The Institute of Materials, London, ISBN 0-901716-62-6. \n\n###### 7. Underground Corrosion \n\n- Chaker/Palmer, STP 1013, 1989. Effects of Soil Characteristics on Corrosion. ASTM, American Technical Publishers, Hitchin, England. ISBN 0-8031-1189-4.Underground Corrosion, M. Romanoff, NACE, Houston, 1990, ISBN 0-915567-47-4. \n\n- Lewis, B., Lichtenstein, J., Enloe, C.L., Moore, J.L., 1993. Underground Corrosion Control. NACE, Houston, ISBN 1-877914-48-7. \n\n###### VI Corrosion in Specific Installations \n\n###### 1. Corrosion in Energy Systems, Including Waste Incineration Systems \n\n- External Corrosion and Deposits Boilers and Gas Turbines, 1971. American Elsevier Publishing Co., Inc., New York. \n\n- Holmes, D.R., 1985. Dewpoint Corrosion. NACE, Houston, ISBN 0-47020203-3. \n\n- Lachman, W.J., Indig, M., 1980. Materials and Corrosion Problems in Energy Systems. NACE, Houston, ISBN 0-915567-57-1. \n\n- Material performance in Waste Incineration Systems, 1995. NACE Houston, ISBN 1-877914-31-2. \n\n- MP 586, 1976. Guide to corrosion Prevention in Domestic Central Heating Systems. British Non-Ferrous Metals Technology Centre, Metal Users’ Consultancy Service, Grove Laboratories, Oxfordshire, England. \n\n- Radway, J.E., 1984. Corrosion & Deposits from Combustion Gases. Springer Verlag, Verlin, ISBN 0-387-13590-1. \n\n- Speidel, M.O., Atrens, A., 1984. Corrosion in Power Generating Equipment. Brown Boveri Symposium Ser, Plenum Publ., New York, ISBN 0-306-41706-5. \n\n###### 2. Corrosion in Water Systems \n\n- Baloun, STP 1086, 1990. Corrosion in Natural Waters. ASTM, ISBN 0- 8031-1383-8. \n\n- Bцsch, K., 1981. Korrosionen in Wasserleitungen. AT Verlag Aarau, Stuttgart, ISBN 3-85502-122-8. \n\n- Corrosion Control, 1982. AWWA Handbooks-Proceedings Ser. American Water Works Association, ISBN 0-89867-283-X. \n\n- Corrosion Prevention and Control in Water Treatment and Supply Systems, Singley, Pollution Technology Review, 1985. Noyes Data Corp., Park Ridge, New Jersey, ISBN 0-8155-1031-4. \n\n- Frankfurt, V., 1974. Korrosion in Kalt- und Warmwassersystemen der Hausinstallationen Deutsche Gesellschaft fьr Metallkunde c. \n\n- Schmitt, G., 1990. Korrosion in Kьhlkreislдufen. Verlag Irene Kuron. \n\n- TPC7, 1995. Prevention & Control of Water-caused Problems in Bu"}, {"page": 172, "text": "ilding Potable Water Systems. NACE, Houston. ISBN 0-877914-86-X. \n\n- Vik, E.A., Hedberg, T., 1991. Corrosion and Corrosion Control in Drinking Water Systems. NACE, Houston, ISBN 1-877914-26-6. \n\n###### 3. Corrosion in Process Industries \n\n- ASM International, 1987. Corrosion, Metals Handbook -, 9th ed., vol. 13. American Technical Publishers Ltd., Hitchin, England, ISBN 0- 87170-019-0. \n\n- ASM International, 1994. Corrosion in the Petrochemical Industry. American Technical Publishers Ltd., Hitchin, England, ISBN 0-87170-505-2. \n\n- Corrosion Control in the Chemical Process Industries, 2nd ed., 1994. MTI Publication No. 45, CP. Dillon, NACE for MTI, ISBN 1-87791458-4. \n\nCopyright Elsevier 2022 \n\nCorrosion Bibliography (in chronological order from 1970) 107 \n\n- Corrosion in Sulfuric Acid, 1985. NACE, Houston, ISBN 0-915567-11-3. Corrosion Prevention in the Process Industries, 1990. NACE, Houston. ISBN 0-915567-44-4. \n\n- McIntyre, D.R., Dillon, C.P., 1985. Guidelines for Preventing Stress Corrosion Cracking in the Chemical Process Industry. MTI, St. Louis. \n\n- Monix, B.J., Pollock, W.I., et al., 1986. Proces Industries Corrosion e The Theory and Practice. NACE, Houston, ISBN 0-915567-46-6. \n\n- Schaubler, R. Korrosionen in der Getrдnke Industrie. Verlag Hans Carl, Nьrnberg, ISBN: 3-418-00715-5. \n\n###### 4. Corrosion in Oil and Gas Production \n\n- Asperger, R.G., Teevens, P., Ho-Chung-Qui, D., 1989. Corrosion Control and Monitoring in Gas Pipelines and Well Systems. NACE, Houston, ISBN 0-915567-42-3. \n\n- Corrosion-Resistant Alloys in Oil and Gas Production, 1995. NACE, Houston. ISBN 0-877914-92-4. \n\n- Godard, H.P., Asphahani, A.I., Wright, B.S., 1985/1986. Advances in CO2 Corrosion, Volumes I and II. NACE, Houston. ISBN 0-915576-10-5/ 0-915567-15-6. \n\n- Newton Jr., L.E., Hausler, R.H., 1984. CO2 Corrosion in Oil and Gas Production: Selected Papers Abstracts, and References. NACE, Houston. ISBN 0-915567-06. \n\n- Treseder, R.S., Tuttle, R.N., 1994. Corrosion Update: Oil and Gas Production. T & T. \n\n- Tuttle, R.N., Krane, R.D., 1981. H2S Corrosion in Oil and Gas Production e A Compilation of Classic Papers. NACE, Houston, ISBN 0-915 567-84-9. \n\n###### 5. Corrosion in Electronic Systems \n\n- Jostan, J.L., Mussinger, W., Bogenschьtz, A.F., Eugen, G., 1989. Korrosionsschulz in der Elektronik. Leuze Verlag, Saulgau, Germany. \n\n- Peterson, P.J., 1992. Corrosion of Electronic and Magnetic Materials. IBM Corporation, STP 1148, ASTM, Philadelphia, P.A., ISBN 0-80311470-2 \n\n###### 6. Corrosion in Automotive Systems \n\n- Corrosion and Corrosion Control of Aluminium and Steel in Lightweight Automotive Applications, 1995. NACE, Houston, ISBN 1-87791488-6. \n\n###### 3. Corrosion of Stainless Steels and Nickel-Base Alloys \n\n- Dillon, C.P., 1995. Corrosion Resistance of Stainless Steels. Marcel \n\n   - Dekker Inc., New York. ISBN 0-8247 9629e2. \n\n- Friend, W.Z., 1980. Corrosion of Nickel and Nickel-Base Alloys. Corrosion Monograph Ser., J. Wiley Inc., New York. ISBN 0-471-282"}, {"page": 173, "text": "285-5. \n\n- Scarberry, R.C., 1985. Corrosion of Nickel-Base Alloys. ASM International, American Technical Publishers Ltd., Hitchin, England, ISBN 0-87170-206-1. \n\n- Schierhold, P., 1977. Nicht Rostende Stдhle. Verlag Stahleisen GmbH, Dьsseldorf. \n\n- Sedricks, A.J., 1979. Corrosion of Stainless Steels. John Wiley, New York, ISBN 0-471-05011-3. \n\n###### 4. Corrosion of Metals in Concrete \n\n- Berke, Chaker, 1990. Corrosion Rates of Steel in Concrete, STP 1065. Whiting, ASTM, Philadelphia, PA, ISBN 0-8031-1458-3. \n\n- Chaker, V., 1986. Corrosion of Rebars in Concrete. STP 906 ASTM, Philadelphia, ISBN 0-8031-0468-5. \n\n- Corrosion of Metals in Concrete, 1988. NACE, Houston, ISBN 0-91556733-4. \n\n- Corrosion of Reinforcement in Concrete Construction, Crane, 1983. Ellis Horwood Publishers, Chichester, ISBN 0-85312-600-3. \n\n- Slater, J.E., 1984. Corrosion of Metals in Association with Concrete. STP 818 ASTM, Philadelphia PA, ISBN 0-8031-0210-0. \n\n- Solving Rebar Corrosion Problems in Concrete, 1983. NACE, Houston. ISBN 915567-99-7. \n\n###### 5. Plastic Attack \n\n- Dolezel, B., von Meysenbug, C.M., 1978. Die Bestendigkeit von Kunststoff und Gummi. Carl Hanser Verlag, Munich-Vienna, ISBN 3- 446-12394-6. \n\nTappi 813, 1994. Corrosion of Plastics and Rubber in Process Equipmentexperiences from the Pulp and Paper Industry. American Technical Publishers Ltd, Hitchin, England, ISBN 0-89852-316-8. \n\n###### 6. Corrosion of Glass \n\n- Clark, D.E., et al., 1979. Corrosion of Glass. Ashlee Pub. Co., New York, NY, ISBN 0-911993-18-5. \n\n###### 7. Corrosion of Ceramics \n\n###### VII Corrosion of Specific Metals and Non-metals \n\n###### 1. Copper Corrosion \n\n- Leidheiser, H., 1979. Corrosion of Copper, Tin and their Alloys. Krieger, Melbournen, FL, ISBN 0-88275-752-0. \n\n- MP 491, 1968. Dezincification in Supply Waters. British Non-Ferrous Metals Technology Centre, Metal Users’ Consultancy Service, Grove Laboratories, Oxfordshire, England. \n\n- MP 538, Dec. 1971. Copper Cylinders and Combination Tanks for Long Service. \n\n- Copper in Plumbing Systems, MP 568 Feb. 1972; Reliability of Soldered Capillary Joints for Plumbing Systems, MP 567 No. 1971. \n\n###### 2. Galvanized Steel Corrosion \n\n- Porter, F.C., Corrosion Resistance of Zinc and Zinc Alloys. Marcel Dekker, Inc., New York, ISBN: 0-8247-9213-0. \n\n- Slunder, C.J., Boyd, W.K., 1983. Zinc: Its Corrosion Resistance. International Lead Zinc Research Organization, Inc., New York. \n\n- Mc Cauley, R.A., 1995. Corrosion of Ceramics. Marcel Dekker, New York. ISBN 0-8247-9418-6. \n\n###### VIII Corrosion Prevention and Control \n\n###### 1. Design and Corrosion Control, Material Selection \n\n- Chawla, S.L., Gupta, R.K., 1993. Materials Selection for Corrosion Control. ASM International, American Technical Publishers Ltd., Hitchin, England, ISBN 0-87170-474-9. \n\n- Hansen, D.A., Puyear, R.B., 1996. Material Selection for Hydrocarbon and Chemical Plants. Marcel Dekker, Inc., New York, ISBN 0-82479778-7. \n\n- Landrum, R.J., 1989. Fundamentals of Des"}, {"page": 174, "text": "igning for Corrosion Control: A Corrosion Aid for the Designer.NACE,Houston, ISBN0-915567-34-2. \n\n- Managing Corrosion with Plastics, vol. V, 1983. NACE, Houston, ISBN 0-915567-63-6. Volume VI, 1986, ISBN 0-915567-13-X; Volume VII, 1986; Volume XI, 1993, ISBN 1-877914-68-1. Volume VIII, 1987, ISBN 0-915567-32-6; Volume IX, 1990, ISBN 1-877914-15-0; Volume X, 1991, Volume XI, 1993, ISBN 1-877914-68-1. \n\nCopyright Elsevier 2022 \n\n108 Corrosion Bibliography (in chronological order from 1970) \n\nParkins, R.N., Chandler, K.A., 1982. Corrosion Control in Engineering Design. Department of Industry, Her Majesty’s Stationery Office, London, ISBN 0-11-512157-9. \n\n- Parkins, R.N., 1994. Life Prediction of Corrodible Structures. NACE, Houston, ISBN 1-877914-60-6. \n\n- Pludek, V.R., 1977. Design and Corrosion Control. MacMillan Press Ltd., London, ISBN 0-333-19139-0. \n\n- Ross, T.K., 1977. Metal Corrosion, Engineering Design Guide No. 21. Oxford University Press, Oxford. \n\nSchweitzer, P.A., 1996. Corrosion Engineering Handbook. Marcel Dekker, Inc., New York, ISBN 0-8247-9709-4. \n\n###### 2. Inhibitors \n\nBook 559: EFC 11, 1994. Corrosion Inhibitors. The Institute of Materials, London. ISBN 9-901716-07-3. \n\n- Collie, M.J., 1984. Corrosion Inhibitors: Developments since 1980. Noyes Data Corp., Park Ridge, New Jersey, ISBN 0-8155-0957-X. Chemical Technology Review no. 223. \n\n- Hausler, R.H., 1988. Corrosion Inhibition e Theory and Practice. NACE, Houston, ISBN 0-915567-67-9. \n\n- Nathan, C.C., 1983. Corrosion Inhibitors. NACE, Houston, ISBN 0-31706686-2. \n\n- Raman, A., Labine, P., 1993. Reviews on Corrosion Inhibitors Science and Technology. NACE, Houston, ISBN 1-877914-42-8. \n\n###### 3. Cathodic Protection \n\n- Cathodic Protection Criteria e A Literature Survey, 1989. NACE, Houston, ISBN 0-915567-38-5. \n\n- Morgan, J.H., 1987. Cathodic Protection. NACE, Houston, ISBN 0- 915567-28-8. \n\n###### 4. Coatings \n\n- ASTM Manual 28. Coating and Lining Methods for Cooling Water Systems in Power Plants. ASTM, Hitchin, England, ISBN: 0-80312070-2. \n\n- Bayliss, D.A., Chandler, K.A., 1991. Steelwork Corrosion Control. Elsevier Applied Science, New York, ISBN 1-85166-575-7. \n\n- Berger, Wint, 1984. New Concepts for Coating Protection of Steel Structures. STP 841 ASTM, Philadelphia, PA, ISBN 0-8031-0236-4. \n\n- BS 5493 British Standards Institution, 1977. Protective Coatings of Iron and Steel Structures against Corrosion. 2 Park Street, London. \n\n- Chandler, K.A., Bayliss, D.A., 1985. Corrosion Protection of Steel Structures. Elsevier Applied Science Publishers, London, ISBN 0-85334-362-4. \n\n- Galvanizing for Structural Steelwork. Zinc Development Association, London. \n\n- Galvanizing Guide, 3rd edition, 1975. Development Association, London. \n\n- Grдfen, H. Korrosionschutz durch Information und Normung, Kommentar zum DIN-Taschenbuch 219. U.A., Verlag Irene Kuron, Bonn, ISBN: 3-923623-06-2. \n\n- Leidheiser, H., 1979. Corrosion Control by Coatings. Science Press, Princeton, NJ, ISBN 0-89500-"}, {"page": 175, "text": "018-0. \n\n- Leidheiser, H., 1981. Corrosion Control by Organic Coatings. NACE, Houston, ISBN 0-915567-93-8. \n\n- Munger, C.G., 1984. NACE Coatings and Linings Handbook, NACE, Houston. Corrosion Prevention by Protective Coatings. NACE, Houston, ISBN 0-915567-04-0. \n\n- Suzuki, I., 1989. Corrosion-Resistant Coatings Technology. Marcel Dekker, New York, U.S., ISBN 0-8247-8160-0 \n\n- Thermal Spray Coating Applications in the Chemical Process Industries, 1994. MTI Publication No. 42, NACE for MTI, Houston, ISBN 1- 877914-59-2. ASM Handbook, Vol. 5, Surface Engineering, American Technical Publishers, Hitchin, England, 1994, ISBN 087170384-X. \n\n- Van de Walle, L.J., 1981. Efficient Materials & Coatings Applications for Improved Design and Corrosion Resistance. ASM, Metals Park, Ohio, ISBN 0-87170-107-3. \n\n###### IX Corrosion Testing and Monitoring \n\n- Agarwala, V.S., Brown, G.K., 1994. Corrosion and Corrosivity Sensors. NACE, Houston, ISBN 1-877914-73-8. \n\n- Ailer, W.H., 1971. Handbook on Corrosion Testing and Evaluation. John Wiley, New York, ISBN 0-471-00985-7. \n\n- ASTM Book of Standards, 1994. Volume 03.02/Wear and Erosion; Metal Corrosion. ASTM, Philadelphia, PA. \n\n- Baboian, R., 1995. Corrosion Tests and Standards, Application and Interpretation. MNL 20, ASTM, Philadelphia, PA, ISBN 0-8031-2058-3. \n\n- Baboian/Dean, STP 1000. Corrosion Testing and Evaluation, Silver Anniversary Volume. ASTM, Philadelphia, 199. \n\n- Book 497: EFC 4, 1990. Guidelines on Electrochemical Corrosion Measurements. The Institute of Materials, London, ISBN 0-901462-87-X. \n\n- Cocks, F.H., 1973. Manual of Industrial Corrosion Standards and Control. STP 534 ASTM, Philadelphia, PA. \n\n- Hack, H.P., 1993. Corrosion Testing Made Easy: Galvanic Corrosion Test Methods. NACE, Houston, ISBN 1-877914-55-X. \n\n- Heitz, E., Herkhaus, R., Rahmel, A., 1992. Corrosion Science An Experimental Approach. Technical Standards Services Ltd., Hitchin, England. \n\n- Keams/Little, STP 1232, 1994. Microbiologically Influenced Corrosion Testing. ASTM. \n\n- Lawson, H.H., 1994. Corrosion Testing Made Easy: Atmospheric Corrosion Test Methods. NACE, Houston, ISBN 1-877914-82-7. \n\n- McMaster, R.C., 1982. Non Destructive Testing Handbook, Volume 1, Leak Testing, Volume 2, Liquid Penetrant Tests. ASM International, American Technical Publishers, Hitchin, England. ISBN 0-87170125-1, 087170-126-X. \n\n- Moran, G.C., Labine, P., 1986. Corrosion Monitoring in Industrial Plants Using Non-destructive Testing and Electrochemical Methods. STP 908 ASTM, Philadelphia, PA, ISBN 0-8031-0471-5. \n\n- Non Destructive Evaluation and Quality Control, 1989. Metals Handbook, 9th ed., vol. 17. ASM Internatio nal, American Technical Publishers, Hitchin, England, ISBN 0-87170-0239. \n\n- Paint and Coating Testing Manual (Gardner-Sward Handbook 14th edition). ASTM, Hitchin, England, ISBN: 0-8031-2059-1. \n\n- Raboian, R., 1976. Electrochemical Techniques for Corrosion. NACE, Houston, Symposium. \n\n- Raboian, R., 1985. Electrochemical Techniques fo"}, {"page": 176, "text": "r Corrosion Engineering. NACE, Houston, Symposium. \n\n- Sedriks, A.J., 1990. Corrosion Testing Made Easy: Stress Corrosion Cracking Test Methods. NACE, Houston, ISBN 0-915567-40-7. \n\n- The NACE Book of Standards. National Association of Corrosion Engineers, Houston. \n\n- Verink, E.D., 1994. Corrosion Testing Made Easy: The Basics. NACE, Houston, ISBN 1-877914-62-2. \n\nCopyright Elsevier 2022 \n\nCopyright Elsevier 2022 \n\n"}]}
