Repository: NDDev-Technocracy-OpenNetwork/hack-2026-nornickel-knot

> **DEPRECATED.** This repository is archived and no longer maintained.
> It is kept read-only for reference; its GDS anchor records
> `lifecycle: archived` under `portfolio:archived-projects`.

# Nornickel Scientific Knot

Живая карта знаний R&D для горно-металлургической отрасли: система превращает архив отчётов, статей, презентаций и экспериментальных материалов в типизированный граф знаний, а затем отвечает на вопросы естественным языком с источниками и страницами первоисточников.

Проект подготовлен командой **Harmonic Labs** для **Норникель AI Hack 2026**, трек **«Научный клубок»**.

File: data/parsed/Материалы конференций/Flotation_Plant_Optimisation_S25.json (part 14 of 32)
measured in over 1000 cells are given in Figure 4. \n\n###### **Superficial gas velocity** \n\nSuperficial gas velocity is a measure of the aeration ability of a cell and is directly related to the flotation kinetics (Ahmed and Jameson, 1989). If the superficial gas velocity is too high, however, the entrainment of gangue material into the froth phase may become excessive and reduce the froth stability, as well as decrease the concentrate grade. Measuring the superficial gas velocity at various locations across the cell cross-sectional area has been \n\n**175** \n\nFLOTATION PLANT OPTIMISATION  |  SPECTRUM SERIES 25 \n\n**GREG HARBORT, SARAH SCHWARZ AND THU NGUYEN** \n\n\n\n<!-- Start of picture text -->\n30<br>25 Column, Jameson, Flash<br>Conventional cells<br>20<br>15<br>10<br>5<br>0<br>0.5 0.75 1 1.25 1.5 1.75 2 2.25 2.5 2.75 3 3.25<br>Bubble size (mm)<br>Frequency (%)<br><!-- End of picture text -->\n\n**FIG 4** – Range of Sauter mean bubble size obtained in mechanical, column, Jameson and Flash flotation ce"}, {"page": 171, "text": "lls (from Schwarz and Alexander, 2006). \n\nshown to give a good indication of how well the air is dispersed in the cell (Gorain, Franzidis and Manlapig, 1996). Superficial gas velocity can be measured by various means, ranging from the air flowmeter readings through to sophisticated instruments, and these will be discussed in this section. \n\n###### _Air flowmeter readings_ \n\nFor most air-induced mechanical cells, the air flow rate is controlled and recorded on the control system. Using the flow rate recorded from the flowmeter, superficial gas velocity, _Jg ,_ can be calculated from Equation 3: \n\n\n\nwhere: \n\n- _Q_ is the volumetric air flow rate \n\n- _A_ is the cross-sectional area of the flotation cell \n\nHowever, this method can be problematic if the flowmeters themselves are not correctly calibrated, if the gas is not uniformly dispersed throughout the cell, or if the cells are selfaerated (and hence no flow rate recorded). The following methods enable the gas velocity to be measured accurately independent of the above conditions. \n\n###### _The JKMRC mechanical J probe g_ \n\nThe mechanical Jg probe was developed at the Julius Kruttschnitt Mineral Research Centre (JKMRC) as part of the AMIRA P9 project. A schematic of the probe is given in Figure 5. \n\nThe JKMRC Jg probe consists of a Perspex tube with a pneumatically controlled valve at one end and water inlet and air release valves at the other end. The probe is lowered into the flotation cell, generally just below the pulp/froth interface and filled with water. The air release valve is closed to the atmosphere and the pinch valve at the bottom is opened to allow gas from the cell to flow into the probe. This gas displaces the water within the probe at a rate equal to the velocity flowing within the cell and is measured by the time required for the water level to drop a predetermined distance. Corrections are made for pressure, based on \n\n**176** \n\nFLOTATION PLANT OPTIMISATION  |  SPECTRUM SERIES 25 \n\n**CHAPTER 6  |  CHARACTERISATION MEASUREMENTS IN INDUSTRIAL FLOTATION CELLS** \n\n\n\n<!-- Start of picture text -->\nWater<br>Atmosphere<br>Compressed Air<br>Feed 3-way Valve<br>Mark 1<br>Mark 2<br>Perspex<br>Tube<br>Pinch<br>Valve<br>Nozzle<br>Tailings<br><!-- End of picture text -->\n\n\n\n**FIG 5** – Schematic of JKMRC Jg probe and typical set-up. \n\nthe length of the probe and the distance the probe is immersed in the pulp phase. Full details of the use and set-up of this probe can be found in Gorain, Franzidis and Manlapig (1996) and Power, Franzidis and Manlapig (2000). \n\n###### Worked example \n\nRepeat measurements have been made using a Jg probe in a single location in a flotation cell. The following is a list of the times taken for the water level to drop 20 cm: 14.0 s, 19.1 s, 17.7 s, 15.7 s, 14.8 s. The length of the probe from the bottom valve to the bottom line was 2.9 m and the distance from the bottom valve to the top of the pulp phase was 1.2 m. Calculate the average superficial gas velocity of "}, {"page": 172, "text": "this cell. \n\n###### Calculations \n\nThe experimental Jg value can be obtained using the following equation: \n\n\n\nwhere: \n\n- _L_ is the distance between marks \n\n- _t_ is the time taken for the water level to drop between the marks \n\nThis value is calculated for each measurement, for example: \n\n\n\ndifference needs to be considered, as the measurement is taken within the pulp phase, at a All measurements are averaged to give an experimental Jg value of 1.29 cm/s. The pressure different height to the water level dropping. \n\nThe Anglo Platinum Bubble Sizer (APBS) also measures superficial gas velocity, using the the water level drops known distances with corrections made for pressure and differences in same concept as described for the JKMRC Jg probe. Measurements of time are recorded as tube diameters. \n\n**177** \n\nFLOTATION PLANT OPTIMISATION  |  SPECTRUM SERIES 25 \n\n**GREG HARBORT, SARAH SCHWARZ AND THU NGUYEN** \n\n###### _McGill online J probe g_ \n\nAs part of the ongoing research in the AMIRA P9 project, researchers at McGill University have developed a probe to measure superficial gas velocity online in industrial environments. \n\nThe probe consists of two hollow plastic tubes that are placed just below the pulp/froth interface (in the quiescent zone) similar to the JKMRC Jg probe. A typical arrangement is shown in Figure 6. \n\nThe operating principle is based on the increase in pressure as the slurry in the first tube (shown as P1) is pushed down due to the gas entering the probe from the flotation cell. There is a linear relationship between pressure and time that can be related to the superficial gas velocity. The second tube is monitored to account for changes in cell pulp level and the pressure versus time relationship is subtracted from the relationship obtained from the first tube. Repeated opening and closing of the valves enable continuous Jg measurements to be obtained. An example of the output from this probe is given in Figure 7, with Equation 4 used to calculate the superficial gas velocity: \n\n\n\n<!-- Start of picture text -->\n\n\n\n**FIG 6** – Schematic of McGill online Jg probe and typical arrangement. \n\n\n\n<!-- Start of picture text -->\n80<br>Changing slope P1 P1<br>60<br>Difference<br>40<br>Correct slope<br>P2 – level changes<br>20 P2<br>0<br>0 50 100 150<br>TIME (s)<br>O)<br>2<br>PRESSURE (cm H<br><!-- End of picture text -->\n\n**FIG 7** – Output from the McGill online Jg probe. \n\n**178** \n\nFLOTATION PLANT OPTIMISATION  |  SPECTRUM SERIES 25 \n\n**CHAPTER 6  |  CHARACTERISATION MEASUREMENTS IN INDUSTRIAL FLOTATION CELLS** \n\n\n\nwhere: \n\n- _Po_ is the atmospheric pressure \n\n- _PL_ is the pressure at the bottom of the tube, which changes as the level changes t _b_ is the density of the aerated pulp \n\n###### _Typical superficial gas velocity values_ \n\nSuperficial gas velocity tends to range widely depending on the operating philosophy of the plant. In some instances, values of 0.1 cm/s have been recorded, while at the other extreme, values greater "}, {"page": 173, "text": "than 3 cm/s have also been measured for mechanical flotation cells. In general, values between 1.0 cm/s and 2.0 cm/s are considered reasonable. Where J is measured at less than 1.0 cm/s, it is generally recommended to investigate increasing the airflow rate to g improve the recovery in the pulp phase. However, where Jg is higher than 3.0 cm/s, flooding can occur, resulting in pulp being recovered in the concentrate launder. This indicates a physical limit to increasing airflow rates, although the resulting effect on the froth phase 1000 flotation cells are displayed in Figure 8.performance should also be investigated. As a guide, Jg measurements obtained from over \n\n###### **Gas hold-up** \n\nGas hold-up measures the volume fraction of air contained within the pulp phase of the flotation cell. Generally, increasing the gas content within the cell results in more bubbles per unit volume and hence more available surface area for particle-bubble interactions to occur, producing improved kinetics in the pulp phase (Ahmed and Jameson, 1989). However, there is a maximum value of gas hold-up before the cell capacity is limited, resulting in reduced residence time. Again, there are various measurement techniques available to measure both overall and local gas hold-up values, and these are discussed in the following section. \n\n\n\n<!-- Start of picture text -->\n25<br>Column, Jameson, Flash<br>20<br>Conventional cells<br>15<br>10<br>5<br>0<br>0.25 0.5 0.75 1 1.25 1.5 1.75 2 2.25 2.5 2.75 3<br>Superficial gas velocity (cm/s)<br>Frequency (%)<br><!-- End of picture text -->\n\n**FIG 8** – Range of superficial gas velocity values obtained from conventional, column, Jameson and Flash flotation cells (from Schwarz and Alexander, 2006). \n\n**179** \n\nFLOTATION PLANT OPTIMISATION  |  SPECTRUM SERIES 25 \n\n**GREG HARBORT, SARAH SCHWARZ AND THU NGUYEN** \n\n###### _Level change method_ \n\nThis method involves measuring the level of the pulp with gas flowing into the cell and then measuring the pulp level when the gas is switched off. The change in pulp level is used to calculate the volume of gas, ε _g_ , in the flotation cell, according to Equation 5: \n\n\n\n###### where: \n\n_ΔH_ is the change in pulp level after switching off the gas \n\n- _H_ is the pulp level with gas \n\nThis method has the advantage that no specialised equipment is necessary and it also gives the overall gas content within the whole flotation cell. However, it can often be quite difficult to obtain the initial measurement of the pulp level with gas present in the cell. \n\n###### _The JKMRC gas hold-up probe_ \n\nProbes were also developed to measure gas hold-up as part of the AMIRA P9 project both at the JKMRC (this section) and at McGill University (following section). The JKMRC gas holdup probe is shown schematically in Figure 9 and is described in detail in Gorain, Franzidis and Manlapig (1995b) and Power, Franzidis and Manlapig (2000). The early probes used pinch valves operated by compressed air, while recent "}, {"page": 174, "text": "versions include mechanical swing valves or spring valves. \n\nThis probe takes a sample of aerated slurry from just below the pulp/froth interface. The probe consists of a vertical cylinder with either pneumatic or mechanical valves at the top and bottom. The probe is lowered into the flotation cell and slurry is allowed to pass through the probe for more than ten seconds. After this time, the top and bottom valves are rapidly closed and the probe is lifted out of the flotation cell. The volume of the slurry collected, Vs, is measured and compared with the known volume of the probe between the two valves, Vp. The gas hold-up is calculated from Equation 6: \n\n\n\n\n\nThis technique is simple and rapid, giving almost instantaneous results. However, the results are for a localised region of the cell, and measurements must be repeated across the cross-section of the flotation cell to give the average gas hold-up across the whole cell. It is generally recommended that at least three measurements of gas hold-up are performed in each location within the cell to ensure representative results. \n\n\n\n<!-- Start of picture text -->\nRubber tube Rubber tube<br>Plastic cylinder tube<br>Three-way valve<br>Air line<br>Compressed air<br>The atmosphere Pinch valve 1 Pinch valve 2<br><!-- End of picture text -->\n\n**FIG 9** – Schematic of the JKMRC pneumatic gas hold-up probe. \n\n**180** \n\nFLOTATION PLANT OPTIMISATION  |  SPECTRUM SERIES 25 \n\n**CHAPTER 6  |  CHARACTERISATION MEASUREMENTS IN INDUSTRIAL FLOTATION CELLS** \n\n###### Worked example \n\nRepeat measurements have been made using a JKMRC gas hold-up probe. The volume of the probe is 1070 ml. The following is a list of slurry volumes obtained from the same location in the flotation cell: 1000 ml, 1010 ml and 1000 ml. Calculate the average gas hold-up from this position within the flotation cell. \n\n###### Calculation \n\nUsing Equation 6, the gas hold-up from the first measurement can be calculated as: \n\n\n\nSimilarly, the other measurements result in gas hold-up values of 5.6 per cent and 6.5 per cent, respectively. Averaging these gives an average gas hold-up value of that location within the flotation cell of 6.2 per cent. \n\n###### _The McGill online gas hold-up probe_ \n\nThe McGill gas hold-up probe uses the differences in conductivity obtained from slurry and gas. It consists of two tubes, with the arrangement shown in Figure 10. \n\nThe open cell measures the conductivity of the slurry with bubbles present, while the siphon cell measures the conductivity of the slurry without any gas present. The gas hold-up is calculated using Equation 7: \n\n\n\n\n\nwhere: \n\n_ko_ is the specific conductivity of the slurry with bubbles present _ks_ is the specific conductivity of the slurry with no bubbles \n\nAgain, this technique produces gas hold-up values for a given location within the flotation cell, and can be repeated across the cell to give the average overall gas hold-up. This technique can also be used for continuous monitoring of the "}, {"page": 175, "text": "gas content within the cell. \n\n\n\n<!-- Start of picture text -->\nSyphon cell<br>Open cell (slurry, no gas)<br><!-- End of picture text -->\n\n\n\n\n\n\n\n\n\n\n\n\n\n\n\n\n\n\n\n\n\n\n\n\n\n**FIG 10** – Schematic and arrangement of the McGill online gas hold-up probe. \n\n**181** \n\nFLOTATION PLANT OPTIMISATION  |  SPECTRUM SERIES 25 \n\n**GREG HARBORT, SARAH SCHWARZ AND THU NGUYEN** \n\n###### _Other air hold-up measurement techniques_ \n\n###### Pressure transducers \n\nThe use of pressure sensor measurements has been used for many years to determine the pulp level in tanks. Dual sensors spaced a set vertical distance apart can also be used to calculate the density of aerated pulp. Should the pulp density be known, this then allows the air hold-up to be calculated. The average air hold-up can be calculated by sensors set into the tank wall. Air hold-up at specific locations within the tank can be measured by non-intrusive probes such as pitot tubes. \n\n###### Ultrasonic techniques \n\nDoppler ultrasonic probes have been used for many years for measuring liquid velocity in pipes. Their use is based on the propagation of sound waves, generated within a piezoceramic disc. Techniques can either rely on ultrasound transmittance through an aerated pulp (Waniewski, Hunter and Brennen, 2001), or reflectance from bubble surfaces (Kulmyrzaev, Cancelliere and McClements, 2000). \n\n###### Acoustic emission \n\nAcoustic emission techniques operate with a similar principle to the use of microphone recordings to determine a grinding mill load. Pulp, with a specific air hold-up will generate a unique acoustic signal that can be recorded through a hydrophone (Boyd and Varley, 2004). \n\n###### Heat transfer anemometers \n\nHeat transfer probes operate on the principle that the heat exchanged between an electrically heated probe varies between that of the pulp and air contained within it. Knowing the heat transfer coefficient between the probe and pulp/air allows the air hold-up fraction to be calculated. \n\n###### Light attenuation techniques \n\nIn the case of a clean aerated liquid, the light attenuation is a function of the interfacial area of the air phase. A high intensity laser source is directed through the aerated liquid, with received light being detected via a photomultiplier tube. The amount of light scatter is proportional to the air hold-up (Aslan _et al_ , 2006). \n\n###### Radiation techniques \n\nRadiation sources have for many years been in use for purposes of in-stream analysis. Gases, liquids and solids have different adsorption coefficients of X-ray or γ-ray radiation or neutron beam radiation. Radiation released by a radioactive source is passed through the phase being evaluated. The attenuation of radiation can be related to the air hold-up (George _et al_ , 2001). \n\n###### _Typical gas hold-up values_ \n\nIn general, gas hold-up varies between six per cent and 25 per cent for both mechanical and column flotation cells (Power, Franzidis and Manlapig, 2000). However, in some instances values of l"}, {"page": 176, "text": "ess than two per cent have been measured, indicating insufficient air introduced to the cell. Values greater than 50 per cent have also been recorded, a possible indication of high pulp viscosity. The range of values obtained can be seen in Figure 11. \n\n**182** \n\nFLOTATION PLANT OPTIMISATION  |  SPECTRUM SERIES 25 \n\n**CHAPTER 6  |  CHARACTERISATION MEASUREMENTS IN INDUSTRIAL FLOTATION CELLS** \n\n\n\n<!-- Start of picture text -->\n45<br>40<br>35 Column, Jameson, Flash<br>30 Conventional cells<br>25<br>20<br>15<br>10<br>5<br>0<br>6 12 18 24 30 36 42 48 54 60 66 72<br>Air hold-up (%)<br>Frequency (%)<br><!-- End of picture text -->\n\n**FIG 11** – Range of gas hold-up values obtained from conventional, column, Jameson and Flash flotation cells (from Schwarz and Alexander, 2006). \n\n###### **Bubble surface area flux** \n\nThe bubble surface area flux, _Sb_ , combines the superficial gas velocity and bubble size to give a measure of the rate of bubble surface area rising through a flotation cell per unit crosssectional area per unit time, according to Equation 8: \n\n\n\n\n\nThere is a strong linear relationship between bubble surface area flux and recovery across the pulp phase (Gorain, Franzidis and Manlapig, 1997). \n\nThe bubble surface area flux can also be estimated using impeller dimensions and speed as well as particular properties of the pulp phase in an empirical relationship (Gorain, Franzidis and Manlapig, 1999). \n\nAlso useful to note is that when treating the same type of ore, this linear relationship is independent of impeller type, as shown in Figure 12. The slope of the relationship is related to the floatability of the ore – with higher slopes indicating faster-floating material. \n\nTypical bubble surface area flux values range from 30 s<sup>-1</sup> to 70 s<sup>-1</sup> for both mechanical and column flotation cells, as shown in Figure 13. \n\n\n\n<!-- Start of picture text -->\n0.8<br>Chile-X<br>0.7<br>Pipsa<br>0.6 Outokumpu<br>Dorr-Oliver<br>0.5<br>0.4<br>0.3<br>0.2<br>0.1<br>0<br>0 50 100 150 200 250<br>Bubble Surface Area Flux (m²/m² sec)<br>Flotation Rate Constant (1/min)<br><!-- End of picture text -->\n\n**FIG 12** – Linear relationship between flotation kinetics in the pulp phase and bubble surface area flux (from Gorain, Franzidis and Manlapig, 1997). \n\n**183** \n\nFLOTATION PLANT OPTIMISATION  |  SPECTRUM SERIES 25 \n\n**GREG HARBORT, SARAH SCHWARZ AND THU NGUYEN** \n\n\n\n<!-- Start of picture text -->\n30<br>25 Column, Jameson, Flash<br>Conventional cells<br>20<br>15<br>10<br>5<br>0<br>10 20 30 40 50 60 70 80 90 100 110 120<br>Bubble surface area flux (s-1)<br>Frequency (%)<br><!-- End of picture text -->\n\n**FIG 13** – Range of bubble surface area flux values obtained from conventional, column, Jameson and Flash flotation cells (from Schwarz and Alexander, 2006). \n\n###### **FROTH RECOVERY MEASUREMENTS** \n\nThe main function of the froth phase in flotation is to transfer the particles attached to bubbles from the pulp phase to the concentrate launder. Some"}, {"page": 177, "text": " bubbles with particles attached to them may undergo coalescence in this region, leading to detachment of the most weakly attached particles (Gourram-Badri, Conil and Morizot, 1997), which are usually gangue mineral particles. There is then a subsequent upgrading of the concentrate because the detached particles (which may contaminate the concentrate) will drain back to the pulp phase. \n\nThe effect of froth recovery on the overall cell recovery is significant. A particle may be collected in the pulp phase and subsequently report to the froth phase. However, if the froth recovery is low, the particle will probably not be recovered in the concentrate and drop back to the pulp. This produces a decrease in the overall flotation recovery. In general, collection zone (pulp phase) recovery varies from 60–99 per cent and froth phase recovery varies from ten to 90 per cent (Savassi _et al_ , 1997). Consequently, up to 50 per cent of the overall cell recovery can be lost due to inefficiencies in the froth phase. \n\nThis section discusses three of the main techniques available to measure froth recovery, and the advantages and disadvantages of each. \n\n###### **Froth residence time method** \n\nMany authors (Engelbrecht and Woodburn, 1975; Laplante, Toguri and Smith, 1983; Feteris, Frew and Jowett, 1987; Vera, Franzidis and Manlapig, 1999) have calculated froth recovery ( _Rf_ ) from the ratio of the overall rate constant, _k_ , to the collection zone rate constant, _kc_ , via: \n\n\n\nVarious authors including Vera, Franzidis and Manlapig (1999) indicated the value for _kc_ by extrapolation of the overall rate constant ( _k_ ) versus froth residence time (τf) graph to the _y_ -axis, where τ _f_ = 0 (the collection zone) (Feteris, Frew and Jowett, 1987; Gorain _et al_ , 1998). Froth residence time can be defined in several ways. The definition referred to in this chapter is based on the concentrate flow rate. As such, the froth residence time is defined as (Mathe, Harris and O’Connor, 2000): \n\n**184** \n\nFLOTATION PLANT OPTIMISATION  |  SPECTRUM SERIES 25 \n\n**CHAPTER 6  |  CHARACTERISATION MEASUREMENTS IN INDUSTRIAL FLOTATION CELLS** \n\n\n\n<!-- Start of picture text -->\n0.25<br>0.2<br>0.15<br>0.1<br>0.05<br>0<br>0 20 40 60 80 100<br>Froth residence time (sec)<br>Flotation rate constant (1/min)<br><!-- End of picture text -->\n\n**FIG 14** – Typical variation of flotation rate constant with froth residence time. \n\n\n\n\n\nwhere: \n\nε _g_ is the gas hold-up in the froth phase _Vfroth_ is the volume of the froth phase \n\n- _Qconc_ is the volumetric flow rate of the concentrate \n\nBy varying the froth residence time, through either varying froth height or airflow and measuring recovery, a set of flotation rate constants at various froth residence times can be calculated and plotted. A typical example of this is shown in Figure 14. From this graph an estimated flotation rate constant (kc) of 0.13 min<sup>-1</sup> is determined. At 20 seconds residence time the flotation rate constan"}, {"page": 178, "text": "t is approximately 0.05 min<sup>-1</sup> . Therefore, at 20 seconds froth residence time the froth recovery will be 38.5 per cent. \n\nIn operations where the flotation circuit operates with flotation cells of various sizes an adjustment based on the horizontal distance the froth travels to the concentrate launder may be required. This is done by dividing the froth retention time by a typical cell length as shown below; where τfs may be thought of as ‘specific’ froth residence time, which is independent of cell size: \n\n\n\nwhere: \n\nτ _fs_ = specific froth residence time (s/m) L = perpendicular distance from impeller to launder (m) \n\n###### **Mass balance technique** \n\nThe froth residence time method can result in significant disruption to operations, in order to gain the required information. In order to overcome this, the mass balance technique was developed (Alexander, Franzidis and Manlapig, 2003). This technique is based on several key assumptions: \n\n- a froth sample can be generated that represents the grade of particles attached to bubbles \n\n- the average grade of particles attached to bubbles does not change over the froth phase \n\n- the grade of the tail sample is equivalent to the grade of particles that are entrained in the water. \n\n**185** \n\nFLOTATION PLANT OPTIMISATION  |  SPECTRUM SERIES 25 \n\n**GREG HARBORT, SARAH SCHWARZ AND THU NGUYEN** \n\nThe technique is non-disruptive and involves taking samples of feed, concentrate, tail, froth and air hold-up. These samples are assayed and a mass balance of attached and entrained particles at various size fractions is conducted, as discussed below. \n\nThe air hold-up sample taken directly below the pulp/froth interface with the superficial gas velocity measurement is also used to estimate the mass flow rate of attached particles entering the froth phase, based on the following equation: \n\n_MATTPulp = 3.6 $ QAir $ BPulp_ \n\n\n\nwhere: \n\n_MATTPulp_ = mass flow rate of attached particles in the pulp zone _Q_ air = volumetric flow rate of air (m<sup>3</sup> /s) _BPulp_ = bubble load in the pulp phase (grams of solids/litre of air) \n\nThe volumetric flow rate of air can be measured directly in each cell or estimated using the superficial gas velocity measurements across the cell cross-sectional area: \n\n_QAir = A $ Jg_ \n\n\n\nwhere: \n\n_Jg_ = superficial gas velocity (cm/s) _A_ = open area of cell (m<sup>2</sup> ) \n\nThe bubble load is defined as the mass of attached solids per volume of air and involves obtaining a sample using the air hold-up probe and using the assumptions outlined above. Air bubbles (with particles attached) and pulp (with particles entrained) pass through the air hold-up sampler in the open position. When the air hold-up probe is closed, the attached particles become detached from the air bubbles and are included with the pulp containing entrained particles and water. The volume of air and the mass and grade of the pulp sample are noted. The bubble load can then be calculated using: \n\n\n\n######"}, {"page": 179, "text": " where: \n\n_matt_ = mass of attached particles in the air hold-up probe (g) \n\n_V_ = volume of air measured in the air hold-up probe (ml) \n\nThe mass of attached particles in the air hold-up probe is estimated using the following mass balance equation: \n\n\n\nwhere: \n\n_mtotal_ = total mass of particles in the air hold-up probe (g) \n\n_Gent_ = grade of entrained particles in the air hold-up probe \n\n_Gtotal_ = grade of all particles in the air hold-up probe \n\n_Gatt_ = grade of attached particles in the air hold-up probe \n\nIn order to calculate the mass of attached particles (matt), the grade of attached particles (Gatt) is taken as that of the grade of the top of froth sample, while the grade of entrained particles \n\n**186** \n\nFLOTATION PLANT OPTIMISATION  |  SPECTRUM SERIES 25 \n\n**CHAPTER 6  |  CHARACTERISATION MEASUREMENTS IN INDUSTRIAL FLOTATION CELLS** \n\n(Gent) is taken to be equivalent to the grade of the tailings. This is in accordance with the assumptions made at the beginning of this section. \n\nThe estimate of the mass of attached particles in the air hold-up sample obtained from Equation 15 can then be used to calculate the mass flow rate of attached particles into the froth phase (Equation 12). \n\nThe mass flow rate of attached particles in the concentrate can be calculated using a similar mass balance equation to Equation 15 applied to the concentrate sample: \n\n\n\nwhere: \n\n_Conc mAtt_ = mass flow rate of attached particles in the concentrate stream (t/h) _Conc mtotal_ = mass flow rate of all particles in the concentrate stream (t/h) \n\n_Gent_ = grade of entrained particles in the concentrate \n\n_Gtotal_ = concentrate grade \n\n_Gatt_ = grade of attached particles in the concentrate The froth recovery of attached particles can then be calculated using the following equation: \n\n_Conc m R f = mAttPulp_ (17) _Att_ \n\nwhere: \n\n_Rf_ = froth recovery of attached particles _Conc mAtt_ = mass flow rate of attached particles in the concentrate stream (t/h) _mAttPulp_ = mass flow rate of attached particles in the pulp (t/h) \n\n###### Worked example \n\nA flotation machine operates with an air rate of 396 m<sup>3</sup> /h treating a feed of 6.5 t/h solids. The average air hold-up volume is 83.3 ml, giving an air hold-up of 7.79 per cent and the mass of solids in the air hold-up probe is 28.3 g. The following zinc assays have been recorded: feed – 11.05 per cent Zn; concentrate – 33.72 per cent Zn; tailing – 8.80 per cent Zn; air hold-up – 9.28 per cent Zn; froth – 36.1 per cent Zn. Calculate the froth recovery. \n\n###### Calculations \n\nThe overall concentrate produced can be calculated either by concentrate measurements, or from the two-product formula: \n\n\n\nThe total mass of attached particles in the air hold-up probe is: \n\n\n\nThe bubble load is: \n\n\n\n**187** \n\nFLOTATION PLANT OPTIMISATION  |  SPECTRUM SERIES 25 \n\n**GREG HARBORT, SARAH SCHWARZ AND THU NGUYEN** \n\nThe mass of particles attached to bubbles entering the froth is: \n\n\n\nThe froth recovery is: \n\n\n\n###### **Bub"}, {"page": 180, "text": "ble load measurement techniques** \n\nAs discussed above, the mass of attached particles entering the froth is a critical measurement in determining froth recovery. Seaman, Franzidis and Manlapig (2004) developed a new technique to measure this, requiring a bubble load collection chamber suspended above the froth phase as shown in Figure 15. The chamber has a sampling tube inserted into the pulp that captures rising, mineral-laden bubbles. These bubbles rise through the tube where they enter a collection chamber, burst and release the particles. The captured particles are weighed and volume of air from the rising bubbles is measured to allow a bubble load to be calculated. \n\n###### **Comparison of different froth recovery techniques** \n\nThe plant metallurgist will decide on the froth recovery measurement technique to be used. The froth residence time method is relatively easy to perform, but requires many samples (feed, concentrate and tails required at different froth heights with more than three froth heights required to generate the relationship) and is disruptive to normal production. \n\nThe mass balance technique does not disrupt normal plant operation, and generates only five samples per cell (feed, concentrate, tails, top of froth and air hold-up). The main disadvantage of this method is requiring assays of the tails and air hold-up samples to be different enough to perform the mass balance of attached and unattached particles in the air hold-up sample. This has shown to be problematic in certain scavenging operations, although the technique generally works well in roughing and cleaning duties. \n\n\n\n**FIG 15** – Arrangement of the bubble load device (from Seaman, Franzidis and Manlapig, 2004). \n\n**188** \n\nFLOTATION PLANT OPTIMISATION  |  SPECTRUM SERIES 25 \n\n**CHAPTER 6  |  CHARACTERISATION MEASUREMENTS IN INDUSTRIAL FLOTATION CELLS** \n\nThe bubble load technique is also non-invasive and generates only two samples per cell (concentrate and bubble load sample). This technique is performed in conjunction with a general survey to give the flow rates of the individual cell concentrate streams. There have been some issues with the size of the sample collected, with long sampling periods sometimes required to obtain enough sample for sizing analysis to be performed. \n\nThe bubble load device has been shown to give similar froth recovery measurements to the mass balance technique, but significantly different results to the froth height or froth residence time methods. This is mainly due to the different basis of calculations – the froth residence time method is concerned with processes occurring within the froth phase only, while the mass balance and bubble load techniques consider processes occurring at the pulp/ froth interface as well. The majority of bubble-particle detachment has been found to occur at the pulp/froth interface, due to the sudden change in momentum of the bubble-particle aggregates. Since the froth residence time method does not ta"}, {"page": 181, "text": "ke this section of the flotation system into account, the froth recovery measurements are routinely higher than for the same cell and operating conditions using the other techniques. A comprehensive evaluation of different froth recovery measurement techniques was given by Runge _et al_ (2010). \n\n###### **OTHER PLANT MEASUREMENTS** \n\nIn a mechanical flotation cell, the size of the bubbles generated is dependent on the impeller design and cell operating variables like impeller speed and airflow rate (with chemical conditions fixed). In general, the mean bubble size decreases with an increase in impeller speed, whereas it increases with an increase in airflow rate (Gorain, Franzidis and Manlapig, 1995a, 1995b). The manner in which the mean bubble size changes depends on the air dispersion capability of the impeller. Previous investigation has also shown that feed particle size (P80) affects the rheological properties of slurry treated in the cell and therefore affects bubble size (O’Connor, Randall and Goodall, 1990). \n\nSince the Sb generated in a cell is dependent on bubble size, it is expected that Sb will also depend on impeller speed, airflow rate, impeller design and the particle size of the feed to the cell. In order to represent Sb mathematically in terms of these variables, irrespective of impeller design and cell sizes, it is useful to convert these variables into more ‘general terms’. \n\ncross-sectional area (Q/A) instead of airflow rate (Q) are suitable conversions that enable SImpeller peripheral speed (Ns) instead of impeller speed (N) and airflow rate per unit cell b to be represented mathematically in terms of variables whose values are independent of cell size and impeller design. \n\nThe production of Sb in flotation machines also depends on impeller design. Impeller diameter in general increases with cell size and also varies from one design to another. However, for a particular impeller type, the impeller aspect ratio (ratio of impeller height to impeller diameter) is approximately the same irrespective of cell size. So, impeller aspect ratio (As) can be considered as a suitable criterion to characterise impellers of different design or type. \n\nThis can be expressed mathematically as: \n\n\n\nwhere: \n\n_a_ , _b_ , _c_ , _d_ and _e_ are the parameters for the model \n\n**189** \n\nFLOTATION PLANT OPTIMISATION  |  SPECTRUM SERIES 25 \n\n**GREG HARBORT, SARAH SCHWARZ AND THU NGUYEN** \n\nStandard units of the operating variables are used in the model _viz_ m/s for Ns, cm/s for Q/A, which is typically used to represent particle size in flotation operations.which in theory is equal to superficial gas velocity, dimensionless for As and microns for P80, \n\nA database of cell characterisation values for over 2500 flotation machines has been developed at the Julius Kruttschnitt Mineral Research Centre (JKMRC) for flotation cells of different sizes and designs operated using a variety of impeller types, and for industrial scale cells on operating plants. O"}, {"page": 182, "text": "ther substantial cell characterisation activities have also been conducted by Metso Process Technology & Innovation, the Outotec Flotation Division and the Mining and Metals Consulting division of Amec Foster Wheeler. Initial investigations indicate that the same general form can be used for the Jameson cell, using jet velocity and the downcomer diameter to orifice plate diameter ratio. \n\n###### **OPERATIONAL FACTORS AFFECTING GAS CHARACTERISTICS** \n\nA number of operational factors, sometimes out of the control of plant operators, can affect cell characteristics and need to be monitored and corrected to optimise performance. These factors, including changes in ore specific gravity, particle shape and feed per cent solids, can often result in a series of complex interactions, as illustrated simply in Figure 16. They can have both negative and positive effects on recovery, for example increasing viscosity increases bubble size, reducing kinetics and recovery, while at the same time the increased bubble size reduces air hold-up, reduces bubble loss to tailing, increases residence time and hence increases recovery. \n\n###### **Rheology in mineral processing** \n\nThe rheological behavior of mineral slurries is indicative of the level of inter-particle interaction or aggregation. In simple terms, rheology or viscosity can be defined as resistance to flow. The higher the viscosity of a suspension, the more difficult it is for a particle to move through it. \n\n\n\n<!-- Start of picture text -->\nDecrease in<br>Particle Size<br><!-- End of picture text -->\n\n\n\n<!-- Start of picture text -->\nIncrease in<br>Bubble Loss to<br>Tailing<br><!-- End of picture text -->\n\n\n\n<!-- Start of picture text -->\nDecrease in<br>Solids SG<br><!-- End of picture text -->\n\n\n\n<!-- Start of picture text -->\nDecrease in<br>Residence Time<br><!-- End of picture text -->\n\n\n\n<!-- Start of picture text -->\nIncrease in Air<br>Hold-up<br><!-- End of picture text -->\n\n\n\n<!-- Start of picture text -->\nResidence Time<br>Decrease in<br>Recovery<br>Decrease in<br>Kinetic Rate<br><!-- End of picture text -->\n\n\n\n<!-- Start of picture text -->\nIncrease in<br>Viscosity<br><!-- End of picture text -->\n\n\n\n<!-- Start of picture text -->\nIncrease in<br>Bubble Size<br>Increase in<br>Concentrate<br>Solids Loading<br><!-- End of picture text -->\n\n\n\n<!-- Start of picture text -->\nViscosity<br>Increase in %<br>Solids<br><!-- End of picture text -->\n\n\n\n<!-- Start of picture text -->\nDecrease in<br>Volumentric<br>Flow<br><!-- End of picture text -->\n\n\n\n<!-- Start of picture text -->\nResidence<br>Time<br>Decrease in<br>Bubble Loss to<br>Tailing<br><!-- End of picture text -->\n\n\n\n<!-- Start of picture text -->\nIncrease in<br>Recovery<br><!-- End of picture text -->\n\n\n\n<!-- Start of picture text -->\nDecrease in Air<br>Hold-up<br><!-- End of picture text -->\n\n\n\n<!-- Start of picture text -->\nDecrease in Solids<br>Short Circuit to<br>Tailing<br><!-- End of picture text -->\n\n**FIG 16** – Interactions of various facto"}, {"page": 183, "text": "rs on gas characteristics and their affect on recovery. \n\n**190** \n\nFLOTATION PLANT OPTIMISATION  |  SPECTRUM SERIES 25 \n\n**CHAPTER 6  |  CHARACTERISATION MEASUREMENTS IN INDUSTRIAL FLOTATION CELLS** \n\nThe viscosity of a non-Newtonian fluid (as in the case of mineral slurry) at a specified point is referred to as ‘apparent viscosity’. The apparent viscosity of slurry depends on the microscopic structures of suspended particles in the slurry and is a function of the volume fraction of the solid, particle shape, particle interaction and the aggregation of the suspended solid (Yoshida _et al_ , 2013). \n\nRheology or viscosity has an important influence on the flotation process. However, measuring the rheological behavior is difficult as particles tend to settle during measurement. It has been shown that the measurement of froth rheology _in situ_ can be done using the vane rheometer but only at a limited vane head speed (Chao _et al_ , 2015). \n\n###### **Per cent solids, ore specific gravity and viscosity** \n\nIt is known that increasing viscosity results in a decrease in the turbulence intensity in the flotation cell, causing an increase in bubble coalescence and bubble size (Kilickaplan, 2007; Koh and Schwarz, 2008; Nesset, Zhang and Finch, 2012). \n\nThe viscosity of suspensions is a function of solids content. The viscosity at a high solid concentration is governed by the solid packing fraction _p_ ; beyond this solid fraction the dispersed particles lock into a rigid structure and flow ceases. For each particle size distribution, and for each particle shape there is characteristic packing fraction, for example the maximum packing fraction for hexagonally packed spheres is 0.74. The viscosity increases dramatically when the fraction solids by volume, θ approaches _p_ , as described in its simplest form by the Einstein equation (Barnes, Hutton and Walters, 1989): \n\n\n\nTwo key determinants of pulp viscosity are the per cent solids by weight and the solids
