Repository: NDDev-Technocracy-OpenNetwork/hack-2026-nornickel-knot

> **DEPRECATED.** This repository is archived and no longer maintained.
> It is kept read-only for reference; its GDS anchor records
> `lifecycle: archived` under `portfolio:archived-projects`.

# Nornickel Scientific Knot

Живая карта знаний R&D для горно-металлургической отрасли: система превращает архив отчётов, статей, презентаций и экспериментальных материалов в типизированный граф знаний, а затем отвечает на вопросы естественным языком с источниками и страницами первоисточников.

Проект подготовлен командой **Harmonic Labs** для **Норникель AI Hack 2026**, трек **«Научный клубок»**.

File: data/parsed/Материалы конференций/Handbook of Flotation Reagents_ Chemistry, Theory and Practice.json (part 14 of 26)
slimes, as well as clay minerals, have different surface properties in comparison with larger particles with respect to surface energy and behavior. In a number of investigations [12,13], it was demonstrated that electrostatic forces are involved in slimeclay adsorption on the mineral surfaces, where oppositely charged mineral and slime particles are attracted to each other. It is obvious that slime coatings are less likely to form a dispersed system. Dispersion in the slime mineral system and hence the electrostatic attachment of fines to the mineral surface depends on the fines (both edges and faces) surface charge in various environments. \n\n11.3 Selective Coagulation \n\n219 \n\nSome researchers [14] indicate that clay particles may be flocculated or aggregated in several ways: face-to-face, age-to-age, face-to-age or in combinations. These associations may be affected by changing the charge on the clay. While the iso-electric point "}, {"page": 171, "text": "of kaolinite occurs at pH 3.3 and bentonite at pH - 3, the faces [15] of clays are always negatively charged, while the clay edges exhibit an iso-electric point at about a natural pH. It is found that the presence of inorganic salts and alkaline substances affects the flocculation and flocculation–dispersion behavior of ultra-fine particles significantly. \n\nSome investigators [16] have proposed three ways of clay dispersion that may occur: (a) removal of positive charges by proton transfer or additions of NaOH, (b) neutralization of positively charged anion adsorption (i.e. Cl<sup>-</sup> ) and (c) addition of a clay mineral with opposite charges. Some other investigators working with coal [17,18] have found that if the sign of the charge on coal is controlled by rendering it with the same charge as that of the clay, then a clay coating on the coal surface may be prevented. \n\nTherefore, the dispersing action of polymers is not by any means associated with the polymer adsorption on larger particles (i.e. quartz, oxides, etc.). Actually, these polymers provide the conditions under which clay or ultra-fine particles are maintained in a dispersed state. If the slime coating is a result of electrostatic forces, as stated earlier, then the polymer action on a dispersant is different from that of a depressing action, and the adsorption mechanism is different. In practice, modified starches are good dispersants for silicate slimes but are not effective for the dispersion of kaolinite–illite clays. The sodium sulfonate of the formaldehyde naphthalene condensation product is a good dispersant for calcite fines, but not for silicate fines. Quebracho is a good dispersant for kaolinite and illite clays, but not for either calcite or silicate slimes. Therefore, it can be concluded that the interaction of the polymeric dispersant with ultra-fine slimes is electrostatic. \n\n##### **11.3 SELECTIVE COAGULATION** \n\n##### **11.3.1 Introduction** \n\nCoagulation or selective coagulation occurs in an initially dispersed mixed colloidal system, where differences in the slow rates of coagulation of various species are of sufficient magnitude that one species may separate out, leaving the other in suspension after a certain period of time. To avoid rapid mutual coagulation of the different components, all particles must carry the same sign of charge. The separation process can be somewhat controlled by careful adjustment of the surface potential, so that one component is reduced to a point where slow coagulation occurs without mutual coagulation. \n\nFrom the DLVO theory, the collision of the fast coagulation process resulting from such an interaction may be dependent on the initial particle concentration and sizes. However, in a slow coagulation process, the potential energy barrier makes a major contribution to the stability of the system. The DLVO theory is a theory of interaction potential between colloidal particles, which has been put together by Derjaguin, Landann, Ver"}, {"page": 172, "text": "wey and Overbeek [19,20] and is intended to analyze colloidal particles using electrostatic repulsion forces together with the Van der Waals force between \n\n11. Dispersion, Coagulation and Flocculation \n\n220 \n\nspherical particles. Although the DLVO theory is also used to explain selective coagulation, there are certain restrictions of the theory when applied to colloidal mineral mixtures, some of which include the following. The actual DLVO theory is limited to coagulation and dispersion of particles of identical size and nature, and symmetrical double-layer interactions in the electrolyte solution. In the mineral particle system, neither identical nor spherical particles exist. The theory has never been confirmed by experiments in any colloidal model. \n\n##### **11.3.2 Application of DLVO theory to selective coagulation** \n\nIn accordance to the classical DLVO theory, the overall potential energy of the interaction ( _Y_ t) between two particles is defined by \n\n\n\nwhere _V_ e is the electrostatic double-layer repulsive potential and _V_ a the Van der Waals attraction. Some investigators [21] have considered a case of spherical particles with diameters _a_ 1 and _a_ 2 with low surface potential _p_ 1 and _p_ 2 ( _ep_ / _Kt_ - 1) and a thin double layer ( _ak_ - 1) where the relationship between _V_ e and _V_ a and the distance _H_ o between surfaces can be described as follows: \n\n\n\nwhere _F_ is a size factor ( _a_ 1 _a_ 2)/( _a_ 1 + _a_ 2) and _A_ is the rate constant. \n\nIn the case of selective coagulation, the rate of coagulation is an important factor for the various combinations of particles present in mixed suspension. Because the rate of coagulation is a function of the concentration of particles and their size, it is not sufficient to adopt a simple energy criterion to distinguish rates in a mixture. \n\nFrom the DLVO theory, the coagulation time _t_ 1/2 is related to a stability coefficient _W_ , which provides a quantitative measure of the stability of the dispersion and the initial concentration _N_ 0 of the particles by the equation: \n\n\n\nwhere _t_ is the rate factor and - is the size. \n\nThis is a generic equation and appropriate values of _W_ , _N_ 0(1) and _N_ 0(2) must be provided for the collision of unlike particles. In case the colloids are not monodisperse, a range of coagulation times can be obtained for the various possible combinations of size. For each \n\n11.3 Selective Coagulation \n\n221 \n\ncombination, _W_ 12 can be calculated by an extension of the Fuchs theory for spheres unequal size (cf) [21] where: \n\n\n\nwhere _R_ - ( _a_ 1 - _a_ 2 - _H_ 0). In this case, _W_ 12 is the interaction energy between particles 1 and 2 and _a_<sup>-</sup> is the mean of _a_ 1 and _a_ 2. For the purpose of an exploratory survey, a range of _W_ 12 values can be expressed as \n\n\n\n\n\n**<mark>Figure 11.2</mark>** <mark>Stability curves: constant potential;</mark> _<mark>A</mark>_ <mark>- 3 Ч 10</mark><sup>-20</sup> <mark>.</mark> \n\n11. Dispersion, Coagulatio"}, {"page": 173, "text": "n and Flocculation \n\n222 \n\nUsing the above equation, some investigators [22] have provided a series of stability curves relating _W_ 12 to the radii _a_ 1 and _a_ 2 and the surface potential _p_ 1 and _p_ 2. These relations are shown in Figure 11.2. \n\n##### **11.3.3 Application of selective coagulation to binary mineral mixtures** \n\nSelective coagulation is normally achievable on a uniformly micron-sized particle. In fact, to achieve clear-cut selective coagulation, it is desirable to choose two components having spherical or at least spheroidal particles of a narrow size range, which should be below 1 -m in radius to avoid an instability problem. Selective coagulation is achieved by exploiting the difference in the coagulation rates of the two mineral components following adjustment in pH and/or strength of the medium. Therefore, optimal conditions have to be chosen such that the two colloids carry the same sign of surface charge and, based on the proposed theory of selective coagulation, a fairly large difference in surface potential exists. The following are several examples of selective coagulation of different systems examined by various authors. \n\n- Experimental work with the quartz–rutile system [23] has shown (Table 11.1) that selective coagulation of the mixture occurs at about pH 5.6. Both quartz and rutile components in this case carry a negative surface charge at this pH, but at this point quartz sol remained stable while rutile undergoes rapid coagulation. In a higher pH region (i.e. pH 7–10), both rutile and quartz remain stable and the coagulation of rutile occurs in the presence of electrolyte NaCl. These experiments were conducted on particles with sizes ranging between 0.05 and 0.2 -m radius. \n\n- In the case of a quartz–hematite system [24], it has been confirmed that selective coagulation of hematite from quartz occurs in slightly alkaline conditions when only a low concentration of electrolyte is present in solution. In this region, quartz retains a high negative surface potential, thus remaining stable while hematite is reduced to a low negative value where it coagulates. This is in accordance with the DLVO theory. The stability region for a quartz–hematite mixture is illustrated in Figure 11.3. The data in this figure indicate that hematite has a pH of about 6.0. In the presence of electrolytes, selective coagulation of the quartz–hematite system occurs between 0.015 and 0.1 M \n\n**Table 11.1** \n\nSeparation and selective coagulation in analyses of the silica–rutile system [23] \n\n||Electrolyte (NaCl)|Supernat|ant|Sediment|\n|---|---|---|---|---|\n|pH|concentration|liquid as|says (%)|analyses (%)|\n||(M)|SiO2|TiO2|SiO2<br>TiO2|\n|5.6|–|98|2|7<br>93|\n|9.5|0.020|95|5|4<br>96|\n|9.5|0.023|89|11|13<br>87|\n|9.5|0.027|87|13|1<br>90|\n\n\n\n11.3 Selective Coagulation \n\n223 \n\n\n\n**Figure 11.3** The stability region of A (-) hematite and (-) quartz and B suspension, the hematite-quartz mixed suspension [24]. \n\nof NaCl. In this region, quartz rema"}, {"page": 174, "text": "ins stable and the hematite coagulates while both components retain a negative surface potential. \n\n- In mixtures of colloidal clays with different charges or particle size, possibilities exist of selective coagulation occurring in dilute electrolyte solution. Studies were carried out [25) with model clay colloids consisting of sodium smectites, which are composed of negatively charged silicate layers about 1 -m thick. Experiments were conducted with low- and high-charge systems. It was determined from these experiments that critical coagulation concentration (ccc) corresponds to the lowest concentration of electrolyte in the case of face-to-face coagulation of the separate smectite system. To prevent age-toface coagulation occurring in these systems, it was necessary to add diphosphate (which adsorbs on positively charged edges) to increase negative charges on the sites. \n\nIt should be noted that in industry, no attempts have been made to apply selective coagulation in the separation of individual minerals. \n\n11. Dispersion, Coagulation and Flocculation \n\n224 \n\n##### **11.4 FLOCCULATION** \n\n##### **11.4.1 Action of flocculants** \n\nPolymer adsorption and particle flocculation can be considered transport processes [25]. The rates of these transport processes depend on diffusion and induced velocity gradient. In fact, the velocity gradient affects polymer–particle collision, leading to adsorption, and particle–particle collision, resulting in flocculation. In the absence of induced velocity gradients, Brownian motion diffusion is the main mechanism for particle collision and polymer adsorption. \n\nSome researchers have postulated that the kinetics of polymer adsorption can be assumed to be transport-limited; thus the adsorption depends on the rate of arrival (or collision) of the polymer molecules at the particle surface. This may be valid only at low surface coverage as the adsorption rate usually decreases when the surface becomes more fully covered by the adsorbed polymer. Because flocculation does not require high or complete surface coverage, transport-limited coverage may be sufficient. The number of particle–polymer collisions in unit volume per unit time, _J_ 12, for a suspension containing _n_ 1 number of particles and _n_ 2 polymer molecules can be expressed as \n\n\n\nwhere _K_ 12 is the rate constant usually determined from the following relations: \n\nor \n\n\n\nwhere _T_ is the absolute temperature, - the viscosity and _D_ the velocity gradient or shear rate (s<sup>-1</sup> ), and _a_ 1 and _a_ 2 the radii of the particle and polymer, respectively. Eq. (11.8) is applicable for diffusion controlled adsorption in the absence of induced velocity gradient, while eq. (11.9) is used when agitation is used. \n\nThe flocculation rate can be described by eq. (11.7), in terms of collision rate between polymer loaded particles when -1 - -2, and \n\n\n\nwhere -F is the number concentration of flocs. Because not all the collisions are effective in producing floccu"}, {"page": 175, "text": "lation, a collision efficiency factor _E_ is introduced into eq. (11.10), which was estimated [26] as \n\n\n\n225 \n\n11.4 Flocculation \n\nAccordingly, the rate of formation of binary particle flocs in the beginning of flocculation can be determined by the LaMer formula: \n\n\n\nwhere -1 and -F are the number concentration of primary and binary particles (flocs), - the fraction of surface covered by the polymer and _A_ the flocculation rate constant. The rate of flocculation from eq. (11.12) is equal to the product of particle collision frequency and a collision efficiency factor \n\nThe above equations contain a number of simplifying assumptions such as the polymer configuration in solution the same as on the particle, which is not the case; also the particle–polymer–particle collision and subsequent breakage was not considered. \n\nOther researchers [27] proposed a model allowing for a minimum distance between two particles _H_ min, which is determined by a balance of surface forces acting on those particles. Attempts to account for non-adsorbed segments of the polymer molecular bridge in solution (loops), which extend some distance _h_ into the liquid from the particle surface, have been made. According to this, the binary collision bridging efficiency is expressed by the equation \n\n\n\nwhere _N_ is the number of interacting pairs ( _N_ - _n_ 1 _nj_ ; Hoggs model). The value for _N_ is calculated from the following equations: \n\n\n\nwhere _j_ is the smaller particle, _i_ the larger one and _r_ is the particle diameter. In this model, it is also assumed that the polymer adsorption rate is not a limiting factor and no re-orientation of multiple bridges is allowed between the adjoining particles. Also, deterioration of _N_ for non-spherical particles, floc–floc or floc–particles is very difficult. Therefore, in all these models simultaneous adsorption of polymer molecules on several particles is not included. \n\n226 \n\n11. Dispersion, Coagulation and Flocculation \n\n##### **11.4.2 Rate of floc growth, breakage and hydrodynamic effect of flocculation** \n\nThe rate of floc growth, breakage and hydrodynamic effect of flocculation are the major factors that influence flocculation and the selection of flocculant in the actual practice. \n\n- Floc growth usually occurs by a random process, which involves floc–floc collision as well as floc–particle collision and produces irregular structures. The approximate expression for floc growth rate [28] based on theoretical analysis of agitated suspensions is \n\n\n\nwhere _X_ is the floc size at time _t_ , _D_ the shear rate due to agitation, _-_ the volume fraction of solids in suspension, _E_ the collision efficiency factor and _K_ a constant (~1). Since _E_ can be assumed to be constant with time, after integration, eq. (11.17) assumes the following form: \n\nwhere _X_ 0 is the initial floc size. \n\n- Rate of floc breakage, unlike floc growth, may not be characterized by breakage mode functions because the dissipation rate of the parent fl"}, {"page": 176, "text": "oc size, as multiple levels of aggregation structures, yields disintegration at different degrees of severity. Some insight into floc breakage can be found in the literature [29]. Such cases where eddies are responsible for floc disintegration can be characterized by rough equality between floc yield stress _Ty_ and dynamic pressure: \n\n\n\nwhere -- is the fluid density and _V_ the fluid velocity. \n\nwhere _V_ c is the critical velocity. \n\nVelocities higher than _V_ c would result in floc breakage. But floc yield stress must be independently determined before the above equations can be used. Other researchers [29,30] \n\n11.4 Flocculation \n\n227 \n\nhave proposed a model by which maximum stable floc size ( _d_ max) can be determined in a flocculation process using agitation: \n\n\n\nwhere _FH_ is the average adhesion force between particles, -1 the fluid density, _-_ the kinematic viscosity and - the energy dissipation rate. A population balance model developed for size reduction was used to describe the floc degradation process where re-agglomeration of floc fragments was assumed to be negligible. A mass balance on flocs in some size interval can be expressed by the following equation: \n\n\n\nwhere _wi_ is the mass fraction of floc in size interval ( _i_ ) at time ( _t_ ), _Si_ the specific rate of breakage of flocs, and _bij_ the mass function of fragments produced by breakage of floc size ( _j_ ) which fall into class ( _i_ ). \n\n- A hydrodynamic effect is the third major factor that effects flocculation. Hydrodynamic forces in suspension affect the flocculation process in many ways, including by (a) dispersion of polymer molecules, (b) polymer adsorption, (c) floc formation, (d) floc break up and (e) floc growth. The effect of hydrodynamic forces on the various flocculation functions (eqs. (11.7)–(11.21)) have been represented by the mean shear rate as expressed by the velocity gradient _D_ (s<sup>–1</sup> ). The usual method of calculating _D_ is through the following equation: \n\n\n\nwhere _P_ is the power transmitted to the fluid, - the viscosity of fluid and - the fluid volume. For an inline mixing system, the power dissipated is given by the following relationship: \n\nwhere _F_ is the head loss due to friction, _Q_ the volumetric flow rate, and - the fluid density. The head loss due to friction is calculated from the following equation: \n\n\n\n11. Dispersion, Coagulation and Flocculation \n\n228 \n\nwhere _F_ is the head friction factor, _L_ the length of tube, - the fluid velocity, _d_ the tube diameter, and _gc_ the dimensional constant. From the eqs (11.23) and (11.25), the equation for the velocity gradient in an in-line, plug-flow mixing is obtained: \n\n\n\nThe validity of the mean velocity gradient _D_ as an expression of shear rate acting on individual particle or floc in a turbulent regime under inhomogeneous and anisotropic conditions, usually encountered in flocculation processes, is questionable. In spite of this, _D_ has been commonly used because of the d"}, {"page": 177, "text": "ifficulty in determining the actual shear rate acting on the individual particles or flocs. It should be noted, however, that much of the literature in the field of water treatment describes guideline values for good flocculation as _D_ - 50 s<sup>–1</sup> for _t_ - 20 min, so that _Dt_ - 10<sup>4</sup> or 10<sup>5</sup> [30]. It is a known fact that the energy dispersion rate per unit mass (2) - _E E_ local/ _E_ mean - _E_ lock/ _E_ min is much higher near the impeller than some distance away from it, where _E_ local/ _E_ mean - 100 in some cases. Floc breakage is also a consequence of local micro-turbulence, not mean flow conditions. The intensity and structure of the micro-turbulence depends, however, on the energy dispersion rate _E_ and kinematic viscosity -. The mean energy dispersion rate _E_ m in a tank containing _M_ mass of fluid and power input _P_ is expressed as \n\n\n\nThe local dissipation rate _E_ varies with the distance _X_ downstream as follows: \n\n\n\nIt is believed that prevailing hydrodynamic conditions affect the efficiency of the polymer mixing process as well as floc formation and growth processes. For example, the gentle, low-shear conditions (close to laminar regime) favor good floc formation and result in both high floc recovery and grade. \n\n##### **11.4.3 The use of flocculation in mineral processing** \n\nThe application of polymeric flocculation in mineral processing is quite wide and also variable. Almost every mineral processing plant uses polymeric flocculants in one way or another, and can be viewed in terms of the application of a flocculant relevant to a specific unit process, such as flocculation thickening, filtration and centrifugation. Flocculants are also used in selective flocculation, dispersion and flotation. However, it should be remembered that only specific polymers are used in dispersion and flotation as a depressant. \n\n11.5 Selective Flocculation \n\n229 \n\nThese have already been discussed. Some of the essential applications of polymer flocculants are described below: \n\n- _Flocculation/settling_ . Perhaps the earliest application of polymers was in the clarification of various effluents in wastewater treatment or clarification of effluent for re-use in mineral processing plants. Fine particles contained in the effluent are settled using flocculant polymers. \n\n- _Filtration_ . The polymeric flocculants used in filtration applications have several objectives, including to (a) reduce size of settling equipment (thickeners), (b) improve clarity of the thickener effluent and (c) improve filterability of the filtered material. The use of flocculants in the filtration process is also designed to obtain slurry that forms a filter cake with an open structure of high permeability with a reduced amount of free fines that tend to block or “blind” the filter medium. \n\n   - In these applications, large, loose flocs are most effective in causing rapid settling. However, they trap water in the floc structure and can be unsu"}, {"page": 178, "text": "itable for filtration because they can induce high moisture content. In practical applications, flocs that are small, strong and equi-sized are good for filtration and provide low cake moisture. It is therefore very important to select the proper flocculant for a specific material that is to be de-watered. \n\n- _Centrifugation_ . Polymeric flocculants are also used in de-watering slurry by centrifugation. On an industrial scale, centrifugation techniques are primarily used in the clay industry. A limitation that was recognized earlier regarding the use of flocculants in centrifuges was the lack of adequate resistance of the polymers to very high local shear forces that exist at the point where the suspension (slurry) enters the bowl via the axial feed and accelerates the bowl speed. To avoid this problem, a special high-shear-resistant flocculant has been developed for this purpose. \n\n##### **11.5 SELECTIVE FLOCCULATION** \n\n##### **11.5.1 Introduction** \n\nSelective flocculation is the newest process primarily developed for fine-particle processing. This process is designed to separate valuable minerals from waste minerals using a selective flocculation method. Selective flocculation is also used in fine-particle colloid separation in several other applications other than minerals (e.g. cholesterol separation and the pulp and paper industry). \n\nSelective flocculation, like flotation, utilizes the differences in the physical–chemical properties of various fine mineral components in the three-phase system. It is based on the preferential adsorption of the flocculant on a particular mineral to be flocculated, leaving the remaining particles in suspension. \n\nIn some applications, the reverse of selective flocculation, being selective dispersion of a particular mineral, is desirable as in the purification of kaolin or coal. Selective dispersion, which also utilizes the properties of the mineral surface, is based on selective adsorption of \n\n11. Dispersion, Coagulation and Flocculation \n\n230 \n\nthe specific dispersant on the particles intended to be dispersed, leaving the remaining suspension particles to be flocculated by a general type of flocculant. \n\nThe selective flocculation process involves several steps including (a) general dispersion of mineral particles in which all the particles are stable and uniformly distributed in the suspension, (b) selective adsorption of flocculant and floc formation and (c) floc conditioning, which aims at obtaining flocs with desirable properties for their subsequent separation and with minimum entrainment of dispersed particles and separation of flocculated particles from dispersed particles. \n\n##### **11.5.2 Mechanisms of selective adsorption of polymers** \n\nIt is believed that that the forces involved in the adsorption of polymeric flocculants on mineral surfaces can be physical or chemical or both. The forces that are considered to be physical, which do not form chemical bonding and usually result in physisorption"}, {"page": 179, "text": " regardless of the chemical nature of the interface, are as follows: \n\n- (a) Electrostatic (coulombic) forces, which result in the adsorption of polyelectrolytes onto any surface with the opposite charge, regardless of their chemical nature. \n\n- (b) London–Van der Waals forces, in which neutral molecules or atoms constitute systems of oscillating charges producing synchronized dipoles that attract each other [31]. \n\n- (c) Dipole attraction forces are suggested [32] to explain the flocculation of ionic-type crystals (fluorite) by a non-ionic polyacrylamide-type flocculant. \n\n- (d) Hydrophobic association has been characterized by the tendency of non-polar molecular groups to escape from an aqueous environment, which results from chemical forces and includes chemical bonding, coordination bonding and hydrogen bonding. Chemical bonding is believed to be a reaction of polymer groups with metallic sites on a solid surface, which results in the formation of insoluble compounds by covalent or ionic bonding. In contrast, coordination bonding involves chelating or complex formation, resulting in polymer attachment on the surface. Hydrogen bonding occurs when a hydrogen atom from the organic compound is combined with a strongly electronegative atom (such as O, S and N) in which a hydrogen atom is able to accept electrons from atoms on a solid surface, such as from the –OH groups of the hydrated surface of an oxide mineral, resulting in the formation of a hydrogen bond. \n\nOn the basis of the action and requirement for selective flocculation, the design or selection of a specific polymer for a particular mineral surface is actually based on the action of polymers. Therefore, the following examples of polymer chemistry should be mentioned. \n\n- _Selective polymers based on chemosorption_ [33] are polymers commonly used for selective flocculation of sulfide and oxidic minerals. Representative flocculants are those from the polyxanthate group, which are used for selective flocculation of sulfide and oxide copper minerals. The chelating or complexing polymer, polyacrylamideglycol-bis-2-hydroxyanie (PAMG), was designed for selective flocculation of copper \n\n11.5 Selective Flocculation \n\n231 \n\nminerals from natural ore. Other examples of chemisorbing selective polymers are polyoximes, which are designed for separation of cassiterite from quartz and tourmaline [34]. The chemisorbing or chelating polymers used for achieving selective flocculation so far are considered to have the most practical and promising mechanism. \n\n- _Selective polymers based on their stereo-selective effect_ . These flocculants have not yet been designed as such, or used in selective flocculation, although there is a potential [35] for development in the future. The design of this type of flocculant involves the geometrical arrangement of the flocculant group, so as to match the geometric structure of the binding ionic (or atomic) sites on a certain mineral surface, where selective adsorption "}, {"page": 180, "text": "occurs. The structural effect, such as sterite-hindrance ring strain and specific size fit could be employed to produce selective flocculation based on stearic effect. \n\n- _Selective polymers based on hydrophobic effect_ . Hydrophobic or partially hydrophobic polymers appear to have the greatest potential for selective flocculation of hydrophobic solids (with natural or induced hydrophobicity) in mixed suspension with hydrophilic solids. Such flocculants have been tested [36] on hydrophobisized copper minerals, using polyethylene oxide. \n\n##### **11.5.3 Application of selective flocculation in mineral processing** \n\nSelective flocculation is extensively studied on both laboratory and pilot plant scale. Selective flocculation has been successfully applied at an industrial scale in treating iron ore. Progress in the application of selective flocculation has been made and in the near future will expand to the industrial scale as a means of pre-concentrating mineral value in a more cost-effective manner. The following are some examples of recent research and development on selective flocculation. \n\n- _Selective flocculation of copper ores_ was extensively examined [37]. In these studies, several copper minerals were included and a number of high molecular-weight polymers incorporating sulfhydryl (SH) or other groups were tested. These polymers have the ability to selectively complex or chelate copper ions. In the study, evidence of selectivity of flocculation with synthetic mixtures of finely divided minerals was obtained. For example, xanthate-containing polymers, such as cellulose, cellulose derivatives and PVA xanthates, showed marked selectivity toward minerals such as galena, pyrite, chalcopyrite and chrysoccola, while they had little or no flocculating effect on calcite, quartz, feldspar and kaolinite. These polyxanthates almost fulfill the ideal case of yesor-no adsorption. With these specifically adsorbed polymers, selective flocculation of chrysoccola from quartz and galena from calcite was achieved. It was pointed out that soluble Cu<sup>2-</sup> ions can activate gangue minerals, which makes polyxanthate flocculants unselective. The addition of Na2S·9H2O as a masking agent eliminates harmful effects of cations. A chelating flocculant, such as PAMG, was found to readily flocculate copper minerals from the gangue, including calcite, quartz, feldspar and dolomite in the presence of polyphosphates and/or polyacrylates. Quantitative flocculation tests (colour of flocs) at pH 10 showed that chrysoccola was readily separated from calcite and quartz. Table 11.2 shows the experimental results obtained on disseminated copper \n\n11. Dispersion, Coagulation and Flocculation \n\n232 \n\n###### **Table 11.2** \n\n|Selective flocc<br>Conditions|**Table 11.2**<br>ulation results obtained on copper ox<br>dispersants – calgon – dispex N4<br>Product|ide ore [38]. Feed – 5.4%<br>0, flocculant – PAMG<br>Assays %<br>Cu|Cu.-16-m,<br>% Distribution<br>Cu|\n|---|---|---|-"}, {"page": 181, "text": "--|\n|25% solids,|Rougher concentrate|22.5|69.0|\n|distilled water|Scavenger concentrate|7.3|17.0|\n||Tailings|1.1|14.0|\n|5% solids,|Rougher concentrate|23.5|64.0|\n|distilled water|Scavenger concentrate|3.8|23.0|\n||Tailings|1.5|13.0|\n|10% solids,|Rougher concentrate|19.6|62.0|\n|tap water|Scavenger concentrate|5.3|12.0|\n||Tailings|2.0|26.0|\n|30% solids,|Rougher concentrate|18.2|62.0|\n|tap water|Scavenger concentrate|3.0|2.0|\n||Tailings|2.0|36.0|\n\n\n\nore [38]. There is an indication that refractory ores can be upgraded by selective flocculation and may be adopted for industrial applications. \n\n- _Selective flocculation of iron ores_ has already been applied to commercial use [39]. In this case, selective flocculation of iron oxides is achieved using starch and is separated from fine silica using a thickener, and caustic soda at pH 10.5 is used as silica dispersant. \n\n- _Selective flocculation of sylrinite ores._ The literature [40] describes the development and commercial application of selective flocculation–flotation process for upgrading sylrinite ore. The ore contains sylrinite (KCl - NaCl) and gangue, dolomite, hematite, quartz, kaolinite, illite, chlorite and anhydrite. In this case, a non-ionic polyacrylamide flocculant is used at natural pH. The flocculated gangues were floated using a sulfonate-type collector. \n\n##### **REFERENCES** \n\n1. O’Melia, C.R., Flocculation, Sedimentation and Consolidation, In (B.M. Mondgil and P. Somasundran eds) _Engineering Foundation_ , Permagan Press, New York, pp. 159-169, 1986. \n\n2. Yusa, M., In (Y.A. Ahia ed) _Flocculation in Biotechnology and Separation Systems_ , Elsevier, pp. 755–764, 1987. \n\n3. Asakura, S., and Oosawa, F., _Chemical Physics_ , Vol. 22, p. 1255, 1954. \n\n4. Leja, J., _Surface Chemistry of Froth Flotation_ , Plenum Press, 1982. \n\n5. Parsonage, P., and Marsden, A., _International Journal of Mineral Processing_ , Vol. 10, p. 219, 1988. \n\n6. Balajee, S.R., and Iwasaki, I., _Transactions of AIME_ , Vol. 244, p. 401, 1969. \n\n7. Liu, Q., and Laskowski, J.S., _Colloid Interface Science_ , Vol. 101, p. 130, 1989. \n\nReferences \n\n233 \n\n8. Liu, Q., and Laskowski, J.S., _International Journal of Mineral Processing_ , No. 26, p. 297, 1989. 9. Rubio, J., _Colloids Surface_ , No. 3, p. 79, 1981. \n\n10. Parsonage, P., and Marsden,A., _International Journal of Mineral Processing_ , No. 20, p. 161, 1987. \n\n11. Schulze, J.H., Hanna, H.S., and Freiberg, R., _Forschungsh A_ , No. 33, p. 476, 1970. \n\n12. Jewet, A., and Pearse, M.J., _Fuel_ , No. 35, pp. 303–309, 1956. \n\n13. Plaskin, I.N., and Ocolowich, A.M., Publ. Nanka, Moscow, 1965. \n\n14. Del Guidice, G.R.M., A Study of Slime Coating in Flotation, _Transactions of AIME_ , Vol. 112, pp. 398–409, 1934. \n\n15. Dovenfeld, A.C., Slime Coatings, How to Explain and Control Them, _Engineering and Mining Journal_ , Vol. 154, pp. 87–91, 1953. \n\n16. Bankoff, S.G., Experiments with Slime Coatings, _Transactions of AIME_ , Vol. 153, pp. 473–478, 1943. \n\n17. Sun, S.C., The Mech"}, {"page": 182, "text": "anism of Slime Coatings in Flotation, _Transactions of AIME_ , Vol. 153, pp. 479–491, 1943. \n\n18. Fuerstenau, D.W., and Atak, S., Iron Oxide Slime Coating in Flotation, _Transactions of  AIME_ , Vol. 211, pp. 792–794, 1958. \n\n19. Derjaguin, B.V., and Kussakov, L.Y., _Acta Physicochim_ , No. 10, p. 153, 1939. \n\n20. Verwey, E.J., and Overbeek, J.T., _Theory of the Stability of Lyophobic Colloids_ , Elsevier, Amsterdam, 1948. \n\n21. Hogg, R., Kimpel, R.C., and Ray, T.D., _Transactions of the Faraday Society_ , No. 62, p. 1638, 1966. \n\n22. Pugh, R.J., and Kitchener, J.A., _Journal of Colloid Interface Science_ , No. 32, p. 161, 1971. \n\n23. Pugh, R.J., and Kitchener, J.A., _Journal of Colloid Interface Science_ , No. 38, p. 167, 1972. \n\n24. Pugh R.J., _Colloid Polymer Science_ , No. 252, p. 400, 1972. \n\n25. Pugh, R.J., Selective Coagulation of Colloidal Mineral Particles, In (J.S. Laskowski and \n\n   - J. Ralston eds) _Colloid Chemistry in Mineral Processing_ , Elsevier, Vol. 12, 1992. \n\n26. Gregory, J., In (Y.A. Attia ed) _Flocculation in Biotechnology and Separation Systems_ , Elsevier, 1987. \n\n27. Deason, D.M., In (Y.A. Attia ed) Flocculation in Biotechnology and Separation Systems, Elsevier, pp. 21–30, 1982. \n\n28. Smellie, R.H., and LaMer, V.K., _Colloid Science_ , Vol. 23, p. 589, 1958. \n\n29. Glasgow, L.A., _Chemical Engineering Progress_ , Vol. 16, pp. 51–55, 1989. \n\n30. Hogg, R., Moudgil, B.M., and Sheiner, B.J., Flocculation, Sedimentation and Consolidation, _Engineering Foundation_ , Vol. 29, pp. 217–228, 1986. \n\n31. Attia, Y.A., _Separation Science and Technology_ , No. 17, p. 485, 1982. \n\n32. Slater, W.R., Clark, J.P., and Kitchener, J.A., _Proceedings of the British Ceramics Society_ , Vol. 13, pp. 146–150, 1969. \n\n33. Attia, Y.A., and Kitchener, J.A., _Proceedings of the 11th International Mineral Processing Congress_ , University of Calgliari Press, Calgliary, Italy, 1975. \n\n34. Attia, Y.A., _International Journal of Mineral Processing_ , No. 4, p. 209, 1977. \n\n35. Rubio, J., and Kitchener, J.A., _Transactions of the Institute of Mining and Metallurgy_ , Vol. 86, p. 97, 1978. \n\n36. Sresty, G.C., Raja, A., and Somasundran, P., _Recent Advances in Separation Science_ , Vol. IV, CRC Press, pp. 72–80, 1978. \n\n37. Krishnans, V., and Attia, Y.A., _Selective Flocculation Technology_ , Group Program, USA, 1983. \n\n38. Drzymala, J., and Fuerstenau, D.W., _International Journal of Mineral Processing_ , No. 8, p. 265, 1988. \n\n39. Sisselman, R., _Engineering and Mining Journal_ , Vol. 176, p. 52, 1975. \n\n40. Banks, A.F., In (P. Somasundran and N. Arbiter eds) _Beneficiation of Mineral Slimes_ , NSF Workshop Report, 1979. \n\n# **– 12 –** \n\n### **Flotation of Copper Sulfide Ores** \n\n##### **12.1 COPPER ORES AND MINERALS** \n\nMore than 170 copper-containing minerals are known and only 10–15 of these minerals have any economic value. The most important economic copper minerals are chalcopyrite, chalcocite, bornite and covellite. Table 12.1 lists the copper m"}, {"page": 183, "text": "inerals of economic value. \n\nFrom a processing point of view, copper ores could be divided into: \n\n- Copper sulfide ores, where the pyrite content can vary from 10% to 90%. The predominant sulfide mineral in this ore is pyrite, but may also contain pyrrhotite and marcasite. Some copper sulfide ores also contain significant quantities of gold and silver. According to the mineral compositions, these ores can be sub-divided into three main groups including (a) copper–gold ore, (b) copper sulfide ore with moderate pyrite content and (c) massive sulfide copper ores. \n\n- Copper porphyry ores are the most abundant copper ores; more than 60% of the world’s copper production is from these ores. They most often contain molybdenum, which is recovered as a by-product. There are several major areas in the world where \n\n**Table 12.1** \n\nCopper sulfide minerals with economic value \n\n|Mineral|Chemical<br>formula|Copper<br>content (%)|Specific gravity<br>(g/cm<sup>3</sup>)|\n|---|---|---|---|\n|Native copper|Cu|100.0|8.8|\n|Bornite|Cu5FeS4|63.3|5.0|\n|Chalcocite|Cu2S|79.8|5.7|\n|Chalcopyrite|CuFeS2|34.6|4.2|\n|Covellite|CuS|66.4|4.6|\n|Digenite|Cu2S|79.8|5.7|\n|Enargite|Cu3AsS4|48.3|4.4|\n|Tennatite|3Cu2S·As2S3|57.5|4.4|\n|Tetrahedrite|3Cu2S·Sb2S3|52.1|4.8|\n\n\n\n<mark>235</mark> \n\n236 \n\n12. Flotation of Copper Sulfide Ores \n\ncopper mineralization occurs, known as copper belts. Some of the most important copper resources are listed below. \n\n- Chilean porphyry region including Peru \n\n- Zambian copper belt \n\n- Pacific rim region \n\n- Congo copper belt \n\n- North American copper region located in Arizona (USA) and British Columbia (Canada) \n\n- Eastern Europe copper region \n\n- Australian copper regions \n\n##### **12.2 GENERAL OVERVIEW OF GEOLOGICAL AND MINERALOGICAL COMPOSITIONS** \n\n##### **12.2.1 Porphyry copper and copper–molybdenum ores** \n\nAlthough it seems that porphyry copper deposits are relatively simple, the geology of porphyry copper ores is relatively complex and varies significantly within the ore body. \n\nMost of the South American copper deposits are largely related to upper Mesozoic and Cenozoic calc, alkaline magnetic activity, which extends through most of the Andean Range [1]. The geological history of most of
