Repository: NDDev-Technocracy-OpenNetwork/hack-2026-nornickel-knot

> **DEPRECATED.** This repository is archived and no longer maintained.
> It is kept read-only for reference; its GDS anchor records
> `lifecycle: archived` under `portfolio:archived-projects`.

# Nornickel Scientific Knot

Живая карта знаний R&D для горно-металлургической отрасли: система превращает архив отчётов, статей, презентаций и экспериментальных материалов в типизированный граф знаний, а затем отвечает на вопросы естественным языком с источниками и страницами первоисточников.

Проект подготовлен командой **Harmonic Labs** для **Норникель AI Hack 2026**, трек **«Научный клубок»**.

File: data/parsed/Материалы конференций/XX Международная Черняевская конференция по химии, аналитике и технологии платиновых металлов.json (part 14 of 19)
платины, испаряющейся с платинового катализатора. Таким образом, активная улавливающая сетка одновременно работает как катализатор и как аккумулятор платины. \n\nБыли разработаны каталитические системы с активными улавливающими палладиевыми сетками для агрегатов получения азотной кислоты среднего (АК-72) и высокого (УКЛ-7) давления. Благодаря использованию активных палладиевых сеток, с массовым содержанием платины всего порядка 0,85 %, в таких каталитических системах сокращено количество катализаторных сеток и соответственно уменьшены на 20–25 % вложения дорогостоящих платины и родия за счет увеличения всего на 9–17 % вложений менее дорогого палладия. \n\nРезультаты промышленных испытаний на агрегате высокого давления УКЛ-7 показали, что каталитическая система с активным уловителем не уступает серийной системе по степени конверсии аммиака, периоду эксплуатации и обеспечивает снижение на 10–20 % удельных потерь драгметаллов на тонну произведенной кислоты. \n\nПрименение активных улавливающих сеток в каталитических системах для агрегатов получения гидроксиламинсульфата позволит увеличить на 20–30 % срок эксплуатации каталитической системы и одновременно уменьшить потери платины и родия в процессе эксплуатации на 20 %. \n\n175 \n\nXX Международная Черняевская конференция по химии, аналитике и технологии платиновых металлов \n\n###### **комПлексное  модиФицирование  как  сПособ  стабилизации свойств  золотого  ювелирного  сПлава  585  Пробы** \n\n###### **_1А.А. Гущинский, 1Е.А. Павлов, 1В.Ю. Гурская, 1С.И. Ельцин, 2А.П. Скуратов_** \n\n1ОАО «Красцветмет» Россия, Красноярск, Транспортный проезд, д. 1 2ФГАОУ ВПО «Сибирский федеральный университет» Красноярск, пр. Свободный, 79 info@krastsvetmet.ru \n\nОсновная доля производимых ювелирных золотых сплавов в ОАО «Красцветмет» используется в машинной технологии вязки цепей. Стабилизация физико-механических характеристик исходных сплавов для их дальнейшей пластической деформации является актуальной задачей. Свойства сплава во многом определяются исходной литой структурой, которая зависит от условий кристаллизации. При плавлении многокомпонентных систем и последующем их затвердевании в сплаве сохраняется микрогетерогенность химического состава и пористость, приводящие к возникновению неоднородности его физико-механических характеристик, что в дальнейшем отражается на нестабильной работе цепевязального оборудования и приводит к снижению выхода готовой продукции. \n\nВажной характеристикой структуры сплавов является размер зерна и его уменьшение (увеличение протяженности границ) увеличивает прочность сплава. На размер зерна оказывают влияние скорость кристаллизации, модифицирующие добавки и их активность. \n\nВ данной работе представлены результаты по разработке состава ювелирного золотого сплава 585 пробы,  предложено и обосновано использование добавки хрома в качестве модификатора. Для ввода легирующих компонент"}, {"page": 172, "text": "ов и тугоплавких модифицирующих добавок разработан состав сплава-лигатуры. \n\nДля достижения гомогенности в многокомпонентном сплаве могут быть использованы различные методы воздействия на металл как при его плавлении, так и кристаллизации. Высокая скорость кристаллизации расплавов позволяет исключить целый ряд металлургических дефектов и получить сплав со значительно улучшенным комплексом свойств. \n\nНаиболее простым и широко применяемым в промышленности способом повышения скоро- \n\nсти охлаждения является гранулирование металлического расплава в водный раствор. \n\nПри получении гранул (благодаря существенному перегреву расплава над температурой ликвидуса) происходит сфероидизация этих микрообъемов под действием сил поверхностного натяжения. \n\nМеталлографические исследования гранул сплава-лигатуры, закристаллизовавшихся в процессе грануляции в водной среде, позволили определить размер, при котором они близки по форме к сфере и обладают сформировавшейся мелкодисперсной микроструктурой. \n\nБыли произведены расчеты, связанные с определением времени сфероидизации для частиц металла данного размера. \n\nЭкспериментальная часть работы была проведена при помощи современного технологического оборудования. Определен ряд теплофизических параметров, позволяющих выявить условия, способствующие  получению гранул сферической формы и оптимального  размера. \n\nРезультатом работы является исследование комплексного подхода к модифицированию ювелирных золотых сплавов: \n\n- за счет ввода тугоплавкого компонента, \n\n- имеющего низкую скорость растворения и находящегося в расплаве в виде дисперсных частиц; \n\n- ввод его через гранулы сплава-лигатуры, \n\n- несущие сформированную мелкодисперсную структуру. \n\nИспользование полученных результатов в ювелирном производстве позволило получить опытную партию модифицированного золотого сплава, обладающего комплексом оптимальных технологических свойств, и обеспечило высокий выход в готовую продукцию. \n\n176 \n\nСекция 4. Применение платиновых металлов и золота в промышленности, катализе, медицине и других областях, производство материалов и изделий на их основе \n\n###### **контактное  взаимодействие  расПлавов  Bi2o3 – B2o3 с  твердым  иридием** \n\n###### **_Л.Т. Денисова, О.И. Подкопаев, О.В. Кучумова, В.М. Денисов_** \n\nСибирский федеральный университет Институт цветных металлов и материаловедения Россия, 660041, Красноярск, пр. Свободный, 79 antluba@mail.ru \n\nВ последнее время не ослабевает внимание исследователей к боратам, что связано с обнаружением у них пьезоэлектрических и нелинейнооптических свойств, а это делает их перспективными для практического применения. Особый интерес представляют бораты висмута, имеющие высокие нелинейно-оптические коэффициенты и пороги оптического пробоя, большую область прозрачности (от жесткого ультрафиолета до ближнего ИК-диапазона). Это позволяет использовать такие материалы в нелинейной оптике для создания твердотельных ультрафиолетовых лазеров. Получение данных материалов осложнено высокой вязкостью, рас"}, {"page": 173, "text": "слоением и, что особенно важно, растворением платиновых тиглей. Для поиска новых тигельных материалов методом лежащей капли при совместном нагреве образца и подложки в атмосфере аргона исследовано контактное взаимодействие расплавов Bi2O3 – B2O3 с иридием в зависимости от состава расплавов и температуры. \n\nРавновесная диаграмма состояния системы Bi2O3 – B2O3 характеризуется наличием пяти соединений: Bi24B2O39, Bi4B2O9, Bi3B5O12, BiB3O6, Bi2B8O15, в то время как фазовая диаграмма метастабильных состояний характеризуется всего двумя соединениями: 5Bi2O3:3B2O3 и 1Bi2O3:1B2O3. Учитывая это, было исследовано смачивание иридия расплавами 18,5 (е1) и 43,5 (е2) мол. % B2O3 (эвтектические составы), Bi4B2O9, Bi3B5O12 и BiB3O6. \n\nУстановлено, что все исследованные расплавы достаточно быстро при своей температуре плавления образуют контактные краевые углы смачивания, которые в течение длительного времени \n\nне изменяются. Они приняты за равновесные углы смачивания. При этом увеличение температуры также не приводит к изменению краевых углов смачивания для расплавов е1, е2 и Bi4B2O9 (Θ равны 44; 54 и 55° соответственно). Для расплавов Bi3B5O12 и BiB3O6 наблюдается нелинейный характер зависимости Θ = _f_ ( _T_ ), что может свидетельствовать о химическом взаимодействии расплав – подложка. Изменение контактных углов смачивания от _Т_ пл до 1020 К составило 80–30° и 63–40° для расплавов Bi B O и BiB O соответственно. 3 5 12 3 6 \n\nОднако рассчитанные нами значения молярной работы адгезии для системы (Bi2O3 – B2O3) – Ir оказались достаточно малыми (например, для Bi4B2O9 – 12,3 кДж/моль), что может указывать на наличие в системе Bi4B2O9 – Ir физического взаимодействия. \n\nАнализ, проведенный с помощью растрового электронного микроскопа JEOL JSM 7001F и энергодисперсионного спектрометра INCA Energy PentaFETx3, застывших капель Bi2O3 – B2O3 после экспериментов по смачиванию исследованными расплавами твердой подложки показал отсутствие в них иридия. Это, а также абсолютные значения краевых углов смачивания позволяют рекомендовать иридий для использования в качестве тигельного материала для выращивания монокристаллов оксидных соединений системы Bi2O3 – B2O3 в инертной атмосфере. Последнее связано с тем, что наличие в аргоне небольшого содержания кислорода приводит к сильному снижению краевых углов смачивания (в ряде случаев вплоть до растекания). \n\n177 \n\nXX Международная Черняевская конференция по химии, аналитике и технологии платиновых металлов \n\n###### **каталитические  Процессы  на  основе  наноразмерных  частиц Палладия  для  Получения  ароматических  аминов** \n\n###### **_Н.К. Еременко, Г.Ю. Сименюк, И.И. Образцова_** \n\nФедеральное государственное бюджетное учреждение науки Институт углехимии и химического материаловедения СО РАН Россия, 650000, Кемерово, пр. Советский, 18 simenyukgy@iccms.sbras.ru \n\nПалладиевые катализаторы находят широкое применение в процессах гидрирования различных ароматических нитросоединений (НС) в производстве лекарственных препаратов, красите"}, {"page": 174, "text": "лей, ингибиторов коррозии и антидетонационных присадок к бензинам и моторным топливам. Однако многие вопросы, касающиеся влияния природы и структуры носителя на стабильность, активность, а также снижения себестоимости процесса вследствие упрощения технологии и уменьшения содержания благородного металла без потери его активности, до сир пор остаются актуальными и требуют дальнейшего изучения. \n\nРанее нами были разработаны и запатентованы высокоэффективные (до 7–18 л H2 (0,10– 025 моль НС) на г Pd в минуту), селективные (до 100 %) и стабильные (более 50 циклов гидрирования без потери каталитической активности) палладиевые трифенилфосфиновые катализаторы (соотношение P/Pd = 0,4, содержание Pd – 2 %) на различных углеродных носителях (активированный уголь, углеродное волокно, наноалмаз детонационного синтеза и др.) для гидрирования ароматических нитросоединений молекулярным водородом в соответствующие амины. Основное внимание уделялось получению анестезина, анилина, _п_ -аминофенола, _п_ -фенилендиамина и др. Гидрирование осуществляется при температурах 30–50 °С и давлении 0,1013 МПа. \n\nКроме того, получены различные биметаллические системы Pd–Ni, Pd–Cu, Pd–Ag. Установлено, что биметаллические катализаторы активнее палладиевой черни в реакции гидрирования нитробензола, однако менее активны по сравнению с трифенилфосфиновыми палладиевыми катализаторами. Наиболее эффективная биметаллическая система Pd–Ni, которая в зависимости от методики \n\nприготовления превосходит другие биметаллические системы и палладиевую чернь в 3–17 раз. \n\nВ настоящей работе исследовано влияние природы носителя и процентного содержания палладия в катализаторах на каталитическую активность в реакции гидрирования нитробензола. Катализаторы получали восстановлением солей металлов гидразином в присутствии различных оксидных носителей (MgO, CaO, ZnO, Al2O3, ZrO2 и др.). Установлено, что при содержании палладия 2–4 % зависимость каталитической активности от природы носителя и его удельной поверхности мало выражена. Так, при увеличении удельной поверхности от ZrO2 до Al2O3 в 27,4 раза скорость реакции гидрирования возрастает в 1,3 раза. Обнаружено, что для всех каталитических систем, полученных восстановлением K2PdCl4 гидразином в присутствии оксидных носителей, при содержании палладия 0,1 % наблюдается значительное (в 6–45 раз) увеличение каталитической активности (до 23 л H2∙г Pd<sup>–1</sup> ∙мин<sup>–1</sup> .) по сравнению с катализатором, содержащим 4 % палладия. Это может быть обусловлено повышением дисперсности палладия, которое контролировали по уширению пиков на рентренограммах РФА. Также предполагается, что при уменьшении размеров могут образовываться каталитически активные центры, способствующие проявлению эффекта спилловера водорода, характерного для реакции гидрирования на нанесенных палладиевых катализаторах. \n\nПредложенные катализаторы практически не уступают зарубежным аналогам по активности, селективности и стабильности, а в ряде случаев превосходят их, и могут быть и"}, {"page": 175, "text": "спользованы при получении анестезирующих препаратов ряда новокаиндикаин в фармацевтической промышленности. \n\n178 \n\nСекция 4. Применение платиновых металлов и золота в промышленности, катализе, медицине и других областях, производство материалов и изделий на их основе \n\n###### **технология  извлечения  Плутония  из  Платины** \n\n###### **_1А.В. Ермаков, 2А.М. Панфилов, 3Г.Ш. Баторшин, 3И.И. Рябов_** \n\n1ЗАО «Уральские Инновационные Технологии» 2ФГАОУ ВПО «УрФУ имени первого Президента России Б.Н. Ельцина» 3ФГУП ПО «Маяк» \n\nПредложена пирометаллургическая технология удаления малых количеств плутония, растворенного в платине. Необходимость такой очистки возникает, если плутоний обладает особенно вредными свойствами, например, высокой радиоактивностью. Учитывая, что для плутония характерно значительно более высокое сродство к кислороду, по сравнению с платиной, напрашивается вариант окислительного рафинирования при продувке расплава Pt воздухом. В такой технологии одновременно происходит интенсивное перемешивание расплава, что необходимо при извлечении малых количеств примеси. Однако требуется многократно понизить очень малую концентрацию растворенного вещества (на уровне 10<sup>–4</sup> мас.%) без существенной потери растворителя, что обычно реализуется весьма непросто. Важным моментом является и возможность связывания извлеченного компонента для его последующей утилизации или захоронения. \n\nПолагая, что скорость испарения металла или его оксида пропорциональны их равновесным давлениям над расплавом, выполнили термодинамические оценки этих величин. Результаты представлены на графике на рис. Они свидетельствуют о том, что потери платины определяются, главным образом, испарением ее оксида PtO2 и многократно превосходят скорости испарения оксида плутония PuO. Таким образом, за счет удаления плутония в газовую фазу задача не может быть решена. \n\nДругой вариант – использование шлаковой фазы для извлечения плутония в виде оксида PuO2. Теоретически оценить скорость его образования не представляется возможным из-за полного отсутствия необходимой информации. \n\nПо результатам опытных плавок, проведенных при температуре, превышающей температуру плавления платины на 100 градусов, подаче воздуха с расходом 1250 л/час в присутствии небольшого количества флюса в течение 60 мин., получили удовлетворительный угар платины на уровне 0,4 % при практически полном извлечении плутония из металла (содержание Pu менее 10<sup>–6</sup> %). Это свидетельствует о том, что извлечение диоксида плутония в шлак происходит с достаточно высокой скоростью, а оценки скорости испарения платины, выполненные на основе формулы Лэнгмюра, не слишком далеки от действительности. Материалы публикации оформлены в виде патента РФ. \n\n\n\nРисунок. Зависимость равновесного давления компонентов системы от температуры \n\n**_Патент._** _Заявка на изобретение РФ № 2012140886, G21F9/28, пр. 24.09.2012. Проводится экспертиза по существу_ . \n\n179 \n\nXX Международная Черняевская конференция по химии, аналитике и "}, {"page": 176, "text": "технологии платиновых металлов \n\n###### **иридиевые  термоПары. Производство  и  Применение** \n\n###### **_А.В. Ермаков, Е.С. Студенок, Р.А. Сасинова, Л.Н. Ерохина, А.И. Походун_** \n\nЗАО «УРАЛИНТЕХ» ВНИИМ им. Д.И. Менделеева \n\nДля измерения высоких температур, свыше 1600–1800 ºС, обычно применяют термопары из тугоплавких металлов – вольфрама, молибдена и сплавов молибдена с рением. Этими термопарами можно измерять температуру свыше 2000 ºС в инертных средах, водороде, вакууме. Нестабильность термопар в данных средах существенна и составляет от 1 % до 14 % при выдержке около 20 часов при температуре 1500–2000 ºС. В окислительных средах их ресурс исчисляется минутами. \n\nДля измерения высоких температур, порядка 2100–2200 ºС в окислительных, а также в нейтральных средах и вакууме предлагается использовать термопары из иридия и его сплавов с родием. В окислительной среде при 2000 ºС ресурс иридиевых термопар составляет 10–25 часов, а в слабоокислительной среде – 55 часов. Есть сведения, что в нейтральных средах термопары служат более 200 часов (продолжительность эксперимента). Дрейф термопар при этом не превышает 0,8 %. \n\nНа ЗАО « УРАЛИНТЕХ» разработана оригинальная технология, получен патент № 97067 \n\nна полезную модель из иридиевой проволоки и изготовлены две партии опытных образцов термопар, положительным электродом которых является сплав иридия с 40 % родия, отрицательным – чистый иридий марки 99,9 по ГОСТ 13099–2006. Диаметры термоэлектродов первой партии 0,5 мм, второй – 0,3 мм. Отработаны режимы отжига, гарантирующие его полноту и обеспечивающие сохранение высоких механических характеристик термоэлектродов. Во ВНИИМ им. Д.И. Менделеева проведены исследования электрических характеристик термопар, составлены градуировочные таблицы. Показано, что чувствительность термопары при 2000 ºС составляет 5,6 мкВ/ ºС и ТЭДС достигает 10,75 мВ. Использование иридия высокой чистоты и стабильного примесного состава обеспечило отклонение ТЭДС опытных партий термопар, не превышающее 1 % от значений, указанных в градуировочной таблице. \n\nТермопары успешно прошли испытания во французской фирме «Saint-Gobain Crystals» и немецкой фирме «Heraeus Materials, SPb». \n\n180 \n\nСекция 4. Применение платиновых металлов и золота в промышленности, катализе, медицине и других областях, производство материалов и изделий на их основе \n\n###### **наночастицы  Палладия  на  Поверхности  оксида  граФена как  катализатор  в  модельных  органических  реакциях** \n\n###### **_1Ю.В. Иони, 2С.Е. Любимов, 2В.А. Даванков, 1С.П. Губин_** \n\n1Институт общей и неорганической химии им. Н.С. Курнакова Российской академии наук Россия, 119991, Москва, Ленинский проспект, 31 \n\n2Институт элементоорганических соединений им. А.Н. Несмеянова Российской академии наук Российская Федерация, 119991, Москва, ул. Вавилова, 28 acidladj@mail.ru, lssp452@mail.ru \n\nНаночастицы палладия используются в качестве катализаторов в различных органических реакциях для синтеза новых веществ. Синтез наночастиц на носителях ра"}, {"page": 177, "text": "зличного типа позволяет достичь достаточно узкого распределения по размерам и их высокой дисперсности. \n\nОксид графена – новый углеродный материал – продукт ступенчатого химического окисления графита с последующей обработкой ультразвуком полученного продукта (оксида графита). В результате графитовая поверхность и края становятся покрытыми широким спектром функциональных групп (гидроксильными, карбонильными, карбоксильными и эпоксидными). Функциональные кислородсодержащие группы, углеродные вакансии и дефекты, полученные при окислении, могут выступать в качестве химически активных точек в каталитических реакциях, а также служить в качестве активных центров для осаждения металлических наночастиц. Таким образом, оксид графена можно использовать как эффективную подложку для наночастиц металлов, обладающих каталитическими свойствами. \n\nВ данной работе проводили синтез наночастиц палладия на поверхности оксида графена путем восстановления соли хлорида палладия(II). Показано, что размер наночастиц зависит от природы восстановителя. При использовании в качестве восстановителя смеси формиата натрия и гидроксида натрия на поверхности  оксида графена об- \n\nразуются наночастицы, размер которых составляет 2,6±0,5 нм; при использовании боргидрида натрия образуются наночастицы с размером 6,8±0,8 нм. Полученные нанокомпозиты, представляющие собой наночастицы палладия на поверхности оксида графена (НЧ Pd/ГО), охарактеризованы комплексом методов физико-химического анализа (просвечивающая электронная микроскопия, рентгенофазовый анализ, рентгенофлюоресцентный анализ) для исследования размера и морфологии полученных образцов. \n\nНанокомпозиты НЧ Pd/ГО использовались в качестве катализаторов в различных модельных реакциях. В качестве модельных реакций были выбраны реакция кросс-сочетания бромбензола и фенилборной кислоты (реакция Сузуки – Мияура), реакция сочетания арилгалогенидов и олефинов (реакция Мизороки – Хека) и реакция присоединения галогеналканов к фенилацетилену (реакция Соногаширы). Использованные нанокомпозиты проявили высокую каталитическую активность в каждой из модельных реакций и позволили получить количественную конверсию в реакциях кросс-сочетания за несколько часов (выделенный выход составлял 90–92 %). \n\nТаким образом, в результате работы были получены нанокомпозиты наночастицы палладия на поверхности оксида графена, которые были успешно протестированы в качестве катализаторов в модельных органических реакциях. \n\n181 \n\nXX Международная Черняевская конференция по химии, аналитике и технологии платиновых металлов \n\n###### **наночастицы  Платиновых  металлов  в Порошковых смесях с  углеродными  наноматериалами** \n\n###### **_1В.Г. Исакова, 2В.П. Исаков, 2А.И. Лямкин, 1Э.А. Петраковская, 1И.В. Немцев, 2Н.В. Жарикова_** \n\n1ИФ СО РАН Россия, 660036, Красноярск, Академгородок, 50, стр. 38 2Сибирский федеральный университет (ФГОУ ВПО СФУ) Красноярск, пр. Свободный, 79 isakov42@bk.ru \n\nВ последние годы появился повышенный интерес к применению в качестве катал"}, {"page": 178, "text": "итического носителя для платиновых металлов углеродных наноматериалов (УНМ): детонационных наноалмазов (ДНА), фуллерита, углеродных нанотрубок (УНТ). \n\nВ настоящей работе осуществлялось модифицирование углеродных наноматериалов наноразмерными частицами платиновых металлов. Использовался процесс низкотемпературного горения порошковых смесей летучего ацетилацетоната платинового металла (М(асас) _n_ , где М – PtII, PdII, RhIII, IrIII, асас = СН3СОСНСОСН3, _n_ – степень окисления М) с ДНА, фуллеритом С60 и многостенными УНТ. При нагревании в воздушной среде наблюдается самовозгорание смесей при температуре 180–200<sup>о</sup> С (соответствующей температуре сублимации соли металла) и последующее горение в режиме тления с незначительным повышением температуры (до ~ 250<sup>о</sup> С). Исследование термохимических превращений в порошковых системах ДНА+М(асас) _n_ , С60+М(асас) _n_ и УНТ+М(асас) _n_ показало, что горение является следствием термоокислительной деструкции комплекса металла, катализируемой УНМ. Экзотермический процесс связан с непосредственным окислением органического лиганда в органометаллическом комплексе. Убыль массы в процессе горения порошков в режиме самопроизвольного тления соответствует массе органической части соли металла. Газификации УНМ практически не происходит. \n\nКонденсированные продукты горения порошковых смесей изучали методами порошковой рентгеновской дифракции, рентгеновской фотоэлектронной спектроскопии, электронной микро- \n\nскопии, ЭПР-спектроскопии. Распределение по размерам частиц измеряли дисковой центрифугой. Во всех случаях регистрировалась металлическая фаза в композиции с углеродными наноматериалами. В случае палладия происходило незначительное окисление металла. Уширенные рефлексы от металлосодержащих фаз в дифрактограммах образцов свидетельствовали о высокой дисперсности частиц. Размер частиц металлов в продуктах горения уменьшался при понижении содержания соли металла в исходной смеси и варьировался в проведенных экспериментах от 5 до 30 нм. Спектры электронного магнитного резонанса продуктов горения содержали радикальную линию УНМ и асимметричную линию, характерную для металлических частиц, связанную с дисперсией магнитной восприимчивости, которая обеспечивается электронами проводимости. \n\nДля смеси порошков УНМ+М(асас) _n_ при горении в свободно насыпанном состоянии создаются условия (скорость горения, теплоотвод) для того, чтобы реакция термораспада соли М(асас) _n_ и окисления (горения) ее органической части протекала количественно и не происходило газификации УНМ; частицы металла равномерно распределялись по объему УНМ порошков. Количеством металла, осаждаемого на носителе, можно управлять, задавая необходимое соотношение масс М(асас)n/ УНМ при приготовлении образцов. Полное содержание металла на носителе может быть увеличено или уменьшено согласно требуемой характеристике. Метод позволяет осаждать несколько металлов. Следует отметить, что аналогичным образом протекают реакции в смесях УНМ с ацетиацетонат"}, {"page": 179, "text": "ами 3 _d_ -переходных металлов. \n\n182 \n\nСекция 4. Применение платиновых металлов и золота в промышленности, катализе, медицине и других областях, производство материалов и изделий на их основе \n\n###### **ЭлектроосаЖдение  Функциональных  Палладиевых  Покрытий из  иминодиацетатного  Электролита** \n\n###### **_В.С. Кублановский, В.Н. Никитенко, К.П. Руденко_** \n\nИнститут общей и неорганической химии им. В.И. Вернадского НАН Украины Украина, 03680, Киев-142, пр. Палладина, 32/34 kublan@ukr.net \n\nВ микроэлектронике для нанесения функциональных покрытий палладием и его сплавами с заранее заданными свойствами широко используются электролиты на основе комплексонов, поскольку они нетоксичны, устойчивы, легко утилизируются, позволяют управлять с помощью соответствующих электродных стадий структурой и свойствами получаемых покрытий. \n\nВ качестве объекта исследования выбраны аналог глицина – иминодиацетат и иминодиацетатные комплексы палладия(II). \n\nЦель данной работы – исследование комплексонатной системы [Pd(ida)2]<sup>2–</sup> – H2ida – NaClO4 – H2O для возможности использования иминодиацетатного электролита в микроэлектронике для получения мелкокристалличных, хорошо сцепленных с основой, пластичных палладиевых покрытий. \n\nНами синтезированы моно- и бис-иминодиацетатные комплексы палладия(II). Методами ИКспектроскопии и рентгенофазового анализа проведена идентификация синтезированных комплексов палладия(II). Установлено, что палладий(II) образует с иминодиацетатом (H2ida) в зависимости от соотношения компонентов C2Pd + Cida2 − и рН раствора протонированные и непротонированные комплексы [PdHida]<sup>+</sup> ; [Pdida] и [Pd(ida)2]<sup>2–</sup> . \n\nИсходя из равновесий, протекающих в иминодиацетатном электролите, их констант, с учетом материального баланса по ионам палладия(II), лиганда и водовода, рассчитано распределение ионных форм палладия(II) в зависимости от равновесной концентрации [ida]<sup>2–</sup> и pH раствора. Установлено, что преобладающими формами существования ионов палладия(II) и лиганда в иминодиацетатном электролите, содержащем 100-кратный избыток \n\nсвободного лиганда, при рН 3,8 являются комплексы [Pd(ida)2]<sup>2–</sup> и протонированная форма лиганда Hida<sup>–</sup> . \n\nИз вольтамперометрических измерений определены энергетические (энергия реорганизации системы, растворителя и комплексного иона, фактическая энергия активации, энергии активации диффузии, реакции перехода, безбарьерного и безактивационного разряда) и кинетические (токи обмена, коэффициенты переноса и коэффициенты диффузии) параметры электровосстановления бис-иминодиацетатных комплексов палладия(II) из электролита, содержащего избыток свободного лиганда. Установлено, что электрохимически активными комплексами (ЭАК), принимающими участие в реакции перехода, являются комплексы [Pd(ida)2]<sup>2–</sup> , восстановление которых лимитируется присоединением первого электрона. Предложен механизм электродного процесса. \n\nC учетом ионного состава, массопереноса, кинетики и механизма"}, {"page": 180, "text": " электровосстановления палладия(II) из иминодиацетатного электролита, природы лимитирующей стадии, энергетических характеристик процесса предложен состав компексонатного электролита и режим электролиза для получения качественных, мелкокристаллических и хорошо сцепленных с основой функциональных палладиевых покрытий. \n\nПалладиевые покрытия испытывали на пластичность методом перегиба на 180º с последующим разглаживанием складки до излома образца. Покрытия электрохимическим палладием, осажденные из предложенного иминодиацетатного электролита толщиной 0,50 и 0,75 мкм, выдерживают 4 и 5 перегибов соответственно. \n\n183 \n\nXX Международная Черняевская конференция по химии, аналитике и технологии платиновых металлов \n\n###### **синтез  катализаторов  pd/c и ru/c и  их  исследование  в  реакции ЖидкоФазного  гидрирования  бензальдегида** \n\n###### **_Р.М. Мироненко, О.Б. Бельская, О.В. Маевская, В.А. Лихолобов_** \n\nФедеральное государственное бюджетное учреждение науки Институт проблем переработки углеводородов СО РАН, Омск ch-mrm@mail.ru \n\nПроцессы каталитического гидрирования успешно используются как в лабораторной, так и промышленной практике для восстановления функциональных групп в органических соединениях. Одним из способов получения бензилового спирта (БС) и его производных является селективное каталитическое гидрирование бензальдегида (БА) в присутствии нанесенных металлических катализаторов, среди которых системы на основе благородных металлов обладают рядом преимуществ. Основная проблема, возникающая при использовании указанных катализаторов, – снижение селективности образования целевого продукта вследствие протекания побочных реакций с растворителем (при осуществлении процесса в жидкой фазе) и деоксигенации. Для достижения необходимых активности и селективности катализатора важен выбор носителя, поскольку его природа влияет на состояние нанесенного металла, характер адсорбции реагентов, процессы массопереноса. Целью данной работы являлось выяснение влияния природы углеродного носителя и содержания металла на свойства катализаторов Pd/C и Ru/C в жидкофазном селективном гидрировании БА до БС. \n\nВ качестве носителей были использованы углеродные материалы, различающиеся морфологией: углеродные нанотрубки (УНТ) и технический углерод (ТУ), представляющий собой агрегированные глобулярные частицы. Катализаторы готовили путем адсорбции металлокомплексных предшественников на углеродных носителях из избытка водного раствора. Содержание металла \n\nв катализаторах составляло 0,3, 1,0 и 1,5 %. Жидкофазное гидрирование БА проводили в среде этанола в диапазоне температур от 40 до 80 ºС при давлении 0,5 МПа. \n\nУстановлены закономерности адсорбции H2[PdCl4] и Ru(OH)Cl3 из водных растворов на выбранных углеродных носителях УНТ и ТУ, а также определено состояние комплексов в растворе и на поверхности углеродных носителей различной природы. Например, было обнаружено, что носитель УНТ характеризуется менее прочной адсорбцией хлоридных комплексов Pd(II) по сравнению с ТУ"}, {"page": 181, "text": ". \n\nПри исследовании готовых катализаторов Pd(Ru)/УНТ и Pd(Ru)/ТУ было показано, что природа углеродных носителей влияет как на формирование и дисперсное состояние нанесенного металла, так и на состав продуктов превращения БА, катализируя реакции, протекающие с участием активных центров поверхности носителя. Так, при испытании палладийсодержащих катализаторов оказалось, что наибольшей селективностью образования БС при полной конверсии БА обладает образец 1 % Pd/УНТ (при 40 ºС). При низком содержании палладия 0,3 % количества активных центров недостаточно для осуществления реакции с высокой конверсией. В этом случае преобладают продукты взаимодействия БА с растворителем, образующиеся с участием кислотных центров носителя. Увеличение содержания Pd и температуры реакции приводит к росту доли толуола в составе продуктов. \n\n_Работа выполнена при финансовой поддержке Российского фонда фундаментальных исследований (проект № 12-03-00153-а)._ \n\n184 \n\nСекция 4. Применение платиновых металлов и золота в промышленности, катализе, медицине и других областях, производство материалов и изделий на их основе \n\n###### **биФункциональные  Электрокатализаторы восстановления  кислорода  на  основе  Палладия и  3** **_d_ -металлов** \n\n###### **_В.Н. Никитенко, В.С. Кублановский, К.П. Руденко, Г.В. Молодид_** \n\nИнститут общей и неорганической химии им. В.И. Вернадского НАН Украины Украина, 03680, Киев-142, пр. Палладина, 32/34 kublan@ukr.net \n\nВ настоящее время в коммерческих средне- и низкотемпературных топливных элементах в качестве электрокатализаторов применяется платина и ее сплавы. Полная замена платины или ее сплавов менее дорогими и более доступными металлами, в частности палладием и его сплавами, является одним из наиболее перспективных способов решения данной проблемы. \n\nКомпозитные сплавы палладия с 3 _d_ -металлами должны приводить к увеличению электрокаталитической активности по ряду причин. Во-первых, смещение _d_ -электронной плотности палладия приводит к уменьшению потенциала адсорбции молекул кислорода или водорода. Во-вторых, это обусловлено образованием структур типа “core-shell” с определенным расстоянием, которое зависит от типа 3 _d_ -металла. \n\nЦель работы – определить возможность получения эффективных композитных электрокатализаторов восстановления молекулярного кислорода на основе палладия и 3 _d_ -металлов и оптимизировать содержание палладия в композиции. \n\nИсходя из проделанных квантово-механических расчетов с учетом стандартных потенциалов 3 _d_ -элементов и образующихся сплавов, показано, что каталитическими свойствами должны обладать сплавы палладия с Co, Fe, Cr и в меньшей степени Cu и Ni. \n\nИзвестно, что в результате термического разложения в инертной атмосфере комплексы палладия(II) восстанавливаются на углеродном носителе до металла без участия восстановителей. Совместное использование в качестве прекурсоров комплексов палладия(II) и кобальта(II), возможно, позволит создать эффективные биметаллические композитные бифункциональные элек"}, {"page": 182, "text": "трокатализаторы восстановления кислорода. \n\nДля синтеза композитных электрокатализаторов восстановления кислорода на высокопористом активированном угле СИТ–1 в атмосфере аргона при 800 ºС пиролитическим способом в качестве прекурсоров выбраны комплексонаты палладия(II) и 3 _d_ -металлов, в частности кобальта(II) или никеля(II). \n\nНа основании химического анализа продуктов и РФА твердых образцов показано, что при пиролизе образуются бифункциональные композитные центры адсорбции кислорода и протона в виде кластеров Pd/С и PdСо/С со свойствами палладия. \n\nЭлектрохимические свойства электрокатализаторов исследовали на газодиффузионном электроде в реакции восстановления кислорода в электрохимической ячейке с раздельными катодным и анодным пространствами при температуре 20 °С в 1М растворе КОН. Нами исследованы две серии композитных электрокатализаторов: в первой – палладий-углеродные с переменным содержанием палладия(II) для определения его оптимального содержания; во второй – палладий-углеродные с оптимальным содержанием палладия(II), допированные биметаллическими гексаметилендиаминтетраацетатными комплексами [Сo2hmdta] ∙ 6H2O или [Ni2hmdta] ∙ 6H2O. \n\nУстановлено, что оптимальное содержание палладия в катализаторе составляет 15 % масc. Присутствие кобальта увеличивает, а никеля уменьшает электрохимические характеристики палладиевого углеродсодержащего электрокатализатора. Исходя из величин наклона ΔЕ, lgj-зависимостей, можно предположить, что реакция восстановления кислорода, вероятно, протекает на исследованных катализаторах по одинаковому механизму через промежуточное образование пероксида водорода, что характерно для углеродных материалов. \n\n185 \n\nXX Международная Черняевская конференция по химии, аналитике и технологии платиновых металлов \n\n###### **комПозиты  ag/Zno  с  доПированной  оксидной  Фазой** \n\n###### **_Н.С. Николаева, А.А. Шубин, В.В. Иванов_** \n\nСибирский федеральный университет 660041, Красноярск, пр. Свободный, 79 ashubin@sfu-kras.ru \n\nПорошковые композиты на основе серебра Ag/ZnO – один из функциональных материалов для разрывных электрических контактов. Основные служебные свойства (электроэрозионная стойкость, стойкость против сваривания, переходное сопротивление) существенно зависят от микроструктуры и свойств оксидных включений (дисперсности и электропроводности). Возможности регулирования указанных параметров основаны на технологических особенностях получения порошковой шихты и рациональном допировании ZnO. Для этого эффективен способ синтеза шихты совместным осаждением компонентов материала из растворов в виде термически нестабильных соединений. Дальнейшей термической обработкой и последовательностью традиционных переделов порошковой технологии получают однородный композит с желаемой микроструктурой и дисперсностью. При этом одновременно производится « _in-situ_ » допирование оксида цинка. \n\nСинтез шихты осуществляли соосаждением при рН 8 из водных растворов нитратов серебра и цинка, а также допанта (нитраты алюминия, галлия, "}, {"page": 183, "text": "индия и ацетата меди соответственно) с заданным соотношением катионов. В качестве осадителя использовали Na2CO3. Полученный осадок отжига- \n\nли до получения соответствующей смеси оксидов. Контролировали стехиометрию и состав осадков методами РСА и РФА (ARL Quant`X, X’Pert-Pro (PANalytical)). Используя классическую последовательность этапов порошковой металлургии – прессование, спекание, допрессовка и отжиг, – получали конечные композиты. Контролировали плотность, остаточную пористость и микроструктуру композита (JEOL JSM-7001F), измеряли электросопротивление (ρ). \n\nМикроснимки металл-оксидного порошка после отжига (светлые частицы ZnO распределены на частицах Ag) и микроструктура шлифа поверхности композита (темные включения – ZnO) представлены на рис., _а_ , _б_ соответственно. Отмечаются однородность и дисперсность фазовых составляющих. \n\nЗависимость величины ρ композитов Ag/ _х_ ZnO от содержания оксидной фазы ( _х_ = 0–10 %) и типа допирующего компонента (при _х_ = 10 %) представлены на рис., _в_ . \n\nПрисутствие ZnO в матрице Ag обусловливает рост величины ρ, но характер изменения зависит от соотношения размеров частиц серебра и оксида в исходной смеси порошков Ag и ZnO. Допирование Ga, Al, Cu заметно понижает значения ρ. \n\n\n\n\n\n\n\nРисунок. _а_ – микроструктура соосажденной смеси Ag/ZnO после термообработки; _б_ – снимок шлифа поверхности композита Ag/ZnO; _в_ – зависимость удельного электросопротивления композита Ag/ZnO от содержания ZnO и типа допирующего компонента \n\n186 \n\nСекция 4. Применение платиновых металлов и золота в промышленности, катализе, медицине и других областях, производство материалов и изделий на их основе \n\n###### **о  Причинах  разрушения  стеклоПлавильных  аППаратов в  Процессе  их  высокотемПературной  ЭксПлуатации** \n\n###### **_Е.А. Павлов, В.А. Дмитриев, В.Н. Ефимов, Э.В. Мальцев_** \n\nОАО «Красцветмет» 660027, Красноярск, Транспортный проезд, д. 1 info@krastsvetmet.ru \n\nЖесткие условия эксплуатации стеклоплавильных аппаратов: температура 1200ч1450 ºС, гидродинамическое давление вязкого расплава, предъявляют повышенные требования по коррозионной и деформационной устойчивости к используемым конструкционным материалам, в качестве которых широко применяются сплавы на основе платины. \n\nВ ОАО «Красцветмет» на протяжении ряда лет проводится работа по диагностике причин разрушения и выхода из строя стеклоплавильных аппаратов как российского, так и зарубежного производства. \n\nПолученная информация может быть использована при совершенствовании технологии изготовления данной продукции, а также для снижения рисков повторения негативных факторов, способствующих преждевременному выходу стеклоплавильных аппаратов из строя. \n\nСреди наиболее часто встречаемых причин досрочного вывода из эксплуатации стеклоплавильных аппаратов – нарушение требуемых температурных режимов их эксплуатации. \n\nНа рис. приведены снимки различных участков исследованного образца от разрушенного питателя. Место разрушения не имеет отношения к сварным соединениям"}, {"page": 184, "text": " питателя. Характер разрушения (рис., _а_ ) указывает на хрупкое межзеренное растрескивание сплава. Локализацию межкристаллитных трещин по границам зерна в процес- \n\n\n\nсах длительной изотермической выдержки можно объяснить, привлекая экспериментальные данные о формировании межзеренного разрушения при ползучести в результате диффузии и выделения вакансий на возникающих в пограничных зонах микронесплошностях. \n\nМежкристаллитные трещины также могут
