Repository: NDDev-Technocracy-OpenNetwork/hack-2026-nornickel-knot

> **DEPRECATED.** This repository is archived and no longer maintained.
> It is kept read-only for reference; its GDS anchor records
> `lifecycle: archived` under `portfolio:archived-projects`.

# Nornickel Scientific Knot

Живая карта знаний R&D для горно-металлургической отрасли: система превращает архив отчётов, статей, презентаций и экспериментальных материалов в типизированный граф знаний, а затем отвечает на вопросы естественным языком с источниками и страницами первоисточников.

Проект подготовлен командой **Harmonic Labs** для **Норникель AI Hack 2026**, трек **«Научный клубок»**.

File: data/parsed/Материалы конференций/corrosion-atlas.json (part 14 of 26)
“fakes.”|\n|TIME IN SERVICE|Two months.|\n|ENVIRONMENT|Cooling water: pH 8.5–9.0; conductivity 200 mS/m; chloride 200 ppm; sulfate 250 ppm;<br>calcium hardness 400–480 ppm CaCO3; organic inhibitor.|\n|CAUSE|Development of sulfate-reducing bacteria (SRB) under anaerobic conditions (under scale), as<br>a result of which the steel is attacked by sulfd"}, {"page": 170, "text": "e. SRB demonstrated with the API broth test:<br>positive, formation of black iron sulfde.|\n|REMEDY|Dosing of a dispersant to prevent scaling.|\n\n\n\n119 \n\nCASE HISTORY \n\n## **CORROSION ATLAS** \n\n01.06.17.03 \n\n|MATERIAL|Carbon steel.|\n|---|---|\n|SYSTEM|Emergency service once-through cooling water system.|\n|PART|Horizontal conveyor pipe (OD: 8.9 cm; wall thickness: 0.572 cm).|\n|PHENOMENON|Microbiologically induced corrosion.|\n\n\n\n\n\n|APPEARANCE|Heavy tuberculation on pipe interior. The circumferential weld-backing ring was heavily corroded.<br>The weld was riddled with mildly undercut, gaping pits, confned to fused and heat-affected zones.|\n|---|---|\n|TIME IN SERVICE|5 years.|\n|ENVIRONMENT|Cooling water near ambient temperature, intermittent low fow. Daily chlorination for 1 h.<br>Total anaerobic bacteria in wet material removed from corrosion site 35,000, of which 30,000<br>sulfate reducers.|\n|CAUSE|Corrosion by sulfate-reducing bacteria in view of:<br>•  large amount of iron sulfde in the pits;<br>•  high bacterial counts (25,000 sulfate reducers in the corrosion products in the pits);<br>•  pit morphology: The major depression is cavernous and shows lateral propagation.|\n|REMEDY|•  Keep the fow high enough to prevent deposition of particles (or side-stream fltration).<br>•  Dose corrosion inhibitors and dispersant in addition to chlorination.<br>•  Prevent formation of crevices in the tubes (acting as shielded locations for deposit<br>concentrations).<br>•  Apply plastic lines.|\n\n\n\n120 \n\nCASE HISTORY 01.06.21.01 \n\n## **CORROSION ATLAS** \n\n|MATERIAL|Carbon steel.|\n|---|---|\n|SYSTEM|Pressurized closed cooling water circuit.|\n|PART|EDTA dosing nozzle in fash tank.|\n|PHENOMENON|Chelant corrosion.|\n|APPEARANCE|Severe uniform attack.|\n|TIME IN SERVICE|1 year.|\n|ENVIRONMENT|Steam from fashed cooling water and chelant: EDTA (the heated cooling water was fashed<br>from 1 to 0.6 MPa, temperature 160°C).|\n|CAUSE|The dosing nozzle was situated above the water level in the steam phase. Consequently, chelant<br>tended to concentrate at the nozzle. The nozzle was corroded by the high EDTA concentration<br>and the simultaneous presence of oxygen (see also Case Histories01.01.21.01/02/03).|\n|REMEDY|Move the nozzle to a location below water level in the fashed oxygen-free cooling water.|\n\n\n\n121 \n\nCASE HISTORY \n\n## **CORROSION ATLAS** \n\n01.06.33.01 \n\n|MATERIAL|Carbon steel.|\n|---|---|\n|SYSTEM|Through-fow cooling water system.|\n|PART|Flange downstream of control valve.|\n|PHENOMENON|Cavitation erosion.|\n|APPEARANCE|Local pitting corrosion of the material.|\n|TIME IN SERVICE|Two years.|\n|ENVIRONMENT|Surface water, fowing, maximum 40°C.|\n|CAUSE|The closing speed of the open/close control valve was too high, so that as it closed rapidly<br>vacuum was drawn downstream of the valve, by the water column in the long length of pipe<br>behind it. The subsequent implosion of this vacuum caused water hammer downstream of the<br>control valve.|\n|REMEDY|Retard the closing speed of the"}, {"page": 171, "text": " control valve, e.g., by means of a throttling plate in the<br>compressed air line to the valve or by switching over to a motor-operated valve (see also Case<br>Histories01.02.33.04and the following cases).|\n\n\n\n122 \n\nCASE HISTORY 01.06.33.02 \n\n## **CORROSION ATLAS** \n\n|MATERIAL|Carbon steel.|\n|---|---|\n|SYSTEM|Cooling water system.|\n|PART|4”–6<sup>″</sup>reducing pipe.|\n|PHENOMENON|Cavitation corrosion.|\n|APPEARANCE|Material worn away locally.|\n|TIME IN SERVICE|2.5 years.|\n|ENVIRONMENT|Water with CO2and traces of styrene and benzene; pH 6; temperature 60°C; fow rate 130 m<sup>3</sup>/h.|\n|CAUSE|Water vapor bubbles form in the 60°C water as a result of the pressure drop of 0.15–0.2 MPa<br>along the upstream control valve. These vapor bubbles implode in the pipe behind the control<br>valve. The released energy damaged the pipe wall (see Case History01.04.33.01).|\n|REMEDY|Replace the 4<sup>″</sup>control valve by a 6<sup>″</sup>control valve. This larger valve will not (according to<br>calculations) cause cavitation under the prevailing process conditions.|\n\n\n\n123 \n\nCASE HISTORY \n\n## **CORROSION ATLAS** \n\n01.06.33.03 \n\n|MATERIAL|Cast iron.|\n|---|---|\n|SYSTEM|Circulating cooling water system of diesel engine.|\n|PART|Cylinder block and cylinder sleeve.|\n|PHENOMENON|Cavitation/erosion corrosion.|\n|APPEARANCE|Severe local attack.|\n|TIME IN SERVICE|One year.|\n|ENVIRONMENT|Brackish water with a high chloride level (approximately 9000 ppm Cl<sup>−</sup>), at temperatures up to<br>80°C.|\n|CAUSE|Cast iron was subjected to cavitation erosion and to erosion corrosion owing to the formation<br>and collapse of vapor bubbles as well as to the presence of oxygen and the high chloride level.|\n|REMEDY|•  Use potable water (or even better distilled or deionized water).<br>•  Use special additives or antifreeze for inhibiting corrosion.<br>•  Use of closed pressurized systems to eliminate oxygen.|\n\n\n\n124 \n\nCASE HISTORY \n\n## **CORROSION ATLAS** \n\n01.06.33.04 \n\n|MATERIAL|Cast steel.|\n|---|---|\n|SYSTEM|Spray-cooling system.|\n|PART|Expansion valve fange in horizontal supply line.|\n|PHENOMENON|Cavitation erosion.|\n\n\n\n\n\n|APPEARANCE|Jagged, spongelike metal loss downstream of protruding weld bead and again in the region of<br>diameter increase.|\n|---|---|\n|TIME IN SERVICE|6 years.|\n|ENVIRONMENT|Internal: Untreated lake water intermittently chlorinated.<br>External: air.|\n|CAUSE|The damage was apparently due to severely turbulent fow past a partially closed valve, coupled<br>with fow disruption across the weld bead and pressure reduction in the region of diameter<br>increase (see Case History01.01.33.03).|\n|REMEDY|•  Operate the valve in the fully open position.<br>•  Specify a cavitation-resistant material such as hardened carbon steel, hardened stainless steel,<br>or carbon steel overlaid with a cavitation-resistant material.|\n\n\n\n125 \n\nCASE HISTORY \n\n## **CORROSION ATLAS** \n\n01.06.33.05 \n\n|MATERIAL|Grey cast iron.|\n|---|---|\n|SYSTEM|Diesel-engine cooling system.|\n|PART|Vert"}, {"page": 172, "text": "ical cylinder liner.|\n|PHENOMENON|Cavitation corrosion.|\n\n\n\n\n\n|APPEARANCE|Vertical alignment of jagged, cavernous pits.|\n|---|---|\n|TIME IN SERVICE|Unknown.|\n|ENVIRONMENT|Internal: hot combustion gases, moving piston.<br>External: Cooling water containing ethylene glycol.|\n|CAUSE|Cavitation occurred on the cooling water side due to vibrations generated as the engine was<br>running. Cavitation destroys the protective iron oxide covering of the metal. The iron oxide<br>spontaneously reforms over the bare metal but is subsequently removed by impacting microjets<br>from cavitation. Hence, the cavitation damage with respect to the metal is indirect, affecting the<br>iron-oxide covering rather than the metal itself.|\n|REMEDY|•  Reduction or elimination of the vibration (sources of such vibration include piston slap, loose<br>bearings and an out-of-balance crank shaft or piston).<br>•  Corrosion inhibitors added to the coolant have also been successful.|\n\n\n\n126 \n\nCASE HISTORY 01.06.34.01 \n\n## **CORROSION ATLAS** \n\n|MATERIAL|Carbon steel.|\n|---|---|\n|SYSTEM|Cooling water system.|\n|PART|Pipe section with branch.|\n|PHENOMENON|Erosion corrosion.|\n|APPEARANCE|Local excavation of the material|\n|TIME IN SERVICE|2 to2<br>1<br>2<sup>years.</sup>|\n|ENVIRONMENT|Cooling water which is periodically displaced by air, via the branch positioned perpendicular to<br>the line, to make way for a cold calcium chloride brine.|\n|CAUSE|Violent turbulence caused by injection of the air into the water-flled pipe.|\n|REMEDY|•  Introduction of air via an injection pipe bent in the direction of fow.<br>•  Alternative: a hardened steel shield placed opposite the air inlet.|\n\n\n\n127 \n\nCASE HISTORY \n\n## **CORROSION ATLAS** \n\n01.06.34.02 \n\n|MATERIAL|Cast iron.|\n|---|---|\n|SYSTEM|Cooling water system.|\n|PART|Cooling water pump impeller.|\n|PHENOMENON|Erosion corrosion.|\n|APPEARANCE|Material locally worn away entirely.|\n|TIME IN SERVICE|Unknown.|\n|ENVIRONMENT|Cooling water; temperature 15–20°C.|\n|CAUSE|Intake opening just under water level, so that an eddy arose and the air–water mixture drawn in<br>caused the erosion corrosion.|\n|REMEDY|Inlet opening should point downwards and/or be positioned deeper.|\n\n\n\n128 \n\nCASE HISTORY \n\n## **CORROSION ATLAS** \n\n01.07.04.01 \n\n|MATERIAL<br>Carbon steel.|\n|---|\n|SYSTEM<br>A ship fue-gas cooler (vertical, countercurrent).<br>PART<br>Tubes placed in coils.|\n|PHENOMENON<br>Acid corrosion (dew-point corrosion).|\n|APPEARANCE<br>The tubes show a pickled surface, caused by uniform corrosion from outside. The wall thickness has<br>been reduced from 2.6 to 1.1 mm. The weld even shows a preferential attack to 0.5 mm thickness.|\n|TIME IN SERVICE<br>5 years.|\n|ENVIRONMENT<br>Inside: Mineral oil which is heated from 150 to 200°C.<br>Outside: Flue-gases which are cooled from 300 to 210°C. The fue-gases are produced by the<br>ship’s main engine, which is fed with residual marine fuel containing maximum Sulfur monoxide<br>(S.O). wt% sulfur.|\n|CAUSE<br>The high sulfur c"}, {"page": 173, "text": "ontent of the residual marine fuel causes sulfurous deposits on the tubes. The<br>minimum wall temperature of 150°C is high enough to prevent dew-point corrosion by sulfuric<br>acid during service. However, in the cold state the cooler is cleaned with drinking water, causing<br>dilute sulfuric acid which is corrosive to mild steel. Only at the edge, where the coil tubes rest<br>on one another, is there no space for pollution and therefore no corrosion occurs at the specifc<br>site, as the photographs shown.|\n|REMEDY<br>This corrosion can be prevented by cleaning immediately after shut-down, with water alkalined<br>by ammonia (see also Case History01.01.04.09). Perhaps the effectiveness of the 20 Hz ultrasonic<br>cleaner present at the bottom of the cooler can be increased additionally.|\n\n\n\n129 \n\nCASE HISTORY \n\n## **CORROSION ATLAS** \n\n01.07.14.01 \n\n|MATERIAL|Carbon steel soldered to copper.|\n|---|---|\n|SYSTEM|Freon cooling system.|\n|PART|Compressor suction pipe.|\n|PHENOMENON|Galvanic corrosion.|\n|APPEARANCE|Grooved attack to the steel surface.|\n|TIME IN SERVICE|Unknown.|\n|ENVIRONMENT|Condensation on the uninsulated cold pipe.|\n|CAUSE|Copper-containing condensation water running from the copper pipe over the steel pipe.|\n|REMEDY|Appropriate insulation of the pipe.|\n\n\n\n130 \n\nCASE HISTORY 01.07.25.01 \n\n## **CORROSION ATLAS** \n\n|MATERIAL|Carbon steel.|\n|---|---|\n|SYSTEM|Cooling system (ammonia).|\n|PART|Insulated steel pipe.|\n|PHENOMENON|Corrosion under insulation.|\n|APPEARANCE|External pitting.|\n|TIME IN SERVICE|10 years.|\n|ENVIRONMENT|Internal: Ammonia gas, −10°C; external: pipe coated with a bitumen product and provided with<br>polyurethane insulation.|\n|CAUSE|The insulation was not vapor-tight, so that condensation water and ice were regularly formed when<br>the cooling system was switched off and started up again. The bitumen product had hardened<br>and was tending to fake off, so it provided inadequate protection. The steel was subjected to<br>pitting corrosion owing to the presence of oxygen.|\n|REMEDY|Before ftting the insulation, provide the pipes with a coating and then make the insulation<br>vapor tight by means of a vapor barrier. The insulation shells’ seams should be sealed by tape<br>and/or compound.|\n\n\n\n131 \n\nCASE HISTORY \n\n## **CORROSION ATLAS** \n\n01.08.04.01 \n\n|MATERIAL|Carbon steel (ductile iron).|\n|---|---|\n|SYSTEM|Wastewater transport system.|\n|PART|Pump impeller.|\n|PHENOMENON|Acid attack.|\n|APPEARANCE|A rough eroded surface. At the exits, material is partly worn away.|\n|TIME IN SERVICE|3 years.|\n|ENVIRONMENT|Water with some ppm phenol; temperature 50°C, maximum 100°C.|\n|CAUSE|pH drop caused by contamination with sulfuric acid as a result of a failure. Because of the high<br>temperature, cavitation may also have taken place.|\n|REMEDY|Since future contamination with sulfuric acid cannot be excluded:<br>•  Construct the pump completely of AISI 316 and<br>•  Dilute the wastewater with cold water to reduce the acid concentration to max"}, {"page": 174, "text": "imum 1% and<br>the temperature to maximum 50°C. At this temperature, cavitation will be prevented too.<br>•  Continuous monitoring of pH and temperature.|\n\n\n\n132 \n\nCASE HISTORY 01.10.01.01 \n\n## **CORROSION ATLAS** \n\n|MATERIAL|Carbon steel.|\n|---|---|\n|SYSTEM|Fire extinguishing system.|\n|PART|Underground pipe.|\n|PHENOMENON|Oxygen corrosion.|\n|APPEARANCE|Uniform corrosion of pipe wall and preferential attack of weld under deposits.|\n|TIME IN SERVICE|20 years.|\n|ENVIRONMENT|Aerated water with low fow (the system is also used for cleaning operations and illegal cooling).|\n|CAUSE|The unprotected steel pipe is attacked by oxygen. Galvanic effects take place as a result of<br>difference in the microstructure of weld and Heat Affected Zone (HAZ), leading to preferen-<br>tial attack of the weld.|\n|REMEDY|Replaced by glass fber-reinforced epoxy pipe.|\n\n\n\n133 \n\nCASE HISTORY \n\n## **CORROSION ATLAS** \n\n01.10.17.01 \n\n|MATERIAL|Carbon steel.|\n|---|---|\n|SYSTEM|Sprinkler extinguishing system (wet).|\n|PART|Pipe section.|\n|PHENOMENON|Microbiologically induced corrosion.|\n|APPEARANCE|Local attack under the corrosion products, to the point of leakage.|\n|TIME IN SERVICE|10 years.|\n|ENVIRONMENT|Cold mains water, containing sulfate.|\n|CAUSE|Attack by sulfde formed by sulfate-reducing bacteria in the anaerobic environment (sulfde was<br>identifed in the corrosion products and the water from the sprinkler system).|\n|REMEDY|•  Chemical cleaning of system.<br>•  Charging system with condensate or demineralized water or with mains water, but in the<br>latter case draining and replenishing regularly (once a month).|\n\n\n\n134 \n\nCASE HISTORY \n\n## **CORROSION ATLAS** \n\n01.11.02.01 \n\n|MATERIAL|Carbon steel (ASTM A 106).|\n|---|---|\n|SYSTEM|Transport line from gas well to treatment plant.|\n|PART|Straight pipe section and bend (13 cm wall thickness) (both sections coated afterward for<br>preservingingood condition).|\n|PHENOMENON|Flow-enhanced carbon dioxide corrosion (sweet corrosion).|\n\n\n\n\n\n|APPEARANCE|Left: pits and selective attack to the weld.<br>Right: pitted, irregular attack at the outside of the bend.|\n|---|---|\n|TIME IN SERVICE|15 months.|\n|ENVIRONMENT|Wet CO2-containing natural gas at high pressure (180 bar).|\n|CAUSE|High production velocities cause turbulence around the root of the weld and collision contact<br>of the wet gas with the outside of the bend, resulting in local decrease in inhibitor effciency.|\n|REMEDY|Reduction of the fow velocities and sometimes controlled root reinforcement by specifc<br>welding procedures.|\n\n\n\n135 \n\nCASE HISTORY \n\n## **CORROSION ATLAS** \n\n01.11.02.02 \n\n|MATERIAL|Carbon steel.|\n|---|---|\n|SYSTEM|Natural gas well.|\n|PART|Connecting piece (wall thickness 8 mm) on well tubing.|\n|PHENOMENON|Turbulence-enhanced carbon dioxide corrosion (sweet corrosion).|\n|APPEARANCE|Pipe section severely attacked downstream side, at the screwed connection.|\n|TIME IN SERVICE|About 1 year.|\n|ENVIRONMENT|Wet carbon dioxide–containing natural gas.|\n|CAUSE|The sligh"}, {"page": 175, "text": "t irregularity at the connection caused high turbulence, preventing formation of a<br>protective iron carbonate scale.|\n|REMEDY|Controlled fow velocity and enhanced corrosion protection by means of downhole inhibitor<br>injection.|\n\n\n\n136 \n\nCASE HISTORY 01.11.02.03 \n\n## **CORROSION ATLAS** \n\n|MATERIAL|Carbon steel.|\n|---|---|\n|SYSTEM|Gas production station piping.|\n|PART|Pipe section (8 mm wall thickness).|\n|PHENOMENON|Carbon dioxide corrosion (sweet corrosion).|\n|APPEARANCE|Local attack to the point of penetration near welded pipe supports.|\n|TIME IN SERVICE|Several years.|\n|ENVIRONMENT|Wet carbon dioxide–containing gas.|\n|CAUSE|The welding treatment affected the structure of the steel, resulting in galvanically enhanced<br>localized corrosion at a location where water was able to collect. The supports may have cooled<br>the pipe locally (forming a cold bridge), leading to additional condensation.|\n|REMEDY|•  Improved treatment with corrosion inhibitors, and<br>•  Improved pipe support design where possible (use of dishes clamped to T-beam).|\n\n\n\n137 \n\nCASE HISTORY \n\n## **CORROSION ATLAS** \n\n01.11.02.04 \n\n|MATERIAL|Carbon steel.|\n|---|---|\n|SYSTEM|Natural gas well.|\n|PART|Well tubing connection piece.|\n|PHENOMENON|Carbon dioxide corrosion (sweet corrosion).|\n|APPEARANCE|Severe pitting and grooves in the longitudinal direction.|\n|TIME IN SERVICE|Several years.|\n|ENVIRONMENT|Wet carbon dioxide–containing natural gas.|\n|CAUSE|Both turbulence and wireline work inside the pipe have reduced the formation of protective iron<br>carbonate scales, thereby enhancing CO2corrosion.|\n|REMEDY|Control fow velocities and inhibitor injection downhole.|\n\n\n\n138 \n\nCASE HISTORY 01.11.02.05 \n\n## **CORROSION ATLAS** \n\n|MATERIAL|Carbon steel.|\n|---|---|\n|SYSTEM|Crude oil storage tank.|\n|PART|Bottom plate weld.|\n|PHENOMENON|Attack by aggressive water.|\n|APPEARANCE|Sharp groove adjacent to the weld, like knife-line attack of stabilized stainless steel (see Case<br>History04.11.19.04).|\n|TIME IN SERVICE|5 years.|\n|ENVIRONMENT|Crude oil and aqueous bottom layer.|\n|CAUSE|The heat-affected zone dissolved electrolytically, because this zone was less noble in relation to<br>the rest of the plate.|\n|REMEDY|Attack by aggressive water can be prevented by application of a coating to the bottom. In this<br>case, no measures have been taken because the lowest bottom plate was still intact, so there was<br>no danger of leakage.|\n\n\n\n139 \n\nCASE HISTORY \n\n## **CORROSION ATLAS** \n\n01.11.02.06 \n\n|MATERIAL|Carbon steel (API grade J-55).|\n|---|---|\n|SYSTEM|Oil well.|\n|PART|Casing (OD: 219 mm), located at a depth of 122 m.|\n|PHENOMENON|Carbon dioxide corrosion (sweet corrosion).|\n|APPEARANCE|Localized external casing corrosion of the mesa type.|\n|TIME IN SERVICE|37 years.|\n|ENVIRONMENT|Formation water containing carbon dioxide.|\n|CAUSE|Direct contact of the casing with a formation containing corrosive water. (Ref. Gordon, B.A.,<br>Grimes, W.D. and Treseder, R.S.: “Casing corrosion in the South"}, {"page": 176, "text": " Belridge Field”, Materials<br>Performance (1984) 23, No. 3, 9) (see also Case Histories01.11.02.01/02/03/04).|\n|REMEDY|Provide positive cement cover of the casing in locations where corrosive formation waters exist.<br>Apply cathodic protection where feasible.|\n\n\n\n140 \n\nCASE HISTORY 01.11.02.07 \n\n## **CORROSION ATLAS** \n\n|MATERIAL|Carbon steel.|\n|---|---|\n|SYSTEM|Blast furnace gas pipe.|\n|PART|Bottom pipe wall.|\n|PHENOMENON|Carbonic acid corrosion.|\n|APPEARANCE|Severe terraced attack.|\n|TIME IN SERVICE|5 years.|\n|ENVIRONMENT|Condensation water from blast furnace gas containing 16–29% CO2.|\n|CAUSE|The carbonic acid in the water attacks the steel.<br>Underdeposit corrosion under precipitated sediment occurs at the same time.|\n|REMEDY|On reconstruction, protection was provided in the form of a coal tar epoxy coating.|\n\n\n\n141 \n\nCASE HISTORY \n\n## **CORROSION ATLAS** \n\n01.11.03.01 \n\n|MATERIAL|Carbon steel.|\n|---|---|\n|SYSTEM|Caustic soda transport system.|\n|PART|Pipe.|\n|PHENOMENON|Caustic corrosion.|\n|APPEARANCE|Local reduction in wall thickness by uniform attack.|\n|TIME IN SERVICE|4 years.|\n|ENVIRONMENT|50% NaOH; wall temperature maximum 140°C.|\n|CAUSE|NaOH attack at the steam tracing, due to locally excessive wall temperature during product<br>standstill steel is attacked by caustic according to: Fe + 2NaOH→Na2FeO2+ H2 ↑. (See also<br>Case History01.01.03.01.)|\n|REMEDY|Use of a self-regulating electric tracing, allowing the temperature to be kept lower.|\n\n\n\n142 \n\nCASE HISTORY 01.11.04.01 \n\n## **CORROSION ATLAS** \n\n|MATERIAL|Carbon steel.|\n|---|---|\n|SYSTEM|Sulfuric acid transport system.|\n|PART|Pipe section.|\n|PHENOMENON|Acid corrosion.|\n|APPEARANCE|Selective leaching of the weld.|\n|TIME IN SERVICE|Unknown.|\n|ENVIRONMENT|71% H2SO4; temperature 40°C.|\n|CAUSE|The difference in structure between the weld and the pipe material leads to selective attack<br>to the weld (the oval ring at the center betrays the presence of a local repair in the weld) (For<br>selective attack to the weld, see also Case Histories01.01.04.03and01.10.01.01and refer also<br>to section stainless steel.)|\n|REMEDY|Normalizing of the weld.|\n\n\n\n143 \n\nCASE HISTORY \n\n## **CORROSION ATLAS** \n\n01.11.04.02 \n\n|MATERIAL|Carbon steel.|\n|---|---|\n|SYSTEM<br>PART|Outdoor transport system for vegetable oil.<br>Pipe section on support, pipe insulated with glass wool and equipped with steam tracing.|\n|PHENOMENON|Acid corrosion.|\n|APPEARANCE|Internal uniform corrosion with a pickled metallic blank appearance exactly where the line rests<br>on the support, while the 2-mm-thick wall eroded through locally.|\n|TIME IN SERVICE|Several years.|\n|ENVIRONMENT|For 1 to1<br>1<br>2<sup>hours a day, palm oil stearin, temperature 100–110°C and containing 0.5–1% fatty</sup><br>acid, is pumped through the line after it has been preheated with hot air for half an hour.<br>Afterward the line is purged with cold air.|\n|CAUSE|Condensation of moisture from the hot air, and condensation of volatile fatty acids from the"}, {"page": 177, "text": "<br>product, selective to the uninsulated contact points with the support, forming a “cold bridge.”<br>As a result of accumulation of the fatty acids, the pH can fall to around 5. It may be that<br>polymerization is also involved in the formation of acids.|\n|REMEDY|•  Eliminate the cold bridge by applying insulation between the line and support.<br>•  Prevent condensation by frst conditioning the hot air by drying it or by keeping the line<br>in continuous operation by recirculation of the oil (the latter solution is more expensive of<br>energy than drying the air).|\n\n\n\n144 \n\nCASE HISTORY \n\n## **CORROSION ATLAS** \n\n01.11.04.03 \n\n|MATERIAL<br>SYSTEM<br>PART|Carbon steel (ASTM A 106, grade B).<br>Sulfuric acid transport system.<br>Pipe bend curving from the vertical to the horizontal, with electrical tracing at the outside of<br>the bend.|\n|---|---|\n|PHENOMENON|Acid corrosion (hydrogen grooving).|\n|APPEARANCE|A long sharp groove 1.5 mm wide, becoming increasingly deep until it penetrates the<br>5mm-thick pipe wall, then fanning out in several dozen small grooves.|\n|TIME IN SERVICE|<br>Several years.|\n|ENVIRONMENT|95–96% sulfuric acid, temperature 25°C, maximum wall temperature 40°C. Pressure 3.5 bar,<br>fow rate 1 m/s. Regular stagnant conditions.|\n|CAUSE|Carbon steel possesses good resistance to concentrated sulfuric acid at ambient temperature and<br>low fow rate (<0.9 m/s), due to the precipitation of a ferrous sulfate layer which acts as a corrosion<br>barrier (Fe + H2SO4 →FeSO4+ H2). Under special conditions (when strong acid is not moving),<br>the steady passage of the hydrogen bubbles on a preferred path can disturb the ferrous sulfate<br>layer. The normal steady state of low corrosion will be disrupted and grooving will result with high<br>local corrosion rates of 3–7 mm/yr. The local high wall temperature has accelerated the corrosion.|\n|REMEDY|•  Maintain a minimum velocity of 0.3 m/s,or<br>•  Apply anodic protection, or<br>•  Use Hypalon<sup>®</sup>or glass linings at places sensitive to hydrogen grooving, or<br>•  Construct these parts from AISI 316 for sulfuric acid concentrations of 90–100.3%, or<br>•  Use baked phenolic linings or claddings (in tanks) made from Carpenter Alloy 20-Cb-3 or<br>Hastelloy C276 for protection in 70–105% sulfuric acid.|\n\n\n\n145 \n\nCASE HISTORY \n\n## **CORROSION ATLAS** \n\n01.11.04.04 \n\n|MATERIAL|Carbon steel (pipe) and cast iron (fange).|\n|---|---|\n|SYSTEM|Sulfuric acid supply system.|\n|PART|3/4<sup>″</sup>pipe section with fange.|\n|PHENOMENON|Acid corrosion.|\n|APPEARANCE|Grooved attack in the rolling direction of the pipe and pitting attack to the fange pipe.|\n|TIME IN SERVICE|<1 h.|\n|ENVIRONMENT|Sulfuric acid 98% and steam.|\n|CAUSE|The sulfuric acid line was blown through with steam because it was blocked. The resultant<br>dilution and high temperature caused the rapid attack. Unlike concentrated sulfuric acid, dilute<br>sulfuric acid is aggressive to carbon steel.|\n|REMEDY|In the event of blockage, the pipe "}, {"page": 178, "text": "should be drained as fully as possible and neutralized with<br>dilute sodium hydroxide before being steamed or otherwise cleaned. Flush with demineralized<br>water afterward.|\n\n\n\n146 \n\nCASE HISTORY 01.11.04.05 \n\n## **CORROSION ATLAS** \n\n|MATERIAL|Carbon steel.|\n|---|---|\n|SYSTEM|Chemical transport system.|\n|PART|Vertical overfall line from pump to storage tank.|\n|PHENOMENON|Acid corrosion.|\n|APPEARANCE|Pitting, each pit consists of narrowing rings.|\n|TIME IN SERVICE|4 months.|\n|ENVIRONMENT|Sulfuric acid 96%; fow rate: 0.5 m/sec; temperature 15–20°C.|\n|CAUSE|Probably local breakdown of the passive iron sulfate layer by contaminations in the sulfuric<br>acid (moist, air) or local variations in concentration with continually alternately passivation<br>and activation, resulting in the corrosion picture illustrated. Present mill scale can cause serious<br>pitting too.|\n|REMEDY|The overfall line was replaced.|\n\n\n\n147 \n\nCASE HISTORY \n\n## **CORROSION ATLAS** \n\n01.11.04.06 \n\n|MATERIAL|Carbon steel.|\n|---|---|\n|SYSTEM|Crude distiller.|\n|PART|Dead-end nozzle on mild vacuum column.|\n|PHENOMENON|Acid corrosion (dew-point corrosion).|\n|APPEARANCE|Local attack with grooves.|\n|TIME IN SERVICE|4 years.|\n|ENVIRONMENT|Hydrocarbons, water and hydrochloric acid.|\n|CAUSE|Condensation of hydrochloric acid occurred in a cold nozzle due to wet insulation.|\n|REMEDY|•  Operate at higher temperatures.<br>•  Appropriate insulation.|\n\n\n\n148 \n\nCASE HISTORY 01.11.06.01 \n\n## **CORROSION ATLAS** \n\n|MATERIAL|Low-alloyed steel (5 CrMo 0.5).|\n|---|---|\n|SYSTEM|Feedstock plant for rubber manufacture.|\n|PART|10<sup>″</sup>transfer pipe between furnace and reactor.|\n|PHENOMENON|High-temperature corrosion (metal dusting).|\n|APPEARANCE|Severe pitting corrosion in the form of wide, basin-shaped pits.|\n|TIME IN SERVICE|15 months.|\n|ENVIRONMENT|Butylene. Temperature 535°C. Pressure 1 bar.|\n|CAUSE|The reaction with carbon components from the gas phase leads to excessive formation of<br>chromium carbides by internal carburization. This leads to disintegration of the metal into a<br>pulverized mixture of carbon, metal parts, metal oxides, and metal carbides. These corrosion<br>products are easily removed in a gas fow, leaving pits behind. Metal dusting is a special form<br>of carburization.|\n|REMEDY|Replacement by 20 Cr and 15 Ni pipes.|\n\n\n\n149 \n\nCASE HISTORY \n\n## **CORROSION ATLAS** \n\n01.11.06.02 \n\n|MATERIAL|Low-alloyed steel (2.25 Cr 1 Mo steel).|\n|---|---|\n|SYSTEM|Oil refnery–catalytic reformer.|\n|PART|Vertical heater, U-tube.|\n|PHENOMENON|High-temperature corrosion (metal dusting).|\n|APPEARANCE|Pitted surface with various types of pits. Absence of scale or deposits.|\n|TIME IN SERVICE|Tubes have been in operation for 12 years. Pits probably formed in short period of time.|\n|ENVIRONMENT|Desulfurized naphtha feed with hydrogen. Total pressure 1 MPa. Temperature around 600°C.|\n|CAUSE|Operation at temperature slightly over the design temperature, most likely in combination with<br>low sulfur le"}, {"page": 179, "text": "vel.|\n|REMEDY|Closer temperature control in operation. Consider material upgrade.|\n\n\n\n150 \n\nCASE HISTORY \n\n## **CORROSION ATLAS** \n\n01.11.06.04 \n\n|MATERIAL|Carbon steel.|\n|---|---|\n|SYSTEM|Sulfur recovery unit.|\n|PART|Tube sheet of waste heat boiler.|\n|PHENOMENON|High-temperature corrosion (sulfdation).|\n|APPEARANCE|General corrosion.|\n|TIME IN SERVICE|4 years.|\n|ENVIRONMENT|Hot gases in reducing environment at 1000–1200°C.|\n|CAUSE|Refractory and tube inserts were damaged, causing ingress of hot gases between the<br>tube sheet and refractory. This in turn caused high-temperature sulfdation (see also<br>Case Histories05.01.06.01and05.19.06.01).|\n|REMEDY|Apply an effective technique to bond the refractory to the tube sheet and use appropriate<br>tube inserts.|\n\n\n\n151 \n\nCASE HISTORY \n\n## **CORROSION ATLAS** \n\n01.11.06.05 \n\n|MATERIAL|Carbon steel 35.8.|\n|---|---|\n|SYSTEM|Desulfurization plant.|\n|PART|Pipes from the heavy gas oil heat exchanger.|\n|PHENOMENON|High-temperature corrosion (sulfur corrosion).|\n\n\n\n\n\n|APPEARANCE|Just behind the pipe plate, the wall thickness of the pipes in the upper part of the horizontal bundle<br>has decreased from 2.25 to 1.2–1.5 mm. The left-hand part is ftted in the pipe plate (200 mm).|\n|---|---|\n|TIME IN SERVICE|2.5 years.|\n|ENVIRONMENT|Around the pipes: sulfur-containing oil (0.24% S,>0.1% H2) which is heated from 35 to 155°C.<br>Through the pipes: desulfurized oil fed at a temperature of 235°C (according to specifcation!).|\n|CAUSE|As a result of overloading of the plant in response to the large demand for low-sulfur oil and also<br>because of the deposition of sludge, the local wall temperature considerably exceeded the design<br>temperature of 235°C. Attack took place at a temperature>250°C at the hottest place (immediately<br>after the pipe plate) by hydrogen sulfde present in the oil, originating from decomposition of the<br>organic sulfur compounds during distillation. The presence of H2promoted this attack because<br>hydrogen converts organic sulfur compounds to hydrogen sulfde. The corrosion rate depends on<br>the partial pressure of H2S.|\n|REMEDY|•Prevent overloading and sludge formation (the latter by means of modifed design); or<br>•Construct the heat exchanger of stainless steel AISI 316 L with extra low carbon content and Nb<br>stabilized (e.g., W.-Nr. 1.4575 or 1.4581).|\n\n\n\n152 \n\nCASE HISTORY \n\n## **CORROSION ATLAS** \n\n01.11.06.06 \n\n|MATERIAL|Carbon steel.||\n|---|---|---|\n|SYSTEM|Distillation column.||\n|PART|Bottom effuent line.||\n|PHENOMENON|High-temperature corrosio|n (sulfur corrosion).|\n|APPEARANCE|Pipe exhibits local reductio|n of wall thickness and has fractured (outside left, inside right).|\n|TIME IN SERVICE|1<br>2<br>year.||\n|ENVIRONMENT|Hydrocarbons and sulfur c<br>Temperature 390°C. Pressu|ompounds originating from sulfur-containing crude oil.<br>re 25 bar.|\n|CAUSE|Rapid and local wall thickn<br>sulfur corrosion. By alterin<br>the sulfur corrosion was acc<br>fracture caused a fre which|ess red"}, {"page": 180, "text": "uction due among other things to turbulence and accelerated<br>g the operating conditions, namely applying a higher temperature,<br>elerated, thereby substantially reducing the operating time. The pipe<br>led to total destruction of the plant.|\n|REMEDY|•Alterations in the proce<br>advance.<br>•Alternative: construct th|ss conditions should be submitted to the corrosion department in<br>e pipe of 12 CrMo 19 5 (see also Case History01.11.06.08).|\n\n\n\n153 \n\nCASE HISTORY \n\n## **CORROSION ATLAS** \n\n01.11.06.07 \n\n|MATERIAL|Carbon steel.|\n|---|---|\n|SYSTEM|Slurry system.|\n|PART|Attachment weld of two pipe sections from a transport pipeline.|\n|PHENOMENON|High-temperature corrosion (sulfur corrosion).|\n|APPEARANCE|Uniform attack to the left side of the weld.|\n|TIME IN SERVICE|About 10 years.|\n|ENVIRONMENT|Slurry consisting of hydrocarbons with sulfur and catalyst particles. Temperature 360°C.<br>Pressure 10 bar.|\n|CAUSE|Both API and ASTM pipes were used in the slurry system. Following the occurrence of corrosion,<br>a metal analysis was performed which showed that the ASTM pipe had a higher silicium<br>content than the API pipe, namely 0.23% against 0.1%, which made it more corrosion-resistant.<br>The API pipe section is shown on the left.|\n|REMEDY|ASTM pipe is now used.|\n\n\n\n154 \n\nCASE HISTORY \n\n## **CORROSION ATLAS** \n\n01.11.06.08 \n\n|MATERIAL<br>Straight piece: carbon steel; bend piece: steel (12 CrMo 19 5; W.-Nr. 1.7362).|\n|---|\n|SYSTEM<br>High-vacuum distillation unit.|\n|PART<br>Process pipe.|\n|PHENOMENON<br>High-temperature corrosion (sulfur corrosion).|\n|APPEARANCE<br>Uniform attack to a pipe section.|\n|TIME IN SERVICE<br>2 years.|\n|ENVIRONMENT<br>Hydrocarbons and sulfur compounds (organic and inorganic); temperature approximately<br>380°C.|\n|CAUSE<br>By error, a carbon steel pipe section was incorporated which is not resistant to sulfur corrosion.|\n|REMEDY<br>Construction of the entire pipe from 12 CrMo 19 5 steel, and in future improvement of the<br>quality control.|\n\n\n\n155 \n\nCASE HISTORY \n\n## **CORROSION ATLAS** \n\n01.11.06.09 \n\n|MATERIAL|Base material: steel (10 CrMo 9 10; W.-Nr. 1.7380), welded-up at the sides with AISI 347<br>stainless steel.|\n|---|---|\n|SYSTEM|Desulfurization unit.|\n|PART|Reactor test block.|\n|PHENOMENON|High-temperature corrosion (sulfur corrosion).|\n|APPEARANCE|Uniform attack of the base material.|\n|TIME IN SERVICE|4  years.|\n|ENVIRONMENT|Hydrocarbons with H2S and H2; temperature 350–385°C; partial hydrogen pressure approximately<br>30 bar. Sulfur corrosion is also known as sulfdic corrosion.|\n|CAUSE|In the presence of hydrogen, the base material is attacked by sulfur at this high temperature.|\n|REMEDY|Use AISI 347 stainless steel cladding.|\n\n\n\n156 \n\nCASE HISTORY \n\n## **CORROSION ATLAS** \n\n01.11.06.10 \n\n|MATERIAL|Low-alloyed steel (5 CrMo 0.5).|\n|---|---|\n|SYSTEM|High-vacuum distillation unit.|\n|PART|Roof furnace tube.|\n|PHENOMENON|High-temperature corrosion (oxidation).|\n\n\n\n\n\n|APPEARANCE|Internally, coke deposition with exter"}, {"page": 181, "text": "nal scaling and wall thickness reduction.|\n|---|---|\n|TIME IN SERVICE|About 8 years.|\n|ENVIRONMENT|External: fue gases at 410°C.<br>Internal: Hydrocarbons originating inter alia from the bottom fraction of primary distillation.|\n|CAUSE|The wall temperature rose to excessive levels due to coke deposition at the top of the pipe (i.e.,<br>not the fame side). As a result, severe external scaling occurred due to combustion and the wall<br>thickness decreased. The pipe fractured as a result of these factors.|\n|REMEDY|•Prevention by regular decoking, e.g., with steam and oxygen.<br>•Monitoring of the wall thickness by regular inspection, also at the rear of the pipes.|\n\n\n\n157 \n\nCASE HISTORY \n\n## **CORROSION ATLAS** \n\n01.11.14.01 \n\n|MATERIAL|Bolt: carbon steel; plate: 12% Cr steel (AISI 410).|\n|---|---|\n|SYSTEM|Distillation column.|\n|PART|Tray clamp.|\n|PHENOMENON|Galvanic corrosion.|\n|APPEARANCE|Severe attack to bolt and nut over their entire surface.|\n|TIME IN SERVICE|Unknown.|\n|ENVIRONMENT|Hydrocarbons contaminated with traces of salts.|\n|CAUSE<br>REMEDY|Two different steel grades in a conductive environment leads to galvanic corrosion to the less<br>noble steel (couple action) (see also Case History01.06.14.01).<br>Use bolts made of 12% Cr steel.|\n\n\n\n158 \n\nCASE HISTORY \n\n## **CORROSION ATLAS** \n\n01.11.14.02 \n\n|MATERIAL|Carbon steel attached to stainless steel.|\n|---|---|\n|SYSTEM|Sulfuric acid transport system.|\n|PART|Pipe section.|\n|PHENOMENON|Galvanic corrosion and erosion corrosion.|\n|APPEARANCE|Uniform attack of the carbon steel pipe.|\n|TIME IN SERVICE|3 years.|\n|ENVIRONMENT|96–98% sulfuric acid; ambient temperature; velocity: 1 m/s.|\n|CAUSE|Carbon steel is normally resistant to concentrated sulfuric acid, as a passivating iron sulfate skin<br>is formed. In this case, the potential difference between the stainless steel and the carbon steel,<br>as well as erosion caused by the meanwhile eroded welded joint, prevented build-up of this skin<br>(see also Case History01.11.34.03).|\n|REMEDY|Construct the pipe completely of carbon steel or stainless steel. Lower the velocity of H2SO4in<br>carbon steel pipeline to <0.6 m/s.|\n\n\n\n159 \n\nCASE HISTORY \n\n## **CORROSION ATLAS** \n\n01.11.17.01 \n\n|MATERIAL|Carbon steel.|\n|---|---|\n|SYSTEM|Product storage tank.|\n|PART|Bottom plate.|\n|PHENOMENON|Microbiologically induced corrosion.|\n\n\n\n\n\n|APPEARANCE|Severe local attack (external).|\n|---|---|\n|TIME IN SERVICE|6 years.|\n|ENVIRONMENT|Groundwater.|\n|CAUSE|The insulation in the tank pad below the tank was found to be contaminated with sulfate. In<br>combination with the high groundwater level, this led to the growth of sulfate-reducing bacteria.<br>The resultant sulfde attacked the steel.|\n|REMEDY|Raise the pad so that the tank no longer stands in the groundwater, and use sulfate-free insulation<br>(e.g., cellular glass).|\n\n\n\n160 \n\nCASE HISTORY \n\n## **CORROSION ATLAS** \n\n01.11.18.01 \n\n|MATERIAL|Carbon steel.|\n|---|---|\n|SYSTEM|Caustic soda transport system.|\n|PART|Pipe se"}, {"page": 182, "text": "ction.|\n|PHENOMENON|Intergranular stress corrosion (caustic stress-corrosion cracking).|\n|APPEARANCE|Cracking at suspension point.|\n|TIME IN SERVICE|3–4 years.|\n|ENVIRONMENT|31% NaOH; temperature 50°C.|\n|CAUSE|Combination of stresses at the suspension point coupled with the high alkalinity (see also Case<br>Histories01.01.18.02,01.01.18.05, and01.11.18.04).|\n|REMEDY|Replace the pipe by a new pipe with multiple supports in order to reduce the stresses.|\n\n\n\n161 \n\nCASE HISTORY \n\n## **CORROSION ATLAS** \n\n01.11.18.02 \n\n|MATERIAL<br>Carbon steel.|\n|---|\n|SYSTEM<br>Urea autoclave.|\n|PART<br>Carbon steel jacket with a stainless steel lining.|\n|PHENOMENON<br>Intergranular stress corrosion (nitrate stress-corrosion cracking).|\n|APPEARANCE<br>Cracking transverse to the weld.|\n|TIME IN SERVICE<br>Unknown.|\n|ENVIRONMENT<br>Nitrate-containing rainwater, entering through faults in the aluminum insulation plating.<br>Wall temperature about 150°C (see also Case Histories01.01.18.04and04.11.18.10).|\n|CAUSE<br>Intergranular stress corrosion caused by nitrate.|\n|REMEDY<br>The reactor was positioned under a roof in order to keep it dry.|\n\n\n\n162 \n\nCASE HISTORY \n\n## **CORROSION ATLAS** \n\n01.11.18.03 \n\n|MATERIAL|Carbon steel.|\n|---|---|\n|SYSTEM|Sour water stripper.|\n|PART|Insulated overhead line to sulfur recovery unit.|\n|PHENOMENON|Carbonate/bicarbonate stress-corrosion cracking.|\n\n\n\n\n\n|APPEARANCE|Intergranular cracking near the weld.|\n|---|---|\n|TIME IN SERVICE|14  years.|\n|ENVIRONMENT|Wet sour gas containing CO2, H2O, H2S, and NH3.|\n|CAUSE|The potential problem in the line is condensation of the wet sour gas resulting in general<br>corrosion and/or stress corrosion cracking. The line has been protected against these phenomena<br>by steam tracing. However, water ingress under the insulation reduced the metal temperature,<br>resulting in condensation. At the outside surface, underlagging corrosion was present.<br>In this instance, the corrosives have provoked stress-corrosion cracking, resulting in leakage (see<br>also Case History 01.05.18.01).|\n|REMEDY|Maintaining the metal temperature above dew point by prevention of water ingress by both<br>repair of the insulation and sealing-off the protective sheathing in an effective way.|\n\n\n\n163 \n\nCASE HISTORY \n\n## **CORROSION ATLAS** \n\n01.11.18.04 \n\n|MATERIAL|Carbon
