Repository: NDDev-Technocracy-OpenNetwork/hack-2026-nornickel-knot

> **DEPRECATED.** This repository is archived and no longer maintained.
> It is kept read-only for reference; its GDS anchor records
> `lifecycle: archived` under `portfolio:archived-projects`.

# Nornickel Scientific Knot

Живая карта знаний R&D для горно-металлургической отрасли: система превращает архив отчётов, статей, презентаций и экспериментальных материалов в типизированный граф знаний, а затем отвечает на вопросы естественным языком с источниками и страницами первоисточников.

Проект подготовлен командой **Harmonic Labs** для **Норникель AI Hack 2026**, трек **«Научный клубок»**.

File: data/parsed/Материалы конференций/1schlesinger_m_e_extractive_metallurgy_of_copper.json (part 15 of 27)
Vahed, D. B. George, P. J. Mackey & A. Warczok (Eds.), Copper 2007, Vol. III, Book 2: The Carlos Dı´az symposium on pyrometallurgy (pp. 661e666). Montreal: CIM. \n\n- Ross, A. G., Warner, T., & Scholey, K. (2005). Converter and fire refining practices. Warrendale, PA: TMS. \n\n- Wenzl, C., Filzwieser, A., & Antrekowitsch, H. (2007a). Review of anode casting e part I: chemical anode quality. Erzmetall, 60(2), 77e83. \n\n- Wenzl, C., Filzwieser, A., & Antrekowitsch, H. (2007b). Review of anode casting e part II: physical anode quality. Erzmetall, 60(2), 83e88. \n\n- Wenzl, C., Ruhs, S., Filzwieser, A., & Koncik, L. (2010). 3D-refractory engineering using the example of a Maerz tilting furnace. In Copper 2010, Vol. 2. Pyrometallurgy I (pp. 1233e1246). Clausthal-Zellerfeld, Germany: GDMB. \n\nThis page intentionally left blank \n\n~~Chapter 14~~ \n\n## Electrolytic Refining \n\nAlmost all copper is treated by an electrolytic process during its production from ore. It is either electrorefined from impure copper anodes or electrowon from leach/solvent extraction solutions. Considerable copper scrap is also electrorefined. This chapter describes electrorefining. Electrowinning is discussed in Chapter 17. \n\nElectrorefining entails (a) electrochemically dissolving copper from impure copper anodes into an electrolyte containing CuSO4 and H2SO4, and (b) selectively electroplating pure copper from this electrolyte without the anode impurities. It produces copper essentially free of impurities, and separates valuable impurities such as gold and silver from copper for recovery as byproducts. \n\ne Copper anodes with a typical purity of 98.5 99.5% Cu are electrorefined to produce cathodes with a purity of >99.997% Cu. Electrorefined copper, melted and cast, contains less than 20 parts per million (ppm) impurities, plus oxygen which is controlled at 0.018e0.025%. \n\nTable 14.1 presents industrial ranges of copper anode and cathode compositions. Figures 14.1 and 14.2 show a typical flow sheet and modern industrial electrorefining plant, respectively. \n\n###### 14.1. THE ELECTROREFINING PROCESS \n\nAn electrical potential is applied between a copper anode and a metal cathode in an electrolyte containing CuSO4 and H2SO4. The following processes occur: \n\n- (a) Copper is electrochemically dissolved from the anode into the electrolyte, producing copper cations plus electrons: \n\n\n\n- (b) The electrons produced by Reaction"}, {"page": 184, "text": " (14.1) are conducted toward the cathode through the external circuit and power supply. \n\n- (c) The Cu<sup>2ю</sup> cations in the electrolyte migrate to the cathode by convection and diffusion. \n\n- (d) The electrons and Cu<sup>2ю</sup> ions recombine at the cathode surface to form copper metal (without the anode impurities): \n\n\n\nOverall, copper electrorefining is the sum of Reactions (14.1) and (14.2): \n\n\n\nExtractive Metallurgy of Copper. DOI: 10.1016/B978-0-08-096789-9.10014-9 Copyright - 2011 Elsevier Ltd. All rights reserved. \n\n251 \n\nExtractive Metallurgy of Copper \n\n252 \n\nTABLE 14.1 Industrial Range of Copper Anode and Cathode Compositions (Moats et al., 2007) \n\n|.  <br>et al., 2007)<br>Element|<br>Anodes, %|<br>Cathodes, %|\n|---|---|---|\n|Cu|98.2e99.8|Up to 99.998|\n|Ag|0.01e0.75|0.0005e0.0025|\n|As|Up to 0.25|<0.0005|\n|Au|Up to 0.03|Trace|\n|Bi|Up to 0.06|<0.0003|\n|Fe|0.001e0.030|<0.0003|\n|O|0.035e0.35|Not determined|\n|Ni|0.003e0.6|<0.00001e0.002|\n|Pb|0.001e0.9|<0.00001e0.001|\n|S|0.001e0.018|0.0002e0.013000|\n|Sb|Up to 0.13|<0.00050|\n|Se|0.002e0.12|<0.0002|\n|Te|0.001e0.065|<0.0002|\n\n\n\nIn practice, resistance to current flow must be overcome by applying a potential between the anode and cathode. Small overvoltages must also be applied to plate copper on the cathode (~0.05 V) and dissolve copper from the anode (~0.1 V). There are also Ohmic drops across the electrolyte and the electrical contacts. Applied industrial anodeecathode potentials are ~0.3 V (Moats, Davenport, Robinson, & Karcas, 2007). \n\nThe impurities in the anodes either do not dissolve or are not plated at the cathodes, so the purity of the copper plated onto the cathodes is much higher than that of the anode starting material. \n\n###### 14.2. CHEMISTRY OF ELECTROREFINING AND BEHAVIOR OF ANODE IMPURITIES \n\nThe principal impurities in copper anodes are Ag, As, Au, Bi, Co, Fe, Ni, O, Pb, S, Sb, Se, and Te (Table 14.1; Noguchi, Iida, Nakamura, & Ueda, 1992). They must be prevented from entering the cathode copper. Their behavior is governed by their position in the electrochemical series (Table 14.2). \n\nAt the anode, elements with less positive reduction potentials than Cu dissolve under the applied potential, while elements with more positive reduction potentials remain in solid form. At the cathode, elements with more positive reduction potentials deposit preferentially, while elements with more negative potentials remain in solution. \n\nChapter | 14 Electrolytic Refining \n\n253 \n\n\n\n<!-- Start of picture text -->\nAnodes from smelter<br><!-- End of picture text -->\n\n\n\n<!-- Start of picture text -->\nAnodes<br>99.5% Cu Anode and<br>other scrap to<br>washing,<br>melting & anode<br>casting<br>Electrolyte Filters Electrolyte  Electrorefining<br>purification bleed<br>Slimes to Cu, Ag,<br>Au, Pt metals, Se,<br>Te recovery<br>Impure Cu, As, Addition Stripped cathode plates<br>agents<br>Bi, Sb cathode 20 ppm impurities<br>deposits, NiSO4<br>Washing<br>Sales Shaft furnace<br>melting<br>Continuous"}, {"page": 185, "text": " casting,<br>fabrication and use<br><!-- End of picture text -->\n\nFIGURE 14.1 Copper electrorefinery flow sheet. Impure copper anodes are dissolved electrolytically in a CuSO4eH2SO4 electrolyte and pure copper is plated from solution as cathodes. The electrolyte purification circuit treats a small fraction of the electrolyte (Section 14.5.4). The remainder is recirculated directly to refining (after reagent additions and heating). \n\n###### 14.2.1. Au and Platinum-group Metals \n\nGold and the platinum-group metals (PGMs: Pt, Pd, Rh, Ir, Ru, Os) do not dissolve in sulfate electrolyte. They form solid slimes, which adhere to the anode surface or fall to the bottom of the electrolytic cell. These slimes are collected periodically and sent to a Cu and byproduct metals recovery plant (Chen & Dutrizac, 2004; see Chapter 21). \n\n###### 14.2.2. Se and Te \n\nSelenium and tellurium are present in anodes mainly as compounds with copper and silver. They also enter the slimes in these bound forms, which include Cu2(Se,Te), Ag2(Se,Te), and CuAg(Se,Te) (Campin, 2000; Chen & Dutrizac, 2003; Hiskey & Moats, 2010; Ramı´rez, Rı´os, & Martı´n, 2007). \n\nExtractive Metallurgy of Copper \n\n254 \n\n\n\nFIGURE 14.2 A modern copper electrorefinery in China. Note the overhead crane used for moving anodes and cathodes to and from the cells. In the background, the plastic sheets covering some of the cells minimize evaporation and heat losses, thereby minimizing energy consumption. (Courtesy of Outotec.) \n\n###### 14.2.3. Pb and Sn \n\nLead is present in the anode both in solid solution with copper and as a secondary complex oxide phase along grain boundaries. Most lead dissolves from the anode and forms PbSO4 by precipitation. Tin forms SnO2 on the anode. Both of these compounds are sparingly soluble and report to the slimes. \n\n###### 14.2.4. As, Bi, Co, Fe, Ni, S, and Sb \n\nAs indicated by Table 14.2, these elements usually dissolve extensively in the electrolyte under conditions where copper is electrochemically dissolved (Atenas & Mun˜oz, 2007a; Beauchemin, Chen, & Dutrizac, 2008; Chen & Dutrizac, 2000; Larouche, 2001; Mo¨ller, Friedrich, & Bayanmunkh, 2010; Rodrigues Bravo, 2007; Santos Moraes, 2007). To avoid excessive buildup of these elements in the electrolyte and contamination of the cathodes, they are continuously removed from a bleed of the electrolyte stream (Fig. 14.1). \n\nAs, Sb, and Bi are particularly important. These elements affect anode passivation and cathode quality (see Section 14.6.3.1). Sb and Bi are precipitated into the slimes layer by maintaining high levels of As in the electrolyte. Arsenic in the anode has been shown to inhibit both passivation and the formation of floating slimes. Most refineries typically maintain a molar ratio of As/(Sb ю Bi) > 2 in the anode. \n\nNi can form nickel oxide particles within the anode at concentrations greater than 2000 ppm Ni in the anode. Ni can also form a phase called kupferglimmer at high concentrations and in the presence "}, {"page": 186, "text": "of Sb and/or Sn. NiO and kupferglimmer do not dissolve rapidly and report to the slimes. \n\nChapter | 14 Electrolytic Refining \n\n255 \n\nTABLE 14.2 Standard Electrochemical Potentials of Elements in Copper Electrorefining (25<sup>-</sup> C, unit Thermodynamic Activity) \n\n|.        <br>refning (25 <sup>-</sup>C, unit Thermodynamic Activity)<br>Electrochemical reaction<br>Standard reduction potential (25 <sup>-</sup>C), V|\n|---|\n|Au<sup>3ю </sup>ю3e<sup>-</sup>/Au<sup>0</sup><br>1.50|\n|O2ю2H<sup>ю </sup>ю 2e<sup>-</sup>/H2O<br>1.229|\n|Pt<sup>2ю </sup>ю2e<sup>-</sup>/Pt<sup>0</sup><br>1.2|\n|Pd<sup>2ю </sup>ю2e<sup>-</sup>/Pd<sup>0</sup><br>0.83|\n|Ag<sup>ю </sup>юe<sup>-</sup>/Ag<sup>0</sup><br>0.800|\n|Fe<sup>3ю </sup>юe<sup>-</sup>/Fe<sup>2ю</sup><br>0.771|\n|H2SeO3 ю4H<sup>ю </sup>ю4e/Se<sup>0 </sup>ю3H2O<br>0.74|\n|TeO4<br>-ю8Hю ю7e/Te0 ю 4H2O<br>0.472|\n|Cu<sup>2D </sup>D 2e<sup>L </sup>/ Cu<sup>0</sup><br>0.337|\n|BiO<sup>ю </sup>ю2H<sup>ю </sup>ю3e<sup>-</sup>/Bi<sup>0 </sup>юH2O<br>0.32|\n|HAsO2ю3H<sup>ю </sup>ю 3e<sup>-</sup>/As<sup>0 </sup>ю2 H2O<br>0.25|\n|SbO<sup>ю </sup>ю 2H<sup>ю </sup>ю3e<sup>-</sup>/Sb<sup>0 </sup>юH2O<br>0.21|\n|2H<sup>ю </sup>ю2e<sup>-</sup>/H2<br>0.000<sup>a</sup>|\n|Pb<sup>2ю </sup>ю2e<sup>-</sup>/Pb<sup>0</sup><br>-0.126|\n|Sn<sup>2ю </sup>ю2e<sup>-</sup>/Sn<sup>0</sup><br>-0.136|\n|Ni<sup>2ю </sup>ю2e<sup>-</sup>/Ni<sup>0</sup><br>-0.250|\n|Co<sup>2ю </sup>ю2e<sup>-</sup>/Co<sup>0</sup><br>-0.277|\n|Fe<sup>2ю </sup>ю2e<sup>-</sup>/Fe<sup>0</sup><br>-0.440|\n|Zn<sup>2ю </sup>ю2e<sup>-</sup>/Zn<sup>0</sup><br>-0.763|\n\n\n\n> a(pH ¼ 0; pH2 ¼ 1 atmosphere). \n\n###### 14.2.5. Ag \n\nSilver dissolves to a small extent in the electrolyte and is more noble than Cu (Table 14.2), so any Ag<sup>ю</sup> present in solution will be reduced and codeposit at the cathode. Cathode copper typically contains 8e10 ppm (g/t) silver (Barrios, Alonso, & Meyer, 1999). Fortunately, silver is a rather benign impurity in copper. \n\n###### 14.2.6. O \n\nOxygen is found in the anode in various oxide compounds, with Cu2O being the most prevalent. Cu2O dissolves chemically (not electrochemically) due to the high acidity of the electrolyte. The dissolution rate of an anode is therefore greater than would be \n\nExtractive Metallurgy of Copper \n\n256 \n\npredicted from Faraday’s Law. This results in the buildup of copper in the electrolyte and requires a bleed of electrolyte for de-copperization in liberator cells (Section 14.5.4). \n\n###### 14.2.7. Summary of Impurity Behavior \n\nThe relative deportments of the various impurity elements present in the anode are shown in Table 14.3. Au, PGMs, Se, Te, Pb, and Sn do not dissolve in CuSO4eH2SO4eH2O electrolyte, so they cannot plate at the cathode. They form slimes (Chen & Dutrizac, 2007; Hait, Jana, & Sanyai, 2009). \n\nThe quantity, morphology, pore structure, and adhesion properties of the slimes are crucial factors which influence mass transfer processes at the anodeeelectrolyte interface (Hiskey & Moats, 2010). The presence of "}, {"page": 187, "text": "these elements in cathode copper is due to accidental entrapment of slime particles in the depositing copper as the deposit grows. \n\nAs, Bi, Co, Fe, Ni, S, and Sb dissolve in the electrolyte. Fortunately, Cu plates at a lower applied potential than these elements (Table 14.2) so they remain in the electrolyte while Cu is plating. Their presence in cathode copper is due to entrapment of electrolyte or slime particles (Chen & Dutrizac, 2000). \n\nTABLE 14.3 Deportment of Elements Present in Anode to the Slimes and the Electrolyte (from Larouche, 2001) \n\n|.       <br>Electrolyte (from Larouche, 2001)<br>Element<br>Deportment to slimes, %|<br>Deportment to electrolyte, %|\n|---|---|\n|Cu<br><0.2|>99.8|\n|Au<br>100|0|\n|Ag<br>>99|<1|\n|Se<br>98|2|\n|Te<br>98|2|\n|Pb<br>98|2|\n|Bi<br>60<sup>a</sup>|40|\n|Sb<br>60<sup>b</sup>|40|\n|As<br>25<sup>c</sup>|75|\n|S<br>1|99|\n|Ni<br>1|99|\n|Co<br>1|99|\n|Fe<br>0|100|\n|Zn<br>0<br>aWith 0.1% Pb in anode.<br>bWith 0.1% As, Bi, Pb, and Sb (each) in anode.|100|\n\n\n\n> aWith 0.1% Pb in anode. \n\n> bWith 0.1% As, Bi, Pb, and Sb (each) in anode. \n\n> cWith 0.1% As in anode. \n\nChapter | 14 Electrolytic Refining \n\n257 \n\nThe contamination of cathode copper by these impurities is minimized by: \n\n- (a) Electrodepositing a smooth, dense copper plate on the cathode (see Section 14.5.1); \n\n- (b) Thoroughly washing the cathode product; \n\n- (c) Controlling the impurity levels in the electrolyte by bleeding electrolyte from the refinery and removing the impurities. \n\nSmall amounts of Ag dissolve in the electrolyte and are codeposited with Cu in the cathode. \n\n###### 14.3. EQUIPMENT \n\nIndustrial electrorefining uses large (~1 m - 1 m), thin (40e50 mm) copper anodes and thin (1e10 mm) cathodes interleaved approximately 50 mm apart in a cell filled with electrolyte (Fig. 14.3). The anodes in the cell are all at the same potential: the cathodes are all at another, lower potential. DC Power is provided by a rectifier. Anodes and cathodes are evenly spaced along the cell to ensure an even distribution of current to all electrodes. \n\nThe process is continuous except when electrodes are loaded or unloaded from the cells. Electrolyte containing CuSO4 and H2SO4 continuously enters at the bottom end of each cell. It leaves the cells (slightly less pure) by continuously overflowing the other end of the cell into an electrolyte collection system. Anodes continuously dissolve and pure copper continuously plates on the cathodes. \n\n\n\n<!-- Start of picture text -->\nCast-in support<br>lug (knife edge<br>on bottom)<br>Copper hanger bar<br>Copper anode 316L stainless<br>~99.5% Cu steel cathode<br>'blank'<br>Polymer<br>edge strip<br>Copper Copper<br>bar bar<br>Adjacent Cathode Adjacent<br>cell cell<br>Anode<br>Insulator Insulator<br><!-- End of picture text -->\n\nFIGURE 14.3 (a) Copper anode and stainless steel cathode. The cathode is about 1 m<sup>2</sup> in area. The anode is slightly smaller. (b) Schematic of electrorefining circuitry. Current flow between anodes an"}, {"page": 188, "text": "d cathodes is through the electrolyte. \n\nExtractive Metallurgy of Copper \n\n258 \n\n###### 14.3.1. Anodes \n\nThe impure copper anodes are cast at a smelter or the refinery itself, as described in e e Chapter 13. They are typically 4 5 cm thick, with a mass of 300 400 kg. The starting masses of the anodes should be very similar so that they all dissolve at the same rate. The anodes slowly become thinner as the copper dissolves into the electrolyte. Once they reach 15e20% of their original mass (after a typical electrorefining time of 21 days), they are removed from the cell before they break up and fall into the cell. This anode scrap is washed free of slimes, dried, remelted, and cast into new anodes. \n\nAnode casting and preparation are critical to ensuring that they dissolve evenly and that cathodes of optimum purity are produced. The following procedures should be followed (Wenzl, Antrewkowitsch, Filzweiser, & Pesl, 2007): \n\n- (a) Casting flat anodes of very similar mass; \n\n- (b) Pressing the anodes flat; \n\n- (c) Machining the anode support lugs so the anodes hang vertically; \n\n- (d) Spacing the anodes and cathodes precisely in racks before loading them into the cells. \n\nAnode preparation machines are now widely used in the industry (Chapter 13). These allow cast anodes to be weighed, straightened, and the lugs machined automatically (Robinson, Siegmund, Davenport, Moats, & Karcas, 2010). \n\n###### 14.3.2. Cathodes \n\nModern refineries use stainless steel blanks as the starting cathode. This is a sheet of stainless steel welded to copper support bars (Fig. 14.4a). Copper is electrodeposited onto these cathodes for 7e10 days. The copper-plated cathodes are then removed from the cell and replaced with fresh stainless steel blanks. \n\nThe copper-plated cathodes are washed with hot-water sprays and the copper deposits e (50 80 kg on each side of the blank) are machine-stripped from the stainless steel. These are packed, strapped, and sent to market or to melting and casting (Fig. 14.5). The \n\n\n\nFIGURE 14.4 Electrorefined copper cathodes plated onto (a) stainless steel blanks and (b) copper starter sheets. Note the plastic edge strips on the permanent cathode and the copper loops and hangers on the starter sheet. (Courtesy of T. Robinson.) \n\nChapter | 14 Electrolytic Refining \n\n259 \n\n\n\nFIGURE 14.5 Electrorefined copper cathodes ready for shipping. (a) Hanger loops indicate that electrorefining has been carried out using copper starter sheets, compared to (b) stainless steel blanks. (Courtesy of T. Robinson and White Pine Refinery, MI.) \n\nstripped stainless steel blanks are carefully washed and returned to the refining cells. It may be necessary to polish the stainless steel surface to maintain its smoothness and avoid plated copper from sticking onto rough patches. \n\nThe stainless steel blanks are usually flat, cold- and bright-rolled 316L stainless steel, ~3 mm thick. Electrodeposited copper attaches quite firmly to this surface so that it does not accide"}, {"page": 189, "text": "ntally detach during refining. The vertical edges of the blanks are covered with long, tight-fitting polymer edge strips. These strips prevent copper from depositing completely around the cathode and allow removal of the electrorefined copper plates from the stainless steel. The bottoms of the stainless steel blanks are given a sharp-edged V groove to allow easy detachment of the plated copper from this region of the blank. \n\nOlder refineries use thin copper starter sheet cathodes, hung by starter sheet loops on copper support bars. These are thin sheets of copper that have been plated onto titanium or stainless steel, stripped, flattened, and then hanger bars are attached (Fig. 14.4b). These cathodes have higher mechanical stresses than stainless steel blanks and have a tendency to warp. They are often embossed to improve rigidity (Nicol, 2006). They often need to be removed after about two days of plating to be straightened in presses and then returned to the cells. Use of these cathodes therefore makes refinery management more difficult. They also short-circuit more frequently, which reduces cathode quality. \n\nMany refineries (especially in Europe, North America, and Asia where labor costs are high) have switched from this older technology to stainless steel blanks (Eastwood & Whebell, 2007; Hashimoto, Narita, & Shimokawa, 2010; Nagai, Hashikawa, & Yamaguchi, 2010). In 2010, approximately half of the plants in the world used permanent cathode technology: Xstrata Technology (previously known as the Isa or Kidd processes) and Outotec supply this refinery tankhouse technology. An average labor requirement of 0.9 manhours per tonne of cathode is reported for tankhouses using permanent cathode technology, compared to 2.4 manhours/t in tankhouse that use starter sheets (Moats et al., 2007). This technology also allows use of higher current densities (>300 A/m<sup>2</sup> , compared to about 250 A/m<sup>2</sup> for starter sheets), better cathode quality, higher productivity, and lower operational costs (Matsuda, Goda, Takehayashi, & Maeda, 2007). \n\n###### 14.3.3. Cells \n\nIndustrial refining cells are typically 3e6 m long. They are wide and deep enough (~1.1 m - 1.3 m) to accommodate the anodes and cathodes with 0.1e0.2 m underneath. Modern cells are designed with adequate height between the bottom of the \n\nExtractive Metallurgy of Copper \n\n260 \n\nelectrodes and the cell floor to minimize contamination of the cathode from slimes that fall to the base of the cell. Each cell typically contains 30e60 anodeecathode pairs connected in parallel. \n\nModern cells are made of pre-cast polymer concrete (Moats et al., 2007). Polymer concrete cells are usually cast with built-in structural supports, electrolyte distributors, drains, etc. These are advantageous for fitting them into the tankhouse infrastructure. \n\nOlder cells are made of concrete, with a flexible polyvinyl chloride or lead lining. These older cells are gradually being replaced with unlined polymer "}, {"page": 190, "text": "concrete cells. \n\n###### 14.3.4. Electrical Components \n\nThe cells are connected electrically in series to form sections of 20e40 cells. Each section can be electrically isolated for inserting and removing anodes and cathodes and for cleaning and maintenance. The number of cells in each section is chosen to maximize the efficiency of these operations. \n\nThe electrical connection between cells is made by connecting the cathodes of one cell to the anodes of the adjacent cell and so on. The connection is made by seating the cathodes of one cell and the anodes of the next cell on a common copper distributor bar or busbar (Fig. 14.3). Considerable attention is paid to making good contacts between the anodes, cathodes, and distributor bar. Good contacts minimize energy loss and ensure uniform current distribution to all anodes and cathodes. \n\nElectrorefining requires direct voltage and current. These are obtained by converting commercial alternating current (AC) to direct current (DC) at the refinery. Siliconcontrolled rectifiers are used. \n\n###### 14.4. TYPICAL REFINING CYCLE \n\nProduction electrorefining begins by inserting a group of anodes and cathodes into the empty cells of a freshly cleaned section of the refinery. They are precisely spaced in a rack and brought to each cell by crane. This process is often completely automated. The cells are then filled with electrolyte and connected to the power supply. Electrolyte flows continuously in and out of the cells. The anodes begin to dissolve and pure copper begins to plate on the cathodes. \n\nEach anode is electrorefined until it is 80e85% dissolved (Moats et al., 2007). Electrolyte is then drained from the cell (through an elevated standpipe), the anodes and cell walls are hosed down with water, and the slimes are drained from the bottom of the cell. The drained electrolyte is sent to filtration and storage. The slimes are sent to a Cu and byproduct metal recovery plant (Chapter 21). \n\nTwo or three cathode plating cycles are produced from a single anode. Each copper cathode typically weighs 50e100 kg. This multi-cathode plating cycle ensures that cathodes do not grow too close to the slime-covered anodes and become contaminated. e Copper-loaded cathodes are removed from the cells after 7 10 days of plating and a new rack of stainless steel blanks is inserted. \n\nThe copper-loaded cathodes are washed to remove electrolyte and slimes. The plated copper is then machine-stripped from the stainless steel blanks, sampled, and stacked for shipping, typically in batches of 2.5 tonnes. Cathodes produced from starter sheets are handled similarly but do not require stripping. A robotic stripping machine in a modern refinery is shown in Fig. 14.6. \n\nChapter | 14 Electrolytic Refining \n\n261 \n\n\n\nFIGURE 14.6 Xstrata Technology robotic cathode stripping machine, manufactured by Ionic Engineering Limited, installed at an Asian copper refinery. (Courtesy of Xstrata Technologies.) \n\nThe cells are inspected regularly dur"}, {"page": 191, "text": "ing refining to locate short-circuited anode-cathode pairs. The inspection is done by infrared scanners (which locate ‘hot’ electrodes), gauss meters, and cell voltage monitoring systems (Mipac, 2004). \n\nShort circuits are caused by non-vertical electrodes, bent cathodes, or nodular cathode growths between anodes and cathodes. They waste electrical current and lead to impure copper, due to settling of slimes on nodules and non-vertical cathode surfaces. Shorts are eliminated by straightening the electrodes and removing the nodules. \n\n###### 14.5. ELECTROLYTE \n\nCopper refining electrolytes typically contain 40e50 g/L Cu, 170e200 g/L H2SO4, 10e20 g/L Ni, up to 20 g/L As, and various impurities (Table 14.4). The nature and concentration of the impurities can vary quite widely, depending on the anode composition, which, in turn, depends on the feed to the smelter (Table 14.1). \n\nElectrical conductivity of the electrolyte increases with increasing H2SO4 concentration but decreases with increasing Cu and Ni concentrations (Table 14.5). High conductivity will improve energy efficiency, but higher acid concentrations also increase corrosion in the tankhouse. Too high a Cu concentration may lead to passivation of the anodes (see Section 14.6.3.1) and increase the viscosity of the electrolyte. This, in turn, can increase the solids in suspension and consequently reduce cathode purity due to incorporation of impurity particles into the cathode as it plates. \n\ne e Chloride (0.02 0.05 g/L) and organic leveling and grain-refining agents (1 10 mg/L) are added to the electrolyte to improve the morphology and purity of the cathode deposit (Section 14.5.1). \n\nThe incoming electrolyte is steam-heated to 60e65<sup>-</sup> C to improve conductivity and mass transfer. It leaves the cell about 2<sup>-</sup> C cooler (Moats et al., 2007). Electrolyte \n\nExtractive Metallurgy of Copper \n\n262 \n\nTABLE 14.4 Compositions of Copper Refining Electrolytes (Moats et al., 2007) \n\n|.    <br>Component|., <br>Concentration|\n|---|---|\n|Cu|35e60 (typical 45e50) g/L|\n|H2SO4|120e210 (typical 150e200) g/L|\n|Cl|0.01e0.06 g/L|\n|As|2e30 g/L|\n|Bi|0.01e0.7 g/L|\n|Fe|0.1e3 g/L|\n|Ni|0.3e25 g/L|\n|Sb|0.002e3 g/L|\n|Protein colloids (glue)|35e350 g/t Cu cathode|\n|Thiourea|30e140 g/t Cu cathode|\n|Avitone|0e60 g/t Cu cathode|\n\n\n\nis circulated through each cell at ~1.2 m<sup>3</sup> /h. At this flowrate, the electrolyte in each cell is completely replaced within a few hours. A steady electrolyte circulation is essential to: \n\n- (a) Bring warm, purified electrolyte into the cell; \n\n- (b) Ensure uniform concentrations of Cu<sup>2ю</sup> and leveling and grain-refining agents across all cathode surfaces; \n\n- (c) Remove dissolving impurities from the cell. \n\nModern developments in electrolyte flow arrangements, such as the METTOP-BRXTechnology (Filzweiser, Filweizer, & Stibich, 2008; Wenzl, Filzwieser, Filzwieser, & Anzinger, 2010), ensure that the above requirements are met, even when employing high curren"}, {"page": 192, "text": "t densities, by minimizing the diffusion boundary layer at the electrode surfaces. Operation above 400 A/m<sup>2</sup> without loss of cathode quality or current efficiency is now routinely achieved. \n\n###### 14.5.1. Addition Agents \n\nThe global trend is copper electrorefining is to operate at increasingly higher current densities (Section 14.8). This reduces plant size for a new installation and increases production rate for an existing plant. However, as current density is increased, the cathode deposits become rougher and uneven surfaces are created. Impurities from the electrolyte and slimes produced at the anode adsorb onto the deposit and become encapsulated in the deposit as it grows. Under these conditions, passivation of the anodes is also promoted (see Section 14.6.3.1). \n\nTo counteract these effects, deposition of smooth, dense, pure copper is promoted by adding leveling and grain-refining agents to the electrolyte (De Maere & Winand, 1995; \n\nChapter | 14 Electrolytic Refining \n\n263 \n\nTABLE 14.5 Specific Electrical Conductivity of Copper Electrorefining Electrolytes at 55<sup>-</sup> C. (Adapted from Nicol, 2006.) \n\n|. <br>at 55 <sup>-</sup>C. (Ada<br>Cu, g/L|<br>pted from Nicol, 20<br>Ni, g/L|<br>06.)<br>H2SO4, g/L|<br>Conductivity, 1/U-m|\n|---|---|---|---|\n|40|0|175|64.6|\n|50|0|175|61.2|\n|60|0|175|58.1|\n|40|10|175|60.6|\n|50|10|175|57.9|\n|60|10|175|54.6|\n|40|20|175|56.7|\n|50|20|175|53.9|\n|60|20|175|51.2|\n|40|0|200|70.9|\n|50|0|200|67.2|\n|60|0|200|53.3|\n|40|10|200|66.4|\n|50|10|200|63.1|\n|60|10|200|57.9|\n|40|20|200|62.3|\n|50|20|200|58.9|\n|60|20|200|55.7|\n\n\n\nKnuutila, Forsen, & Pehkonen, 1987; Nakano, Oue, Fukushima, & Kobayashi, 2010; Wang & O’Keefe, 1984). Without these, the cathode deposits would be dendritic and soft and have lower purity. \n\n###### 14.5.1.1. Leveling Agents \n\nThe principal leveling agents are protein colloid bone glues (Fig. 14.7a). All copper refineries use these glues, added at a concentration of 50e120 g per tonne of cathode copper (Moats et al., 2007). The glues consist of large protein molecules (MW 10 000e30 000), which form large cations in the electrolyte (Saban, Scott, & Cassidy, 1992). Their leveling efficacy varies so they must be thoroughly tested before being adopted by a refinery. \n\nThe glue exerts its leveling action by electrodepositing large protein molecules at the negatively charged tips of rapidly growing copper grains (Fig. 14.7b; Hu, Roser, & Rizzo, 1973). This creates an electrically resistant barrier at the tips of the protruding crystals \n\nExtractive Metallurgy of Copper \n\n264 \n\n\n\n\n\n<!-- Start of picture text -->\n(a) (b)<br>broline alanine electrodeposition<br>R O CH2–CH2–CH2 O H cathode inhibited by polymer<br>adsorption<br>—C–C–NH–C–C N–C–CH–NH–C–C–NH—<br>O H H O R mass-transfer<br>alanine glycine boundary layer<br>protein<br><!-- End of picture text -->\n\nFIGURE 14.7 (a) Structure of glue molecules, comprising a series of amino acids linked together into a large protein structure, and (b) me"}, {"page": 193, "text": "chanism of action of glue as a leveling agent. \n\nand encourages further copper deposition sideways and in the ‘valleys’ between the protrusions. In this way, the net result is dense and level growth of the copper crystals on the cathode surface. \n\nIn practice, glue in the electrolyte decomposes within 1.5e2 h at high temperatures and high acidity, and its degradation is catalyzed by H2SO4. It is therefore essential to constantly monitor the glue concentration in the electrolyte and ensure that it is maintained at optimum levels. Excess glue concentration leads to rough, striated, and brittle deposits; too low a glue concentration causes nodulation (Fig. 14.8). \n\n###### 14.5.1.2. Grain-refining Agents \n\nThe principal grain-refining agents are thiourea (added to the electrolyte at 30e150 g/t cathode copper) and chloride (20e50 mg/L in electrolyte, added as HCl or NaCl). Avitone, a sulfonated petroleum liquid, is also sometimes used with thiourea as a grain refiner at concentrations of ~0.5 mg/L. \n\nThiourea ((NH2)2C]S) acts as a grain refiner by promoting the formation of new copper nuclei and inhibiting the growth of existing crystals. Thiourea molecules adsorb on the cathode surface and prevent crystal growth. The mechanism of action of thiourea is believed to occur via the reduction of Cu<sup>2ю</sup> to Cu<sup>ю</sup> at the cathode surface. Thiourea forms a cationic complex with Cu<sup>ю</sup> on the cathode surface. This promotes cathodes with finegrained crystal morphology (Fig. 14.9). \n\n\n\nFIGURE 14.8 Poor quality of electrorefined cathode showing (a) nodules on cathode surface, (b) entrainment of anode slimes in the deposit and roping or striations on the cathode, and (c) dendrite growth on the edges of the cathode. (Courtesy of T.A. Muhlare, University of Pretoria.) \n\nChapter | 14 Electrolytic Refining \n\n265 \n\n\n\nFIGURE 14.9 Scanning electron microscopy images of (a) dendritic cathode morphology, showing the rough surface created at high current density without the use of grain refiners and (b) the desired, compact cathode morphology with a smooth, dense, homogenous, and fine-grained surface. (Courtesy of T.A. Muhlare, University of Pretoria.) \n\nIf too high a concentration of thiourea is used, then its adsorption on the cathode surface can lead to sulfur contamination of the cathode. \n\nAvitone is a proprietary hydrocarbon-based sodium sulfonate surfactant. It is used in combination with glue to give a dense, smooth deposit on the cathode. It also acts as a detergent, wetting oily patches on the anodes and cathodes. Too little Avitone causes slimes to adhere to the surface of the cathode, leading to entrapment of slimes and contamination of the cathode (Deni, 1994). \n\nChloride improves and brightens cathode deposits when combined with organic additives. It is believed to co-adsorb with thiourea. The chloride ion also acts as a grainrefining agent. Too high a Cl concentration (>50 mg/L) promotes pitting corrosion of the stainless steel cathode"}, {"page": 194, "text": " blanks. \n\n###### 14.5.1.3. Control of Addition Agents \n\nThe addition agents are dissolved in water and added to electrolyte storage tanks just before the electrolyte is sent to the refining cells (Fig. 14.1). Many refineries automatically control their reagent addition rates based on measured glue and thiourea concentrations in the stream exiting the refining cells. The electrolyte exiting a cell should contain enough addition agents to still give an excellent copper deposit to ensure a highpurity deposit on all cathodes, irrespective of their position in a cell. The CollaMat system is widely used for measuring glue concentrations (Stantke, 2002), while the Reatrol system is used for thiourea (Conard, Rogers, Brisebois, & Smith, 1990). \n\nExtractive Metallurgy of Copper \n\n266 \n\n###### 14.5.2. Electrolyte Temperature \n\nElectrolyte is steam-heated to ~65<sup>-</sup> C (using titanium or Teflon coils). This heating is expensive but its beneficial effects include: \n\n- (a) Increasing the solubility of CuSO4$5H2O, preventing it from crystallizing on the anode (see Section 14.6.3.1); \n\n- (b) Lowering electrolyte density and viscosity (Price & Davenport, 1981), which reduces the migration of slimes in the cell; \n\n- (c) Increasing the rate of the electrochemical reactions (Eqs. (14.1) and (14.2)). \n\nToo high a temperature leads to excessive evaporation and energy consumption, and can increase the degradation rate of organic additives. \n\n###### 14.5.3. Electrolyte Filtration \n\nInsoluble solid particles present in the electrolyte can cause problems in electrorefining. Solids can originate from breakdown of the anodes, from anode slimes, or from the mold coating used when casting the anodes (see Chapter 13). \n\nAt high viscosity, insoluble particles are suspended in the electrolyte. When solids come into contact with the growing crystal surface they serve as substrates for nucleation. This enhances the local growth rate and grain roughening starts. This can initiate the growth of dendrites. Adequate filtration of the recirculating electrolyte is critical. \n\n###### 14.5.4. Removal of Impurities from the Electrolyte \n\nSoluble anode impurities dissolve continuously into the electrolyte (Section 14.2). To prevent these from accumulating in the electrolyte, they are continuously removed from a bleed stream. As, Bi, Co, Fe, Ni, and Sb are the main impurities removed this way. Also, 1e2% of the Cu that dissolves from the anodes is not plated on the cathodes (see Section 14.2.6). This extra Cu is also removed from the electrolyte bleed stream. About 0.1e0.2 m<sup>3</sup> of electrolyte is bled and purified per tonne of product copper. \n\nThe impurities and Cu are removed in three main sequential steps (Bravo, 1995; Stantke & Leuprecht, 2010; Wang, 2004): \n\n- (a) Copper is electrowon using PbeSneCa anodes and stainless steel or copper starter sheets in liberator cells (Chapter 17). \n\n- (b) Water is evaporated from the Cu-depleted electrolyte and NiSO4 crystals are prec"}, {"page": 195, "text": "ipitated from the concentrated solution. In some operations, CuSO4 may also be recovered by evaporation and crystallization of hydrated CuSO4. Vacuum and centrifuge technologies may be employed. \n\n- (c) As, Bi, and Sb are electrowon from Cu-depleted electrolyte into an impure CueAseBieSb cathode deposit or sludge which can then be sent for toll refining. \n\nThe remaining concentrated acid (~1000 g/L H2SO4) is returned to electrolyte storage to maintain the acid balance in the refinery (Rafieipour et al., 2007). A small portion is neutralized or sold to prevent a gradual buildup of Ca, K, Mg, and Na ions in the refinery. \n\nMore sophisticated and specific technologies are increasing being used for individual and bulk recovery of impurities (Agrawal, Bagchi, Kumari, & Pandey, 2009). As, Bi, Co, Sb, and H2SO4 may be recovered by solvent extraction (Agrawal et al., 2008; Rondas, Scoyer, & Geenen, 1995; Stevens & Gottliebsen, 2000). Ion exchange with chelating \n\nChapter | 14 Electrolytic Refining \n\n267 \n\nresins is used for removal of As, Sb, and Bi (Maruyama, Furuta, Oida, Shimokawa, & Narita, 2007; Matsuda et al., 2007; Roman, Salas, Guzman, & Muto, 1999; Sheedy, Pajunen, & Wesstrom, 2007). Ion exchange is also used to remove acid prior to the recovery of nickel by precipitation with carbonate. Molecular recognition technology (MRT) is used for Bi removal (Izatt, Izatt, Bruening, & Dale, 2009). \n\nRefineries are increasingly investigating ways to produce salable and valuable byproducts from the treatment of their bleed streams (Agrawal, Bagchi, Kumari, Kumar, & Pandey, 2007; Agrawal, Kumari, Bagchi, Kumar, & Pandey, 2007; Kumari, Agrawal, Bagchi, Kumar, & Pandey, 2006). \n\n###### 14.6. MAXIMIZING COPPER CATHODE PURITY \n\nThe principal technical objective of the refinery is to produce high-purity cathode copper. Other important objectives are to produce this pure copper rapidly and with a minimum consumption of energy and manpower. The rest of this chapter discusses these goals and how they are attained. \n\nThe main factors influencing the purity of cathode copper are: \n\n- (a) The physical arrangement of the anodes and cathodes in the electrolytic cells; \n\n- (b) Chemical conditions, particularly electrolyte composition, clarity, leveling and grain-refining agent concentrations, temperature, and circulation rate; \n\n- (c) Electrical conditions, particularly current density; \n\n- (d) Thorough washing of cathodes after electrorefining and their removal from the cells. \n\n###### 14.6.1. Physical Factors Affecting Cathode Purity \n\nSlimes particles, with their high concentrations of impurities, are kept away from the cathodes by keeping the flow of electrolyte smooth enough so that slimes are not transported from the anodes and cell bottoms to the cathodes. Turbulence in the electrolyte should be avoided. Contamination is also avoided by filtering the electrolyte (especially that from cell cleaning) before it is recycled to electrorefining (see Fig. 14.1). \n\n###### "}, {"page": 196, "text": "14.6.2. Chemical Factors Affecting Cathode Purity \n\nThe chemical conditions, which lead to highest-purity cathode copper are: \n\n- (a) Constant availability of high Cu<sup>2ю</sup> electrolyte; \n\n- (b) Constant availability of appropriate concentrations of leveling and grain-refining agents; \n\n- (c) Uniform 65<sup>-</sup> C electrolyte temperature; \n\n- (d) Absence of slimes particles in the electrolyte at the cathode faces; \n\n- (e) Controlled concentrations of dissolved impurities in the electrolyte; \n\n- (f) Enough As in the electrolyte to prevent the formation of floating slimes and promote precipitation of Sb and Bi in the slimes layer. \n\ne A high Cu<sup>2ю</sup> concentration (40 50
