Repository: NDDev-Technocracy-OpenNetwork/hack-2026-nornickel-knot

> **DEPRECATED.** This repository is archived and no longer maintained.
> It is kept read-only for reference; its GDS anchor records
> `lifecycle: archived` under `portfolio:archived-projects`.

# Nornickel Scientific Knot

Живая карта знаний R&D для горно-металлургической отрасли: система превращает архив отчётов, статей, презентаций и экспериментальных материалов в типизированный граф знаний, а затем отвечает на вопросы естественным языком с источниками и страницами первоисточников.

Проект подготовлен командой **Harmonic Labs** для **Норникель AI Hack 2026**, трек **«Научный клубок»**.

File: data/parsed/Материалы конференций/4th International Symposium on High-Temperature Metallurgical Processing.json (part 15 of 36)
12 3</sup> , Baoqiang Xu<sup>12 3</sup> , Xiumin Chen<sup>12 3</sup> ,Yong Deng<sup>12</sup> \n\nNational Engineering Laboratory for Vacuum Metallurgy, Kunming University of Science and Technology; No.68 wenchang road 121 street, Kunming, Yunnan, 650093, China \n\n2Key Laboratory for Nonferrous Vacuum Metallurgy of Yunnan Province, No.68 wenchang road 121 street,Kunming,Yunnan, 650093,China \n\n3State Key Laboratory Breeding Base of Complex Nonferrous Metal Resources Clear Utilization in Yunnan Province; No.68 wenchang road 121 street, Kunming,Yunnan, 650093, China \n\nKeywords: Vacuum distillation; Multi-component of alloys of silver; Renewable resources; Recovery of valuable metal \n\n###### **Abstract** \n\nIn this paper, vacuum distillation technology has been employed to study the possibility and regularity of separating copper and enriching lead, silver and other valuable metals from copperbased multi "}, {"page": 184, "text": "component alloys. The result of experiment indicated the practicability of vacuum distillation dealing with copper base complex multi-component alloy to separating lead and silver, when the vacuum distillation temperature was 1637K, distillation time was 60min; residual gas pressure was 20-30Pa, the removal rate of silver was 95.86%, of lead was 99.63%; the evaporation rate of copper was 0.745%. The removal rate of arsenic, antimony and tin respectively were 83.09%, 48.12% and 24.54%. Vacuum distillation method is applicable for dealing with the copper-based multi component alloys, silver and lead can realize effective recovery. \n\n###### **Introduction** \n\nCopper generally go with lead mineral, therefore, to remove copper from lead becomes an inevitable link in lead smelting. Dross from removed copper usually contains lead, arsenic, antimony, tin and noble metal silver. In abroad, soda ash-iron dust is adopted to process copper dross of this kind. The outcomes of this process are lead matte, wet lead, scoria smoke dust etc'<sup>1</sup> \"<sup>5</sup> '. The dominant components of all the outcomes are copper and lead. Moreover, in the process of tin smelting, copper contained by-products are produced, such as, crude tin alloy, tin lead electrolytic anode slime and so on. Copper content of all the products are ranging from few percentages to several tens percentage. Those products, no matter merge into main producing process, or separate treatment cost losses of valuable metal. For one hand, the containing of copper of outcomes from pyrogenic attack is less than 50%, for the other hand, a lot of valuable metal need to be processed, which increase the cost of retrieve. \n\nComparing with traditional metallurgical method, vacuum metallurgy is with outstanding characteristics of producing three wastes, no use of reagent and simple technological process. And it is wildly used in the fields as metal thermal reduction, alloy separation, recycling of secondary resource, waste pyrolysis and so on'<sup>6</sup> \"<sup>1</sup> .Today, the first nature resource gradually goes short, it holds great potential benefit both in economy and society to study on the program. \n\n255 \n\nTherefore, in this thesis, based on adopting vacuum distillation technology to study various elements, humbly providing theoretic and practical basis for industrial production. \n\n###### **Analysis** \n\n###### **Studies on Possibility of Separation** \n\nMetals will evaporate when temperature is below the boiling temperature in vacuum. The basic condition to separate and concentrate target metal is the variety of vapor pressure under certain temperature. The relational expression can be delivered with Clausius-Clapeyron'<sup>1</sup> . \n\n\n\nP is vapor pressure of metal. T is temperature (K), L is vaporization heat, _V_ and F)are molar volume of gaseous and liquid metal. After simplified calculation, A relational expression on pure metal and its vapor pressure can be obtained. \n\n\n\nIn this formula, th"}, {"page": 185, "text": "e chemical score of _A, B_ , C, _D_ can be dug out in handbooks'<sup>13</sup> '. Table I shows data of _A_ , _B_ , _C_ , _D_ which combines copper base alloys group. \n\nBased on formulation 2 and Table I, lg _P - T_ , referring elements in pure substance, can be drew as in Figure 1. \n\n|Table I|I Metal Material Vapor Pressure Co|nstant and Range|of Application|\n|---|---|---|---|\n|Metal|A<br>B|D|Temperature range/K|\n|Cu|-17520<br>-1.21|15.335|1357-2836|\n|Pb|-10130<br>-0.985|13.285|601-2023|\n|Ag|-14400<br>-0.85|13.825|1235-2436|\n|Sb|-6500<br>0|8.495|904-1860|\n|Sn|-15500<br>0|10.355|469-2876|\n|As4|-6160<br>0|11.945|873-1173|\n\n\n\nNote: C is equal to zero \n\n\n\n<!-- Start of picture text -->\n1400  1500  1600  1700  1800<br>T/K<br><!-- End of picture text -->\n\nFigure 1 pure substance _IgP-T_ curve \n\n256 \n\nSeen by the Figure 1, of pure substances, in the same temperature, the vapor pressure of Cu is the lowest, which posses great difference with Sb, Pb and Ag. Meanwhile, the difference of vapor pressure between Cu and Sn is small. In anther words, by adjusting distillation temperature, Sb, Pb and Ag will transform into gas, achieve the goal of separation. As does not exist in the form of liquid, so it will sublimate when the boiling point is 613D.In the condition that pure As is 873k, saturated vapor pressure is 77400Pa, As can be separated from copper. \n\nThe previous analysis are all about pure state. In real, alloy elements interact with each other, concerning the bath composition of binary alloy and activity of constituent element, separation coefficient _(ЯA)_ is introduced to decide possibility of separation of binary alloy and difficulty level of separation '<sup>12-</sup> ' . \n\n**_A = (nlrB)<P_**<sup>**_e_**</sup> **_JP!) (?)_** \n\nIn this formulation, _y ._ , _yB_ are activity coefficient of _A_ and _B_ , which can be consulted in document'<sup>14</sup> , _P°A_ , _p£_ are vapor pressure of _A_ and _B_ in pure state. If _Я>\\_ or /?<lcan be separated, the more _A_ differs from 1, the more possibility of separation. In different temperature, separation coefficient _t_ of Cu and other metallic elements are shown in Table II. \n\nTable II Separation Coefficients/^ of Cu and Other Component \n\n|Cu-i Binary system|T/K|_ifK_|**A**|\n|---|---|---|---|\n|Cu-Sb|1190|<br>1.03xl0<sup>6</sup>|5.07xl0<sup>4</sup>~2.72xl0<sup>6</sup>|\n|Cu-Pb|1473|4.78xl0<sup>3</sup>|9.82xl0<sup>2</sup>~2.52xl0<sup>4</sup>|\n|Cu-Ag|1423|6.57x10|2.16xl0~2.22xl0<sup>2</sup>|\n|Cu-Sn|1400|1.78|1.24xl0-<sup>2</sup>~5.61|\n\n\n\nNote: Cu-As lacks of activity coefficient, separation coefficient can not be calculated \n\nThus it can be seen from Table II, separation coefficient of Cu and Sn close to 1, which means they are quite difficult to separate. At the same time, separation coefficient of Sb, Pb, Ag and Cu are far away from 1, which makes them being able to separate. In light of calculated value of separation coefficient, in vacuum distillation, separation of Sb, Pb and Cu is much easier to accompl"}, {"page": 186, "text": "ish than separation of Ag and Cu. \n\nAnglicizing by previous study, if there is no interaction between substances, the separation difficulty level of Pb, Sb, As, Ag, Sn with Cu is As>Sb>Pb>Ag>Sn, and that will be possible for As, Sb, Pb in lower temperature; Ag will fulfill separation in higher temperature; but Sn and Cu are difficult to separate from Cu. If we put the interaction between substances into consideration, based on , the separation difficulty level of Pb, Sb, As, Ag, Sn with Cu is Sb>Pb>Ag>Sn, and Sb and Pb can be separated from Cu easily, Ag can separated from Cu, But Sn can't separate from Cu completely. Due to lack of activity coefficient of Cu-As, its degree of separation can not be estimated. \n\nFor complex alloy, interaction between substances is much more complicated; therefore, separation coefficient of binary system can just be a reference. In real process of separation, new compound might be produced, for example, Cu and As, Sb, Sn can produce CU3AS, Cu2Sb and \n\n257 \n\nCuSn'<sup>1516</sup> '.Because of these chemical compounds, there is an inconsistency between actual separation and calculation. \n\n###### **Practice** \n\n###### **Test Materials** \n\nIn the test, the raw material is high content with Ag and As, supplied by a Yun nan metallurgical plant. The material ingredient is shown in Table III, and the X-ray diffraction pattern is shown in Figure 2. According to Figure 2. As, Sb and Cu existing in the form of chemical compound, not in the form of elementary substance. At the same time, they don't combine with other elements. Chemicals constitutes of raw material is shown in Table III. \n\n\n\n<!-- Start of picture text -->\n7000  0-Cu3As  -U-Cu,St><br><]-PbSnC<br>6000<br>O-CuS<br>5000<br>w<br>Q_<br>y. 4000<br>jj 3000<br>2000  0 o<br> >  |<br>1000<br>0  LJL1~-JL<br>10  20  30  40  50  60  70  80  90<br><!-- End of picture text -->\n\nFigure 2 XRD pattern of test materials \n\n###### **Experimental Research Method** \n\nThe test is carried out in vacuum oven made by ourselves in the condition as follow: ordinary pressrue~lPa; temperature range is ordinary temperature~1700°C; employ thyristor transformer to control temperature, platinum rhodium platinum thermocouple to measure temperature, and U-pressure gage to measure pressure of left gas. Testing materials are put in flat-temperature zone in graphite crucible. Analytical balance is employed to weigh the testing material and residues. Composition analysis is characterized by chemical titration and absorption spectrophotometer. The model of absorption spectrophotometer is WFX-32, wavelength range is 190~900nm, wavelength accuracy is ±0.50nm, resolution ratio is 0.3nm, baseline stability is 0.005A/30min. phase determination is carried out by analyzer of XRD Rigaku D/max-3B, scan angle is 0°~90°. Based on characteristics of vacuum metallurgy, test takes vaporizing temperature and constant temperature as reference. Parameters of test are shown as Table IV. \n\n258 \n\n|Table IV Test Param<br>Eil"}, {"page": 187, "text": "<br>Inputs/Kg|eters<br>2|\n|---|---|\n|ssenta parameters<br>Residual pressure/Pa|20-30|\n|Ch t<br>Tempe rature/K|1473,1573, 1673, 1773|\n|ange parameers<br>Holding time /min|30,60, 120, 240|\n\n\n\n###### **Results and Discussion** \n\nThe experimental result of the amount and rate of output of copper-base alloys are shown in Table V and Table VI, which is influenced by vaporizing temperature and distillation time. Based on TableV and Table VI, removal rate can be calculated, and the results are shown in Table VII and Table VIII. Figure 3 and Figure 4 show evaporation rate in different time and temperature. Figure 5 shows the graph XRD of residue in evaporation temperature of 1673K, and distillation time of 120min. \n\nTable V The Influence of Distillation Temperature on Residue and Rate of Output of Complex of Copper Base Alloy by Vacuum Distillation \n\n|Distillation tempera|ture/K|1473|1573|1673|1773|\n|---|---|---|---|---|---|\n|Residue weight|/kg|1.430|1.370|1.324|1.130|\n||Ag|0.45|0.35|0.023|0.0011|\n||<br>As|8.20|5.58|4.31|3.41|\n|Residue main|Sb|12.84|12.67|11.38|2.86|\n|element content/%|Pb|0.009|0.019|0.064|0.0098|\n||Sn|2.50|2.58|2.69|2.75|\n||Cu|76.00|78.80|81.53|90.97|\n\n\n\nNote: Residual gas pressure: 20~30Pa, Inputs: 2Kg, Distillation time: 60min„ \n\nTable VI The Influence of Distillation Time on Residue and Rate of Output of Complex of Copper Base Alloy by Vacuum Distillation \n\n|Distillation time /|min|30|60|120|240|\n|---|---|---|---|---|---|\n|Residue weight/|kg|1.323|1.324|1.260|1.060|\n||Ag|0.084|0.023|0.016|0.0005|\n||As|4.36|4.31|3.39|2.54|\n|Residue main|Sb|11.2|11.38|8.44|4.52|\n|element content/%|Pb|0.068|0.064|0.059||\n||Sn|2.68|2.69|2.80|2.86|\n||Cu|80.61|81.53|85.30|90.08|\n\n\n\nNote: Residual gas pressure: 20~30Pa; Inputs: 2Kg, Distillation temperature: 1673K; —: Say not detecto \n\n259 \n\nTable VII The Influence of Distillation Temperature on Rate of Output of Major Element of Complex of Copper Base Alloy by Vacuum Distillation \n\n|Distillation||The main e|lements remo|val rate/%||\n|---|---|---|---|---|---|\n|temperature/K|Ag|As|Sb|Pb|Sn|\n|1473|<br>12.54|63.24|36.77|99.94|24.26|\n|1573|34.83|77.34|40.22|99.89|25.11|\n|1673|95.86|83.09|48.12|99.63|24.54|\n|1773|99.83|88.58|88.87|99.95|34.16|\n\n\n\nNote: Residual gas pressure: 20~30Pa, Inputs: 2Kg, Distillation time: 60min \n\nTable VIII The Influence of Distillation Time on Rate of Output of Major Element of Complex of Copper Base Alloy by Vacuum Distillation \n\n|||The main|element remov|al rate/%||\n|---|---|---|---|---|---|\n|Distillation time /min|Ag|As|Sb|Pb|Sn|\n|30|<br>84.90|82.90|48.98|99.61|24.88|\n|60|95.86|83.09|48.12|99.63|24.54|\n|120|97.26|87.34|63.38|99.67|25.25|\n|240|99.93|92.02|83.50|100.00|35.77|\n\n\n\nNote; Residual gas pressure: 20~30Pa, Inputs: 2Kg, Distillation temperature: 1673K„ \n\n\n\n<!-- Start of picture text -->\n0  50 100 150 200 250 300<br><!-- End of picture text -->\n\n260 \n\n\n\n<!-- Start of picture text -->\n1450  1550  1650  1750<br>T/K<br>Figure 4 60min evaporation rate of copper in<br><!-- End of p"}, {"page": 188, "text": "icture text -->\n\n\n\n<!-- Start of picture text -->\n3500<br>D<br>3000  4-Cu 3As  D-Cu^Slljj<br>2500  O-Cu10Sb3 O-CuSn<br>x 2000<br>| 1500<br>£ 1000<br>fi<br>500<br>[■■^r-Vrmih  u<br>10  20  30  40  50  60  70  80  90<br>2eo<br><!-- End of picture text -->\n\nFigure. 5 XRD pattern of the residue \n\n**Discussions** \n\nThe Influence of Distillation Temperature and Time on Lead Volatilization. Through Table VII and Table VIII, we can see that when temperature is above 1437k, distillation time is more than 30min, the removal rate of lead is greater than 99%, which means lead can be totally removed from copper in vacuum distillation. \n\nThe Influence of Distillation Temperature and Time on Silver Volatilization. It is shown in Table VII that at the same distillation time (60min), as soon as the temperature rise by 300K, the removal rate of silver will be multiplied 7.96 times. Hence one can see that distillation temperature possess enormous implication in silver volatilization. When the temperature is 1773K and distillation time is 60min, the removal rate of silver is 99.63%. \n\nThus it can be seen in Table8, in the same distillation temperature (1673K), distillation time extends 8 times, the removal rate of silver increases 1.18 times, which indicates that compare with distillation temperature, distillation time has less influence on silver volatilization. When \n\n261 \n\nthe distillation temperature is 1637K, distillation time is 240min, the removal rate of silver is 99.93%, and silver content in residue is 0.0005%, which illustrates that silver can be totally removed from copper in vacuum distillation. \n\nThe Influence of Distillation Temperature and Time on Tin Volatilization. It is shown in Table VII and Table VIII that when the distillation temperature is 1773K, distillation time is 60min; the removal rate of tin is 34.16%. When the distillation temperature is 1673K and distillation time is 240min, the removal rate of tin is 35.77%, which indicates that at the same distillation time and temperature, purely extend distillation time and raise temperature have little influence on tin volatilization. \n\nThe Influence of Distillation Temperature and Time on Antimony and Arsenic Volatilization.We can see in Table VII that in the same distillation time (60 min), as soon as distillation temperature raise 300K, the removal rate of As and antimony increase 1.36 times and 2.42 times respectively. Distillation temperature has little effect on volatilization of arsenic and antimony. When the temperature is 1773K, and distillation time is 60min, the removal rate of arsenic and antimony are 88.58% and 88.87%. \n\nIt can be concluded that based on table8 that, in the same distillation temperature (1573K), if the distillation time extended by 8 times, the removal rate of arsenic increase 1.11 times, and 1.70 times for antimony which influenced a lot by distillation time. When distillation temperature is 1573K, distillation time is 240min, the removal rate of arsenic and antimon"}, {"page": 189, "text": "y are 92.02% and 83.50%. \n\nThe Influence of Distillation Temperatures and Time on Copper Volatilization It can be shown in Figure 3 and Figure 4 that raising the distillation temperature and lengthen the distillation time increase removal rate of copper. When distillation temperature is 1673K, distillation time is 240min; the removal rate of copper is 12.206%. While when the distillation temperature is 1773K, and the distillation time is 60min, the removal rate of copper is 5.48%. Copper will be easily volatilized in high distillation temperature and long distillation time. \n\nWe can naturally draw conclusions as follow: ©vacuum distillation is an effective way to separate lead and silver from copper base alloy. In the condition that the temperature is above 1437K, distillation time is more than 30min, and the gas residual pressure is 20~30Pa, the removal rate of lead is greater than 99%. The removal rate of silver is influenced by the distillation temperature and time. When distillation temperature is above 1637K, distillation time is more than 60min, and the gas residual pressure is 20~30Pa, the removal rate of silver is greater than 95%, the amount of residue is less than 200ppm. With the raising of distillation temperature and lengthen of the distillation time, the removal rate of silver can be more than 99%. © the remove of arsenic, antimony and tin can not be fulfilled by vacuum distillation. Theatrically, if saturated vapor pressure of arsenic and antimony are greater than that of lead and silver, they can be moved. When distillation temperature is 1673K, distillation time is more than 60min, lead and silver can be moved completed yet for arsenic and antimony, there still 20%~50% residue left. The reason for these phenomena is because that arsenic and antimony combines with copper as what is shown in Figure 5. These new compounds still active after melting. In vacuum, saturated vapor pressure of Sn is low, which is similar with copper, so it can be combined with copper. When distillation temperature is 1673K, distillation time is 240min; the removal rate of tin is 35.77%. Tin is being enriched in the residue. © To ensure safely copper does not volatilize and enriched in residue, the temperature should be under 1673K, and meanwhile, distillation time should be less in 60min. \n\n262 \n\n###### **Conclusion** \n\n(1) The practicability of vacuum distillation dealing with copper base complex multi-component alloy to separating lead and silver. When the temperature is 1673K, distillation time is 60min, system residual gas pressure is 20-30pa, the removal rate of lead is 99.63%, of silver is 95.86% and of copper is 0.745%. lead and silver are separated from copper, left copper enriched. \n\n(2) In the process of vacuum distillation dealing with copper base complex multi-component alloy, arsenic and antimony combines with copper forming a new compound, which brings about impossibility of separation. Distillation temperature and time have great influence "}, {"page": 190, "text": "on antimony, but have little influence on arsenic. \n\n(3) In the process of vacuum distillation, separation of Sn and Cu can not be fulfilled. When distillation temperature is 1673K, distillation time is 60min, and system residual gas pressure is 20-30pa, the removal rate of Sn is 35.77%. Sn is enriched in residue. \n\n(4) With the raising of distillation temperature and lengthen of distillation time, evaporation rate of copper increases. When distillation temperature is 1674K, distillation time is 60min, and system residual gas pressure is 20-30pa, the removal rate of copper is 0.745%. Thus, when distillation temperature is 1673K, distillation time is 240min, and system residual gas pressure is 20-30pa, the removal rate of copper can be 12.026%. \n\n(5) Vacuum distillation has great industrial application value in processing copper base complex multi-component alloy, especially in dealing with lead and silver. Vacuum distillation can promote further study on performance of furnace of this field. \n\n###### **References** \n\n1. Guo-Fa Chen, and De-Quan Wang, _Lead metallurgy_ ( Bei Jing : The metallurgical industry press, 2000 ). \n\n2. Rong-Qiu Peng et al., _Lead metallurgy._ (Hu Nan, Chang sha, Zhong nan university press, 2004). \n\n3. _China metallurgical encyclopedia total editorial commit-ee, China metallurgical encyclopedia (Non-ferrous metal metallurgy)_ ( Bei Jing: The metallurgical industry press, 1992 ). \n\n4. Bang-Jun Chen et al., _Lead Zinc Bismuth Roll. In non-ferrous metal smelting manual._ ( Bei Jing: The metallurgical industry, 1996 ), 160-171. \n\n5. Hai-Qing Chen, \" Study on Novel Technology of Copper Dross Smelting with Soda-lead Concentrate \". _Non-ferrous metal ( Smelting part ) ,_ 3 ( 2007 ), 6~8. \n\n6. Yong-Nian Dai, _Vacuum metallurgy on nonferrous metals_ ( Bei Jing: The metallurgical industry press, 1998 ), 110-116. \n\n7. Wei-Liang Chen et al., \" Vacuum distillation refining of crude lithium(I)-Thermodynamics on separating impurities from lithium, \" _Transactions of Nonferrous Metals Society of China,_ 6 (2001 ), 937-941. \n\n8.Yong-Cheng Liu et al., \" Applying Vacuum Distillation to Recovery of Zinc, \" _Kun Ming university of science and technology journals,_ 21 (6) (1996), 16-20. \n\n9. Bu-Zheng Yang et al., \" Continuous Vacuum Distillation Furnace for Raw Cadmium Refinement \", _Industrial furnace,_ 29 (1) (2007), 5-8. \n\n10.Ping-Yan Wang et al., \" Study on Production of Aluminum Carbothermic Reduction and Subhalide Decomposition under Vacuum \", _Non-ferrous metal(Smelting part ),2_ ( 2005 ), 11-13. 1 l.Qiu-Xia Li et al., \" Preparation of Aluminum by Disproportion of Sub-fluoride in Vacuum\", \n\n263 \n\n_Journal of China's nonferrous metals,_ 7 ( 2008 ). \n\n12.Yong-Nian Dai, and Bin Yang , _Non-ferrous metal materials vacuum metallurgy_ ( Bei Jing: The metallurgical Industry, 2006 ), 20-21. \n\n13.Yong-Nian Dai, _Vacuum metallurgy_ (Bei Jing: The metallurgical industry, 1988) \n\n14.Yong-Nian Dai et al., \" The metal in the vacuum of volatile \". _Kun"}, {"page": 191, "text": " Ming engineering collrge journals,_ 19 (6) (1994), 26-29. \n\n15.Qing-Wei Guo, and Gui-Sheng Wang, _Common non-ferrous metal binary alloy phase atlas_ ( Bei Jing: Chemical industry press, 2010), 48-162. \n\n16.Tian-Cong Zhao, _Antimony,_ (Bei Jing: The metallurgical industry press, 1978). \n\n264 \n\n4th International Symposium on High-Temperature Metallurgical Processing _Edited by: Tao Jiang, Jiann-YangHwang, Phillip J. Mackey, Onuralp Yucel, and Guifeng Zhou TMS (The Minerals, Metals & Materials Society), 2013_ \n\n###### AN OVERVIEW OF RESEARCH ON AU & AG RECOVERY \n\n###### IN COPPER SMELTER \n\nYifeng Shi ', Zhonglm Ye<sup>2</sup> \n\n1 Yunnan Copper Co., Ltd. (YCC) Kunming, Yunnan 650051, P. R. China (Email: shiyifeng2000@yahoo.com.cn) Yunnan Copper Smelting & Processing Complex Kunming, Yunnan 650102, P. R. China (Email: yzlynty@126.com) \n\n**Keywords:** Copper Smelting, Au & Ag Recovery, Au & Ag Losses, Au & Ag Behavior, Calculation Method \n\n###### **Abstract** \n\nThis paper has outlined forms of Au & Ag losses in copper smelting process and methods for increasing Au & Ag recovery, analyzed factors influencing Au & Ag recovery in copper converting process, presented Au & Ag behavior in copper electrorefining process, and reviewed effect of current density/electrolyte circulation rate during electrolysis and surface finish of cathode on Au & Ag losses. Measures and research direction for decreasing Au & Ag losses in electrolysis have also been introduced. Based on Au & Ag behavior in copper electrorefining process and previous studies by others, new approach for increasing Au & Ag recovery in copper smelter has been discussed. And brief comparison has made between continued multiplication method and equilibrium method application in the case of calculation of Au & Ag recovery in copper smelter. \n\n###### **Introduction** \n\nAs gold and silver are the major by-products from copper smelting process, efficient Au & Ag recovery has become one of the key approaches for copper producers to increase economic efficiency. With similar physicochemical properties, Cu, Au and Ag belong to the first subgroup of elements in the same periodic table. Au and Ag will be enriched into Cu phase firstly when both matte-slag phase and copper-matte phase appear in copper smelting process. However, great changes have taken place in Au & Ag proportions into individual phase due to changes of physicochemical conditions in each smelting process. Metallurgists at home and abroad have carried out a great deal of pilot plant tests and laboratory tests in order to increase Au & Ag **1 Yifeng Shi,** Professor Level of Senior Smelting Engineer, Yunnan Copper Co., Ltd., Kunming, Yunnan Province 650051, P. R. China 2 **Zhonglin Ye,** Smelting Engineer, Yunnan Copper Smelting & Processing Complex, Kunming, Yunnan Province 650102, P. R. China recovery in copper smelting systems. In the 1980s, Jingchun Lu summarized research results of \n\n265 \n\nthe former Soviet Union with regard to Au & Ag loss"}, {"page": 192, "text": "es in copper smelting process in the 1970s and 1980s, and he proposed solutions to increase Au & Ag recovery in copper metallurgical plants. As more than 20 years passed, Jingchun Lu's paper, Discussion on Increasing Au & Ag Recovery in Copper Smelting System, remains as a literature of the most comprehensive study. Based on Jingchun Lu's literature, the authors of this paper discussed new approaches to increase Au & Ag recovery in copper metallurgical plants with combination of many researches done by other researchers for over 20 years. \n\n###### **Au** & **Ag Losses in Smelting Process** \n\n###### Au & Ag Losses in Slag \n\nDistribution of trace elements in copper-matte, copper-slag and matte-slag phases is expressed in terms of element concentration ratio. A large number of scholars have studied distribution laws of Au & Ag in slag phase and matte phase during matte smelting. And this distribution laws not only provide people a new insight into Au & Ag movement in copper smelting process but also provide theory basis for determination of technical indices in practical production. H.T. Cytreba'<sup>11</sup> , metallurgist of the former Soviet Union, believed that losses of precious metals in slag occurred in terms of mechanical loss completely. In 1978, M. Nagamori' 'made a research into distribution of trace elements (such as Au, Ag and so on) in matte and slag. The target of this research was to set up suitable physicochemical model of various trace elements in fayalite slag and to analyze industrial multiphase system based on modeling. This research well illustrated and predicted behavior & functions of process variables of the trace elements. The study found that distribution coefficients (LAg and LAu) of Au & Ag in matte and slag are 400 and 1500 respectively without considering physical suspension correction. With consideration of physical suspension correction, two distribution coefficients dropped rapidly to 15 and 16 respectively. Wei Quo & Huaidong Yang'<sup>31</sup> , Kaisheng Jin & Zhenjian Zhang'<sup>41</sup> demonstrated the view points of H.T. Cytreba and M. Nagamori in 1995 and 2004 respectively under laboratory simulation conditions. \n\n\n\n<!-- Start of picture text -->\nloo — -  --<br>TO<br>40<br>10<br>40  SO  60  TO<br>1 o(Cu) m t<br><!-- End of picture text -->\n\nFigure 1. The Relation between Matte Grade & Distribution Coefficients Wei Quo and Huaidong Yang investigated distribution laws of Au & Ag in slag phase and matte \n\n266 \n\nphase by simulating Noranda operating conditions in laboratory (temperature: 1250°З oxygen enrichment level: 38%). \n\n\n\n<!-- Start of picture text -->\n■>o(Cu)s<br><!-- End of picture text -->\n\nFigure 2. The Relation between Cu in Slag & Distribution Coefficients \n\nIn the above figures, LAU and LAg refer to content ratio of Au & Ag in matte phase and slag phase. The experiments have shown distribution coefficients of Au & Ag decrease respectively with the increases of matte grade and Cu in slag in the cours"}, {"page": 193, "text": "e of matte smelting by using copper concentrate. \n\nIn 2004, Kaisheng Jin and Zhenjian Zhang carried out oxygen enrichment smelting in Noranda Furnace by taking copper concentrate, gold concentrate and converter slag as raw materials in order to find out the process condition of gold concentrate smelting in Noranda furnace. \n\nTable I. Au/Ag Content in Copper Matte & Slag in Kaisheng Jin's Experiment \n\n|Copper Matte/(g|/t)<br>Slag/(g/t)|C Sl/%|\n|---|---|---|\n|Au|Ag<br>Au<br>Ag|um ag|\n|53|1336<br>0.51<br>12.1|1.37|\n|50.8|1405<br>0.19<br>11.0|1.02|\n|56|1780<br>0.75<br>17.0|1.45|\n|Fe/Si02|Leu<br>LAU|LAS|\n|1.50|0.0201<br>106.0|110.4|\n|1.25|0.0154<br>267.4|127.7|\n|1.57|0.0222<br>74.7|104.7|\n\n\n\nThe experiment results showed that Au/Ag content in slag increased with the increases of Au/Ag content in copper matte, Cu in slag and Fe/SiЫ2 ratio, and that LAU (AU in matte/Au in slag) and LAg (Ag in matte/Ag in slag) decreased with the increases of Cu in slag, Fe/SiЫ2 ratio and Lcu (Cu in slag/matte grade). That's to say, Au and Ag were enriched into matte phase. Therefore, Au & Ag losses increased with the increase of Cu in slag. The experiment results also proved that Au \n\n267 \n\n& Ag losses in discarded slag increased with the increase of gold concentrate in feed preparation because the increase of treatment capacity of gold concentrate resulted in an increase in Fe/SiCh ratio and a decrease in LAU & LAg. \n\n###### Influencing Factors on Distribution of Au & Ag in Matte & Slag \n\nBeing in a free state, Au and Ag in molten smelted product under high temperature has higher ionization potential, larger density and surface tension. Density and surface tension of copper matte increase with the increase of Cu in matte. Finally, the structure properties of droplets of matte and Dore metal become similar. Therefore, tension among phases for matte gold silver system in melt gets increased, and polymerization of fine Au/Ag droplets gets improved too. This helps Au/Ag droplets to transfer and concentrate into copper matte. Metallurgist of the former Soviet Union believed this was the influencing factor on distribution of copper and precious metals in matte and slag. They did a great deal of industrial researches and laboratory studies. It was proved that movement level for Au/Ag into matte depended on compositions of matte and slag as well as proportions among each constituent: \n\n( 1 ) The relation between Au & Ag recovery and the percentage of Fe in slag & matte; \n\n(2) The Relation between Au & Ag recovery and the ratio of matte percentage to Fe percentage; \n\n(3) The Relation between Au & Ag recovery and the ratio of SiC>2 percentage to Fe percentage. \n\nBased on test data, metallurgist of the former Soviet Union derived empirical formulas for calculating Au & Ag recovery: \n\nlgHAu=1.4+[(0.581gni+0.8451gn2-1.151gn3) /3] (1) lgHAg=1.42+[(0.531gn1+0.831gn2-lgn3)/3] (2 ) \n\nIn the equations above, HAU and HAginean Au & Ag recovery; nl, n2 and n3 respectively mean the percenta"}, {"page": 194, "text": "ge of Fe in slag and matte, the percentage of Cu in slag and matte, the percentage of silicate and Fe in slag. \n\nOn this view, a decrease of mechanical losses can be regarded as the main approach for increasing Au & Ag recovery in copper smelting process. That's to say, we shall ensure sufficient setting time for slag, select appropriate slag chemistry, increase superheat temperature of slag, increase difference between specific gravity of matte and specific gravity of slag, and select appropriate compositions of matte & slag. \n\n###### Au & Ag Losses in Dust \n\nFor the purpose of understanding Au/Ag movement in copper smelting process for one Chinese smelter, Jianlin Lai' ' laid special stress on investigation of production processes for Flash \n\n268 \n\nFurnace, Converter and Anode Furnace. Investigation results showed that direct enrichment rates of Au in these production processes were 90.03%, 95.47% and 92.01% respectively, and that direct enrichment rates of Ag in these production processes were 82.52%, 93.5% and 94.95% respectively. In flash smelting process, carryover of Au & Ag into dust were 9.62% and 12.29% respectively. Lan Lin' ' studied movement and distribution of Au & Ag in ISP process, and noticed carryover of Ag in dust at 5.07%. \n\nAccording to the investigation made by Jianlin Lai and Lan Lin, it demonstrated that Au & Ag losses increased with the increase of dust rate of metallurgical furnaces. Even if there was possibility to install Au & Ag recovery equipment in dust treatment plant, total Au & Ag recovery still got dropped. Therefore, the efficient way for increasing Au & Ag recovery is always to decrease dust rate. Moreover, the influence of dust rate on Au & Ag recovery shall be considered when we compare advantages and disadvantages among different copper smelting technologies. \n\n###### **Influencing Factors on Au & Ag Recovery in Converting Process** \n\nIt is generally thought that Au and Ag can be absorbed completely when matte contains about 10% Cu. Guorui Ye and Jiaqi He' ' verified this phenomenon in 1989 by experiments. Based on the researches done by J. Gerlach, Asano, Schlitt, Sinha, et al., with combination of converting process and static balance method, Guorui Ye and Jiaqi He systematically studied Au & Ag behavior in copper blow for matte converting by taking white matte from converter as experimental material. They obtained results showed that: when the temperature was at 1250 , LAU=103, -LAg=2. LAU and LAg (LAU and LAg mean distribution values of Au and Ag in blister phase/matte phase) increased with the increase of the temperature. The increase of Fe content in the system had negative effect on LAU and positive effect on LAg respectively. \n\n###### Distribution Coefficient & State of Change for Au & Ag in Two Phases \n\nAs distribution coefficient (LA U=103) was so high, it was also proved quantitatively that blister copper was the best collecting agent in theory. At the beginning of copper blow, blister copper pha"}, {"page": 195, "text": "se played an important role in Au enrichment. Unfortunately, residual Fe in matte was unfavorable to Au enrichment. \n\n269 \n\n\n\n<!-- Start of picture text -->\nHfl*<br>l ( H i '<br>T=1250\"C<br>CO  1<br>Fe.  r(%)<br><!-- End of picture text -->\n\nFigure 3. Relationship between LAU and [Fe]mt (Temp = 1250 C) 1) Researchd done by Guorui Ye, et al.; 2) Data from Sinha, et al. \n\nAs shown in the above diagram, LAU decreased with the increase of [Fe]mt. When the temperature was 1250°Зrelation between LAg and [Fe]mt was exactly opposite to the relation between LAU and [Fe]mt. LAg increased with the increase of [Fe]mt (shown as below). The results of site sampling were also shown in the diagram. It showed the results of site sampling were agreeable with simulating converting results. When LAg=2, it demonstrated effect of blister copper phase on Ag enrichment was nothing like as good as that on Au enrichment during copper blow. \n\n\n\n<!-- Start of picture text -->\nMl<br><<br>(Fel mt(%)<br><!-- End of picture text -->\n\nFigure 4. The relation between LAg and [Fe]mt (1250°C) . Simulating Converting; 0 Site Sampling \n\nEffect of Temperature on Au & Ag Behavior \n\n270 \n\n\n\n<!-- Start of picture text -->\n80] 1<br>]  jot] i 300<br>Temp (\"C)<br><!-- End of picture text -->\n\nFigure 5. The relation between temperature & LAg/[Au]cu As shown in the above diagram, Au content increased with the increase of equilibrium temperature in copper phase. It could be presumed that LAU also increased with the increase of temperature. Effect of temperature on LAg was similar to that on Au. \n\n###### **Au** & Ag **Behavior in Copper Electrorefining Process** \n\nIn anode copper electrorefining process, Au & Ag losses mainly enter into cathode. So it is quite significant for increasing Au & Ag recovery to study Au & Ag forms into copper cathode and influencing factors on Au & Ag into cathode. \n\n###### Au & Ag Forms into Copper Cathode in Electrorefining \n\nAccording to the researches done by metallurgist of the former Soviet Union ''', it can be considered that Au entered into cathode along with anode slime particles by mechanical entrainment. However, Ag entered into cathode both by mechanical entrainment and electrochemical discharge. \n\n###### Effect of Current Density on Au & Ag in Anode \n\nUsing mathematical statistical method, Ural Copper Refinery (Uralelektromed) of the former Soviet Union analyzed the production data during 1972 up to 1978, and summarized the following multivariable regression equations (3) and (4) for Au & Ag in copper cathode: \n\nRelations among Ag in cathode (Yi), Ag in anode (Xi), Ag in electrolyte (X2), current density (X3), density of sulfuric acid (X4) and Sb in electrolyte (X5) are given below: \n\nY1=1905.7+0.18X1+0.56X2-0.10167X22-6.1946X3-11.II99X4+O.O3628X3X4-O.8IX4X5 (3) Relations among Au in cathode (Y2), current density (Xi), concentration of sulfuric acid (X2), Au \n\n271 \n\nin anode (X3), unit consumption of sulfuric acid (X4), concentration of copper sulfate (X"}, {"page": 196, "text": "5), Ni in anode _(Xg)_ are given below: \n\nY2=(-12.935-0.0374Xi+0.173X2-0.105X3-0.132X4+0.0006462XiX2+0.000189X3X4-0.00029X2 \n\nX5+0.16X2X6+0.49X5X6)*10\"<sup>2</sup> (4) \n\nAs shown in Equation (3), Ag content in cathode is more related with Ag in anode, Ag in electrolyte, current density, density of sulfuric acid and Sb in electrolyte. \n\nAs shown in Equation (4), Au content in cathode is more related with Ni & Ag in anode. Due to high Au content in anode copper, Au content in copper cathode increases with the increase of Au content in anode slime. \n\nAnother plant of the former Soviet Union summarized the following single variable regression equations for Au & Ag losses and current density in 6 years. \n\n\n\n<!-- Start of picture text -->\n9*0  2tm  1  240  ISO 31<br>2<br>Current Density (A/mm )  Current Density (A/mm )<br><!-- End of picture text -->\n\nFigure 6. Effect of current density on Au & Ag losses Regression equation of Au loss: \n\nY(g/t)=0.071+0.00072X \n\n**(5)** \n\nRegression equation of Ag loss: \n\nY(g/t)=1.980+0.033X \n\n(6) \n\nX : Current Density \n\nAnother Chinese copper smelter made determinations during production for a long time. The determination results agreed with the conclusions ' ' ' given in the above equations (3), (4), (5) and (6). \n\nTable II Relation between Au/Ag Content in Copper Cathode and Current Density for another Chinese Copper Smelter (Ave. Yearly) Current Density (A/m ) 210 236 248 285 \n\n272 \n\nAu in Copper Cathode (g/t) | 0.160 | 0.187 | 0.195 | 0.255 \n\n###### Effect of Circulation Rate of Electrolyte on Au/Ag Content in Cathode \n\nUral Copper refinery of the former Soviet Union carried out experimental research in commercial cells. Following electrolysis conditions were used: \n\nCurrent Density (A/m<sup>2</sup> ): 290-300; Spacing (mm): 102; Electrolyte Compositions (g/1): 40-45 Cu<sup>+</sup> ; 15-20 Ni<sup>2+</sup> ; 160-180 H2S04; Electrolyte Temp (°<J: 62 ± 2; Addition of glue and thiourea (g/per ton copper cathode): 70 each; Circulation method: from bottom to top, perpendicular to the electrode; Circulation rate (1/min) : 12-32 \n\nExperiment on anode cycle was conducted in 12 rows of commercial cells. Experiment results showed Ag content and Au content in cathode increased by
