Repository: NDDev-Technocracy-OpenNetwork/hack-2026-nornickel-knot

> **DEPRECATED.** This repository is archived and no longer maintained.
> It is kept read-only for reference; its GDS anchor records
> `lifecycle: archived` under `portfolio:archived-projects`.

# Nornickel Scientific Knot

Живая карта знаний R&D для горно-металлургической отрасли: система превращает архив отчётов, статей, презентаций и экспериментальных материалов в типизированный граф знаний, а затем отвечает на вопросы естественным языком с источниками и страницами первоисточников.

Проект подготовлен командой **Harmonic Labs** для **Норникель AI Hack 2026**, трек **«Научный клубок»**.

File: data/parsed/Материалы конференций/Flotation_Plant_Optimisation_S25.json (part 15 of 32)
specific gravity, as shown in Figure 17. If gangue changes from sulfide- or iron-dominant gangue to siliceous gangue, the solids specific gravity decreases, resulting in an increase in viscosity, which will alter gas characteristics. \n\n###### **Particle shape and viscosity** \n\nParticle asymmetry has a strong effect on the viscosity and maximum packing fraction and on the concentration/viscosity relationship. Any deviation from spherical particles results in an \n\n\n\n\n\n\n\n\n\n**FIG 17** – Relationship between per cent solids by weight and viscosity. \n\n**191** \n\nFLOTATION PLANT OPTIMISATION  |  SPECTRUM SERIES 25 \n\n**GREG HARBORT, SARAH SCHWARZ AND THU NGUYEN** \n\n\n\n<!-- Start of picture text -->\n50<br>40<br>30<br>20<br>10<br>10 20 30 40<br>Volume concentration (%)<br>Spheres Grains Discs Rods<br>Viscosity (mPa.s)<br><!-- End of picture text -->\n\n**FIG 18** – Effect of particle shape on viscosity (from Barnes, Hutton and Walters, 1989). \n\nincrease in viscosity for the same phase volume. Figure 18 (Barnes, Hutt"}, {"page": 184, "text": "on and Walters, 1989) details the effect of particle shape on viscosity for the following cases: \n\n1. spheres – grinding via attrition mills such as the Vertimill<sup>®</sup> or IsaMill<sup>®</sup> generates essentially spherical particles \n\n2. grains – grinding via impact mills such as SAG mills, ball mills or rod mills generates granular particles \n\n3. discs – the presence of discs generally comes from material that breaks along plate lines such as mica \n\n4. rods represent the most severe particle shape to affect viscosity and can be fibrous, such as asbestos. \n\n###### **Agglomerates and viscosity** \n\nThe formation of agglomerates via particle attraction leads to a larger effective phase volume than that of the individual particles. This results in an additional increase in the viscosity over and above that expected from the phase volume of the individual particles. This effect is typically observed in ultra-fine particles, such as clay, or following ultra-fine grinding, as illustrated in Figure 19 (Barnes, Hutton and Walters, 1989). \n\nLime addition can also have a significant effect on viscosity, both through the formation of flocs and above a pH of 9.5 via the precipitation of magnesium hydroxides in gelatinous form. Since lime often contains magnesium, if the addition of lime is sufficient to raise the pH above 9.5, the magnesium content in the lime precipitates as Mg(OH)2. \n\n###### **Effect of per cent solids and viscosity on bubble size** \n\nFigures 20 and 21 (Amec Foster Wheeler database) illustrate the expected change in bubble size caused by viscosity and pulp per cent solids variation in a massive sulfide zinc rougher circuit, operating at a feed P80 of ~60 µm. In terms of the commonly measured pulp per cent solids, an increase from 20 per cent w/w to 40 per cent w/w is expected to cause bubbles to approximately double in diameter. \n\n**192** \n\nFLOTATION PLANT OPTIMISATION  |  SPECTRUM SERIES 25 \n\n**CHAPTER 6  |  CHARACTERISATION MEASUREMENTS IN INDUSTRIAL FLOTATION CELLS** \n\n\n\n<!-- Start of picture text -->\nParticle<br>Diameter (um)<br>10 1 0.05<br>0.10<br>0.50<br>10 3 1.00<br>10 2<br>10 1<br>10 0<br>Particle Coagulation Region<br>10 ‐1<br>0.1 0.2 0.3 0.4 0.5 0.6<br>Solids volume fraction<br>Average interparticle separation (nm)<br><!-- End of picture text -->\n\n**FIG 19** – Formation of agglomerates (from Barnes, Hutton and Walters, 1989). \n\n\n\n**FIG 20** – Effect of viscosity on bubble size. \n\n###### **Effect of per cent on air hold-up** \n\nAn increase in per cent solids also results in an increase in the drag forces acting on bubbles, due to increased viscosity. This results in bubbles rising slower and an increase in air holdup in the flotation cell. The air held up reduces the effective volume of the flotation cell and hence decreases the residence time. Figure 22 illustrates the effect of per cent solids on air hold-up from data sourced from the Amec Foster Wheeler database. It should be noted that the majority of this data was from "}, {"page": 185, "text": "duties with solid sg values between 3.0 and 3.5. \n\n**193** \n\nFLOTATION PLANT OPTIMISATION  |  SPECTRUM SERIES 25 \n\n**GREG HARBORT, SARAH SCHWARZ AND THU NGUYEN** \n\n\n\n<!-- Start of picture text -->\n1.8<br>1.6<br>1.4<br>1.2<br>1.0<br>0.8<br>0.6<br>0.4<br>0.2<br>0.0<br>0 10 20 30 40 50<br>% Solids (w/w)<br>FIG 21  – Effect of per cent solids on bubble size.<br>30<br>25<br>20<br>15<br>10<br>5<br>0<br>0 10 20 30 40 50 60<br>Per cent solids (w/w)<br>Sauter mean bubble size (mm)<br>Air hold‐up (%)<br><!-- End of picture text -->\n\n**FIG 22** – Effect of per cent solids on air hold-up. \n\n###### **Effect of volumetric pulp flow on air characteristics** \n\nIncreases in volumetric flow have several effects on a flotation cell. One of these relates to the effect of volumetric flow on air hold-up. Figure 23 illustrates the effect of bubble surface area flux on air hold-up. The curves indicate a divergence generally between 25 per cent and 30 per cent air hold-up. At this point the aerated pulp transitions from a bubbly mixture flow regime to a foam flow regime. The transition causes a number of effects: \n\n1. Coalescence of bubbles increases dramatically and the Sb decreases. Further increases in air do not result in an increase in Sb and the froth surface often ‘boils’. \n\n2. Flooding of the cell may occur, that is the bubbles are not able to disengage from the pulp and the air hold-up in the tailing stream is similar to the main pulp in the cell. Often this occurs with very little visible evidence and is characterised by severe deterioration in concentrate grade and recovery. \n\n**194** \n\nFLOTATION PLANT OPTIMISATION  |  SPECTRUM SERIES 25 \n\n**CHAPTER 6  |  CHARACTERISATION MEASUREMENTS IN INDUSTRIAL FLOTATION CELLS** \n\n\n\n<!-- Start of picture text -->\n35<br>30<br>25<br>20<br>15<br>10<br>5<br>0<br>0 50 100 150 200<br>Sb (s ‐1 )<br>JKTech Database Matiolo et al<br>FIG 23  – Effect of Sb on air hold-up.<br>Air hold‐up (%)<br><!-- End of picture text -->\n\nIncreases in volumetric pulp flow result in an increase in pulp superficial velocity, Jp, which in turn changes the operating point where the transition to the foam flow regime occurs. Figure 24 details the relationship at Jp values of 0.0 cm/s and 0.66 cm/s (Matiolo _et al_ , 2011) and 1.5 cm/s (Amec Foster Wheeler database). Typically, once familiar with the issue, operators will reduce air to prevent flooding. The loss in recovery from reduced kinetics is typically far less than the loss due to cell flooding. \n\n###### **CONCLUSIONS** \n\nMeasurement of gas dispersion characteristics in industrial flotation plant cells has aided troubleshooting and identified problem areas such as worn impellers, non-uniform gas dispersion, etc. Being able to measure these parameters quickly and relatively easily has enabled plant metallurgists to make adjustments to their cell operation and improve the plant performance significantly. \n\nMeasurement of the froth performance has indicated that most flotation cells operate at reason"}, {"page": 186, "text": "ably low froth recovery, with a significant proportion of material that entered the froth \n\n\n\n<!-- Start of picture text -->\n30<br>25<br>FOAM TRANSITION POINT<br>20<br>15<br>10<br>5<br>0<br>0 20 40 60 80 100 120<br>Sb (s ‐1 )<br>Jp = 0.0 cm/s Jp = 0.66 cm/s Jp = 1.5 cm/s<br>Air hold‐up (%)<br><!-- End of picture text -->\n\n**FIG 24** – Effect of Sb and air hold-up on the foam transition point. \n\n**195** \n\nFLOTATION PLANT OPTIMISATION  |  SPECTRUM SERIES 25 \n\n**GREG HARBORT, SARAH SCHWARZ AND THU NGUYEN** \n\nphase dropping back down to the pulp phase. These measurements have also identified that the processes within the froth phase are still relatively unknown, but quite significant in the overall flotation cell performance. \n\nWhile a great deal of flotation plant operation has developed based on experience and instinct, it is envisaged that with the various techniques now available to measure critical parameters within the flotation cells, plant metallurgists will have a greater understanding of the flotation process. Once the process is better understood, there is a greater potential for improving and operating the flotation cells at their optimum levels for the best metallurgical performance possible. \n\n###### **REFERENCES** \n\n- **Ahmed, N and Jameson, G J, 1989.** Flotation kinetics, _Mineral Processing and Extractive Metallurgy Review_ , 5:77–99. \n\n- **Alexander, D J, Franzidis, J-P and Manlapig, E V, 2003.** Froth recovery measurement in plant scale flotation cells, _Minerals Engineering_ , 16(11):1197–1203. \n\n- **Aslan, M M, Crofcheck, C, Tao, D and Mengьз, M P, 2006.** Evaluation of micro-bubble size and gas hold-up in two-phase gas–liquid columns via scattered light measurements, _Journal of Quantitative Spectroscopy and Radiative Transfer_ , 101(3):527-539. \n\n- **Barnes, H A, Hutton, J F and Walters, K, 1989.** _An Introduction to Rheology_ , Chapter 7 – Rheology of suspensions, pp 115–137 (Elsevier: Amsterdam). \n\n- **Biswal, S K, Reddy, P S R and Bhaumik, S K, 1994.** Bubble size distribution in a flotation column, _The Canadian Journal of Chemical Engineering_ , 72(1):148–152. \n\n- **Boyd, J W R and Varley, J, 2004.** Acoustic emission measurement of low velocity plunging jets to monitor bubble size, _Chemical Engineering Journal_ , 97:11–25. \n\n- **Boyer, C, Duquenne, A-M and Wild, G, 2002.** Measuring techniques in gas-liquid and gas-liquid-solid reactors, _Chemical Engineering Science_ , 57:3185–3215. \n\n- **Chao, L, Farrokhpay, S, Shi, F and Runge, K, 2015.** A novel approach to measure froth rheology in flotation, _Minerals Engineering_ , 71:89–96. \n\n- **Chen, F, Gomez, C O and Finch, J A, 2001.** Technical note: bubble size measurement in flotation machines, _Minerals Engineering_ , 14(4):427–432. \n\n- **Diaz-Penafiel, P and Dobby, G S, 1994.** Kinetic studies in flotation columns: bubble size effect, _Minerals Engineering_ , 7(4):465–478. \n\n- **Engelbrecht, J and Woodburn, E T, 1975.** The effects of froth height, aeration rate, and g"}, {"page": 187, "text": "as precipitation \n\non flotation, _Journal of the Southern African Institute of Mining and Metallurgy_ , October, pp 125–132. \n\n**Feteris, S M, Frew, J A and Jowett, A, 1987.** Modelling the effect of froth depth in flotation, _International Journal of Mineral Processing_ , 20:121–135. \n\n- **George, D L, Shollenberger, K A, Torczynski, J R, O’Hern, T J and Ceccio, S L, 2001.** Three-phase material distribution measurements in a vertical flow using gamma-densitometry tomography and electrical-impedance tomography, _International Journal of Multiphase Flow_ , 27:1903–1930. \n\n- **Gorain, B K, Franzidis, J-P and Manlapig, E V, 1995a.** Studies on impeller type, impeller speed and air flow rate in an industrial scale flotation cell – Part 1: Effect on bubble size distribution, _Minerals Engineering_ , 8(6):615–635. \n\n**Gorain, B K, Franzidis, J-P and Manlapig, E V, 1995b.** Studies on impeller type, impeller speed and air flow rate in an industrial flotation cell – Part 2: Effect on gas hold-up, _Minerals Engineering_ , 8:1557– 1570. \n\n**196** \n\nFLOTATION PLANT OPTIMISATION  |  SPECTRUM SERIES 25 \n\n**CHAPTER 6  |  CHARACTERISATION MEASUREMENTS IN INDUSTRIAL FLOTATION CELLS** \n\n- **Gorain, B K, Franzidis, J-P and Manlapig, E V, 1996.** Studies on impeller type, impeller speed and air flow rate in an industrial flotation cell – Part 3: Effect on superficial gas velocity, _Minerals Engineering_ , 9:639–654. \n\n- **Gorain, B K, Franzidis, J-P and Manlapig, E V, 1997.** Studies on impeller type, impeller speed and air flow rate in an industrial flotation cell – Part 4: Effect of bubble surface area flux on flotation performance, _Minerals Engineering_ , 10:367–379. \n\n- **Gorain, B K, Franzidis, J-P and Manlapig, E V, 1999.** The empirical prediction of bubble surface area flux in mechanical flotation cells from cell design and operating data, _Minerals Engineering_ , 12(3):309– 322. \n\n- **Gorain, B K, Napier-Munn, T J, Franzidis, J-P and Manlapig, E V, 1998.** Studies on impeller type, impeller speed and air flow rate in an industrial scale flotation cell. Part 5: Validation of k-Sb relationship and effect of froth depth, _Minerals Engineering_ , 11(7):615–626. \n\n- **Gourram-Badri, F, Conil, P and Morizot, G, 1997.** Measurements of selectivity due to coalescence between two mineralized bubbles and characterisation of MIBC action on froth flotation, _International Journal of Mineral Processing_ , 51:197–208. \n\n- **Hernandez-Aguilar, J R, Coleman, R G, Gomez, C O and Finch, J A, 2004.** A comparison between capillary and imaging techniques for sizing bubbles in flotation systems, _Minerals Engineering_ , 17(1):53–61. \n\n- **Hernandez-Aguilar, J R, Gomez, C O and Finch, J A, 2002.** A technique for the direct measurement of bubble size distributions in industrial flotation cells, in _Proceedings 34th Annual Meeting of the Canadian Mineral Processors of CIM_ , pp 389–402 (Canadian Institute of Mining, Metallurgy and Petroleum: Montreal). \n\n- **Jameson, G J and A"}, {"page": 188, "text": "llum, P, 1984.** A survey of bubble sizes in industrial flotation cells, report to AMIRA Ltd (Australian Mineral Industries Research Association Limited). \n\n- **Kilickaplan, A, 2007.** The effect of pulp rheology on flotation, Master of Applied Science thesis, Hacettepe University, 2007. \n\n- **Koh, P T L and Schwarz, M P, 2008.** Computational fluid dynamics modelling of slimes flotation at Mt Keith Operations, in _Proceedings Metallurgical Plant Design and Operating Strategies (MetPlant 2008)_ , pp 325–337 (The Australasian Institute of Mining and Metallurgy: Melbourne). \n\n- **Kulmyrzaev, A, Cancelliere, C and McClements, D J, 2000.** Characterisation of aerated foods using ultrasonic reflectance spectroscopy, _Journal of Food Engineering_ , pp 235–241. \n\n- **Laplante, A R, Toguri, J M and Smith, H W, 1983.** The effect of air flow rate on the kinetics of flotation. Part 2: The transfer of material from the froth over the cell lip, _International Journal of Mineral Processing_ , 11:221–234. \n\n- **Magaud, F, Souhar, M and Boisson, N, 2001.** Experimental study of bubble column hydrodynamics, _Chemical Engineering Science_ , 56:4597–4607. \n\n**Mathe, Z T, Harris, M C and O’Connor, C T, 2000.** A review of methods to model the froth phase in non-steady state flotation systems, _Minerals Engineering_ , 13(2):127–140. \n\n- **Matiolo, E, Testa, F, Yianatos, J and Rubio, J, 2011.** On the gas dispersion measurements in the collection zone of flotation columns, _International Journal of Mineral Processing_ , 99:78–83. \n\n- **Nesset, J E, Zhang, W and Finch, J A, 2012.** A benchmarking tool for assessing flotation cell performance, in _Proceedings 44th Annual Canadian Mineral Processors Operators Conference_ , Ottawa, 17–19 January, pp 183–209. \n\n- **O’Connor, C T, Randall, E W and Goodall, C M, 1990.** Measurement of the effects of physical and chemical variables on bubble size, _Int J Min Proc_ , 28:139–149. \n\n**197** \n\nFLOTATION PLANT OPTIMISATION  |  SPECTRUM SERIES 25 \n\n**GREG HARBORT, SARAH SCHWARZ AND THU NGUYEN** \n\n**Power, A, Franzidis, J-P and Manlapig, E V, 2000.** The characterisation of hydrodynamic conditions in industrial flotation cells, in _Proceedings Seventh Mill Operators’ Conference_ , pp 243–255 (The Australasian Institute of Mining and Metallurgy: Melbourne). \n\n**Rodrigues, R T and Rubio, J, 2003.** New basis for measuring the size distribution of bubbles, _Minerals Engineering_ , 16:757–765. \n\n**Runge, K, Crosbie, R, Rivett, T and McMaster, J, 2010.** An evaluation of froth recovery measurement techniques, in _Proceedings XXV International Mineral Processing Congress (IMPC)_ , pp 2313–2324 (The Australasian Institute of Mining and Metallurgy: Melbourne). \n\n**Sanaullah, K, Zaidi, S H and Hills, J H, 2001.** A study of bubbly flow using resistivity probes in a novel configuration, _Chemical Engineering Journal_ , 83:43–53. \n\n**Savassi, O N, Alexander, D J, Johnson, N W, Franzidis, J-P and Manlapig, E V, 1997.** Measurement of froth rec"}, {"page": 189, "text": "overy of attached particles in industrial flotation cells, in _Proceedings Sixth Mill Operators’ Conference_ , pp 149–155 (The Australasian Institute of Mining and Metallurgy: Melbourne). \n\n- **Schubert, H and Bischofberger, C, 1978.** On the hydrodynamics of flotation machines, _International Journal of Mineral Processing_ , 5:131–142. \n\n**Schwarz, S and Alexander, D A, 2006.** Gas dispersion measurements in industrial flotation cells, _Minerals Engineering_ , 19:554–560. \n\n- **Seaman, D, Franzidis, J-P and Manlapig, E V, 2004.** Bubble load measurement in the pulp zone of industrial flotation machines – a new device for determining the froth recovery of attached particles, _Mineral Processing and Extractive Metallurgy Review_ , 5:123–145. \n\n**Taute, J J and McClelland, A J, 2006.** Introduction to the Anglo Platinum Bubble Sizer, presented to the South African Institute of Mineral Processing Conference, August. \n\n**Tucker, J P, Deglon, D A, Franzidis, J-P, Harris, M G and O’Connor, C T, 1994.** An evolution of a direct method of bubble size distribution measurement in a laboratory batch flotation cell, _Minerals Engineering_ , 7(5/6):667–680. \n\n**Vera, M A, Franzidis, J-P and Manlapig, E V, 1999.** Simultaneous determination of collection zone rate constant and froth zone recovery in a mechanical flotation environment, _Minerals Engineering_ , 12(10):1163–1176. \n\n**Waniewski, T A, Hunter, C and Brennen, C E, 2001.** Bubble measurements downstream of hydraulic jumps, _International Journal of Multiphase Flow_ , 27:1271–1284. \n\n- **Wu, Q, Welter, K, McCreary, D and Reyes, J N, 2001.** Theoretical studies on the design criteria of double-sensor probe for the measurement of bubble velocity, _Flow Measurement and Instrumentation_ , 12:43–51. \n\n**Yoshida, Y, Katsumoto, T, Taniguchi, S, Shimosaka, A, Shirakawa, Y and Hidaka, J, 2013.** Prediction of viscosity of slurry suspended fine particles using coupled DEM-DNS simulation, _Chemical Engineering Transactions_ , 32:2089–2094. \n\n**198** \n\nFLOTATION PLANT OPTIMISATION  |  SPECTRUM SERIES 25 \n\n**_Return to contents_** \n\n# **C H A P T E R 7** \n\n#### **Chemical measurements during plant surveys and their interpretation** \n\n_Stephen Grano_ \n\n###### **ABSTRACT** \n\nThis chapter addresses simple chemical measurements and their interpretation in the optimisation of base metal sulfide flotation plants. The measurements include pH, Eh, dissolved oxygen, dissolved oxygen demand, extractable metals, and solution species. For each measurement, the basic theory and practical examples of application are discussed. Simple hydrolysis and Eh/pH diagrams are described which aid interpretation. The key sampling points and methodology for chemical measurements during a plant survey are outlined. The critical importance and method of correlating the laboratory conditions and performance to the plant is discussed. Two practical case studies highlight the utility of these chemical measurements for process troubleshooting are"}, {"page": 190, "text": " discussed. \n\n###### **INTRODUCTION** \n\nThis chapter is divided into the following three sections: \n\n1. chemical measurements during a plant survey \n\n2. analysis and interpretation of these chemical measurements \n\n3. two practical case studies that highlight the utility of these chemical measurements for process troubleshooting. \n\n###### **CHEMICAL MEASUREMENTS DURING A PLANT SURVEY** \n\nIn this section, basic chemical measurements taken during a typical plant survey will be outlined. The chemical measurements include: \n\n- pH \n\n- Eh \n\n- dissolved oxygen \n\n- dissolved oxygen demand \n\n- ethylene diamine tetra-acetic acid (EDTA) extractable metal ions \n\n- solution ionic species. \n\n**199** \n\nFLOTATION PLANT OPTIMISATION  |  SPECTRUM SERIES 25 \n\n**STEPHEN GRANO** \n\nFor each measurement type, a brief theoretical background will firstly be discussed. This will then be followed by a brief discussion on the importance of the measurement, how the measurement may be made, and some practical guidelines. \n\nThe combined measurements of Eh and pH will, to a significant extent, define the thermodynamic stability of bulk species (Garrels and Christ, 1965). This is because most equilibria are principally controlled by pH (eg hydrolysis) and Eh (eg oxidation/reduction). The other important variable when considering the predominant equilibrium species is concentration (eg the total metal ion or collector concentration in the system), though this parameter may be very difficult to define and measure. However, the strict application of thermodynamic equilibria is often not appropriate for reactions that have not come to equilibrium, or at a mineral surface where the interfacial pH and concentrations may not be at their bulk solution values (Woods, 1984). Putting aside these considerations, it is still very valuable to measure both pH and Eh during plant surveys and to use these measurements to ‘predict’ species predominance (Natarajan and Iwasaki, 1973a). Several examples are presented which show the utility of such an approach. It is always important to measure both pH and Eh at key sample points, such as the ball mill discharge, flotation feed and process water in a plant survey. \n\n###### **pH** \n\nThis is the most common and easiest to measure of the chemical measurements. pH is relatively easy to measure as it does not rely on particle contact with the electrode to ensure an accurate measurement, unlike Eh, which does. The definition of pH is given below (Garrels and Christ, 1965): \n\n\n\nThis definition is a formal one as it involves the activity of a single ion, a quantity that cannot be measured directly. As a result, the measured pH is defined in terms of an operational procedure. For all practical purposes, the measurement of pH is accomplished using an electrochemical cell that consists of a glass electrode dipping into the solution, together with a reference electrode to complete the circuit. The reference electrode is usually a mercurymercurous chloride (calome"}, {"page": 191, "text": "l) electrode in saturated KCl solution, connected to the solution to be measured by a salt bridge of saturated KCl solution. The glass electrode consists of a glass bulb containing an acid solution, and an inner electrode of fixed potential, usually Ag-AgCl, to conduct electrons, into and out of solution. When the bulb is immersed in a solution, an electrical potential is developed between the inner and outer solutions which is proportional to log [H<sup>+</sup> ] in the external solution. The reference electrode has a constant potential, whilst that of the glass electrode will vary with [H<sup>+</sup> ]. The overall cell may be represented as: glass electrode, sol. x| KCl(sat.), AgCl (s); Ag (l). \n\nThe half-cell (electrode) potential of the glass electrode is given as: \n\n\n\nie \n\n\n\nwhere: \n\n- R = gas constant, 8.135 J K<sup>-1</sup> mol<sup>-1</sup> \n\n- T = temperature in degrees Kelvin \n\n- F = Faraday’s constant, 9.684 Ч 10<sup>4</sup> C mol<sup>-1</sup> \n\n**200** \n\nFLOTATION PLANT OPTIMISATION  |  SPECTRUM SERIES 25 \n\n**CHAPTER 7  |  CHEMICAL MEASUREMENTS DURING PLANT SURVEYS AND THEIR INTERPRETATION** \n\nThe overall cell potential is given by the difference of the two-half cell potentials: \n\n\n\nIf a given experimental arrangement as represented by the above cell is used firstly to determine the cell potential developed by a solution whose pH (pHx) is to be measured, and then the test solution is replaced by a standard reference solution of assigned pH value, pHs, the cell potential measured in the test solution, at the same temperature, is given by: \n\n\n\nSubtracting these potentials and rearranging gives: \n\n\n\nThis equation is the basis for the operational definition of pH. The pH is dependent upon temperature. Thus, it is always important to measure the temperature of the pulp when measuring the pH. Temperature will also affect the oxidation of minerals, decomposition reactions, solubility of gases in the slurry, and precipitation from solution. For example, the temperature of a ball mill discharge stream can be up to 70°C in some climates, which can greatly accelerate interaction of thiol collectors with sulfur-oxy depressants (Sheldon and Johnson, 1988) which may then affect flotation of the minerals (O’Connor, Dunne and Botelho De Sousa, 1984). \n\nBuffer solutions are available for calibrating the pH electrode which fix the values of Es and pHs. The pH meter must be calibrated with buffer solutions at the same temperature as that of the process solution to be measured. Most pH instruments have a temperature compensator that can be adjusted to the temperature of the test solution. This adjustment will have the effect of putting the correct value for the slope (ie 2.303 RT / F) into the pH meter. For a wellcalibrated pH electrode, the accuracy of the measurement can be ±0.01 pH units. However, for slurry measurements it is usual to determine the pH at an accuracy ±0.2, or at best ±0.1 pH units. In general, electrode response to homogenous solution"}, {"page": 192, "text": "s is rapid, but between readings the glass electrode should be rinsed several times with distilled water to remove adsorbed ions. For pH measurement in slurries in industrial flotation cells the electrode should be placed into the pulp through the froth so that the tip of the electrode is deep enough to be covered with the pulp. Furthermore, using appropriate sampling equipment, transfer the slurry to an empty bucket or vessel and while stirring, record the pH and compare the two values. The reason this is done is to check if sampling and de-aerating the pulp changes the pH appreciably which may occur in highly oxygen consuming environment. \n\nThe importance of pH in controlling the hydrolysis of metal ions is shown in Figure 1. If a system contains 10<sup>-5</sup> mol dm<sup>-3</sup> of copper at pH 4, the predominant copper species will be Cu<sup>2+</sup> (aq) and CuCO3 (aq) in solution. Increasing the pH to 7 would give rise to the onset of Cu(OH)2 (s) precipitation. By pH 8 - 8.5, virtually all the copper in the system will be precipitated as Cu(OH)2 (s) with a small amount of CuCO3 (aq) and Cu<sup>2+</sup> (aq) in solution. The extent of metal ion precipitation in a particular system can be measured by extraction, while the metal ions in solution can be measured by separating the solid phase from the aqueous phase. These methods are discussed further below. It is very important to know \n\n**201** \n\nFLOTATION PLANT OPTIMISATION  |  SPECTRUM SERIES 25 \n\n**STEPHEN GRANO** \n\n\n\n<!-- Start of picture text -->\n2 2 Cu(CO ) 3<br>Cu(OH)  (s)2<br>Cu(OH ) +<br>CuCO   (aq)   3<br><!-- End of picture text -->\n\n**FIG 1** – Solubility diagram for the Cu (II)-H2O-CO2 system. [CO2]tot = 10<sup>-3</sup> mol dm<sup>-3</sup> . \n\nwhat species are in solution at specific points in the circuit. For example, a thickener overflow, which contributes to the process water, containing 5 ppm of copper at pH 7, is sufficient to inadvertently activate some sphalerite during galena flotation and increase contamination of the lead concentrate by zinc, reducing also zinc recovery to the zinc concentrate. \n\nIncreasing the pH further will dissolve Cu(OH)2 (s) as Cu(CO3)32-. It is important to note that Cu(OH)2 (s) will still be present in the system to pH values greater than ten, though equilibrium considerations suggest it will be at a lower concentration. Because the Cu(OH)2 (s) is in equilibrium with negatively charged species in solution, the zeta potential of the Cu(OH)2 (s) will be negative at pH values greater than approximately 8–8.5 (pHiep). To dissolve copper hydroxide it is necessary to decrease the pH to less than ~6, though this will depend on the total concentration of copper in solution. Copper in solution may be derived from the oxidation of copper minerals, which is dependent upon the pulp Eh, while hydrolysis of the copper is pH dependent. The adsorption of copper and iron onto copper sulfide minerals controls their flotation properties to a very large extent. An"}, {"page": 193, "text": " excellent case study of the effect of pH on iron hydrolysis and the zeta potential of pyrite is given by Fornasiero, Eijt and Ralston (1992), while the ensuing effect of pH on collector adsorption is discussed by Montalti, Fornasiero and Ralston (1991). Kristall _et al_ (1994) has described the influence of pH on the selective dissolution of zinc hydroxide on sphalerite while leaving iron (III) hydroxide on pyrite intact in a copper/zinc flotation plant. \n\n###### **Eh** \n\nThe oxidation/reduction potential, Eh, is defined as the potential of a half-cell, referred to the standard hydrogen halfcell, the potential of the standard halfcell being taken as zero at all temperatures, by definition (Garrels and Christ, 1965). Oxidation/reduction potential is measured with an electrode pair consisting of an inert electrode and a reference electrode. The same reference electrode is used for most Eh measurements as for pH measurements – the saturated calomel. The inert electrode used most commonly is bright platinum, although gold electrodes are also used. The role of the calomel electrode is to supply a known potential and to make electrical connection with the system to be measured. The inert electrode acts as an electron acceptor or donor to the ions in the measured solution. When connected to the calomel electrode, the platinum electrode can accept electrons from dissolved ionic species, \n\n**202** \n\nFLOTATION PLANT OPTIMISATION  |  SPECTRUM SERIES 25 \n\n**CHAPTER 7  |  CHEMICAL MEASUREMENTS DURING PLANT SURVEYS AND THEIR INTERPRETATION** \n\nor it can give them up, depending upon whether the potential of the half-cell involving the dissolved species is greater or less than that of the calomel reference electrode. \n\nThe half-cell reaction for every oxidation-reduction system can be written as: \n\nOxidised State + ne<sup>-</sup> = Reduced State \n\nAn example is: \n\n\n\nThe half-cell potential is given by: \n\n\n\nThe reference electrode acts as a half-cell of constant potential (at a constant temperature) and the overall cell potential is given by: \n\n\n\nAs an example, it is possible to calculate, using the Nernst equation, the theoretical potential of the cell: \n\n\n\n\n\nThe two half-cell reactions and potentials are: \n\n\n\n\n\nSubtracting these two equations gives: \n\n\n\n\n\nThe value of Ehref is constant at a given temperature and pressure, and for the saturated calomel cell (Hg2Cl2) at 25°C is 0.2444 v. The half-cell potential for the Fe<sup>2+</sup> , Fe<sup>3+</sup> couple is given by: \n\n\n\n\n\n\n\nTherefore: \n\nEMF cell = 0.830 - 0.244 = 0.586 v \n\n**203** \n\nFLOTATION PLANT OPTIMISATION  |  SPECTRUM SERIES 25 \n\n**STEPHEN GRANO** \n\nThe measured potential of an inert electrode will be close to the ‘reversible’ potential calculated by the Nernst equation, provided: \n\n- All the species involved in the oxidation/reduction are in equilibrium. \n\n- The indicator electrode is truly an inert electrode and does not itself become oxidised or reduced. \n\n- There is only one couple, which dominat"}, {"page": 194, "text": "es the potential response. Often there are two or more redox couples, such as the reduction of water, which may influence the potential. In this case, the developed potential is referred to as a ‘mixed’ potential (Rand and Woods, 1984; Natarajan and Iwasaki, 1974). \n\nIn Eh measurements most of the difficulties result from contamination of the platinum electrode (Natarajan and Iwasaki, 1973b). It is useful to have two indicator or inert electrodes set up with the same reference electrode to check for differences due to contamination. Solutions containing sulfide ion often ‘poison’ Eh electrodes. Eh measurements under ideal conditions are typically only reproducible to ±5 mV, while for measurements in slurries it is only reproducible to ±10 mV. In slurries, the Eh will also depend upon contact of the inert electrode with conducting particles of sulfide minerals (Rand and Woods, 1984). It is important to maintain a reproducible technique to measure the Eh, which usually involves rapid stirring of the pulp to ensure adequate particle contacting with the electrode. \n\nThe degree to which the oxidised species predominates over the reduced species depends on the difference between the potential of the system (Eh) and the standard potential (Eo) (Figure 2). Eo is the potential at which all species are at unit concentration. For single electron transfer reactions (n = 1), if the potential is more than 60 mV greater than the Eo, then 90 per cent of the species considered will most likely be in their oxidised state (Figure 2), assuming equilibrium has been achieved. If the potential is more than 60 mV less than the Eo, then 90 per cent of the species considered will likely be in their reduced state (Figure 2), again assuming equilibrium has been achieved. In the above case of the Fe<sup>2+</sup> , Fe<sup>3+</sup> couple, over 90 per cent of the iron is in the Fe<sup>3+</sup> oxidation state at a potential 50 mV greater than the standard half-cell potential. \n\nFor systems which are open to the atmosphere, the reduction of oxygen at the inert electrode is very important. For example, slurry exiting a ball mill may be in a highly reducing state \n\n\n\n<!-- Start of picture text -->\n100<br>90<br>80<br>70<br>n=1<br>60<br>n=2<br>50<br>n=3<br>40<br>30<br>20<br>10 Eo<br>0<br>-120 -80 -40 0 40 80 120<br>Potential (mV) from Eo<br>% Oxidised<br><!-- End of picture text -->\n\n**FIG 2** – Degree of oxidation ([Oxid]/([Oxid]+[Red])) as a function of potential difference from the standard potential, Eo, for reactions having n = 1, 2, or 3 electrons involved. \n\n**204** \n\nFLOTATION PLANT OPTIMISATION  |  SPECTRUM SERIES 25 \n\n**CHAPTER 7  |  CHEMICAL MEASUREMENTS DURING PLANT SURVEYS AND THEIR INTERPRETATION** \n\n_in situ_ of the pulp, but with sampling and stirring the Eh of the sample can increase due to the introduction of air into the pulp. The Eh of the plant pulp can also increase through pumping, cycloning and its introduction to flotation. The reduction of oxygen can be wr"}, {"page": 195, "text": "itten as: \n\n\n\nSubstituting -pH for [H<sup>+</sup> ], the activity of pure water being unity, and with Eo = 1.23 v yields: \n\n\n\nAt a partial pressure of oxygen of one atmosphere, the PO2 term disappears. This equation can be used to plot a line on an Eh-pH diagram for any chosen pressure of oxygen (Figure 3). For potentials greater than the PO2 = 1 atm line (eg pH 10, Eh 1 v), water is not stable, and oxygen will bubble out of solution. The Eh is dependent upon the partial pressure of oxygen in the system. At very low potentials (eg pH 10, Eh – 0.7 v) water is not stable and hydrogen will start to bubble out of solution. \n\nIt is useful to plot the measured values of pH and Eh, as shown in Figure 3, from a plant survey or flotation test, or across different flotation tests under different conditions to isolate whether a change in Eh is due to a change in pH or is due to a change in concentration of an oxidising/reducing species (Johnson, 1988). For example, Grano, Johnson and Ralston (1997) have measured the Eh of a laboratory mill discharge as a function of pH to demonstrate that the pulp Eh becomes more oxidising with increasing soda ash addition (pH) to the mill. This approach is discussed further in the first case study at the end of this paper, and in the next section on the interpretation of chemical measurements. It is clear that it is also very important to measure the dissolved oxygen in the pulp. This is discussed further below. \n\n\n\n<!-- Start of picture text -->\n1.2<br>1<br>0.8<br>0.6<br>0.4<br>0.2<br>0<br>-0.2<br>-0.4<br>-0.6<br>-0.8<br>0 2 4 6 8 10 12 14<br>pH<br>P<br>O2=1       P<br>H2=10-41.6<br>P<br>O2=10-20<br>P<br>PO2= 10-40 H2=10-31.6<br>P P<br>O2= 10-40 H2=10-41.6<br>P<br>PO2=10-83.1 H2=10-11.6<br>P<br>H2=1<br> versus SHE (V)<br>h<br>E<br><!-- End of picture text -->\n\n**FIG 3** – Stability limits of water as a function of Eh and pH at 25°C. Contours show partial pressure of oxygen and hydrogen at intermediate Eh values. \n\n**205** \n\nFLOTATION PLANT OPTIMISATION  |  SPECTRUM SERIES 25 \n\n**STEPHEN GRANO** \n\nFinally, it is possible to summarise the various redox and hydrolysis reactions for a system in the form of an Eh/pH diagram (Figure 4 in the case of iron). In the case of vertical lines ‘A’ and ‘E’, these represent the equilibrium between Fe<sup>3+</sup> /Fe (OH)3 and Fe<sup>2+</sup> /Fe (OH)2, respectively. These equilibriums are hydrolysis reactions only and so do not depend upon Eh, only pH. In the case of horizontal lines ‘B’ and ‘C’, these represent the equilibrium between Fe<sup>3+</sup> /Fe<sup>2+</sup> and Fe<sup>o</sup> /Fe<sup>2+</sup> , respectively. These equilibria are redox reactions only and so do not depend upon pH, only Eh. In the case of lines ‘D’, ‘F’ and ‘G’, these represent the equilibria between Fe<sup>2+</sup> /Fe(OH)3, Fe(OH)2/Fe(OH)3 and Fe<sup>o</sup> /Fe(OH)2, respectively. These equilibria involve both redox and hydrolysis reactions and therefore have slopes which are neither simply horizontal nor ver"}, {"page": 196, "text": "tical. For the case of a ball mill discharge (Figure 4) in which there is oxidation of iron, redox reactions involving this species will tend to dominate. This is reflected in the low Eh (-200 mV, pH 7) of this stream. Fe is stable at low Eh values and will tend to decrease the Eh. However, with pumping and cycloning, the introduction of air into the pulp raises the Eh at the flotation feed sample point. This is because of: \n\n- the removal of the slurry away from reducing environment in the ball mill \n\n- the introduction of another electrochemical couple, O2/H2O. \n\nIt is possible to show that the Eh increase is not due to a change in pH over these two sample points, as the Eh increases without any appreciable change in pH. The change in Eh shows there must also be a change in the dissolved oxygen content of the pulp (Figure 3). The initially depressed Eh in flotation, and changing Eh with aeration, have consequences in flotation. Johnson, Jowett and Heyes (1982) have shown that the initial flotation rate of the valuable mineral can be retarded due to the low Eh in the initial stages of flotation. With aeration, the Eh increases above a critical value for collector adsorption. This is a consequence of the Eh dependency of sulfide mineral flotation with thiol collectors (Richardson and Walker, 1985). \n\n###### **Dissolved oxygen** \n\nDissolved oxygen is the next most important variable to measure. However, its value in a sampled pulp is often not at steady state. This is because of the continuous removal of oxygen from the pulp due to mineral and media oxidation. The introduction of oxygen \n\n\n\n<!-- Start of picture text -->\n1.5<br>‘A’<br>1<br>Fe  3+<br>0.5 ‘B’ ‘D’ Fe (OH)3 O2<br>Flotation<br>Fe  2+ Feed<br>0<br>H2 Ball Mill ‘F’<br>Discharge ‘E’<br>-0.5 Fe (OH)2<br>‘C’<br>Fe ‘G’<br>-1<br>0 2 4 6 8 10 12<br>pH<br> versus SHE (V)<br>h<br>E<br><!-- End of picture text -->\n\n**FIG 4** – Eh/pH diagram for the Fe system. [Fe]tot = 0.01 M. Also shown are values of Eh and pH taken from an Australian gold mine. The stability limits of water are also shown. \n\n**206** \n\nFLOTATION PLANT OPTIMISATION  |  SPECTRUM SERIES 25
