Repository: NDDev-Technocracy-OpenNetwork/hack-2026-nornickel-knot

> **DEPRECATED.** This repository is archived and no longer maintained.
> It is kept read-only for reference; its GDS anchor records
> `lifecycle: archived` under `portfolio:archived-projects`.

# Nornickel Scientific Knot

Живая карта знаний R&D для горно-металлургической отрасли: система превращает архив отчётов, статей, презентаций и экспериментальных материалов в типизированный граф знаний, а затем отвечает на вопросы естественным языком с источниками и страницами первоисточников.

Проект подготовлен командой **Harmonic Labs** для **Норникель AI Hack 2026**, трек **«Научный клубок»**.

File: data/parsed/Материалы конференций/Handbook of Flotation Reagents_ Chemistry, Theory and Practice.json (part 15 of 26)
South American porphyry during the Mesozoic age can be roughly outlined as a succession of moraine sedimentation and continental declination in a precratonic slope. The formation of porphyry deposits has been interpreted as a culmination of volcanic episodes in most of the Andean range [2]. \n\nMost of these deposits are affected by the typical alteration of hypogene mineralization assemblages. These alterations and supergene enrichments play an important role in most South American porphyry deposits. This enrichment of an alteration–mineralization process in a porphyry deposit can be generalized as sub-volcanic magmatic developments of a metal-rich magma, where residual fluids mixed with metallic matter during the late stage of its cooling, displacing supergene"}, {"page": 184, "text": " mineralization. This occurrence is very important from an ore-processing point of view. \n\nThe geology of North American porphyry deposits is quite different from those of the South American deposits. The Canadian porphyry (i.e. British Columbia region) is dominated by granitic and lesser metamorphic rock of the cost crystalline belt, which borders Mesozoic, volcanic and sedimentary rock of the mountain belt. \n\nThe age of Mesozoic, volcanic and sedimentary rocks range from the late Triassic to early Cretaceous. Swarms of porphyry dykes and associated small stocks are common to the mineralized areas. Some of the ore bodies are sheet-like formations of granodiorite, which based on its texture is related to the late Triassic formations. The mineralized zones occur not only in breccia, but also in closely fractured zones along and adjacent to the guichon quartz, diorite and granodiorite contact. In some parts of these mineralized zones, \n\n12.2 General Overview of Geological and Mineralogical Compositions \n\n237 \n\nthe mineralization is closely allied to but post-dates a quartz monzonite porphyry stock that appears to be an offshoot from the quartz monzonite. A large part of sulfide mineralization occurs within the dyke swarm. \n\nPorphyry copper deposits in the American southwest [2] lie in a cratonic setting along a continental margin that was subjected to the stresses of laramide subfraction. These deposits formed in and above a Proterozoic basement that resulted from widespread intrusions of magmas of crystal derivation. Convective cooling of magmas resulted in the development of zoned sulfide mineralization in a number of large districts (Arizona, New Mexico, etc.). These zoned deposits have copper–molybdenum–silver and gold in their core. \n\nThe Pacific Rim porphyry ores are known to contain significant quantities of gold and can be regarded as a copper–gold ore. These deposits are placed in a variety of subduction-related settings, especially around the Pacific Rim [3], and they are underlined by both oceanic and cratonic crusts in either extensional or compressional tectonic regimes. The deposits are associated with composite porphyry stocks of steep cylindrical form that commonly intrude coeval volcanic piles. Stocks and associated volcanic rocks range in composition from lowpotassium calc alkalic through high-potassium calc-alkalic to potassic alcolic. Much of the sulfides along with precious metals were introduced during potassium–silicate alteration (- amphibole and other calcic minerals), which may be partially overprinted by intermediate argillic (sericite–clay–chlorite) assemblages. Hydrothermal magnetite is abundant in many, but not all, rich potassium–silicate alteration zones. Advanced argillic alteration is widespread in shallow parts of the system, whereas underlying sericitic alteration is typically minor. Gold and copper contents vary sympathetically and the silver–gold ratio is low. \n\nThe most complex deposits of porphyry are in the "}, {"page": 185, "text": "African region (Zambian belt), along with the Congo region. These deposits range from porphyry sulfide deposits to mixed oxides–sulfides to oxides. These deposits are discussed in the preceding chapters. \n\nAlthough there is a geological similarity of the ores from different regions, the mineral composition is highly variable even within the ore body itself. A typical example of the mineral composition of major Chilean deposits is shown in Table 12.2. \n\n##### **12.2.2 Sulfide copper and copper–gold ores** \n\nFrom a processing point of view, the sulfide copper and copper–gold ores can be divided into two major groups including ores with moderate pyrite content (e.g. 5–15% of the total ore) and massive sulfide ores where pyrite content can be up to 95% of the ore. \n\n- Ores with moderate pyrite content can be regarded as transition ores between porphyry and massive sulfide. One of the common copper sulfide ores with moderate pyrite content is known as copper and copper–gold scarns. Most copper or copper–gold scarns form in close proximity to the contacts of stock with relatively oxidized scarn mineralogy dominated by andvaderic garnet. Other phases include diopsidic pyroxene, vesuvianite, rellastonite, actinalite and epidote. Hematite and magnetite are common in most of these types of deposits and the presence of dolomitic wall rocks coincides with massive magnetic leads (e.g. Polahara, Africa and Antamina, Peru). \n\n12. Flotation of Copper Sulfide Ores \n\n238 \n\n**Table 12.2** \n\n|Description|Minera<br>El Salvador|**Table**<br>l compositions of m<br>Disputada|**12.2**<br>ajor Chilean deposits [4]<br>Chucquicamata|El Teniente|\n|---|---|---|---|---|\n|Formation|Volcanogenic|Volcanic|Three-stage formation|Sedimentary volcanic|\n|Gangue<br>minerals|Andesitic<br>sediments<br>Andesite|Quartz<br>Diorite|Quartz<br>Sericite|Breccia<br>Andesite|\n||Chlorites|Grandorite|K silicates|Quartz|\n||Quartz<br>Biotite|K silicates|Na silicates<br>Andesite|Diorite<br>Potassic feldspar|\n||Violites<br>Tourmaline<br>K feldspar<br>Quartz-sericite||Breccia|K silicates|\n|Clay<br>minerals|Alunite<br>Cadinite<br>Kaolinite|Brammallite<br>Chlinochlore I<br>Chamosite|Illite<br>Kaolinite<br>Chamosite|Hydrobiotite<br>Illite<br>Alunite|\n|Alteration|Supergene<br>blanket|Secondary<br>alteration<br>oxidized zones|Phyllic alteration,<br>secondary enrich-<br>ment of hypogene<br>zones|Secondary<br>alteration<br>oxidized zone|\n|Sulfides|Chalcopyrite<br>Chalcosine<br>Enargite<br>Pyrite<br>Covellite<br>Molybdenite|Chalcosine<br>Chalcopyrite<br>Pyrite<br>Molybdenite<sup>_a_</sup>|Chalcosine<br>Chalcopyrite<br>Bornite<br>Enargite<br>Pyrite<br>Molybdenite|Chalcopyrite<br>Bornite<br>Molybdenite<br>Lindenite|\n|Oxides<br>_a_Molybdenum|Malachite,<br>supergene<br>alteration of<br>chalcocite<br>mineralogy is more|Supergene<br>chalcocite<br>complex [8] and varies|Malachite<br>Bronchantite<br>Atacamite<br>from one ore body to anothe|Supergene<br>alteration<br>r.|\n\n\n\nSulfide mineralogy and metal ratio may be syst"}, {"page": 186, "text": "ematically zoned relative to the conservative  fluton. In general, pyrite and chalcopyrite are the most abundant near the fluton with chalcopyrite increasing away from the fluton and finally bornite occurring in wollastonite zones near the marble zone. \n\nIn copper scarn containing nonticellite (Mid Erin, Canada; Irian Jaya, Indonesia; etc.), bornite–chalcopyrite are dominant sulfides rather than pyrite chalcopyrite. In the porphyry copper deposits, the transition zones between supergene and hypogene mineralization can be regarded as pyritic copper ores with a pyrite content of up to 20% (e.g. Spence, Mansa Mina, Chile and South Kemesis, Canada). These ores, in addition to pyrite and chalcopyrite, contain some enargite as well as mineralized pockets of sphalerite and galena. \n\n12.2 General Overview of Geological and Mineralogical Compositions \n\n239 \n\nFrom a processing point of view, the copper sulfides and copper–gold sulfides with moderate pyrite content are considered to be relatively easy to treat, the exceptions being ores with clay content and transition ores. In the case of transition ores, at times separation of chalcopyrite from pyrite may become a significant problem. \n\n- Massive copper sulfide deposits constitute a specific class of strata-bound mineral deposits that occur in [5] thick sequences of clastic sedimentary rock and intercalated basalt. These ore deposits are found throughout the world in rocks from the early Proterozoic to early Tertiary age. These deposits typically form stratiform lenses and sheet-like accumulations of semi-massive to massive sulfides. Footwall feeder zones are present in several deposits. The minerals are predominately pyrite and/or pyrrhotite with variable amounts of chalcopyrite and a trace of sphalerite and galena, arsenopyrite and gold. Some of these types of deposits have significant cobalt, mainly in cobaltiferous pyrite and high cobalt/nickel ratios. A typical mineral composition of massive copper ores and their characteristics are given in Table 12.3. \n\nProcessing features of these ores vary significantly. Some ores, normally coarse-grained ores, can be easily processed. Fine-grained ores that contain pyrrhotite or secondary copper \n\n**Table 12.3** \n\n|Features|**Table 12.3**<br>Summary features of massive sulfide copper ores [6]<br>Description|\n|---|---|\n|Definition|Massive strata-bound cupriferous pyrite (or pyrrhotite) deposits hosted by a<br>mixture of clastic sedimentary rocks and minor tholeiitic basalt|\n|Age|Protezoic to early Tertiary (mainly late Proterozoic) to Mesozoic|\n|Geologic setting|Riff basins containing clastic sedimentary rocks and generally minor tholei-<br>itic basalt (mainly as flows, tuffs and sils) commonly with associated<br>strata-bound alteration zones and/or chemical sediments|\n|Host rocks|Pelitic schist, metagrey rocks, quartzite, chlorite-rich schist, muscovite-rich<br>schist, local metachert magnetite iron formation, caticule, albitite and<br>tourmaline|\n|Structure and"}, {"page": 187, "text": " texture|Laminated banded or massive fine-grained sulfides; highly deformed<br>deposits characterized by breccia or locally some deposits have footwall<br>stringer zones|\n|Sulfides and<br>related minerals|Pyrite, pyrrhotite, chalcopyrite, magnetite,-galena,-arsenopyrite,<br>-cobaltite,-tetrahedrite,-cubanite,-gold,-molybdenite|\n|Gangue minerals|Quartz, muscovite, carbonate, albite, chlorite, amphibole and tourmaline|\n|Examples|Besshi, Japan; Windy Craggy, Canada; Matchless, Namibia; Linu, China;<br>Crandon (stringer ore), USA; Basin Bor, Yugoslavia; Black Sea, Turkey;<br>Neves Corvo, Portugal|\n|Typical grade|1.1-2.5% Cu commonly with significant amounts of silver and some gold|\n\n\n\n12. Flotation of Copper Sulfide Ores \n\n240 \n\nminerals are difficult to treat and, in some cases, require a special treatment process (i.e. reagent scheme) to produce commercial grade concentrates. \n\n##### **12.3 FLOTATION PROPERTIES OF INDIVIDUAL COPPER MINERALS AND ASSOCIATED SULFIDES** \n\nFlotation properties of individual copper minerals and associated sulfides from natural ores differ significantly. The mineralogy of the ore mineral impurities in a crystal structure, variation in crystal structure, other interfering gangue minerals and the liberation characteristics of individual minerals in a particular ore are some of the factors that influence flotation properties of an individual mineral. One may expect that floatability of a particular mineral would be similar to that quoted in the literature; however, this has never been the case and the flotation and separation of individual minerals from each ore is a separate case in itself. Flotation properties of individual minerals described here are based on the study of many natural ores in the laboratory as well as pilot plants. \n\n_Chalcopyrite, CuFeS2_ (Cu, 34.56%; Fe, 30.52%; hardness, 3–4 and specific gravity, 4.2). Chalcopyrite together with chalcosine is one of the most important minerals for the production of copper. In most copper sulfide deposits, chalcopyrite is the primary copper mineral, while in a large majority of porphyry copper ores, chalcopyrite is a secondary copper mineral. In some cases, chalcopyrite is also present with bornite and covellite. \n\nChalcopyrite from coarse-grained sulfide ores floats readily with xanthate collector in a pH region 5–11.5. Chalcopyrite, without any impurities present in the crystal structure, is a stable mineral and does not oxidize readily. It has been postulated that chalcopyrite oxidizes in a weak acid (pH 6) and acid medium where, in the solution, appears as H<sup>+</sup> , Cu<sup>2+</sup> , Fe<sup>2+</sup> and SO [7]. During oxidation, iron hydroxide may form on the mineral surfaces. \n\nChalcopyrite from massive and finely disseminated sulfide ores has different flotation properties. The floatability of chalcopyrite is highly dependent on oxygen present in the ore (i.e. aeration), pH of the pulp and the type of collector. From this ore type, chalcopyrite floats much b"}, {"page": 188, "text": "etter with dithiophosphate and thionocarbamate collector than with xanthate. Figure 12.1 shows the effect of aeration on the rate of chalcopyrite flotation from massive sulfide ores [8]. \n\nAeration also has a positive effect on selectivity toward other sulfides (pyrite, pyrrhotite). During flotation of chalcopyrite from pyrrhotite, pH plays an important role in the floatability of chalcopyrite. When using Na2SO3 or other sulfur-containing compounds, good flotation of chalcopyrite is achieved at a pH of 8.5–10. When Na2SO3 or Na2S2O5 does not depress pyrrhotite, chalcopyrite can be floated at a pH over 12 in the presence of ammoniacal compounds. \n\nSulfates, dichromates, hydrosulfates (small quantities) and some starches do not depress chalcopyrite, except at relatively high additions. Sodium cyanide is a good chalcopyrite depressant at higher additions (i.e. >100 g/t) and a pH between 8 and 11. Large quantities of hydrosulfide (NaHS) or Na2S depress chalcopyrite. This phenomenon is utilized for separation of molybdenum from chalcopyrite. \n\n_Bornite, Cu3FeS3_ (Cu, 55.5%; Fe, 16.4%; S, 28.1%; hardness, 3; specific gravity, 5.1). Most often in ores, bornite is represented as a secondary copper mineral, together with \n\n12.3 Flotation Properties of Individual Copper Minerals and Associated Sulfides \n\n241 \n\n\n\n**Figure 12.1** Effect of aeration on the rate of copper flotation. \n\nchalcopyrite and chalcosine, mainly in porphyry copper–molybdenum and copper–gold ores. Bornite is relatively stable and does not oxidize. Its floatability depends very much on the size. Fine bornite (-20 -m) does not float readily and this may represent a significant problem during beneficiation of disseminated sulfides where the bornite is present. Floatability of bornite is also pH related, where at a pH >10 its floatability improves greatly. Mercaptobenothiozoles and trithiocarbonates, together with xanthates with higher carbon, are good bornite collector combinations. \n\n_Covellite, CuS_ (Cu, 64.44%; S, 35.56%; hardness, 1–2; specific gravity, 4.5). Covellite is a secondary copper mineral often present in copper–gold porphyry (Batu Hijau, Indonesia), copper scarns (Antamina, Peru) and massive copper ores from volcanogenic formation (Basin Bor, Yugoslavia). Covellite is a brittle mineral and tends to slime during grinding operations. When present in massive sulfides, it represents a significant separation problem. Thionocarbamate in combination with xanthate floats bornite well in alkaline pH (i.e. >11.0). The use of cresol-type reagents may be beneficial for flotation of covellite. Cresol was used for many years as a co-collector in the Basin Bor concentrator (Yugoslavia). \n\nAdditions of small quantities of Na2S, (i.e. 200–400 g/t) improves the floatability of bornite. Tannic acid derivatives (quebracho) and lignin sulfonates do not depress covellite; therefore, in the treatment of massive sulfide ores that contain covellite, these reagents were used for the depression of pyr"}, {"page": 189, "text": "ite at high pH (-11.5). \n\n_Chalcosine, Cu2S_ (Cu, 79.83%; S, 20.17%; hardness, 2–3; specific gravity, 5.5). In many porphyry copper and copper–molybdenum ores, chalcosine is a primary mineral. Chalcopyrite, bornite and covellite in these deposits are the secondary copper minerals. Chalcosine may also be a secondary mineral with chalcopyrite and bornite depending on the way it is formed. The chalcosine in hydrothermal and volcanogenic deposits is formed by a reaction of copper sulfate and pyrite: \n\n5FeS2 + 14CuSO4 + 12H2O → 7Cu2S + 5FeSO4 + 12H2SO4 \n\n12. Flotation of Copper Sulfide Ores \n\n242 \n\nThis reaction is characteristic of the secondary zones of formation of a copper ore body. Chalcosine may partially or completely transform into malachite, azurite, chalcocite, etc. and therefore in many porphyry deposits, zones of oxide copper are present. \n\nAs a covellite, chalcosine tends to slime during grinding, which is one of the main problems associated with the treatment of ores that contain chalcosine as the primary copper mineral. Chalcosine floats well with xanthate collector with dithiophosphate or thionocarbamate as secondary collector. Almost all operations treating porphyry ores that contain chalcosine use secondary collectors together with xanthate. Cyanide is a poor chalcosine depressant and even at high addition rates does not depress chalcosine. Sulfur-containing reagents, such as NaHS and Na2S are good chalcosine depressants. At relatively low pH (i.e. 4–6) chalcosine can be depressed with some organic acids. \n\n_Enargite, Cu3AsS4; tennantite, 3CuS2S·As2S3 and tetrahedrite, 3C2S·Sb2S3_ as individual minerals do not have significant economic value, although a fairly large deposit of the ores that contain enargite are known (Cerro Depasco, Peru). The enargite deposits that contain gold (El Indio, Chile) have been in operation for 15 years. High selenium enargite was mined in the 1980s in Copper Bor, Yugoslavia. Enargite, tennantite and tetrahedrite are usually secondary minerals to other copper sulfides. Flotation properties of these minerals are not well understood due to the fact that these properties were not studied. \n\nFrom laboratory and plant data, enargite has flotation properties similar to chalcosine. Tennantite and tetrahedrite do not respond well to flotation using xanthate collector. Tetrahedrite floats well with aerophine and mercaptan collectors at pH between 8 and 10. Gold-containing enargite was successfully floated with xanthate + dithiophosphate (El Indio, Chile) at a pH between 8 and 10. Enargite also floats well with thionocarbamate and mercaptans at low pH (i.e. 5–7). \n\n_Native copper_ (Cu, 100%). Native copper appears in a number of copper–gold sulfide ores (Chemex, South Canada; Igarape Bahia, Brazil; Nephton, Canada; Kamoto Mine, Zaire) as a secondary mineral or as primary copper mineral (White Pine, USA). Depending on the grinding method used, native copper can assume many different shapes (wire, plates, balls, etc."}, {"page": 190, "text": "). In a number of operations, a portion of native copper is recovered by screening (Afton, Canada; White Pine, USA) and the finer fractions are floated. Floatability of native copper depends on the shape of the mineral after grinding. The wire shape is the least floatable, while the flakes respond well to xanthate flotation at a pH of 9–11. A pH <9 has a negative effect on the floatability of native copper. The use of Na2S has a positive effect on native copper flotation and it is known that additions of 100–500 g/t improved native copper significantly. \n\n_Pyrite, FeS2_ (Fe, 46.6%; S, 53.4%; hardness, 6; specific gravity, 5) is the most abundant sulfide in virtually all types of ores. This is one of the most studied minerals and yet the most problematic, interfering mineral – not only in flotation of copper ores but also in the flotation of virtually all sulfide ores. In many ores, pyrite can appear in many varieties, some of which are crystalline pyrite, isomorphous pyrite, altered, oxidized, pre-activated, etc. Pre-activated pyrite comes from the impurities in the pyrite crystal structure or as micron-sized impurity of silver minerals, copper, cobalt, nickel, etc. \n\nPyrite is readily oxidized, which is associated with pyrite crystallography and its crystal structure. Thus, the sulfur ions in a pyrite structure are usually paved and form [S2]<sup>2–</sup> ; with large distance as compared with iron cations. As a result, it is often the \n\n12.3 Flotation Properties of Individual Copper Minerals and Associated Sulfides \n\n243 \n\ncase that pyrite may contain elemental sulfur on its surfaces, which forms according to the reaction: \n\n\n\nElemental sulfur on pyrite surfaces makes pyrite highly floatable. During the grinding of natural ores, pyrite uptakes oxygen, which reacts with pyrite surfaces forming different sulfur-containing compounds depending on the pulp pH. In alkaline pH, it forms SO4 ions, which in an acid pH form S2O3. \n\nPyrite belongs to a group of highly floatable minerals and can be effectively floated in the presence of a frother only. However, it should be pointed out that the floatability of pyrite, as well as hydrophobicity (depression), largely depends on the temperature under which pyrite is formed. For example, pyrite formed under low temperature (i.e. well crystalline pyrite) is less floatable than pyrite formed at a higher temperature. In the case of porphyry copper ores and low pyrite sulfide ores, the pyrite mainly contains impurities consisting of copper, gold and silver. Rejection of this pyrite is achieved at high alkaline pH (i.e. -11.5). In general, the depression of pyrite and selection of depressants largely depends on the type of ore treated. Some of the depressant systems for pyrite will be discussed in the following chapters. \n\nOne of the very important characteristics of pyrite is that in an alkaline pH, pyrite is well depressed and in an acid pH, the floatability of pyrite improves significantly. In an alkaline pH, se"}, {"page": 191, "text": "condary depressants such as organic compounds, sulfates and cyanide are quite effective. Successful pyrite depression is very much dependent on the ability of the pyrite to oxidize quickly. As a result of this oxidation, the iron hydroxide Fe(OH)3 is formed on the surface of the pyrite, which increases hydration of the minerals and reduces adsorption of the collector. \n\n_Pyrrhotite, FenSn_ - _1_ (Fe, 60%; S, 40%; hardness, 3.5; specific gravity, 4.5). There are two types of pyrrhotite commonly present in massive copper sulfide ores. These are (a) hexagonal pyrrhotite, which in flotation behaves similar to altered pyrite and (b) monoclinic pyrrhotite, which is highly reactive and extremely difficult to reject during flotation of copper minerals. Most often, pyrrhotite contains nickel, cobalt, copper and platinum, which replace iron. Pyrrhotite is a highly reactive mineral. It oxidizes rapidly forming sulfur anion in solution. \n\nPyrrhotite also uptakes oxygen rapidly and during flotation of copper from pyrrhotitecontaining ores, does not float until the pyrrhotite completely oxidizes and free oxygen appears in the pulp. Figure 12.2 shows the effect of aeration on copper flotation from two pyrrhotite ores. \n\nPyrrhotite can be easily activated by copper cations and when soluble copper is present in the ore pyrrhotite, depression becomes very difficult. Activated pyrrhotite with copper ions floats without the addition of collector. Deactivation of pyrrhotite, activated with copper ions, can be achieved at a pH of about 4.5. At this pH, floatability of pyrrhotite is significantly reduced. \n\nMarcasite has the same chemical composition as pyrite, but different crystal structure (rhomboidal) with a specific gravity of 4.8. Marcasite is usually found in hydrothermal sulfide copper ores and is formed at a much lower temperature than pyrite. Marcasite contains \n\n12. Flotation of Copper Sulfide Ores \n\n244 \n\n\n\n**Figure 12.2** Effect of aeration on copper flotation from copper–pyrrhotite ores [9]. \n\nimpurities such as thallium, arsenic and antimony. Marcasite has a greater floatability than pyrite and depression with cyanide in alkaline pH is quite difficult, even at higher cyanide additions. The floatability of marcasite is reduced at a pH between 4.5 and 6.5 and depression in this pH region is effectively achieved using ZnO/NaCN complex [10]. \n\n##### **12.4 FLOTATION PRACTICE IN BENEFICIATION OF COPPER AND COPPER–MOLYBDENUM ORES** \n\nThe selection of reagent scheme and flowsheet used in actual plant practice is usually dictated by the nature and mineralogy of the ore, type of minerals present, flotation behavior of gangue minerals, amount and occurrence of pyrite in the ore and the presence of clay minerals in the ore. \n\nSome regions where porphyry copper deposits are located (Chile; Arizona, USA) have very similar operating practices regardless of the differences in ore characteristics. For example, there is a striking similarity in operating practices of a n"}, {"page": 192, "text": "umber of Chilean plants where few changes in the reagent scheme have been made in the past two decades [4], in spite of the fact that the ore mineralogy has changed, resulting in a decline in metallurgy. Changes in metallurgy due to change in mineralogy have been evident in many operating plants around the world, especially with a decline in ore grade. In many instances, the metallurgy in these plants has not been corrected. There are two principal reasons for this: \n\n- Research laboratories of many corporations are either closed or reduced to a minimum as cost-saving measures; so plant support laboratories do not exist or are not capable of providing solutions for the decline in plant metallurgy. \n\n- In modern mineral processing practice, emphasis is placed on the development and application of new, large equipment such as columns, large flotation equipment and \n\n245 \n\n12.4 Flotation Practice in Beneficiation of Copper and Copper–Molybdenum Ores \n\nlarge grinding equipment. Large flotation cells (or other equipment) are not designed to improve metallurgy, but rather to reduce capital and operating costs. In fact, it has not yet been positively established what effect large (100 m<sup>3</sup> ) cells have on floatability. So far, it is known that in the case of large-scale equipment, the concentrate pulling rate per square meter is several times lower than that of the smaller flotation cells. \n\nDevelopment of new reagents, however, has advanced at a much slower pace than that of equipment. Therefore, there is a wide gap between progress in the development of mineral processing equipment and mining chemicals. \n\nIt should be noted that most operating plants treating porphyry copper and copper molybdenum ores are very large, treating between 20,000 and 150,000 tpd of ore where the emphasis is placed on coarser grinding regardless of the fine-grinding requirement. There is no collector designed for coarse middling particles. However, the conditions for such a goal can be created, with combinations of reagents and operating conditions. It is well established that in actual plant practice, the proper selection of modifier, collector, frother, as well as operating parameters (i.e. pH, pulp density, etc.) are the key in providing an efficient treatment process. \n\n##### **12.4.1 Effect of grinding on metallurgy** \n\nIn a large number of the older operating plants that use conventional rod mill/ball mill grinding, there is a tendency to convert the conventional grinding circuits into an SAG mill/ball mill grinding configuration. All the new plants are using the SAG mill/ball mill circuit. A typical SAG mill/ball mill circuit is shown in Figure 12.3. Some plants have an SAG mill grinding circuit configuration somewhat different from that shown in the flowsheet in Figure 12.3. The design of the grinding circuit flowsheet is dictated by the hardness of the ore, and the ore treated using the flowsheet in Figure 12.4 has a relatively high SAG mill work index. The"}, {"page": 193, "text": " design of this type of flowsheet results in reduced power consumption, but difficulties in maintaining a constant. \n\n\n\n**Figure 12.3** Typical porphyry copper ore grinding circuit. \n\n246 \n\n12. Flotation of Copper Sulfide Ores \n\n\n\n**Figure 12.4** Flowsheet used for the treatment of hard ore with a work index of 14–18. \n\n**Table 12.4** \n\n|Concentrator|**Table 12.4**<br>Grinding circuit data from s<br>Type of<br>|elected plants.<br>Operating<br>|Grinding||\n|---|---|---|---|---|\n||grinding circuit|work<br>index<br>range,<br>metric|%-74-m|_K_80(--m)|\n|El Salvador, Chile|Ball mill/rod mill|12.5–14|48|214|\n|Chuquicamata, Chile|Ball mill/rod mill (old)<br>|12–14<br>|38|320|\n||SAG mill/ball mill (new)|13–16|40|300|\n|El Teniente, Chile|||||\n|Colon|SAG mill/ball mill|13–14|46|180|\n|Sewell<br>|SAG mill/ball mill<br>|12–13<br>|48<br>|175<br>|\n|Disputada, Chile|SAG mill/ball mill|12 –13|52|160|\n|El Cobre, Chile|SAG mill/rod mill/ball mill|14–16|55|140|\n|Escondida, Chile<br>|SAG mill/ball mill|12–16|50|160|\n|Bouganville<br>|||||\n|Papua New Guinea<br>|Ball mill/ball mill<br>|11–13<br>|44<br>|175<br>|\n|Mount Isa, Australia<br>|Rod mill/ball mill<br>|12–13<br>|50<br>|160<br>|\n|Acadia Hill, Australia|SAG mill/ball mill|13–14|52|140|\n|Toquepala, Peru<br>|Sag mill/ball mill<br>|12–16<br>|40<br>|300<br>|\n|Rokano, Zambia|Rod mill/ball mill|11–13|65|120|\n|Batu Hijau, Indonesia|SAG mill/ball mill|12–13|48|180|\n\n\n\nIn most porphyry deposits, the hardness of the ore varies considerably and the work index of porphyry ores is much higher than that of sulfide ores. Therefore, the tendency is to grind coarser in spite of the fact that a coarser grind contains an appreciable amount of middling particles. Some grinding circuit data is shown in Table 12.4. \n\n12.4 Flotation Practice in Beneficiation of Copper and Copper–Molybdenum Ores \n\n247 \n\nIn many operations, the fineness of grind is not stable and this instability is influenced by the following factors: \n\n- Variation in hardness of ore within the ore body. \n\n- High pulp viscosity caused by the presence of clay minerals, which reduces both grindability and flotation efficiency. \n\n- Insufficient circuit control. \n\nIt is obvious that the grinding performance significantly affects metallurgical results. Perhaps the most influential factor is the preferential grinding of different copper minerals according to their hardness. In spite of the fact that the average grind size may be relatively coarse, according to the plant data shown in Table 12.4, between 40% and 60% of the total copper in the feed is frequently  in the -44--m fraction. This is due to the fact that the heavier minerals of the copper concentrate are found in the cyclone underflow and consequently are over ground. The rate of copper flotation is reduced at smaller size fractions. Some copper is also contained in the coarser fraction where copper recovery from these fractions averages less than 50%. The copper recovery in the size fraction from selected concentrates i"}, {"page": 194, "text": "s shown in Figure 12.5. \n\nA similar trend can be found in many operating plants. Copper distribution in flotation feed from some concentrators is shown in Table 12.5. The table also gives the liberation profile of copper in the individual size fractions. The copper losses in the flotation tailings of many plants are even distributed between the coarse fractions (-200 -m) and the fine fractions (-20 -m). \n\n\n\n**Figure 12.5** Copper recovery in size fraction from different concentrators. \n\n12. Flotation of Copper Sulfide Ores \n\n248 \n\n###### **Table 12.5** \n\n|Copper d<br>Chuquicamata<br>|istribution b<br>flotation f<br>|y size fraction<br>El Ten<br>eed<br>|**Table 1**<br>and copper<br>iente flotati<br>|**2.5**<br>liberation p<br>on feed (Chi<br>El Tenien<br>|rofile in th<br>le)<br>te Sewell fl<br>|e Chuquicam<br>otation feed<br>|ata and<br>|\n|---|---|---|---|---|---|---|---|\n|Particle|Assay|% Distri-|% Cu|Particle|Assay|% Distri-|%|\n|size|% Cu|bution<br>Cu|liberated|size|% Cu|bution<br>Cu|Cu<br>liberated|\n|(-m)||||(-m)||||\n|-48|0.44|6.60|11|-48|0.52|5.37|14|\n|-65–48|0.48|10.30|22|-65|0.61|7.44|28|\n|-100–65|0.66|13.30|40|-100|0.75|8.06|49|\n|-150–100|0.80|7.14|75|-150|1.00|9.61|77|\n|-200–150|1.38|6.50|82|-200|1.52|8.16|86|\n|-270–200|2.01|5.70|84|-270|1.95|5.58|88|\n|-325–270|1.99|5.61|90|-325|2.05|4.34|89|\n|–325|1.33|44.85|93|–325|1.42|51.44|92|\n|Total|1.18|100.00|—|Total|1.27|100.00|—|\n\n\n\n##### **12.4.2 Reagent schemes in flotation of porphyry copper and copper–molybdenum ores** \n\nReagent schemes used for the treatment of porphyry copper and copper–molybdenum ores are relatively simple and usually involve lime as a modifier, xanthate as the primary collector and a secondary collector. The secondary collector type varies from operation to operation and is selected from a variety of collectors including dithiophosphates, mercaptans, thionocarbamates, xanthogen formates, etc. \n\nThe choice of secondary collector depends on a relatively large number of factors, some of which include (a) type of copper minerals present in the ore (i.e. single copper mineral or varieties), (b) composition of gangue minerals in the ore, (c) the presence and type of clay minerals and (d) type of frother used. \n\nThere is a wide variation in the selection of the type of frother, and in many operating plants a mixture of two or more frothers are used. The main reason for this is interference from clay minerals, which in some cases tend to produce a dry froth and therefore difficult to remove. A mixture of frothers may solve this problem. In some cases, an alcohol-type of frother may give a brittle froth, which is also difficult to remove from the cell. \n\n##### _Choice of modifiers and their effect on flotation_ \n\nIn most operating plants, lime is used as a pH modifier as well as for the depression of pyrite during the cleaning operation. Only in a small number of plants, an alternative pyrite depressant is used. The flotation pH in the majority of plants is above 10 and most often"}, {"page": 195, "text": " over 11. The relatively high pH used in operating plants is not designed to depress pyrite, \n\n12.4 Flotation Practice in Beneficiation of Copper and Copper–Molybdenum Ores \n\n249 \n\n\n\n**Figure 12.6** Effect of pH on copper rougher recovery. \n\nbut rather as a frother modifier. In reality, the higher pH produces a stable froth with better carrying power than at a lower pH, for the majority of porphyry copper ores. \n\nIn other instances where soluble cations (i.e. Cu<sup>2-</sup> , Fe<sup>2-</sup> ) are present in the pulp, they are precipitated at a high pH, which may result in improved collector adsorption. Figure 12.6a shows copper and iron concentrations in the flotation pulp and copper recovery as a function of pH. \n\nThese results were achieved with xanthate - dithiophosphate collectors. \n\nExperimental test work conducted at a number of plant laboratories, as well as plant trials at different pH [11,12,13] has pointed out two major factors that dictate the amount of lime used: \n\n- The floatability of copper at different pH is related to the type of frother used. With certain frothers, copper recovery can be significantly increased at a lower pH range, while some frothers require a higher pH to retain a more lasting frothing power. \n\n- The floatability of middling particles (i.e. -200 -m) improves with increased pH. Table 12.6 shows copper recovery in the plus 150 -m fraction as a function of pH. \n\nThis indicates that middling and coarse particles improved floatability at a higher pH region. This is true in the case where copper is represented by chalcosine as the major copper mineral. In the case of chalcopyrite ore, a lower pH is more desirable (i.e. 8.5–9.5) because at a higher pH, the floatability of chalcopyrite is reduced, especially the coarser particles. \n\nLime is also used as a pyrite depressant during copper cleaning operations. In the majority of plants, most of the pyrite reports to the rougher concentrate mainly because a portion of the copper is associated with pyrite at a coarser size or the pyrite is pre-activated with copper cations. \n\nDepression of pyrite in the case of porphyry ores containing chalcosine occurs at a relatively high pH (i.e. -11.5), while in the case of chalcopyrite, the pH is maintained at about 10.5–11. Lime is not always effective as a pyrite depressant and in many operations, \n\n250 \n\n12. Flotation of Copper Sulfide Ores \n\n**Table 12.6** \n\nEffect of pH on recovery of copper in -150 -m fractions and overall copper rougher recovery (Chuquicamata mill feed ore) \n\n|pH|Lime|Feed||-150-m|fraction|Total rou|gher concentrate|\n|---|---|---|---|---|---|---|---|\n||additions|Assay|Grind|Assay|% Recovered|Assay|% Recovered|\n||(g/t)|% Cu|_K_80(-m)|% Cu|Cu|% Cu|Cu|\n|8|150|1.12|305|11.5|20.2|14.2|70.5|\n|9|480|1.14|302|10.1|33.5|13.1|75.2|\n|10|800|1.14|305|9.2|38.3|12.2|88.0|\n|11|1200|1.13|303|8.5|55.4|10.0|92.1|\n\n\n\n\n\n<!-- Start of picture text -->\n100<br>90<br>З<br>З<br>80 З<br>З<br>70<br>60<br>50<br>4 8 12 16 20 24 28 32 36 "}, {"page": 196, "text": "40 44<br>Copper concentrate grade, [%Cu]<br>CaO 900 g/t, HQS nil, pH 10.5 CaO nil, HQS 200 g/t, pH 8.8<br>CaO 1300 g/t, HQS nil, pH 11.5 З CaO nil, HQS 400 g/t, pH8.8<br>Copper recovery [%]<br><!-- End of picture text -->\n\n**Figure 12.7** Effect of lime and HQS depressant on copper cleaning. \n\ntreating chalcosine ore does not exceed 29% Cu. One of the reasons for this lower grade may be insufficient liberation during re-grind, but most often the problem lies with efficient depression of pyrite. \n\nThere are a number of alternative depressants, which have been proven effective in the depression of pyrite [14,15], some of which include oxidized starches and HQS mixture. This depressant is a mixture of sodium silicate (Na2SiO3), sodium phosphate mono-basic (NaH2PO4) and quebracho in a ratio of 40:40:20. The effectiveness of this depressant is examined on the El Salvador ore (Chile), which contains preactivated pyrite. Figure 12.7 shows the effect of HQS on copper cleaning. Only small quantities of this depressant can result in a significant increase in concentrate grade. \n\n251 \n\n12.4 Flotation Practice in Beneficiation of Copper and Copper–Molybdenum Ores \n\nOxidized starches and dextrins are also effective pyrite depressants during upgradation of the rougher concentrate. Oxidized starches are also used in operating plants for pyrite depression. The starch or dextrin is usually added to the re-grinding and during the cleaning operations. \n\n##### _Choice of collector_ \n\nIn most porphyry copper and copper molybdenum operations, xanthate is used as the primary collector, while a variety of secondary collectors are used including dithiophosphates, xanthogen formates, thionocarbamates, xanthic esters and mercaptobenzothiazole. In some cases, only dithiophosphate collectors are used. There is no general rule by which secondary collectors are selected. There are, however, several factors that influence the selection of this collector. These include: \n\n- _The presence of clay minerals in the ore_ . When clay minerals are present, mercaptans or dithiophosphates are beneficial for recovery of both copper and molybdenum. \n\n- _The type of copper minerals_ . If a mixture of two or more copper minerals is present in the ore (i.e. chalcocite, covellite, chalcopyrite), then thionocarbamate, together with xanthate, is the most effective collector combination. Thionocarbamate, however, is a poor collector for molybdenite and in this case, a small amount of fuel oil is added to the grinding stage to aid
