Repository: NDDev-Technocracy-OpenNetwork/hack-2026-nornickel-knot

> **DEPRECATED.** This repository is archived and no longer maintained.
> It is kept read-only for reference; its GDS anchor records
> `lifecycle: archived` under `portfolio:archived-projects`.

# Nornickel Scientific Knot

Живая карта знаний R&D для горно-металлургической отрасли: система превращает архив отчётов, статей, презентаций и экспериментальных материалов в типизированный граф знаний, а затем отвечает на вопросы естественным языком с источниками и страницами первоисточников.

Проект подготовлен командой **Harmonic Labs** для **Норникель AI Hack 2026**, трек **«Научный клубок»**.

File: data/parsed/Материалы конференций/XX Международная Черняевская конференция по химии, аналитике и технологии платиновых металлов.json (part 15 of 19)
возникать и в условиях термической обработки сплава, если нагрев производить до температур, близких к «солидусу», вызывающих оплавление границ кристаллитов – пережог (рис., _в_ ). \n\nПрисутствие примесей в зоне контакта со сплавом приводит к их взаимодействию и проявляется в образовании оплавленных выделений по границам зерен. Такое взаимодействие платины с примесями сопровождается потерей сплавом устойчивости к высокотемпературной ползучести, образованием трещин и приводит к разрушению сплава по границам зерен (рис., _б_ ). \n\nПоследовательность диффузионного обогащения в твердой фазе пограничных зон зерна в связи с развитием перегрева и пережога сопровождается выделением в них новых фаз, представляющих легкоплавкую эвтектику и приводящих к хрупкому межкристаллитному излому. \n\nПолученная информация позволяет выявить наиболее типичные причины выхода стеклоплавильных аппаратов из строя и сделать ряд практических рекомендаций по режимам их эксплуатации. \n\n\n\n\n\n<!-- Start of picture text -->\nОплавленный слой<br>в межзеренном<br>пространстве<br>структуры<br>технического сплава<br>ПлРд-10<br><!-- End of picture text -->\n\nРисунок. Участки стенки фильерного питателя с местами его разрушения \n\n187 \n\nXX Международная Черняевская конференция по химии, аналитике и технологии платиновых металлов \n\n###### **область  суЩествования  Фазы  InPd в  системах  (au, cu) – in – pd** \n\n###### **_1Е.А. Пташкина, 1Е.Г. Кабанова, 1В.Н. Кузнецов, 2В.В. Васекин_** \n\n1Химический факультет МГУ им. М.В. Ломоносова, Россия, Москва 2Открытое акционерное общество «Научно-производственный комплекс «Суперметалл» имени Е.И. Рытвина», Россия, Москва kabanova@general.chem.msu.ru, info@supermetal.ru \n\nВ системе In – Pd фаза эквиатомного состава InPd со структурой CsCl стабильна до высоких температур и имеет очень широкую область гомогенности. Эта фаза обладает необычными физическими свойствами, в частности имеет окраску, которая в зависимости от состава меняется от желтой к розовой. Изучение окрашенных сплавов на основе палладия представляет практический интерес для стоматологии и ювелирной промышленности, поскольку палладий является самым дешевым благородным металлом. Однако сама по себе эта фаза очень хрупкая, что затрудняет ее практическое применение. Поэтому желательно получить двухфазные образцы, содержащие фазу с хорошими механическими свойствами  и фазу InPd, обеспечивающую окраску. \n\nЦелью данной работы было определение растворимости меди и золота в соединении InPd, а также установление фаз, находящихся в равновесии с фазой InPd при темпе"}, {"page": 185, "text": "ратуре 500 и 800 ºС в системах Cu – In – Pd и Au – In – Pd. \n\nОбразцы для исследования готовили методом электродуговой плавки и отжигали для достижения равновесного состояния 720 ч при 800 °С и/или 1400 ч при 500 °С с последующей закалкой в ледяной воде. Исследование сплавов проводили методами микроструктурного, рентгенофазового и микрорентгеноспектрального анализов. \n\nРастворимость меди в фазе InPd при 800 °С составляет 18 ат. %. Область существования этой фазы направлена к стороне Cu – Pd концентрационного треугольника Cu – Pd – In, поскольку в этой двойной системе при содержании меди от 37 до 46 ат. % реализуется изоструктурная ей упорядоченная фаза β. При содержании меди до 10 ат. % в равновесии с фазой InPd находится фаза InPd2 \n\nсо структурой Co2Si. При дальнейшем увеличении содержания меди в равновесии с фазой InPd находится фаза InPd3 со структурой Al3Ti, а затем (при содержании меди более 16 ат. %) твердый раствор меди и палладия с ГЦК-структурой. \n\nПри 500 °С растворимость меди в соединении InPd уменьшается до 11 ат. %.  При высоком содержании индия в равновесии с фазой InPd находятся фазы In3Pd2 системы In – Pd и β-фаза системы Cu – In, которая проникает в тройную систему Cu – In – Pd до 17 ат. % Pd. При содержании индия менее 45 ат. % фаза InPd вступает во взаимодействия с фазами In3Pd5, InPd2, InPd3 и с ГЦК твердым раствором на основе меди. \n\nУстановлено также, что растворимость индия в твердом растворе с ГЦК-структурой на основе палладия уменьшается с ростом содержания меди и достигает минимума (~1 ат. % In) при 65 ат. % Cu. Фаза InPd3 проникает в тройную систему Cu – In – Pd до 25 ат. % меди. \n\nВ тройной системе Au – In – Pd область существования фазы InPd достигает 13 ат. % золота при 500 °С. При содержании индия более 45 ат. % фаза InPd находится в равновесии с расплавом. В сплавах с меньшим содержанием индия реализовывались двухфазные равновесия фазы InPd с фазами In3Pd5, InPd2, InPd3 и при содержании золота 13 ат. % с ГЦК твердым раствором на основе палладия и золота. Следует отметить, что растворимость золота в двойных фазах системы In – Pd ниже растворимости меди и составляет ~1,5 ат. % в фазе In3Pd5, 6 ат. % в фазе InPd2. \n\nПри температуре 800 °С большая часть изотермического сечения системы Au – In – Pd занята расплавом. \n\n188 \n\nСекция 4. Применение платиновых металлов и золота в промышленности, катализе, медицине и других областях, производство материалов и изделий на их основе \n\n###### **окрашенные  сПлавы  драгоценных  металлов для  стоматологии** \n\n###### **_Д.С. Тыкочинский, В.В. Васекин, Г.С. Степанова_** \n\nОткрытое акционерное общество «Научно-производственный комплекс «Суперметалл» имени Е.И. Рытвина», Россия, Москва info@supermetal.ru \n\n«Суперметалл» выполняет исследования и разработку сплавов на основе драгоценных металлов для использования в ортопедической стоматологии. Сплавы разрабатываются в творческом содружестве с Московским государственным медико-стоматологическим университетом. \n\nСплавы драгоценных металло"}, {"page": 186, "text": "в (как правило, на основе золота или палладия), удовлетворяют медицинским и техническим требованиям, главные из которых – коррозионная стойкость, токсикологическая инертность и биологическая совместимость, прочность, технологичность и ряд других свойств. В частности, существуют эстетические требования к внешнему виду материала в полуфабрикатах и в готовом изделии, в особенности к цвету. Для многих пациентов жёлтый цвет является признаком благородного металла, безвредного для здоровья. \n\nСреди цветных металлов, используемых в стоматологических конструкциях, только два обладают цветом – это золото (жёлтое) и медь (красная). Остальные металлы практически бесцветные, но их использование в качестве легирующих элементов оказывает существенное влияние на цвет сплавов на основе золота. В данной работе \n\nисследовали изменение цвета золотых сплавов при легировании некоторыми благородными и неблагородными элементами. \n\nДля измерения цветовых характеристик образцов сплавов использовали спектрофотометр со сферической геометрией измерения, что позволяет исключить искажение цветопередачи под влиянием блеска металлической поверхности образцов в отражённом свете. Цвету каждого образца отвечает одна точка в условном цветовом пространстве (CIE LAB). По измеренным координатам цветности рассчитываются значения коэффициента желтизны, являющегося показателем преимущественного цветового тона (стандарт ASTM Е 313). \n\nЭкспериментально установлено, что легирование серебром, медью, оловом или цинком незначительно влияет на цвет золотого сплава; платиноиды, входящие в состав многих стоматологических сплавов (особенно предназначенных для каркасов металлокерамических протезов), заметно обесцвечивают сплавы на основе золота – вплоть до практически полной утраты желтизны (рис.). \n\nПолученные данные способствовали обоснованному выбору легирующих элементов при разработке новых сплавов. \n\n\n\n189 \n\nXX Международная Черняевская конференция по химии, аналитике и технологии платиновых металлов \n\n###### **анализ  Формоизменения  листовой  заготовки в  Производстве  стеклоПлавильных  аППаратов** \n\n###### **_1А.А. Фомин, 2С.Е. Сычев_** \n\n1 ФГАОУ ВПО УрФУ им. Б.Н. Ельцина 620002, Свердловская область, Екатеринбург, ул. Мира, д. 19 2ОАО «ЕЗ ОЦМ» 624097, Свердловская область, Верхняя Пышма, ул. Ленина, д. 131 alexfomin66@gmail.ru, 059@ezocm.ru \n\nОдним из важнейших направлений в промышленности благородных металлов является применение сплавов платины в производстве аппаратов для изготовления стекловолокна и базальтового волокна. Стеклоплавильный аппарат представляет собой емкость для размещения расплава стекла или базальта, выполненную платинородиевого сплава. В нижней части аппарата расположено дно с фильерами, из которых вытягивают стекловолокно. \n\nВ промышленности существуют два способа изготовления фильерного дна: либо методом листовой штамповки за несколько формообразующих операций, либо закреплением отдельно выполненных фильер в заранее подготовленных отверстиях. Цельноштампованное фильер"}, {"page": 187, "text": "ное дно обладает рядом преимуществ, в том числе создается возможность более плотной упаковки фильер на фильерном поле. Вместе с тем плотная упаковка фильер создает ряд технологических проблем, одна из которых – поддержание симметричного исполнения каждой фильеры с обеспечением необходимой размерной точности. \n\nС помощью программного комплекса Abaqus, предназначенного для решения задач в области конечно-элементных прочностных расчетов, был произведен анализ напряженного и деформированного состояния заготовки на первой стадии листовой штамповки: получения выступов на листовой заготовке. Формование выступов реализуется путем обжима заготовки деформирующей плитой \n\nв штампе с отверстиями. При моделировании были заданы следующие условия процесса: свойства материала заготовки и инструмента, граничные условия в перемещениях и давлениях. После завершения формирования исходных условий были выполнены расчеты с получением схем распределения расчетных параметров по очагу деформации. \n\nНапример, данные по распределению значений эквивалентной степени деформации по очагу деформации позволяют проанализировать деформированное состояние металла. Полученная картина распределения эквивалентной степени деформации позволяет, в частности, оценить уровень нагартовки металла по объему. Было замечено, что наибольшей деформации подвержен объем металла вблизи кромок матрицы. Это должно провоцировать износ, в первую очередь, именно этой поверхности инструмента, что и наблюдается на практике. Распределение напряжения по Мизесу позволяет оценить напряженное состояние металла в очаге деформации и материала инструмента. Данные о распределении энергии, затрачиваемой на пластическую деформацию, позволяют оценить необходимый минимум энергии для осуществления данного процесса обработки. Это положет подобрать необходимое оборудование. \n\nВыявленные эффекты позволяют лучше понять механизмы деформации платинородиевого материала и оптимизировать сам процесс, а также параметры формообразующего инструмента. \n\n190 \n\nСекция 4. Применение платиновых металлов и золота в промышленности, катализе, медицине и других областях, производство материалов и изделий на их основе \n\n###### **организация  Производства  в  оао  “красцветмет» мишеней  из  серебра  для  магнетронного  наПыления** \n\n###### **_П.А. Хориков, В.А. Дмитриев, В.Я. Возный_** \n\nОАО «Красцветмет» 660027, Красноярск, Транспортный проезд, д. 1 onchief@krastsvetmet.ru \n\nВ 2009 году в ОАО «Красцветмет» была разработана технология изготовления нового вида продукции – сегментированные мишени из серебра. \n\nной геометрией. Длина мишени составляет от 3,7 до 3,8 м, расчетная масса – от 180 до 250 кг. \n\nВ результате проведенных исследований и экспериментов была разработана технология изготовления сегментированных мишеней и организовано производство на имеющемся технологическом оборудовании. \n\nСегментированные мишени используются в процессе магнетронного напыления на большие поверхности стекол. Тонкий серебряный слой толщиной от 10 до 20 нм – клю"}, {"page": 188, "text": "чевой элемент низкоэмиссионных энергосберегающих стекол. Основным европейским производителем мишеней из серебра является фирма W.C. Heraeus GmbH (Германия). Технология фирмы по изготовлению мишеней основана на использовании процессов вакуумно-индукционной плавки и литья, прокатки и термической обработки полуфабрикатов и изделий. \n\nРазработанная технология существенно отличается от применяемой технологии в W.C. Heraeus GmbH, а именно: \n\n   - плавка выполняется в открытой индукци- \n\n   - онной печи; \n\n   - свободное литье в вертикальную излож- \n\n   - ницу; \n\n- для разрушения литой структуры вместо \n\n- прокатки используется горячая ковка. На рис. представлены  микроструктуры та- \n\n- ких сегментированных мишеней. \n\nОсновные требования, предъявляемые к сегментированным мишеням: \n\n- однородная микроструктура и изотропи- \n\n- ческая ориентация зерен по всей длине мишени; \n\nВысокое качество сегментированных мишеней, изготавливаемых по разработанной технологии, подтверждено результатами их эксплуатации на трех основных российских предприятияхзаказчиках. \n\n   - средний размер зерна не более 200 мкм; \n\n- \n\n   - количество примесей не более 0,03 %; \n\n- \n\n- отсутствие пор, пустот, трещин; \n\nВ настоящее время доля ОАО «Красцветмет» на рынке производства серебряных мишеней в России составляет более 75 %. \n\n   - высокая точность изготовления. \n\n   - Сегментированная мишень – сложное изде- \n\n- лие, состоящее из 18–30 частей (сегментов) с раз- \n\n\n\n\n\nРисунок. _а_ – микроструктура поверхности импортной серебряной мишени, х200; _б_ – микроструктура поверхности серебряной мишени производства ОАО «Красцветмет», х200 \n\n191 \n\nXX Международная Черняевская конференция по химии, аналитике и технологии платиновых металлов \n\n###### **осаЖдение  золота  на  высокоПористые металл-углеродистые  сорбенты  из водного  раствора тетрахлораурата  водорода** \n\n###### **_С.И. Цыганова, В.В. Патрушев, Ю.Л. Михлин, А.М. Жижаев, Г.Н. Бондаренко_** \n\nИнститут химии и химической технологии СО РАН 660036, Красноярск, Академгородок, 50, стр. 24 chem@icct.ru \n\nАдсорбция золота из хлоридных растворов на пористые композиционные материалы рассматривается как сложная система взаимодействия и представляет особый интерес в катализе, электронике, биотехнологии и др. В данной работе показаны особенности процесса осаждения золота из хлоридных растворов на микропористый магнитный композит, который был синтезирован из опилок древесины, модифицированных хлоридами железа и цинка, при разных температурах. Показана высокая сорбционная емкость (до 0,6 г/г) синтезированных сорбентов по золоту из хлоридных растворов. Предполагается, что одной из причин высокой сорбционной активности является взаимодействие хлораурат-ионов с оксидом железа. \n\nРентгенодифракционный и рентгенофотоэлектронный анализы образцов показали, что они содержат магнетит, количество которого уменьшается после сорбции тетрахлораурат-ионов, в то же время золото в процессе сорбции восстанавливается до металлического состояния. \n\nС помощью растро"}, {"page": 189, "text": "вой электронной микроскопии проведен анализ морфологии поверхности \n\nобразцов после сорбции золота и выявлено, что золото на поверхности находится в виде крупных агломератов, причем в зависимости от температуры их синтеза форма золотых частиц отличается: низкотемпературный сорбент содержит игольчатые глобулы, а высокотемпературный – сферическую (рис.). \n\nНа основании проведенных исследований установлено, что восстановление золота на поверхности металл-углеродистого композита может происходить за счет: 1) донорно-акцепторного взаимодействия делокализованных π-электронов углерода и вакантных _d_ -орбиталей золота с дальнейшим восстановлением до металла за счет электронодонорных свойств углерода; 2) ионного обмена тетрахлораурата(III)-иона и кислородсодержащих функциональных групп, присутствующих на поверхности (включая оксиды железа) обладающих редокс-свойствами; 3) образования свободной активной поверхности ввиду растворения магнетита в кислой среде; 4) агломерации восстановленного золота в крупные частицы. \n\n\n\n<!-- Start of picture text -->\nА<br><!-- End of picture text -->\n\n\n\n\n\n\n\n\n\n<!-- Start of picture text -->\nБ<br><!-- End of picture text -->\n\n\n\n\n\n\n\nРисунок. Морфология частиц золота на поверхности образца полученного: А – при температуре 400 °С; Б – при температуре 800 °С \n\n192 \n\nСекция 4. Применение платиновых металлов и золота в промышленности, катализе, медицине и других областях, производство материалов и изделий на их основе \n\n###### **исследование  Палладиевых  катализаторов на  углеродных  ПодлоЖках** \n\n###### **_1,2Н.В. Чесноков, 1Н.М. Микова, 1,2Б.Н. Кузнецов_** \n\n1Федеральное государственное бюджетное учреждение науки Институт химии и химической технологии СО РАН 660036, Красноярск, Академгородок, 50/24 2Сибирский федеральный университет Красноярск, пр. Свободный, 79 cnv@icct.ru \n\nСистемы, содержащие наноразмерные частицы металлического Pd на пористых углеродных подложках (УП), широко используются в качестве катализаторов различных химических процессов гидрирования и окисления, а также могут представлять интерес в качестве материалов для разработки электродов топливных элементов и систем хранения водорода. \n\nВ настоящей работе изучено влияние природы углеродных подложек на размер и характер распределения частиц нанесённого палладия и его каталитические свойства в реакциях жидкофазного гидрирования циклогексена и гексена-1. \n\nРазличные пористые УП были получены термообработкой интеркалированного природного графита, химически модифицированного антрацита, целлюлозных волокон и микрокристаллической целлюлозы (МКЦ). Палладий наносили пропиткой УП водно-спиртовым раствором H2PdCl4. Содержание Pd в образцах составляло 1,0 вес.%. \n\nДанные о структурных и текстурных характеристиках УП получены методом просвечивающей электронной микроскопии (ПЭМ) и на основании анализа изотерм адсорбции N2 (77 K) и CO2 (273 K). Информация о размере частиц нанесенного палладия и их распределении получена методом ПЭМ высокого разрешения. \n\nПолученные УП отличал"}, {"page": 190, "text": "ись друг от друга структурными характеристиками, природой и соотношением кислотных и электронодонорных функций. \n\nПри нанесении H2PdCl4 на углеродные подложки из терморасширенных графитов (ТРГ) или антрацитов происходит частичное или практически полное восстановление Pd в зависимости от способа приготовления углеродной подложки. \n\nНа ТРГ, полученном через стадию интеркалирования HNO3, наблюдалось равномерное распределение частиц палладия размером 2–4 нм. Этот образец устойчив к спеканию при восстановлении водородом при 150 °С. На ТРГ, приготовление которого включало интеркалирование графита HNO3 и СН3СООН, частицы Pd размером от 1 до 4 нм преимущественно сгруппированы в кластеры, достаточно равномерно распределенные на углеродной поверхности. Для подложек из химически модифицированных антрацитов наблюдалось равномерное распределение частиц металлического Pd со средним размером порядка 2 нм. \n\nНа УП из целлюлозного волокна благодаря наличию развитой нанопористой структуры, представленной практически однородными по размерам порами, достигается равномерное распределение Pd. Преимущественный размер частиц нанесенного Pd составляет 4–5 нм. Преобладающий размер частиц нанесенного Pd на УП, полученных карбонизацией МКЦ, составляет 1–2 нм, и они равномерно распределены на углеродной поверхности. Также наблюдаются ассоциаты палладия, которые состоят из частиц металла с размером порядка 5 нм, размеры же самих ассоциатов составляют около 50 нм. Наноразмерные частицы Pd на подложках из целлюлозных материалов устойчивы к спеканию в атмосфере водорода при 150 °С. \n\nОбнаружено существенное влияние природы УП на каталитические свойства Pd катализаторов в реакциях жидкофазного гидрирования гексена-1 и циклогексена. Наиболее высокую активность в гидрировании олефинов проявляют катализаторы, содержащие ассоциаты наноразмерных частиц металла. \n\n193 \n\nXX Международная Черняевская конференция по химии, аналитике и технологии платиновых металлов \n\n###### **наносПлавы  Переходных  металлов – Формирование, свойства,  ПрилоЖения** \n\n###### **_Ю.В. Шубин_** \n\nИнститут неорганической химии СО РАН Россия, 630090, Новосибирск, пр. Акад. Лаврентьева, 3 shubin@niic.nsc.ru \n\nСоздание наноструктурированных полиметаллических систем на основе твердых растворов и интерметаллидов является необходимой компонентой в развитии современного приборостроения и микроэлектроники, химической промышленности и катализа. Разработка этого синтетического направления позволяет создавать новые материалы с требуемыми эксплуатационными характеристиками. \n\nХимические способы получения наноразмерных сплавов базируются, главным образом, на восстановлении индивидуальных предшественников. Данные подходы имеют существенные недостатки, а именно – неопределенность фазового состава и строения получаемого материала, трудность точного соблюдения необходимого соотношения атомов в синтезируемых частицах, а также сравнительная сложность реализации методик. \n\nАктивно развивается перспективный способ получения наноспл"}, {"page": 191, "text": "авов на основе термолиза мно- \n\nгокомпонентных соединений-предшественников (single-source precursors), содержащих в своем составе все компоненты сплава. Ключевым преимуществом данного подхода является то, что необходимое соотношение атомов металлов задается составом соединения-предшественника. Применительно к благородным металлам, такими предшественниками являются двойные комплексные соли (ДКС) и изоморфные твердые растворы комплексов. Термолиз таких предшественников в условиях сравнительно низких (100–400 ºC) температур может приводить к получению как равновесных, так и метастабильных наноразмерных систем, образованных фазами неупорядоченных твердых растворов либо интерметаллических соединений. В совокупности с простотой синтеза таких предшественников и легко контролируемым процессом термолиза эта методика приобретает серьезные преимущества для реализации в современных технологиях. \n\n_Работа выполнена при финансовой поддержке РФФИ (гранты 11-03-00668-а, 12-02-00943-а), Междисциплинарных проектов СО РАН № 64 и №124._ \n\n194 \n\n### **молодеЖная школаконФеренция По химии, аналитике и технологии Платиновых металлов** \n\nXX Международная Черняевская конференция по химии, аналитике и технологии платиновых металлов \n\n###### **комПлексы  монолакунарных  ПолиоксовольФраматов с  благородными  металлами  (rh, ir, ru)** \n\n###### **_С.А. Адонин, Д.А. Майничев, М.Н. Соколов_** \n\nФГБУН Институт неорганической химии им. А.В. Николаева СО РАН 630090, Новосибирск, пр. Акад. Лаврентьева, 3 adonin@niic.nsc.ru \n\nКомплексы полиоксометаллатов (ПОМ) с благородными металлами вызывают интерес исследователей как с фундаментальной, так и с прикладной точки зрения. Прикладной аспект обусловлен каталитической активностью данного класса соединений, в первую очередь, в реакциях окисления органических субстратов и разложения воды. Среди множества комплексов ПОМ наиболее «классическими» объектами являются производные полиоксоанионов типа Кеггина. Данная работа посвящена изучению комплексов типа [PW11O39ML]<sup>_n_–</sup> , где M = Ir, Ru, Rh. \n\nРанее нашей группой был получен первый полиоксоанион, содержащий Ir – [PW11O39Ir(H2O)]<sup>4–</sup> [1]. Нами была изучена реакционная способность Rh- и Ir-содержащих комплексов типа [PW11O39ML]<sup>_n_–</sup> (M = Rh, L = Cl, M = Ir, L = H2O) по отношению к ряду органических субстратов; для этой цели была использована комбинация методов электроспрей-массспектрометрии (ESI-MS) и мультиядерного ЯМР. \n\nУстановлено, что Rh- и Ir-замещенные ПОМ способны образовывать устойчивые металлоорганические соединения. Так, [PW11O39RhCl]<sup>5–</sup> реагирует с бороновыми кислотами (Ph-B(OH)2 и Fc-B(OH)2, Fc = ферроценил); при этом происходит перенос органического радикала на атом Rh с образованием связи Rh-C. Аналогичным образом ведет себя [PW11O39Ru(H2O)]<sup>4–</sup> . Как Rh-, так и Ir-замещенные ПОМ реагируют с трис(органил) хлорстаннанами (Me3SnCl, Ph3SnCl); в обоих случаях происходит переметаллирование с образова- \n\nнием [PW11O39M-R]<sup>5–</sup> ("}, {"page": 192, "text": "M = Rh, R = Me, Ph; M = Ir, R = Me). Помимо этого, [PW11O39RhCl]<sup>5–</sup> способен металлировать альфа-метиленовые группы ряда карбоновых кислот, в частности, малоновой и фенилуксусной; при этом образуются [PW11O39RhCH(COOH)2]<sup>5–</sup> и [PW11O39Rh-CHPh(COOH)]<sup>5–</sup> [2]. \n\nРеакцией [PW11O39]<sup>7–</sup> с K2[Ru<sup>II</sup> (NO)Cl5] был с количественным выходом получен нитрозокомплекс [PW11O39Ru<sup>II</sup> (NO)]<sup>4–</sup> . Взаимодействие данного соединения как с N2H4 ∙ H2SO4, так и с NH2OH ∙ HCl ведет к количественному элиминированию нитрозогруппы с ее замещением на аквалиганд, при этом Ru(II) окисляется до Ru(III); во втором случае интермедиатом является комплекс с диазотом – [PW11O39Ru(N2)]<sup>5–</sup> . Реакция [PW11O39Ru(NO)]<sup>4–</sup> сo SnCl2 приводит к образованию амминокомплекса [PW11O39Ru(NH3)]<sup>4–</sup> ; при взаимодействии с бороновыми кислотами образуются неустойчивые комплексы с нитрозоаренами – [PW11O39Ru(RNO)]<sup>5–</sup> . \n\n###### **Список литературы** \n\n1. Sokolov M.N., Adonin S.A., Mainichev D.A. et al // Chem. Commun. – 2011. – 47. – P. 7833 \n\n2. Sokolov M.N., Adonin S.A., Sinkevich P.L. et al // Dalton Trans. – 2012. –41. P.9889 \n\n3. Sokolov M.N., Adonin S.A., Mainichev D.A. et al // Inorg. Chem., in progress. \n\n\n\n196 \n\nМолодежная школа-конференция по химии, аналитике и технологии платиновых металлов \n\n###### **Полиядерные  карбоксилаты  Палладия ненасыЩенных  карбоновых  кислот** \n\n###### **_1П.В. Анкудинова, 2И.А. Ефименко, 2О.Н. Шишилов, 2А.В. Чураков_** \n\n1Высший химический колледж РАН \n\n2Институт общей и неорганической химии им. Н.С. Курнакова РАН Россия, 119991, Москва, ГСП-1, Ленинский проспект, 31 polina.ankudinova@mail.ru \n\nИнформация, касающаяся карбоксилатов палладия ненасыщенных карбоновых кислот, практически отсутствует. В литературе известен только 2-метилкротонат палладия Pd3(μ- МеCH=C(Ме)CO2)6, имеющий треугольный металлоостов с мостиковым положением карбоксилатных групп [1]. В работе были получены карбоксилаты палладия α-, β- и γ-непредельных карбоновых кислот Pd3(μ-RCO2)6, R = _trans_ - PhCH=CH, СН2=CH, CH2=C(CH3), CH2=CHCH2, CH2=CHCH2CH2 с мостиковым положением карбоксилатных групп и отсутствием координации палладием двойной связи. \n\nПри замещении ацетат-иона в карбонилацетате палладия α-непредельными карбоновыми кислотами получены карбонилкарбоксилаты палладия Pd4(μ CO)4(μ RCO2)4, R = _trans_ -CH3СН=СH, _trans_ - PhCH=CH, СН2=CH, CH2=C(CH3), СН3СН=С(СН3), которые имеют строение, аналогичное карбонилкротонату палладия 1, охарактеризованному методом РСА (рис. 1), подтвержденное данными ИК-спектроскопии. \n\nВзаимодействие комплекса 1 с морфолином по данным РСА приводит к образованию моноядерного карбомоилкротоната палладия 2 (рис. 2) – первого представителя α-непредельных карбомоилкарбоксилатов переходных металлов, содержащего две трансрасположенные молекулы координированного морфолина. \n\nПроведено сравнение состояния терминальнокоординированных карбоксилат-ионов в комплексе 2 и в"}, {"page": 193, "text": " трансаминатном комплексе диморфолинокрото- \n\n\n\n\n\n\n\n\n\n\n\n\n\n\n\n\n\n\n\nРис. 2 \n\nната палладия 3 (рис. 3), охарактеризованного методом РСА, которое указывает на увеличение расстояния Pd-O в карбоксилатном лиганде карбомоилатного комплекса 2 на величину 0,129 Е по сравнению с аминатным комплексом 3, что свидетельствует о существенном трансвлиянии карбомоилатного лиганда на карбоксилатный лиганд. Предложен механизм образования карбомоилатного лиганда в комплексе 2. \n\n###### **Список литератураы** \n\n1. Stromnova T. A. et al. Synthesis and solution behavior of the trinuclear palladium (II) unsaturated carboxylate complexes triangle-Pd3[μO2CC(R′)=CHMe]6 (R′ = Me, H): X-ray structure of palladium(II) tiglate (R′ = Me) // Inorganica Chimica Acta. – 2007. – V. 360, №. 15. – P. 4111–4116. \n\n\n\nРис. 1 \n\n\n\n\n\n\n\n\n\n\n\n\n\n\n\n\n\n\n\n\n\nРис. 3 \n\n197 \n\nXX Международная Черняевская конференция по химии, аналитике и технологии платиновых металлов \n\n###### **комПлексы  металлов  триад  и  кадмия  с  трис(гидроксиметил) ФосФином:  от  моноядерных  к  Полиядерным  соединениям** \n\n###### **_А.В. Анюшин_** \n\nНовосибирский государственный университет, Россия, Новосибирск Институт неорганической химии им. А.В. Николаева СО РАН, Россия, Новосибирск anjushin@niic.nsc.ru \n\nКластерные и полиядерные комплексные соединения являются важными классами неорганических соединений. Наличие флуоресцентных, окислительно-восстановительных и других свойств позволяет найти применение подобным соединениям в различных областях прикладной деятельности. Например, создание новых аналитических и диагностических агентов, применение в катализе и др. Однако низкая растворимость полиядерных комплексов в водных средах или их гидрофобность является одной из серьезных проблем для практического применения последних. Это во многом связано с тем, что в большинстве случаев полиядерные комплексы координированы гидрофобными органическими лигандами. Кроме того, известны лишь единичные примеры металлсульфидных комплексов с водорастворимым модифицируемым лигандом трис(гидроксиметил) фосфином (THP), полиядерные соединения до настоящего времени не были известны вовсе. Целью работы являлась разработка удобных методов получения исходных кластерных и комплексных по- \n\nлиядерных соединений с THP, а также проведение реакций модификации лигандов. \n\nРазработаны методики синтеза сульфидных кластеров металлов 8–10 групп с трис(гидроксиметил) фосфином. В рамках проведенных исследований получено 15 новых соединений: 11 новых водорастворимых кластерных и полиядерных сульфидных комплексов переходных металлов, содержащих THP, 3 координационных полимера и селенид THP. Обнаружен первый пример конденсации ТНР в полиядерном комплексе с образованием бидентатного лиганда (HOCH2)2PCH2OP(CH2OH)2. Впервые найден способ получения ацильных производных, несущих ацетатный и пропионатный остатки, ацилированием координированного ТНР без разрушения металл-сульфидного остова. Установлена стехиометрия взаимодействия THP с Cd<sup>2+</sup> методом ЯМР, а также па"}, {"page": 194, "text": "раметры переходного состояния комплекса. Получены и охарактеризованы три координационных полимера на основе Cd<sup>2+</sup> и продуктов окисления THP. Оценена донорная способность THP в сравнении с PMe3 и PPh3. \n\n\n\n\n\n\n\n\n\n_Автор благодарит канд. хим. наук А.В. Вировца, канд. хим. наук П.А. Абрамова, канд. физ.-мат. наук Д.А. Майничева, канд. физ-мат. наук И.В. Мирзаеву, д-ра физ.-мат. наук С.Г. Козлову, д-ра физ.-мат. наук Н.К. Мороза._ \n\n198 \n\nМолодежная школа-конференция по химии, аналитике и технологии платиновых металлов \n\n###### **новые  биядерные  винилиденовые  комПлексы  с  остовом  RePt** \n\n**_1В.В. Верпекин, 1А.А. Кондрасенко, 1О.С. Чудин, 2А.Д. Васильев, 1Н.И. Павленко, 1А.И. Рубайло_** \n\n1Институт химии и химической технологии СО РАН Россия, 660036, Красноярск, Академгородок, 50, стр. 24 2Институт физики СО РАН Россия, 660036, Красноярск, Академгородок, 50, стр. 38 vvv@icct.ru \n\nГетерометаллические комплексы, содержащие рений и платиновые металлы, привлекают внимание как модели каталитических систем, а также в связи с возможностью их использования в синтезах ценных органических веществ. \n\nРанее на основе комплекса \n\nCp(CO)2Re=C=CHPh (1) \n\nсинтезирован ряд µ-винилиденовых комплексов \n\nРеакция Cp(CO)2RePt(µ-C=CHPh)(PPh3)2 (2) с P(OPr-i)3 приводит к образованию двух продуктов: смешаннолигандного комплекса Cp(CO)2RePt(μ-C=CHPh)[P(OPr-i)3](PPh3) (4) и бис-фисфитного соединения \n\nCp(CO)2RePt(μ-C=CHPh)[P(OPr-i)3]2 (5). \n\nПри реакции Cp(CO)2ReFe(μ-C=CHPh)(CO)4 (3) с Pt(PPh3)4 был получен необычный смешаннолигандный комплекс Cp(CO)2RePt(μ-C=CHPh) (PPh3)(CO) (6), структура которого была установлена методом РСА (рис.). \n\nCp(CO)2RePt(μ-C=CHPh)(L) (L=(PPh3)2, \n\n\n\nПри взаимодействии \n\nCp(CO)2RePt(µ-C=CHPh)(PPh3)2 (2) с Fe2(CO)9 \n\nбыл синтезирован μ3-винилиденовый кластер \n\nCpReFePt(μ3-C=CHPh)(CO)6(PPh3) [2]. \n\nВ продолжение этих работ нами изучено взаимодействие комплекса 2 с триизопропилфосфитом и реакция комплекса Cp(CO)2ReFe(μ-C=CHPh)(CO)4 (3) с Pt(PPh3)4. Установлено, что во всех случаях происходит образование новых биядерных µ-винилиденовых комплексов с остовом RePt. \n\n###### **Список литературы** \n\n1. <mark>Antonova A.B.,</mark> Verpekin V.V., Chudin O.S., Vasiliev A.D., Pavlenko N.I., <mark>Sokolenko W.A.,</mark> Rubaylo A.I., Semeikin O.V. Chemistry of vinylidene complexes. XXI. Synthesis, spectroscopic and structural study of the RePt and MnPt µ-vinylidene complexes // Inorg. Chim. Acta. – 2013. – V. 394. – P. 328–336. \n\n2. <mark>Antonova А.В.</mark> , Chudin O.S., Vasiliev A.D., Pavlenko N.I., <mark>Sokolenko W.А.</mark> , Rubaylo A.I, Semeikin O.V. Chemistry of vinylidene complexes. ХVШ. Synthesis and molecular structure of the novel trinuclear μ3-vinуlidеnе complex СрRеFеРt(μ3C=СНРh)(СО)6(РРh3) // J. Organomet. Chem. – 2009. – V. 694. – P.127–130. \n\n\n\nРисунок. Структура Cp(CO)2RePt(μ-C=CHPh)(PPh3)(CO) (6) \n\n_Работа выполнена при финансовой поддержке Президиума РАН (проект № 8.15)_ \n\n199 \n\nXX Международная Черняевская конференция по химии"}, {"page": 195, "text": ", аналитике и технологии платиновых металлов \n\n###### **ФосФаты  родия(iii)** \n\n###### **_С.Н. Воробьева, Н.Б. Компаньков, И.А. Байдина, А.В. Беляев_** \n\nФедеральное государственное бюджетное учреждение науки Институт неорганической химии им. А.В. Николаева СО РАН 630090, Новосибирск, пр. Акад. Лаврентьева, 3 shagab@ngs.ru \n\nМетодом ЯМР 31P изучено комплексообразование [Rh(H2O)6]<sup>3+</sup> с фосфорной кислотой при 55–65 ºС. Обнаружено, что в 0,7–1,5 М фосфорной кислоте координированным лигандом является H2PO4–, и образуются моноядерные комплексы состава [Rh(H2O)6– _n_ (H2PO4)n]<sup>3–</sup><sup>_n_</sup> , доминирующей формой является [Rh(H2O)5H2PO4]<sup>2+</sup> с ХС 14,50 м.д. при 323 К (W = 12 Гц). Повышение рН фосфорнокислых растворов приводит к депротонированию дигидрофосфат-лиганда и появлению в спектре обменной линии [Rh(H2O)5H2PO4]<sup>2+</sup> ↔ ↔ [Rh(H2O)5 HPO4]<sup>+</sup> . Оценена константа равновесия процесса [Rh(H2O)5H2PO4]<sup>2+</sup> + H2O ↔ ↔ [Rh(H2O)5HPO4]<sup>+</sup> + H3O<sup>+</sup> , которая оказалась равной рК~1,5. Нейтрализация фосфорнокислых растворов до рН = 3 приводит к образованию осадка малорастворимой соли [Rh(H2O)6]PO4, а при рН = 6 наблюдается почти количественное осаждение моногидрата фосфата акваиона родия. \n\n[Rh(H2O)6]PO4·H2O. В структуре [Rh(H2O)6]PO4 два кристаллографически независимых аква-катиона: катионы Rh(1) располагаются на оси второго порядка, комплексы Rh(2) – центросимметричны. \n\nИзучение изотермической дегидратации кристаллических фаз фосфатов родия (рис. 2) показало, что при температуре выше 100 °С кристаллическая структура образцов разрушается, и фазы становятся рентгеноаморфными и практически нерастворимыми в минеральных кислотах. Дегидратация [Rh(H2O)6]PO4 и [Rh(H2O)6] PO4 ∙ H2O при 170 °С приводит к образованию устойчивой фазы состава [Rh(H2O)2PO4]. Потеря всех шести молекул координированной воды наблюдается при 600 °С, при этом цвет образцов изменяется от светло-желтого через коричневый к черному. Образующаяся рентгеноаморфная фаза состава [RhPO4] относительно устойчива в интервале температуры 650ч850 °С. \n\nВыделены в кристаллическую фазу и охарактеризованы [Rh(H2O)6]PO4 (рис.1) и \n\n\n\n<!-- Start of picture text -->\nRh(1)  Rh(2)<br>PO34 −<br><!-- End of picture text -->\n\nРис. 1. Структура [Rh(H2O)6]PO4 \n\n\n\n<!-- Start of picture text -->\n-nH O<br>2<br>6,0<br>5,5<br>5,0<br>4,5<br>4,0<br>3,5<br>100 200 300 400 500 600 700<br>T,°c<br>Рис. 2. Изотермическая дегидратация<br>[Rh(H2O)6]PO4<br><!-- End of picture text -->\n\n200 \n\nМолодежная школа-конференция по химии, аналитике и технологии платиновых металлов \n\n###### **иммобилизация  комПлексов  Платины(ii)  Платины(iv) на  комПозиционных  углеродных  материалах** \n\n###### **_Е.С. Гончарова, Л.М. Левченко, В.А. Шипачев_** \n\nФедеральное государственное бюджетное учреждение науки Институт неорганической химии им. А.В. Николаева СО РАН 630090, Новосибирск, пр. Акад. Лаврентьева, 3 Ekaterinagocha@mail.ru \n\nПроблема онкологических заболеваний остается п"}, {"page": 196, "text": "риоритетной для современного общества. В настоящее время в медицине применяются противораковые средства цисплатин и его производные, но при терапии этими препаратами отмечаются некоторые побочные эффекты. Главными из них являются нефро- и нейротоксичность, которые особенно выражены при внутривенном введении лекарственных форм соединений платины [1; 2] в силу накопления их во всех тканях организма. Работы по созданию новых противоопухолевых средств направлены на получение таких препаратов, которые при максимальном ингибировании роста опухолевых клеток минимально повреждали бы нормальные клетки и ткани организма. В связи с этим возник интерес к изучению процессов иммобилизации комплексов платины на углеродном носителе с целью создания наноконтейнера для снижения вводимых концентраций этих комплексов и предотвращения побочных эффектов. Носители  должны быть биоинертные, биосовместимые, неканцерогенные, нетоксичные, механически прочные и устойчивые в широком диапазоне рН. Всем этим признакам удовлетворяют углеродные нанокомпозиционные материалы. \n\nЦелью работы являлось создание наноконтейнера с противоопухолевыми соединениями платины(II) и платины(IV). \n\nСинтез K2[PtCl4], _цис_ -, _транс_ -Pt(NH3)2Cl2] и _цис_ -, _транс_ -[Pt(NH3)2Cl2(OH)2)] осуществляли по известным методикам [3]. Окисленный углеродный материал был получен окислением раствором 30 % H2O2 при температуре 70<sup>o</sup> С. Процесс насыщения УМ70-30 комплексами платины осуществляли растворами K2PtCl4, _цис_ -, _транс_ -[Pt(NН3)2Сl2], _цис_ -, _транс_ -[Pt(NH3)2Cl2(OH)2)] с концентрацией \n\n1,5 ∙ 10<sup>–4</sup> M в течение двух часов. Затем высушенные образцы были проанализированы методами рентгеновской порошковой дифракции, ИКспектроскопии, электронной микроскопии, методом ВЭЖХ. Значения статической сорбционной емкости (СЕ) по платине приведено в таблице, которые получены по разности между исходной и равновесной концентрацией платины в растворах, определенных методом атомной абсорбции. \n\nБыло установлено, что наибольшую сорбционную емкость показал комплекс _цис_ - [Pt(NH3)2Cl2(OH)2]. Можно предположить, что это объясняется меньшим значением энергии гидратации оксоплатина по сравнению с цисплатином [4]. Поэтому для создания наноконтейнера более целесообразно использовать комплекс платины(IV). \n\n###### **Список литературы** \n\n1. Vishnu Sresht, Jayesh R. Bellare, and Santosh K. Gupta. Modeling the Cytotoxicity of Cisplatin // Ind. Eng. Chem. Res _._ – 2011. – 50 (23). – P. 12872– 12880. \n\n2. Kumiko Ajima, Tatsuya Murakami. Enhancement of _In Vivo_ Anticancer Effects of Cisplatin by Incorporation Inside Single-Wall Carbon Nanohorns // American Chemical Society. – 2008. – 2(10). \n\n3. Черняев И.И. Синтез комплексных соединений металлов платиновой группы. –М.: Наука, 1964. – 340 с. \n\n4. Иванова С.Н., Гиндин Л.М., Черняева А.П. Некоторые закономерности экстракции ацидо- и моноамминовых комплексов платины // Изв. сектора АН СССР. – 1974. – №4. – Вып.2. – С. 3–7. \n\nТаблица \n\nРезультаты по сорбции"}, {"page": 197, "text": " платины(II) и платины(IV) на УМ70-30 \n\n|Соединение|СРtисх,мг/мл|СPtравн,мг/мл|СЕPt,мг/г|СЕPt,мг-экв/г|\n|---|---|---|---|---|\n|K2[PtCl4]|0,87|0,66|8,4|0,043|\n|_цис_-[Pt(NH3)2Cl2]|0,63|0,47|6,4|0,033|\n|_транс_-[Pt(NH3)2Cl2]|0,54|0,39|6|0,030|\n|_цис_-[Pt(NH3)2Cl2(OH)2]|1,12|0,72|16|0,082|\n|_транс_-[Pt(NH3)2Cl2(OH)2]|0,54|0,43|4,4|0,023|\n\n\n\n201 \n\nXX Международная Черняевская конференция по химии, аналитике и технологии платиновых металлов \n\n###### **сорбенты  c  Функциональными  груППами нитрозо-р-соли  и  нитрозо-н-соли  для  концентрирования и  оПределения  Палладия** \n\n######
