Repository: NDDev-Technocracy-OpenNetwork/hack-2026-nornickel-knot

> **DEPRECATED.** This repository is archived and no longer maintained.
> It is kept read-only for reference; its GDS anchor records
> `lifecycle: archived` under `portfolio:archived-projects`.

# Nornickel Scientific Knot

Живая карта знаний R&D для горно-металлургической отрасли: система превращает архив отчётов, статей, презентаций и экспериментальных материалов в типизированный граф знаний, а затем отвечает на вопросы естественным языком с источниками и страницами первоисточников.

Проект подготовлен командой **Harmonic Labs** для **Норникель AI Hack 2026**, трек **«Научный клубок»**.

File: data/parsed/Материалы конференций/corrosion-atlas.json (part 15 of 26)
steel.|\n|---|---|\n|SYSTEM|Caustic soda scrubber for scrubbing benzene.|\n|PART|Off-gas line.|\n|PHENOMENON|Stress-corrosion cracking (caustic stress-corrosion cracking).|\n|APPEARANCE|Selective cracking in the heat-affected zones beside the weld.|\n|TIME IN SERVICE|1<br>2<br>year.|\n|ENVIRONMENT|Benzene with caustic soda droplets. Temperature 80°C.|\n|CAUSE|With the combination of stresses and caustic soda at the present temperature, carbon steel is<br>subject to stress corrosion (see also Case Histories01.01.18.02and01.11.18.01).|\n|REMEDY|Stress-relief post-weld treatment.|\n\n\n\n164 \n\nCASE HISTORY \n\n## **CORROSION ATLAS** \n\n01.11.20.01 \n\n|MATERIAL|Carbon steel.|\n|---|---"}, {"page": 183, "text": "|\n|SYSTEM|Cooling tower with heat exchanger.|\n|PART|Cooler pipe from heat exchanger (with aluminum brass jacket pipe, see Case History<br>06.06.18.01).|\n|PHENOMENON|Hydrogen damage (high-temperature hydrogen attack, decarburization).|\n|APPEARANCE|Laminar Assuring.|\n|TIME IN SERVICE|Several years.|\n|ENVIRONMENT|Through the steel pipe: a high-pressure (150 bar) gas mixture of hydrogen, nitrogen, and<br>ammonia at approximately 240°C.|\n|CAUSE|Under these conditions, molecular hydrogen (H2) dissociates at the steel surface to atomic<br>hydrogen (H), which readily diffuses into the steel, where it reacts with the cementite (Fe3C)<br>of the steel to form methane gas (Fe3C + 2H2 →3Fe + CH4). The steel cracks owing to pressure<br>build-up (see also Case Histories01.01.20.02/03/04/05/06and01.11.20.03).|\n|REMEDY|Application of 0.5 Mo steel or one of the Cr-Mo steels, depending on the metal temperature<br>and hydrogen partial pressure (according to the Nelson curves, see API 941).|\n\n\n\n165 \n\nCASE HISTORY \n\n## **CORROSION ATLAS** \n\n01.11.20.02 \n\n|MATERIAL|Carbon steel.|\n|---|---|\n|SYSTEM|Desulfurization plant.|\n|PART|6″pipe to the furnace.|\n|PHENOMENON|Hydrogen damage (high-temperature hydrogen attack).|\n|APPEARANCE|Crack beside the weld.|\n|TIME IN SERVICE|6 years.|\n|ENVIRONMENT|Hydrocarbons with hydrogen; temperature 300°C; partial hydrogen pressure 25–30 bar.|\n|CAUSE|Injudicious moving of the hydrogen injection point. This exposed the existing carbon steel pipe<br>system to “hot hydrogen.” The heat-affected zone beside the weld was selectively attacked as<br>a result.|\n|REMEDY|Application of a hydrogen-resistant material (low-alloyed Cr–Mo steel).|\n\n\n\n166 \n\nCASE HISTORY \n\n## **CORROSION ATLAS** \n\n01.11.20.03 \n\n|MATERIAL|Carbon steel.|\n|---|---|\n|SYSTEM|Platformer.|\n|PART|Ballast plate.|\n|PHENOMENON|Hydrogen damage (high-temperature hydrogen attack, decarburization).|\n|APPEARANCE|Blistering.|\n|TIME IN SERVICE|2 years.|\n|ENVIRONMENT|Naphtha (gasoline) and hydrogen gas; temperature approximately 500°C.|\n|CAUSE|Atomic hydrogen diffuses into the metal where it forms methane by reacting with the carbon<br>of the metastable carbides. Pressure build-up causes the metal to crack (see also Case History<br>01.11.20.01).|\n|REMEDY|Use of low-alloyed (hydrogen-resistant) steel.|\n\n\n\n167 \n\nCASE HISTORY \n\n## **CORROSION ATLAS** \n\n01.11.20.04 \n\n|MATERIAL|Carbon steel.|\n|---|---|\n|SYSTEM|Hydrofuoric alkylation plant.|\n|PART|Wall.|\n|PHENOMENON|Hydrogen damage (hydrogen blistering, cold hydrogen attack).|\n\n\n\n\n\n|APPEARANCE|Blistering.|\n|---|---|\n|TIME IN SERVICE|10  years.|\n|ENVIRONMENT|Hydrocarbons; HF vapors; temperature 60°C.|\n|CAUSE|The atomic hydrogen released by electrochemical corrosion diffuses into the steel until it<br>is  obstructed by contaminations in the steel. At this point, molecular hydrogen is formed.<br>The  resultant pressure build-up then causes blisters in the material (see also Case History<br>01.23.20.01).|\n|REMEDY|Use of “purer” steel.|\n\n\n\n168 \n\nCASE HIS"}, {"page": 184, "text": "TORY 01.11.20.05 \n\n## **CORROSION ATLAS** \n\n|MATERIAL|Steel (34 CrNiMo 6; W.-Nr. 1.6582).|\n|---|---|\n|SYSTEM|Reactor.|\n|PART|Nut with bolt.|\n|PHENOMENON|Hydrogen damage (hydrogen embrittlement).|\n|APPEARANCE|Bolt completely broken off.|\n|TIME IN SERVICE|A few years.|\n|ENVIRONMENT|Industrial atmosphere.|\n|CAUSE|The large screw thread can easily retain rainwater, which is acidifed by the industrial<br>atmosphere. The atomic hydrogen formed during corrosion diffuses in the steel, thereby<br>causing its strength to diminish.|\n|REMEDY|The space between bolt and nut should be sealed.|\n\n\n\n169 \n\nCASE HISTORY \n\n## **CORROSION ATLAS** \n\n01.11.20.06 \n\n|MATERIAL|Carbon steel (fange: ASTM A 105, bend: ASTM A 234 WPB), with sulfur contents of,<br>respectively, 0.009% and 0.004% (low-sulfur types)).|\n|---|---|\n|SYSTEM|Hydrodesulfurization unit.|\n|PART|Flange and bend upstream of depressuring valve, from an interconnecting line between<br>high-pressure and low-pressure separators.|\n|PHENOMENON|Hydrogen damage (hydrogen-induced cracking) and general corrosion.|\n|APPEARANCE|Thinning and internal cracking.|\n|TIME IN SERVICE|7 years|\n|ENVIRONMENT|Hydrocarbons containing small amounts of H2O, H2S, and NH3.|\n|CAUSE|The sublimation temperature of NH4HS is a function of the partial pressure of both H2S and<br>NH3. The conditions at the location of the bend/fange are such that salts of NH4HS will<br>precipitate (desublimation). Under wet conditions, general corrosion will occur.<br>Apparently, the charging of the carbon steel with hydrogen, liberated by the corrosion process<br>was such that hydrogen-induced cracking was produced as well. This occurred notwithstanding<br>the low sulfur content, which in general is an adequate measure to prevent this phenomenon.|\n|REMEDY|Either the application of heat tracing to maintain the operating temperature in excess of the<br>sublimation temperature or the application of a water wash treatment.|\n\n\n\n170 \n\nCASE HISTORY \n\n## **CORROSION ATLAS** \n\n01.11.20.07 \n\n|MATERIAL|Carbon steel (ASTM A 105 N).|\n|---|---|\n|SYSTEM|Amine unit.|\n|PART|Outlet header of overhead condenser (air-fn bank).|\n|PHENOMENON|Hydrogen damage [stress-oriented hydrogen-induced cracking (SOHIC)].|\n\n\n\n\n\n|APPEARANCE|Stepwise transgranular cracking in the zone between the round weld and the base material<br>(ferrite and perlite).|\n|---|---|\n|TIME IN SERVICE|May occur within a short period: weeks.|\n|ENVIRONMENT|The overhead product: condensate containing residual hydrocarbons, NH3, H2S, pH >9.<br>Temperature 40–45°C.|\n|CAUSE|Under the prevailing conditions, carbon steel may be sensitive to SOHIC. Contributing factors<br>are regions with either relatively high or relatively low hardness values in combination with<br>stress raisers due to, e.g., poor weld penetration.<br>In the former case, SOHIC will be initiated as sulfde stress-corrosion cracking, whereas in the<br>second case, cracking is caused by a combination of hydrogen charging and local high strains.|\n|REMEDY|R"}, {"page": 185, "text": "isks of SOHIC will be reduced by the following measures:<br>•  selection of HIC-resistant steel,<br>•  normalized condition,<br>•  welding of root run by the Gas tungsten arc welding (GTAW) process,<br>•  application of a Post Weld Heat Treatment (PWHT).<br>The most effective way to prevent Stress orientated Hydrogen Induced cracking (SOHIC) is to<br>select a superaustenitic stainless steel containing 6% Mo.|\n\n\n\n171 \n\nCASE HISTORY \n\n## **CORROSION ATLAS** \n\n01.11.22.01 \n\n|MATERIAL|Carbon steel.|\n|---|---|\n|SYSTEM|Zinc recuperation furnace for processing zinc-containing slag (Simson furnace).|\n|PART|Link of an iron chain.|\n|PHENOMENON|“Gaseous metal embrittlement.”|\n|APPEARANCE|Flaking-off scale formation and brittle fracture.|\n|TIME IN SERVICE|About 1 year.|\n|ENVIRONMENT|Zinc vapors at 450–600°C in the upper part of furnace; operating temperature of furnace<br>underneath 1800 degrees.|\n|CAUSE|Zinc vapors diffuse along the grain boundaries into the steel of the chain, as a result of which<br>intermetallic iron–zinc compounds are formed which have an embrittling effect. In the core of<br>the link, 0.04% (400 ppm) of zinc was found. On the outside, this was 1% (10,000 ppm). By<br>analogy with the term “Liquid metal embrittlement” (see Case History01.04.22.01), this case<br>could be referred to as “Gaseous metal embrittlement.”|\n|REMEDY|Manufacture the chain using brass, or replace it regularly.|\n\n\n\n172 \n\nCASE HISTORY 01.11.25.01 \n\n## **CORROSION ATLAS** \n\n|MATERIAL|Carbon steel insulated with glass wool.|\n|---|---|\n|SYSTEM|Mercaptan transport system.|\n|PART|Pipe section.|\n|PHENOMENON|Corrosion under insulation.|\n|APPEARANCE|Irregular general attack.|\n|TIME IN SERVICE|6 years.|\n|ENVIRONMENT|Internal: mercaptan, 50°C; external: moisture originating from rain, penetrating through<br>defects in the insulation.|\n|CAUSE|Regular wetting of the pipe surface with contaminated rainwater (acid rain), which evaporates<br>on the warm pipe. The pipe cracked owing to decrease of wall thickness (see also Case Histories<br>01.02.25.01and03.11.25.01).|\n|REMEDY|Provide the pipe with a polyethylene coating or with an aluminum foil and then insulate it.|\n\n\n\n173 \n\nCASE HISTORY \n\n## **CORROSION ATLAS** \n\n01.11.25.02 \n\n|MATERIAL|Carbon steel.|\n|---|---|\n|SYSTEM|Oil distillation plant.|\n|PART|Column wall.|\n|PHENOMENON|Corrosion under insulation.|\n\n\n\n\n\n|APPEARANCE|Locally severe attack.|\n|---|---|\n|TIME IN SERVICE|15 years.|\n|ENVIRONMENT|Insulation saturated with contaminated rainwater; temperature approximately 80°C.|\n|CAUSE|The wall was attacked by ingress of water into the insulation. The contaminated rainwater<br>evaporates on the wall surface, leading to severe corrosion.|\n|REMEDY|•Seal insulation properly (prevent water ingress by constructional means, seal crevices with<br>compound).<br>•Provide wall with a paint system.|\n\n\n\n174 \n\nCASE HISTORY \n\n## **CORROSION ATLAS** \n\n01.11.28.01 \n\n|MATERIAL|Carbon steel.|\n|---|---|\n|SYSTEM|Platformer.|\n|PART|T-piece (3″/4″).|\n|PHEN"}, {"page": 186, "text": "OMENON|Fatigue.|\n|APPEARANCE|Distortionless crack in the horizontal plane.|\n|TIME IN SERVICE|Unknown.|\n|ENVIRONMENT|Naphtha (gasoline).|\n|CAUSE|The 3″branch piece was not properly supported and was therefore subjected to strongly<br>fuctuating loads (poor workmanship!) (see also Case Histories01.11.28.02and04.01.28.01/03).|\n|REMEDY|Installation of proper support.|\n\n\n\n175 \n\nCASE HISTORY \n\n## **CORROSION ATLAS** \n\n01.11.28.02 \n\n|MATERIAL|Carbon steel.|\n|---|---|\n|SYSTEM<br>PART|Conveyor belt in a cheese store.<br>Chains.|\n|PHENOMENON|Low cycle fatigue or strain fatigue.|\n|APPEARANCE|Cracks and rupture.|\n|TIME IN SERVICE|Several years.|\n|ENVIRONMENT|Warm humid air, chemical cleaning solution (phosphoric acid).|\n|CAUSE|Failure was noticed during reinstallation of chemically cleaned chains. Polluted chains were<br>supplied in such a way that they had to be stressed during handling (hoisting etc.). Cracking<br>could have been caused either by the way in which the chemical cleaning was performed<br>(stressed components) or merely by selection of an incorrect treatment for these (already<br>strain-aged) components.|\n|REMEDY|Avoid additional stresses in material during and immediately after performing a chemical<br>cleaning operation.<br>(Note: Polluted chains were previously supplied in stainless steel boxes. Chemical treatment of<br>chains was carried out inside these perforated boxes.)|\n\n\n\n176 \n\nCASE HISTORY \n\n## **CORROSION ATLAS** \n\n01.11.28.03 \n\n|MATERIAL|Carbon steel ASTM A 105 (W.-Nr. 1.0305).|\n|---|---|\n|SYSTEM|Reactor.|\n|PART|Flange in steam and cooling water delivery line.|\n|PHENOMENON|Thermomechanical corrosion fatigue.|\n|APPEARANCE|After removal of the corrosion products, the pipe section of the fange shows numerous<br>perpendicular low-branched radial cracks, also running axially.|\n|TIME IN SERVICE|10 years.|\n|ENVIRONMENT|Alternately, steam at 3.0 MPa and 223°C and cooling water at 25°C.|\n|CAUSE|In the reactor concerned, frst an exothermic reaction has to be initiated with steam and then<br>cooled with water as the reaction proceeds. The alternate expansion and contraction of the<br>material has led to thermal fatigue cracking. Corrosion has occurred in the cracks (see also Case<br>Histories01.02.28.01,01.04.28.01, and04.01.28.02).|\n|REMEDY|•Replace with new fange of same material; or<br>•Switch to tougher material with more deformability.|\n\n\n\n177 \n\nCASE HISTORY \n\n## **CORROSION ATLAS** \n\n01.11.29.01 \n\n|MATERIAL|Steel: API 5 L grade B (Bessemer steel).|\n|---|---|\n|SYSTEM|Crude oil distillation unit.|\n|PART|Process pipe.|\n|PHENOMENON|Ageing.|\n|APPEARANCE|Brittle fracture.|\n|TIME IN SERVICE|Unknown.|\n|ENVIRONMENT|Crude oil distillates.|\n|CAUSE|Ageing of the steel, as a result of which embrittlement occurs at high temperature.|\n|REMEDY|Use steel which is not susceptible to ageing.|\n\n\n\n178 \n\nCASE HISTORY \n\n## **CORROSION ATLAS** \n\n01.11.30.01 \n\n|MATERIAL|Low-alloyed carbon steel (ASTM A 335 grade P11: 1.25 Cr 0.5 Mo-steel).|\n|---|---|\n|SYSTEM|Hy"}, {"page": 187, "text": "drogen manufacturing reformer furnace.|\n|PART|Inlet header pigtails (OD: 26.7 mm, wall thickness: 2.87 mm).|\n|PHENOMENON|Creep embrittlement.|\n|APPEARANCE|Left photo : pigtail with intergranular cracking in the HAZ revealed by magnetic particle<br>inspection;<br>Right photos : micro of the crack mouth and the crack tip.|\n|TIME IN SERVICE|2 years.|\n|ENVIRONMENT|Hydrogen; operating temperature of 510°C.|\n|CAUSE|CrMo steels may suffer from creep embrittlement as a function of both chemical composition,<br>especially the level of impurities, and operating temperature. In the creep-embrittled condition,<br>cracking will occur when plastic deformations are imposed. The inlet header pigtails satisfed<br>all conditions for cracking.|\n|REMEDY|Replacement by either 1.25 Cr 0.5 Mo or 2.25 Cr 1 Mo steel with low impurity levels.|\n\n\n\n179 \n\nCASE HISTORY \n\n## **CORROSION ATLAS** \n\n01.11.30.02 \n\n|MATERIAL|Carbon steel.|\n|---|---|\n|SYSTEM|Regenerator for cyclones.|\n|PART|Lug of a bracket.|\n|PHENOMENON|Creep.|\n|APPEARANCE|Cracking with fracture.|\n|TIME IN SERVICE|Several weeks.|\n|ENVIRONMENT|CO/CO2atmosphere. Operating temperature 620°C, excursions to 800°C.<br>Pressure about 0.5 bar.|\n|CAUSE|Owing to the absence of molybdenum, the creep strength is too low, which allowed fracture to<br>occur.|\n|REMEDY|Use Mo-containing material (check for the presence of Mo).|\n\n\n\n180 \n\nCASE HISTORY 01.11.32.01 \n\n## **CORROSION ATLAS** \n\n|MATERIAL<br>Carbon steel (37).|\n|---|\n|SYSTEM<br>Brewery.|\n|PART<br>Spent grain transport pipe.|\n|PHENOMENON<br>Erosion.|\n|APPEARANCE<br>Pipe worn over entire surface.|\n|TIME IN SERVICE<br>4 years (after transporting 25,000 tons of spent grain).|\n|ENVIRONMENT<br>Spent grain (dried bran); transportation air; temperature 75°C.|\n|CAUSE<br>The spent grain particles transported at high velocity wore the line out.|\n|REMEDY<br>Accept the attack. To extend the life span, replace the pipe by one with greater wall thickness.|\n\n\n\n181 \n\nCASE HISTORY \n\n## **CORROSION ATLAS** \n\n01.11.32.02 \n\n|MATERIAL|Carbon steel.|\n|---|---|\n|SYSTEM|Gas transport system.|\n|PART|Screwed nipple near choke (wall thickness 14 mm).|\n|PHENOMENON|Erosion.|\n|APPEARANCE|Material worn away smoothly.|\n|TIME IN SERVICE|Several years.|\n|ENVIRONMENT|Solids-containing natural gas.|\n|CAUSE|High fow velocities downstream from choke connected to the nipple combined with the<br>presence of solids originating from the formation caused this corrosion.|\n|REMEDY|Reduce fow velocities.|\n\n\n\n182 \n\nCASE HISTORY 01.11.34.01 \n\n## **CORROSION ATLAS** \n\n|MATERIAL|Carbon steel.|\n|---|---|\n|SYSTEM|Soda solution transport system.|\n|PART|Pipe bend.|\n|PHENOMENON|Erosion corrosion.|\n|APPEARANCE|Local attack.|\n|TIME IN SERVICE|2–3 months.|\n|ENVIRONMENT|24°Bй (approximately 20%) soda solution; temperature: 60°C.|\n|CAUSE|Erosion corrosion due to excessive velocity (4–4.5 m/s).|\n|REMEDY|Velocity of the soda solution in the pipe was reduced to 1 m/s.|\n\n\n\n\n\n183 \n\nCASE HISTORY \n\n## **CORROSION ATLAS** \n\n01.11.34.02 \n\n|"}, {"page": 188, "text": "MATERIAL|Steel (12 CrMo 19 5; W.-Nr. 1.7362).|\n|---|---|\n|SYSTEM|High-vacuum distillation unit.|\n|PART|Furnace tube.|\n|PHENOMENON|Erosion corrosion.|\n|APPEARANCE|Both uniform and pining.|\n|TIME IN SERVICE|1 year.|\n|ENVIRONMENT|Hydrocarbons with naphthenic acid (organic aids in crude oil); temperature approximately<br>300°C; high velocities.|\n|CAUSE|Naphthenic acid can lead to extremely high rates of corrosion (see also Case History<br>01.11.34.05).|\n|REMEDY|•Neutralize acids and reduce velocity, or<br>•Select another steel grade, e.g., stainless steel (AISI 316), which is more resistant to naphthenic<br>acid.|\n\n\n\n184 \n\nCASE HISTORY 01.11.34.03 \n\n## **CORROSION ATLAS** \n\n|MATERIAL|Carbon steel.|\n|---|---|\n|SYSTEM|Sulfuric acid transport system.|\n|PART|Flange in pipe.|\n|PHENOMENON|Erosion corrosion.|\n|APPEARANCE|Severe local attack.|\n|TIME IN SERVICE|3 years.|\n|ENVIRONMENT|96% H2SO4; velocity 0.8–0.9 m/s; temperature 15–20°C.|\n|CAUSE|Locally severe turbulence resulting from an excentrically positioned seal, preventing the build-up<br>of a passivating iron sulfate skin.|\n|REMEDY|Assembly procedure should prevent such errors.|\n\n\n\n185 \n\nCASE HISTORY \n\n## **CORROSION ATLAS** \n\n01.11.34.04 \n\n|MATERIAL|Carbon steel.|\n|---|---|\n|SYSTEM|Crude oil distillation column.|\n|PART|Tops rundown pipeline.|\n|PHENOMENON|Erosion corrosion.|\n|APPEARANCE|Surface exhibits grooved etching.|\n|TIME IN SERVICE|About 2 years.|\n|ENVIRONMENT|Hydrocarbons with traces of HCl. Temperature 80°C.|\n|CAUSE|Attack by HCl traces in combination with high velocity.|\n|REMEDY|Reduction of the HCl content in the product by means of neutralization.|\n\n\n\n\n\n186 \n\nCASE HISTORY 01.11.34.05 \n\n## **CORROSION ATLAS** \n\n|MATERIAL|Carbon steel.|\n|---|---|\n|SYSTEM|High-vacuum distillation unit.|\n|PART|Vapor line.|\n|PHENOMENON|Erosion corrosion.|\n|APPEARANCE|Pitting corrosion picture on a section of the pipe.|\n|TIME IN SERVICE|Unknown.|\n|ENVIRONMENT|Hydrocarbon with traces of naphthenic acid. Temperature 300°C.|\n|CAUSE|As in Case History 01.11.07.04, this was also a case of the mixed usage of ASTM and API<br>piping, only the API material being subject to attack (see also Case History01.11.34.02).|\n|REMEDY|•Use ASTM pipe.<br>•Neutralize the naphthenic acid.|\n\n\n\n187 \n\nCASE HISTORY \n\n## **CORROSION ATLAS** \n\n01.11.34.06 \n\n|MATERIAL|Carbon steel.|\n|---|---|\n|SYSTEM|Chemicals transport system.|\n|PART|Pump bolt.|\n|PHENOMENON|Erosion corrosion.|\n|APPEARANCE|Material irregularly eroded all over the surface.|\n|TIME IN SERVICE|10 years.|\n|ENVIRONMENT|Glycol, glycolic acid, carbon dioxide, and water. Temperature 160°C.|\n|CAUSE|Glycolic acid and carbon dioxide at a certain minimum velocity cause erosion corrosion of the<br>carbon steel.|\n|REMEDY|Use bolts made from the more corrosion-resistant stainless steel AISI 316.|\n\n\n\n188 \n\nCASE HISTORY 01.11.34.07 \n\n## **CORROSION ATLAS** \n\n|MATERIAL<br>Carbon steel.|\n|---|\n|SYSTEM<br>Sulfuric acid transport system.|\n|PART<br>Main distribution pipe.|\n|PHENOMENON<br>Erosion cor"}, {"page": 189, "text": "rosion.|\n|APPEARANCE<br>Locally, uniform attack to upper part of pipe.|\n|TIME IN SERVICE<br>3 years.|\n|ENVIRONMENT<br>96% sulfuric acid; 0.5 m/s; temperature 15–20°C.|\n|CAUSE<br>In view of the site of the attack, namely the upper part of the pipe, the corrosion is most likely<br>attributable to turbulent fow because of the presence of a retained air bubble leading to erosion<br>corrosion.|\n|REMEDY<br>Highest points in the transport system should be regularly vented.|\n\n\n\n189 \n\nCASE HISTORY \n\n## **CORROSION ATLAS** \n\n01.11.34.08 \n\n|MATERIAL|Carbon steel.|\n|---|---|\n|SYSTEM|Oil refnery, crude oil distillation.|\n|PART|Side stream of high-vacuum unit.|\n|PHENOMENON|Erosion corrosion.|\n|APPEARANCE|General attack upstream and especially downstream a weld.|\n|TIME IN SERVICE|17 years.|\n|ENVIRONMENT|Gasoil, temperature 300–330°C, varying conditions with regard to sulfur content and acidity<br>(Total Acid Number).|\n|CAUSE|High fow conditions causing turbulence near the weld, which in turn removed protective<br>layers giving the corroding acid/sulfur species access to the bare metal (see also Case History<br>01.11.34.02).|\n|REMEDY|Carbon steel has been replaced by low-alloyed steel.|\n\n\n\n190 \n\nCASE HISTORY \n\n## **CORROSION ATLAS** \n\n01.12.04.01 \n\n|MATERIAL|Carbon steel.|\n|---|---|\n|SYSTEM|Air scrubber system.|\n|PART|Prescrubber caustic pump.|\n|PHENOMENON|Acid corrosion.|\n|APPEARANCE|Overall shallow pitting.|\n|TIME IN SERVICE|3 months.|\n|ENVIRONMENT|10% NaOH with aniline and traces of mercaptobenzaldehyde (MCB).<br>Temperature: 15–55°C, pressure: 1.0 MPa, streaming.|\n|CAUSE|Breakthrough of HCl gas that was neutralized insuffciently by NaOH.|\n|REMEDY|•Adjustments in process technique, and<br>•Construction of the pump of Si cast iron (Si > 14.2% + Mo + Cr + Cu) or duplex stainless steel<br>(SAF 2205).|\n\n\n\n191 \n\nCASE HISTORY \n\n## **CORROSION ATLAS** \n\n01.12.42.01 \n\n|MATERIAL<br>Carbon steel 100 Cr 6 (W.-Nr. 1.3505).|\n|---|\n|SYSTEM<br>Rotary drum for production of ball bearings.|\n|PART<br>Ball bearings for tapered roller bearings (dimensions: length 7.5 mm, OD 6 mm).|\n|PHENOMENON<br>End grain attack.|\n|APPEARANCE<br>Pitting at the extremities of the ball bearings, depth 0.15–0.20 mm, diameter 0.4–0.5 mm,<br>circular shaped with cone shaped to the inside.|\n|TIME IN SERVICE<br>Maximum 16 h during tumbling.|\n|ENVIRONMENT<br>Well water with abrasive (Al2O3). At the end of the tumbling process, sodium silicate is added<br>as corrosion inhibitor.<br>pH: 12; temperature 50–60°C.|\n|CAUSE<br>Sodium silicate is not only effective as a corrosion inhibitor but can also be an aggressive<br>agent under defned circumstances (temperature, pH, concentration, see also Case History<br>02.04.27.01). Attack of the steel surface cut perpendicular to the rolling direction took place at<br>the end of the non-metallic inclusions (stringers). MnS inclusions are shown by EDX analysis<br>and X-ray (performed by HMC Technology, Leiden, Netherlands) (see also Case Histories<br>04.11.42.01 and05"}, {"page": 190, "text": ".11.42.01).|\n|REMEDY<br>•Reduce sodium silicate dosing to a pH of 10–10.5.<br>•Alternative: select and test an organic-based corrosion inhibitor.|\n\n\n\n192 \n\nCASE HISTORY 01.14.14.01 \n\n## **CORROSION ATLAS** \n\n|MATERIAL|Malleable cast iron.|\n|---|---|\n|SYSTEM|Gas supply system.|\n|PART|Underground coupling.|\n|PHENOMENON|Galvanic corrosion.|\n|APPEARANCE|Highly localized attack.|\n|TIME IN SERVICE|Unknown.|\n|ENVIRONMENT|Soil.|\n|CAUSE|Galvanic coupling with copper indoor piping.|\n|REMEDY|•Install, of an isolating plastic insert.<br>•Use wrapping tape (polyethylene with butylene rubber) with at least 50% overlap.|\n\n\n\n193 \n\nCASE HISTORY \n\n## **CORROSION ATLAS** \n\n01.14.16.01 \n\n|MATERIAL|Grey cast iron.|\n|---|---|\n|SYSTEM|Gas supply system.|\n|PART|Underground pipe.|\n|PHENOMENON|Selective leaching (graphitic corrosion).|\n|APPEARANCE|Left-hand photograph: Graphitization visible on cut section.<br>Right-hand photograph: Depth of attack visible after blasting (different pipe section).|\n|TIME IN SERVICE|29 years.|\n|ENVIRONMENT|Anaerobic soil.|\n|CAUSE|Sulfate-reducing bacteria converted sulfate into sulfde, as a result of which the cast iron is<br>attacked and graphitic corrosion takes place (see also Case History01.06.16.01).|\n|REMEDY|Replaced by polyethylene pipe.|\n\n\n\n194 \n\nCASE HISTORY \n\n## **CORROSION ATLAS** \n\n01.16.24.01 \n\n|MATERIAL<br>Cor-Ten steel (slow-rusting carbon steel with several tens of percents manganese, copper,<br>silicon, and chromium).|\n|---|\n|SYSTEM<br>Civil engineering structures.|\n|PART<br>Left: balcony railing of apartment; Right: jet screen at airport.|\n|PHENOMENON<br>Atmospheric corrosion.|\n|APPEARANCE<br>The Cor-Ten steel is uniformly corroded, and corrosion products have travelled to the concrete<br>structure.|\n|TIME IN SERVICE<br>3 and 5 years, respectively.|\n|ENVIRONMENT<br>Marine atmosphere.|\n|CAUSE<br>Cor-Ten steel is covered with a compact, less moisture absorbing rust layer, due to the alloy metals,<br>but does not possess long-term resistance to corrosion in marine and industrial atmospheres.|\n|REMEDY<br>Although Cor-Ten steel is often chosen deliberately because of aesthetic considerations, the<br>staining of the concrete structure is not acceptable. Under these circumstances, the use of coated<br>steel or hot-dip galvanized steel is preferable.|\n\n\n\n195 \n\nCASE HISTORY \n\n## **CORROSION ATLAS** \n\n01.16.24.02 \n\n|MATERIAL|Carbon steel.|\n|---|---|\n|SYSTEM|Lattice bridge.|\n|PART|Part of girder.|\n|PHENOMENON|Atmospheric corrosion.|\n\n\n\n\n\n|APPEARANCE|Layered corrosion.|\n|---|---|\n|TIME IN SERVICE|Unknown.|\n|ENVIRONMENT|Atmosphere.|\n|CAUSE<br>REMEDY|The humid atmosphere attacks the insuffciently protected steel, forming stratifed oxide layers.<br>Stratifcation of corrosion products is common in intermittent wet–dry conditions. This form of<br>corrosion is also called “packing corrosion” or “exfoliation” (see also Case History07.11.19.01).<br>Provide girders with an effective coating.|\n\n\n\n196 \n\nCASE HISTORY 01.21.12.01 \n\n## **CORROSION "}, {"page": 191, "text": "ATLAS** \n\n|MATERIAL|Carbon steel.|\n|---|---|\n|SYSTEM|Dredger.|\n|PART|Ship’s shell.|\n|PHENOMENON|Chloride attack and under-deposit corrosion.|\n|APPEARANCE|Pitting corrosion, also underneath mussels.|\n|TIME IN SERVICE|Several months.|\n|ENVIRONMENT|Seawater (tropics).|\n|CAUSE|The high chloride content of the seawater causes pitting of the steel; in addition, as a result of<br>mussels growing on the ship’s shell differential aeration cells will form, and the oxygen-lean<br>areas – i.e., under the mussels – will become anodic and subject to attack.|\n|REMEDY|•Treat the ship’s shell with a marine growth inhibitor, in combination with<br> •Application of zinc anodes (cathodic protection).|\n\n\n\n197 \n\nCASE HISTORY \n\n## **CORROSION ATLAS** \n\n01.21.17.01 \n\n|MATERIAL|Carbon steel.|\n|---|---|\n|SYSTEM|Ship.|\n|PART|Bilge water pipe section through heated fuel tank (70°C).|\n|PHENOMENON|Microbiologically induced corrosion (MIC).|\n|APPEARANCE|Extensive pitting and wall thinning; tunneling in rolling direction with preferential attack of<br>the weld.|\n|TIME IN SERVICE|Approximately 3 years.|\n|ENVIRONMENT|Ship’s bilge: seawater (polluted harbor water).|\n|CAUSE|Development of acetic acid–producing bacteria (Clostridia aceticum), promoted by high<br>temperature of environment (see also the following Case History).|\n|REMEDY|Cleaning, removal of deposits and sludge (will be diffcult in practice). After ballasting, replace<br>harbor water by fresh seawater.|\n\n\n\n198 \n\nCASE HISTORY 01.21.17.02 \n\n## **CORROSION ATLAS** \n\n|MATERIAL<br>Carbon steel.|\n|---|\n|SYSTEM<br>Ship.|\n|PART<br>Bottom plate of bilge compartment.|\n|PHENOMENON<br>Microbiologically induced corrosion (MIC).|\n|APPEARANCE<br>Extensive pitting and wall thinning, tunneling in rolling direction of plate.|\n|TIME IN SERVICE<br>Approximately 3 years.|\n|ENVIRONMENT<br>Oil and waste water from engine room, drinking water maker etc., that collected in bilge<br>compartment and remained there for extended periods.|\n|CAUSE<br>Development of acetic acid–producing bacteria (Clostridia aceticum), leading to corrosion of<br>bottom plate by acetic acid.|\n|REMEDY<br>Regular cleaning of compartment.|\n\n\n\n199 \n\nCASE HISTORY \n\n## **CORROSION ATLAS** \n\n01.21.28.01 \n\n|MATERIAL|Carbon steel.|\n|---|---|\n|SYSTEM|Dredge.|\n|PART|Chain link.|\n|PHENOMENON|Corrosion fatigue.|\n|APPEARANCE|Partly ductile fracture with distinct fatigue rings and corrosion pitting, partly brittle fracture<br>with pits (see fracture surface on the right-hand photograph).|\n|TIME IN SERVICE|Unknown.|\n|ENVIRONMENT|Regular immersion in brackish harbor water.|\n|CAUSE|Fatigue occurred during operation; the link concerned had been jammed, as a result of which<br>torsional forces had occurred and the link had suffered external damage (see also Case History<br>01.01.28.01).|\n|REMEDY|Use a different design without chains.|\n\n\n\n200 \n\nCASE HISTORY \n\n## **CORROSION ATLAS** \n\n01.23.20.01 \n\n|MATERIAL|Carbon steel.|\n|---|---|\n|SYSTEM|Carbon dioxide scrubbing tower.|\n|PART|Wall.|\n|P"}, {"page": 192, "text": "HENOMENON|Hydrogen damage (hydrogen blistering, cold hydrogen attack).|\n|APPEARANCE|Formation of cavities in the steel.|\n|TIME IN SERVICE|Many years.|\n|ENVIRONMENT|Water with absorbed CO2.|\n|CAUSE|Diffusion into the steel of atomic hydrogen formed by slight corrosion. The diffusion stops at<br>contaminations in the steel. Here, atomic hydrogen (H) is converted into molecular hydrogen<br>(H2). Pressure build-up then causes the steel to fracture (see also Case History01.11.20.04).|\n|REMEDY|•Change-over to another (non-corrosive) scrubbing liquid, or<br>•Use of better quality purer steel, or|\n\n\n\n- Acceptance of the corrosion, monitoring its progress. \n\n201 \n\nCASE HISTORY \n\n## **CORROSION ATLAS** \n\n01.24.04.01 \n\n|MATERIAL|Low-alloyed steel.|\n|---|---|\n|SYSTEM|Test rig.|\n|PART|Carbon steel test plate (thickness 2.5 mm).|\n|PHENOMENON|Acid corrosion.|\n|APPEARANCE|Severe corrosion on surface and on cutting edges.|\n|TIME IN SERVICE|About 20 days.|\n|ENVIRONMENT|Sulfuric acid pickling bath; inhibited; concentration: 12% w/w, sulfuric acid in water;<br>temperature: 70°C.|\n|CAUSE|Carbon steel is not resistant in sulfuric acid at this concentration and temperature. As a result<br>of the deformation and activation by cutting of the edges, they corroded more than the sheet<br>surface (see also Case History04.24.04.01).|\n|REMEDY|Use a more resistant material. Passiviation of edges after cutting.|\n\n\n\n202 \n\nCASE HISTORY 01.25.14.01 \n\n## **CORROSION ATLAS** \n\n|MATERIAL|Carbon steel.|\n|---|---|\n|SYSTEM|Cut wire of fare.|\n|PART|End of wire with nipple.|\n|PHENOMENON|Galvanic corrosion.|\n|APPEARANCE|Corrosive attack and fracture of guy wire in nipple. The picture shows a longitudinal section of<br>the nipple.|\n|TIME IN SERVICE|Unknown.|\n|ENVIRONMENT|Open air. Because of badly performed copper brazing of the carbon steel wire inside the stainless<br>steel nipple, the part of the wire inside the nipple was exposed to stagnant moisture and water.|\n|CAUSE|The different alloys used (carbon steel, stainless steel, and copper alloy) caused an electrochemical<br>cell inside the nipple. As the carbon steel protected the more noble alloys, it went into  solution.|\n|REMEDY|Prevent the existing electrochemical cell inside the nipple by appropriate soldering so that water<br>cannot enter the nipple.|\n\n\n\n203 \n\nCASE HISTORY \n\n## **CORROSION ATLAS** \n\n02.01.04.01 \n\n|MATERIAL|Hot-dip galvanized steel.|\n|---|---|\n|SYSTEM|Boiler heat recovery system (water-tube boiler, 4.5 MPa).|\n|PART|Flue gas heat exchanger.|\n|PHENOMENON|Acid corrosion (cold end corrosion).|\n|APPEARANCE|Uniform attack.|\n|TIME IN SERVIC|E<br>3 months.|\n|ENVIRONMENT|Around the heat exchanger: Flue gases which were cooled from 124–129 °C to 92–105 °C and<br>fue gas condensate at 80 °C, pH 3.8; through the heat exchanger: Water which was heated, in<br>a closed system, from 50 to 120 °C. On the horizontal elements deposits of basic zinc chloride.|\n|CAUSE|Condensation on the heat exchanger as the plant started up regularly, c"}, {"page": 193, "text": "oupled with the presence<br>of 3 mg of HCl/m<sup>3</sup>in the fue gases owing to contamination of the combustion air with<br>trichloroethylene. Blockage of the heat exchanger with corrosion products, at the fue gas side,<br>reduced the boiler capacity by 40% (see Case History 01.04.04.01).|\n|REMEDY|Because construction of the heat exchanger of corrosion-resistant material (high-alloyed<br>stainless steel, Tefon, Monel or titanium) or purifcation of the combustion air would have<br>been uneconomic, heat recovery was discontinued.|\n\n\n\n204 \n\nCASE HISTORY \n\n## **CORROSION ATLAS** \n\n02.02.01.01 \n\n|MATERIAL|Hot-dip galvanized steel.|\n|---|---|\n|SYSTEM|Condensate system.|\n|PART|Line.|\n|PHENOMENON|Oxygen and galvanic corrosion.|\n|APPEARANCE|Pitting to leakage.|\n|TIME IN SERVICE|2 years.|\n|ENVIRONMENT|Condensate contaminated with 50% salt-containing boiler water. Temperature 90 °C.|\n|CAUSE|Pitting due to the presence of oxygen in the condensate reinforced by reversal of potential of<br>the zinc/iron cell above 60 °C and chloride ions originating from the contamination with boiler<br>water. The latter had also caused deposition of hardness salts from the boiler water.|\n|REMEDY|•  Improve steam/water separation.<br>•  Construct lines of stainless steel (AISI 316).<br>•  Use softened water for boiler make-up.<br>•  Dose an oxygen scavenger.|\n\n\n\n205 \n\nCASE HISTORY \n\n## **CORROSION ATLAS** \n\n02.02.02.01 \n\n|MATERIAL|Hot-dip galvanized steel.|\n|---|---|\n|SYSTEM|Steam condensate system.|\n|PART|Element from air heater and steam trap.|\n|PHENOMENON|Carbonic acid corrosion.|\n\n\n\n\n\n|APPEARANCE|Uniform corrosion.|\n|---|---|\n|TIME IN SERVICE|7 months.|\n|ENVIRONMENT|Corrosive condensate, 90–100 °C.|\n|CAUSE|Corrosive condensate attacks zinc and steel. Zinc from the galvanized air heater was deposited<br>in the steam trap as zinc oxide.|\n|REMEDY|•  In this case, it was possible to switch to water with a much lower bicarbonate content for<br>make-up purposes. This reduces the aggressivity of the condensate.<br>•  Alternatives: Alkalinity reduction of the make-up water and/or dosing of flm-forming amine<br>or construct the air heaters of stainless steel.|\n\n\n\n206 \n\nCASE HISTORY 02.04.13.01 \n\n## **CORROSION ATLAS** \n\n|MATERIAL|Hot-dip galvanized steel.|\n|---|---|\n|SYSTEM|Central heating system, 90–70 °C.|\n|PART|Pipe transit though brickwork wall immediately above foor.|\n|PHENOMENON|Crevice corrosion.|\n|APPEARANCE|Pipe covered with layered corrosion products.|\n|TIME IN SERVICE|40 years.|\n|ENVIRONMENT|Humid atmosphere.|\n|CAUSE|Oxygen-containing fushing water remaining in the gap between the pipe and wall frst attacks<br>the zinc coating and then the steel, resulting in the layered build-up of corrosion products.|\n|REMEDY|The pipe should be provided with a moisture barrier, e.g., a plastic pipe (a ‘pipe-in-pipe’ system),<br>with thermal insulation applied between the steel pipe and the plastic pipe.|\n\n\n\n207 \n\nCASE HISTORY \n\n## **CORROSION ATLAS** \n\n02.04.14.01 \n\n|MATERIAL|Hot-dip"}, {"page": 194, "text": " galvanized steel.|\n|---|---|\n|SYSTEM|Hot water system, 160 °C.|\n|PART|Heating tube from make-up water vessel.|\n|PHENOMENON|Galvanic corrosion (reversal of potential).|\n|APPEARANCE|Pitting attack.|\n|TIME IN SERVICE|1 year.|\n|ENVIRONMENT|Softened water, 60 °C, to which hydrazine was added before make-up to the system. Hot water<br>at 160 °C passing through the tubes.|\n|CAUSE|Reversal of potential in the zinc/iron couple as a result of the high temperature of the water<br>in combination with the water composition (high contents of bicarbonate and nitrate). The<br>galvanized steel will be attacked as the pores have becomes less noble (see also Case Histories<br>02.05.14.01/02).|\n|REMEDY|Construct the tubes from stainless steel AISI 316 L, or inject water from the hot water system<br>into the make-up tank directly.|\n\n\n\n208 \n\nCASE HISTORY \n\n## **CORROSION ATLAS** \n\n02.04.24.01 \n\n|MATERIAL|Hot-dip galvanized steel.|\n|---|---|\n|SYSTEM|Central heating system.|\n|PART|Expansion vessel.|\n|PHENOMENON|Atmospheric corrosion.|\n|APPEARANCE|Local rust patches.|\n|TIME IN SERVICE|2 years.|\n|ENVIRONMENT|Moist atmosphere.|\n|CAUSE|Insuffcient cleaning (degrease and/or cleanse by pickling) of the steel prior to galvanizing, as a<br>result of which there was locally no zinc present on the steel due to poor adhesion. As a result,<br>local corrosion took place caused by condensation of water on the surface.|\n|REMEDY|Repair: Vessel to be blasted, degreased, pickled and then regalvanized.<br>Prevention: Clean the steel thoroughly before galvanizing.|\n\n\n\n209 \n\nCASE HISTORY \n\n## **CORROSION ATLAS** \n\n02.04.27.01 \n\n|MATERIAL|Hot-dip galvanized steel.||\n|---|---|---|\n|SYSTEM|Central heating system.||\n|PART|Circulation pipe, internally and e|xternally galvanized.|\n|PHENOMENON|Silicate corrosion.||\n|APPEARANCE|Brown corrosion nodules on the<br>threaded end.|galvanized surface, with pitting underneath leading to leak in|\n|TIME IN SERVICE|2–3 years.||\n|ENVIRONMENT|Mains water with soluble silicates|added to prevent corrosion. Temperature: Maximum 60 °C.|\n|CAUSE|An acid environment is formed un<br>as a result of the exchange of cati<br>of hydrogen ions. The metal surfa<br>both on a bare steel surface and o<br>and elevated temperature. The co<br>(Ref. Helsen. J.A., Huybrechts, P.,<br>silicates”, International Congress|derneath (amorphous, gel-like) silicate-containing deposition<br>ons such as calcium and iron, releasing an equivalent quantity<br>ce is attacked due to the increase in acidity. This process occurs<br>n a galvanized steel surface, and both at ambient temperature<br>rrosion is strongly accelerated by the addition of extra silicate<br>Braber, M.J.: “Corrosion initiation of steel in potable water by<br>on Metallic Corrosion, Vol. 2, Toronto, Canada, 1984).|\n|REMEDY|Stop the dosing of silicate; circul<br>which case bare steel would be pr|ation system chemically cleaned and if necessary replaced, in<br>eferable.|\n\n\n\n210 \n\nCASE HISTORY 02.05.02.01 \n\n## **CORROSION ATLAS** \n\n|"}, {"page": 195, "text": "MATERIAL|Hot-dip galvanized steel.|\n|---|---|\n|SYSTEM|Underground cold water piping system.|\n|PART|Pipe.|\n|PHENOMENON|Aggressive water.|\n|APPEARANCE|Grooved attack at regular interspacing (about 5.5 cm).|\n|TIME IN SERVICE|<br>About 2 years.|\n|ENVIRONMENT|Groundwater (continuous).|\n|CAUSE|Poor overlap of the wrapping tape. The aggressive groundwater was thereby able to attack the<br>pipe surface.|\n|REMEDY|Make sure of at least 50% overlap, or apply a duplex system (coating the galvanized steel).|\n\n\n\n211 \n\nCASE HISTORY \n\n## **CORROSION ATLAS** \n\n02.05.14.01 \n\n|MATERIAL<br>Hot-dip galvanized steel.|\n|---|\n|SYSTEM<br>Hot tap water system.<br>PART<br>Heating tube (sawn into pieces) of the hot water storage boiler.<br>PHENOMENON<br>Galvanic corrosion (reversal of potential).|\n|APPEARANCE<br>Local pitting attack to the hottest part of the tube.|\n|TIME IN SERVICE<br>1 year.|\n|ENVIRONMENT<br>Mains water around the tubes; hot water at 130 °C through the tubes.|\n|CAUSE<br>Reversal of potential in the zinc/iron couple, in this case above a wall temperature of 70 °C; the<br>cold part exhibits no attack. Above that temperature, blisters frst formed and then burst, after<br>which the bare steel surface is attacked by the ennoblement of the zinc potential (see also Case<br>History02.04.14.01).|\n|REMEDY<br>Galvanized steel should not be used at temperatures above 60 °C, especially not in contact with<br>waters with a high content of bicarbonate or nitrate. The presence of≥25 ppmSO<sup>2 −</sup><br>4<sup>prevents</sup><br>this reversal of potential.|\n\n\n\n212 \n\nCASE HISTORY \n\n## **CORROSION ATLAS** \n\n02.05.14.02 \n\n|MATERIAL|Hot-dip galvanized steel.|\n|---|---|\n|SYSTEM|Hot tap water system.|\n|PART|Pipe.|\n|PHENOMENON|Galvanic corrosion (reversal of potential).|\n|APPEARANCE|Pitting attack.|\n|TIME IN SERVICE|2 years.|\n|ENVIRONMENT|A mixture of hard and softened mains water; total hardness 3.5–4.0 mEq/l (175–200 ppm<br>
