Repository: NDDev-Technocracy-OpenNetwork/hack-2026-nornickel-knot

> **DEPRECATED.** This repository is archived and no longer maintained.
> It is kept read-only for reference; its GDS anchor records
> `lifecycle: archived` under `portfolio:archived-projects`.

# Nornickel Scientific Knot

Живая карта знаний R&D для горно-металлургической отрасли: система превращает архив отчётов, статей, презентаций и экспериментальных материалов в типизированный граф знаний, а затем отвечает на вопросы естественным языком с источниками и страницами первоисточников.

Проект подготовлен командой **Harmonic Labs** для **Норникель AI Hack 2026**, трек **«Научный клубок»**.

File: data/parsed/Материалы конференций/1schlesinger_m_e_extractive_metallurgy_of_copper.json (part 16 of 27)
g/L) in the electrolyte and steady recirculation of the electrolyte through the cells ensure constant availability of Cu<sup>2ю</sup> ions over the cathode faces. This allows a constant rate of plating, which gives uniformity of crystal grain size \n\nExtractive Metallurgy of Copper \n\n268 \n\nin the cathode. This is helped by maintaining consistent concentrations of leveling and grain-refining agents in the electrolyte (Section 14.5.1). \n\n###### 14.6.3. Electrical Factors Affecting Cathode Purity \n\nThe main electrical factor affecting cathode purity is cathode current density, i.e., the rate at which electricity is passed through the cathodes, measured in amperes per square meter of cathode area (A/m<sup>2</sup> ). High current densities give rapid copper plating but can also cause growth of nodules and protrusions. These can entrap slimes in the cathodes, lowering cathode purity, and can also lead to short-circuiting. \n\n###### 14.6.3.1. Upper Limit of Current Density \n\nHigh current densities give rapid copper plating. Excessive current densities may, however, cause anodes to passivate by producing Cu<sup>2ю</sup> ions at the anode surface faster than they can convect away. The net result is a high concentration of Cu<sup>2ю</sup> at the anode surface and precipitation of a coherent CuSO4$5H2O layer on the anode (Chen & Dutrizac, 1991; Moats & Hiskey, 2010). \n\nThis CuSO4$5H2O layer isolates and electrically insulates the anode from the electrolyte and blocks further oxidation of Cu to Cu<sup>2ю</sup> , a process known as passivation (Moats & Hiskey, 2010). The likelihood of passivation increases with increasing Cu<sup>2ю</sup> , acid, and sulfate concentrations in the electrolyte (Moats & Hiskey, 2007). The presence of high levels of nickel in the anode can also cause passivation through the formation of a similar NiSO4$mH2O layer (Doucet & Stafiej, 2007; Jarjoura & Kipouros, 2005). The problem is exacerbated if the impurities in the anode form a coherent slimes layer (Moats & Hiskey, 2006). Anodes with high levels of As, Ni, Sb, Sn, and Pb are also readily passivated (Atenas & Mun˜oz, 2007a; Moats & Hiskey, 2006; Mubarok, Antrekowitsch, & Mori, 2007; Mubarok, Antrekowitsch, Mori, Lossin, & Leuprecht, 2007). Additives in the electrolyte can also play some role in passiv"}, {"page": 197, "text": "ation (Moats & Hiskey, 2000; Nakano et al., 2010; Tantavichet, Damronglerd, & Chailapakul, 2009). Arsenic is the only known element to inhibit passivation (Krusmark, Young, & Faro, 1995; Moats & Hiskey, 2006). \n\nPassivation can usually be avoided by operating with current densities below 300 A/m<sup>2</sup> , depending on the impurities in the anode and maintaining a minimum arsenic anode concentration above 300 mg/L (Krusmark et al., 1995). Increasing the chloride content of the electrolyte could also be helpful (Moats & Hiskey, 2000). Warm electrolyte (with its higher CuSO4$5H2O solubility) also helps. Refineries in cold climates try to avoid cold regions in their tankhouse. Automatic temperature control in each cell is now widely practiced (Rantala, You, & George, 2006). \n\nEach refinery must balance these competing economic factors. \n\n###### 14.6.3.2. Maximizing Current Efficiency \n\nCathode current efficiencies in modern copper electrorefineries are ~93 to >98%. The unused current is wasted as: \n\n- (a) Anode-to-cathode short circuits ~3% \n\n- (b) Stray current to ground ~1% \n\n- (c) Reoxidation of cathode copper by O2 and Fe<sup>3ю</sup> ~1% \n\nChapter | 14 Electrolytic Refining \n\n269 \n\nShort-circuiting is caused by cathodes touching anodes. It is avoided by precise, vertical electrode placement, and controlled additions of leveling and grain-refining agents to the electrolyte. Its effect is minimized by locating and immediately breaking cathodeeanode contacts whenever they occur. \n\nStray current loss is largely due to current flow to ground via spilled electrolyte. It is minimized by good house-keeping around the refinery. \n\nCopper plated on the cathode can be reoxidized back into the electrolyte by the presence of oxidizing agents, such as oxygen or Fe(III). The reactions are (see Table 14.2): \n\n\n\nThis can be avoided by minimizing oxygen absorption in the electrolyte, by keeping electrolyte flow as smooth and quiet as possible while still maintaining adequate hydrodynamics for mass transfer. The presence of Fe in the electrolyte should also be avoided where possible. \n\nOther house-keeping factors that can have a significant impact on current efficiency include: \n\n- (a) Ensuring even distribution of current to all electrodes; \n\n- (b) Ensuring that electrical contacts are clean; \n\n- (c) Ensuring that electrodes are equally spaced and hanging vertically. \n\n###### 14.7. MINIMIZING ENERGY CONSUMPTION \n\ne The total electrical energy consumption of an electrorefinery is 300 400 kWh per tonne of copper produced. It is minimized by maximizing current efficiency and by maintaining good electrical connections throughout the refinery. \n\nHydrocarbon fuel is also used in the electrorefinery, mainly for heating electrolyte and melting anode scrap. Electrolyte heating energy is minimized by insulating cells, tanks, and pipes, and by covering the electrolytic cells with canvas or plastic sheeting (Fig. 14.2). \n\nAnode scrap melting energy is minimized by minimiz"}, {"page": 198, "text": "ing scrap production, i.e., by casting thick, equal mass anodes, and by equalizing current between all anodes and cathodes. It is also minimized by melting the scrap in an energy-efficient Asarco-type shaft furnace (see Chapter 20). \n\n###### 14.8. INDUSTRIAL ELECTROREFINING \n\nTable 14.6 describes the operating conditions of seven modern electrorefineries (Robinson et al., 2010). These refineries have been selected to show the diversity of operating conditions, from one of the largest in the world (Chuquicamata, 666 000 t/a) to one of the oldest refineries in the world that is still operating (the Nippon refinery at Saganoseki, commissioned in 1916). A relatively new refinery is Gresik in Indonesia (commissioned in 1999), while the Boliden refinery in Sweden received a major upgrade in 2007. More detailed information about these and other major refineries (see Chapter 2) is provided by Moats et al. (2007). \n\nTABLE 14.6 Selected Industrial Copper Electrorefining Data (from Moats et al., 2007) \n\n|. <br>Refnery|<br>Aurubis<br>Hamburg,<br>Germany|<br>Boliden<br>Skelleftehamn,<br>Sweden|<br>Copper<br>Refneries,<br>Townsville,<br>Australia|., <br>Chuquicamata<br>Codelco<br>Norte, Chile|Gresik,<br>Indonesia|Sterlite<br>Silvassa,<br>India|Nippon Mining<br>Saganoseki, Japan<br>0|\n|---|---|---|---|---|---|---|---|\n|Startup date|1989/92|1995ю<br>expansions<br>2000, 2007|1959,<br>upgrade<br>1998|e|1999|1996|1916|\n|Capacity<br>cathode Cu, t/a|380 000|225 000|300 000|666 658|200 000|199 000|235 000|\n|Electrolytic cells||||||||\n|Number (total)|1080|e|1146|2670|798|615|1133|\n|Material|Concrete,|Polymer|Polymer|Polymer|Polymer|Polymer|Pre-cast|\n||polymer<br>concrete|concrete|concrete|concrete|concrete|concrete|concrete|\n|Lining material|Antimonial<br>lead|e|e|e|e|e|PVC|\n|Length -width-<br>depth, m|5604-1160-<br>1435|4490-1102-<br>1130|4450-1160-<br>1143|e|6260-1208-<br>1380|<br>5700-1200 <br>1200|-<br>5190-1090-<br>1375<br>Extract|\n|Anodes/cathodes<br>per cell|58/57|44/43|45/44|50/49|59/58|56/55|50/49<br>ve Met|\n|Anodes|||||||aurg|\n|Cu, %|98.5e99.6|99|99.73|98.57e99.76|99.5|98.56|99.39<br>y o|\n|Ag, ppm|200e2000|2200|121|155e431|266|240|666<br> Cop|\n\n\n\n|As, ppm|400e1500|2000|369|365e1587|932|425|820|\n|---|---|---|---|---|---|---|---|\n|Au, ppm|10e100|69|8|1e16|105|35|74|\n|Bi, ppm|20e200|71|29|6e55|210|150|120|\n|Fe, ppm|e|e|24|6e31|17|50|e|\n|Ni, ppm|1000e4000|3800|175|13e107|364|400|1150|\n|O, ppm|1000e2000|2400|1560|1069e1624|710|1500|1660|\n|Pb, ppm|200e2000|100|309|18e139|3075|200|150|\n|S, ppm|10e70|e|16|10e21|52.5|25|e|\n|Sb, ppm|10e100|560|17|60e235|28|35|10e100|\n|Se, ppm|100e600|560|20|86e277|610|350|250|\n|Te, ppm|20e200|180|38|10e40|64|100|160|\n|Length-width -<br>thickness, mm|950-905-<br>55|960-890-<br>41|950 -912-<br>55|1333-950-<br>46|979-930-<br>47|975-920-<br>45|1010-914 -<br>44|\n|Initial mass of<br>anode, kg|408|335|401|400e420|394|375|348|\n|Center-line<br>spacing, mm|95|100|95|114|104|100|100|\n|Life, d|21|18|21|21|19|19.3|21|\n|Scrap after<br>refning, %|10e"}, {"page": 199, "text": "12|18|14.6|10e12|11.7e14.6|e|17.1|\n|Anode slimes,<br>kg/t anode|5e7|8|1.6|2|5.1|4.5e6|2.9|\n\n\n\n(Continued ) \n\n|TABLE 14.6 Select|ed Industrial Co|pper Electrorefnin|g Data (from Mo<br>Copper|ats et al., 2007)dc|ont’d||272|\n|---|---|---|---|---|---|---|---|\n|Refnery|Aurubis<br>Hamburg,<br>Germany|Boliden<br>Skelleftehamn,<br>Sweden|Refneries,<br>Townsville,<br>Australia|Chuquicamata<br>Codelco<br>Norte, Chile|Gresik,<br>Indonesia|Sterlite<br>Silvassa,<br>India|Nippon Mining<br>Saganoseki, Japan|\n|Cathodes||||||||\n|Type|St. steel|St. steel|St. steel|Starter|st. steel|St. Steel|Starter|\n|Plating time (d)|6e8|6|7|12|7e12|5e6|10e11|\n|Mass Cu plated<br>(total) (kg)|80e152|80e100|112|176|100|90e110|140e160|\n|Cu, %|>99.99|e|99.995|99.99|e|e|99.99|\n|Ag, ppm|7e15|121|10.7|3.4e12|8.3|8e9|11.3|\n|As, ppm|<1|0.5|0.8|0.1e1.7|0.2|0.3e0.6|<0.5|\n|Bi, ppm|<0.3|0.13|0.1|0.1e0.4|0.18|0.1e0.11|<0.5|\n|Fe, ppm|e|1.9|<0.1|0.1e4.0|<1|0.5e0.7|<0.5|\n|Ni, ppm|<2|0.3|0.4|0.1e3.3|0.18|0.7|<0.5<br>Extr|\n|Pb, ppm|<1|0.24|0.3|0.1e2.6|0.58|0.4|<0.5<br>ctiv|\n|S, ppm|<10|4.5|8.1|2e9|3.7|5.0e5.5|3.1<br> Me|\n|Sb, ppm|<1|0.24|0.1|0.1e1.6|0.1|0.4|<0.5<br>au|\n|Se, ppm|<0.5|0.17|<0.1|e|0.1|0.2e0.3|<0.5<br>gy o|\n|Te, ppm|<0.5|0.26|<0.1|0.1e0.9|0.1|0.2|<0.5<br> Cop|\n\n\n\n|Electrolyte<br>Cu, g/L|45e49|48|48|40e44|51.1|42e45|45e50|\n|---|---|---|---|---|---|---|---|\n|H2SO4, g/L|170e200|175|160|200|176|155e170|175e185|\n|Inlet temperature,<br>-C|63|65|63|60|63|64|62|\n|Outlet<br>temperature, <sup>-</sup>C|63|68|62|52e63|63|66|62|\n|Bone glue,<br>g/t Cu cathode|e|75|72|35|65|100e110|82|\n|Thiourea, g/t Cu<br>cathode|e|65e78|88|60|90|90e100|72|\n|Avitone, g/t Cu<br>cathode|e|0|0|10|0|0|42|\n|Power and energy||||||||\n|Cathode current<br>density, A/m<sup>2</sup>|347|310|331|242e252|330|312|263|\n|Cathode current<br>effciency, %|94e97|97e98|93.3|e|98.4|96|93|\n|Cell voltage, mV|340|300e400|210e410|280e320|250e350|335|320|\n|Power, kWh/t Cu<br>(plating only)|e|428|410|288|319|435|337|\n\n\n\nExtractive Metallurgy of Copper \n\n274 \n\n###### 14.9. RECENT DEVELOPMENTS AND EMERGING TRENDS IN COPPER ELECTROREFINING \n\nMost of the current developments and trends in electrorefining relate to maximizing production, safety, and product purity by upgrading of existing infrastructure and equipment, while minimizing energy consumption and ensuring enterprise sustainability. Some of the most notable developments include (Moats et al., 2007; Robinson et al., 2010): \n\n- (a) Continued adoption of polymer concrete cells; \n\n- (b) Continued adoption of permanent cathode systems (especially in countries where labor costs are high); \n\n- (c) Increased mechanization, automation, and the use of robotics systems in the tankhouse, including crane handling systems, anode preparation machines, and cathode handling machines (Aslin, Eriksson, Heferen, & Sue Yek, 2010; Djurov, 2010); \n\n- (d) Increased adoption of advanced process control technologies; \n\n- (e) New electrode contact systems to improve current distribution and current efficiency by min"}, {"page": 200, "text": "imizing stray currents; \n\n- (f) Improved electrical equipment and components to allow operation at increasingly higher currents (Wachendo¨rfer, 2009); \n\n- (g) Use of on-line measurement systems, including temperature and voltage monitoring (Mipac, 2004), cell inspection devices, monitoring of glue (CollaMat system) and thiourea (Reatrol system) in the electrolyte, short-circuit detection systems, and electrolyte circulation and flowrate control (Wenzl et al., 2010); \n\n- (h) Automated tracking of individual anodes and cathodes, allowing the performance of individual electrodes and batches of cathodes to be tracked through their full service history (Phan, Whebell, & Oellermann, 2007); \n\n- (i) Use of sophisticated software and databases to optimize asset management, improve productivity, and facilitate development and implementation of operational strategies (Larinkari & Rantala, 2010; Nikus, Korpi, & Rantala, 2010; Rantala, Larinkari, & Menese, 2009). \n\nThere is a trend toward reducing the anodeecathode spacing to increase copper production in an old tankhouse at minimal cost and effort (Nagai et al., 2010). This may be associated with increasing the thickness or changing the shape of the cast anodes (Baranek, Chmielarz, & Smieszek,<sup>-</sup> 2007; Coffin & Leggett, 2007; Moats et al., 2007). This requires improved vigilance and tankhouse management to avoid increasing short circuits. Specific energy consumption can also be reduced because of the lower voltage drop across the electrolyte. \n\nA related trend in pushing for increased production from an existing infrastructure is toward the use of steadily increasing current densities. Many tankhouses now routinely operate at 350 A/m<sup>2</sup> (Atenas & Mun˜oz, 2007b; Moats et al., 2007; Robinson et al., 2010; Stelter & Bombach, 2010). Sophisticated electrolyte flow technologies allow operation at current density as high as 420 A/m<sup>2</sup> (the highest in the industry in 2010) without compromising current efficiency or cathode quality (Wenzl et al., 2010). \n\nAs ore bodies become more complex, there is increasing need to treat anodes with higher levels and greater complexity of impurities. Increasingly sophisticated chemistry and methodologies continue to evolve to ensure continued high quality cathode (Fernandez & Begazo, 2010; Rı´os, Delgado, Ramı´rez, & Martı´n, 2006, Rı´os, Ramı´rez, & Arbizu, 2010; Santos Moraes, 2007). \n\nChapter | 14 Electrolytic Refining \n\n275 \n\nEmerging technologies to deal with impurity recovery from electrolyte and treatment of anode slimes for recovery and creation of salable valuable byproducts are also receiving more attention (Agrawal et al., 2009; Kim & Wang, 2010; Komori, Ito, Okada, & Iwahori, 2010; Stantke & Leuprecht, 2010). \n\n###### 14.10. SUMMARY \n\nThis chapter has shown that electrolytic refining is the principal method of massproducing high-purity copper. The other is electrowinning (Chapter 17). Copper from electrorefining, after melting and casting, con"}, {"page": 201, "text": "tains less than 20 ppm impurities, plus oxygen which is controlled at 0.018e0.025%. \n\nElectrorefining entails electrochemically dissolving copper from impure copper anodes into an electrolyte containing CuSO4 and H2SO4 and then electrochemically depositing pure copper from the electrolyte onto stainless steel or copper cathodes. The process is continuous. \n\nInsoluble impurities in the anode adhere to the anode or fall to the bottom of the refining cell. They are removed and sent to a Cu and byproduct metal recovery plant. Soluble impurities leave the cell in continuously flowing electrolyte. They are removed from an electrolyte bleed stream. \n\nThe critical objective of electrorefining is to produce high-purity cathode copper. It is attained using: \n\n- (a) Precisely spaced, flat, vertical anodes, and cathodes; \n\n- (b) A constant, gently flowing supply of warm, high Cu<sup>2ю</sup> electrolyte across all cathode faces; \n\n- (c) Provision of a constant, controlled supply of leveling and grain-refining agents. \n\nImportant modern trends are to treat anodes with more complex impurity suites at higher current density, while maximizing cathode purity, productivity, and operator safety and minimizing power consumption, waste production, and environmental damage. The adoption of pre-cast polymer concrete cells and stainless steel cathodes in both new and retrofitted tankhouses continues. Automation, robotics, and advanced process control of all aspects of electrorefining are becoming standard in the industry. \n\n###### REFERENCES \n\n- Agrawal, A., Bagchi, D., Kumari, S., Kumar, V., & Pandey, B. D. (2007). Recovery of nickel powder from copper bleed electrolyte of an Indian copper smelter by electrolysis. Powder Technology, 177, 133e139. \n\n- Agrawal, A., Bagchi, D., Kumari, S., & Pandey, B. D. (2009). An overview of process options and behavioral aspects of the copper values recovered from copper bleed stream of a copper smelter developed at the National Metallurgical Laboratory. Mineral Processing and Extractive Metallurgy Review, 30, 136e162. \n\n- Agrawal, A., Kumari, S., Bagchi, D., Kumar, V., & Pandey, B. D. (2007). Recovery of copper powder from copper bleed electrolyte of an Indian copper smelter by electrolysis. Minerals Engineering, 20, 95e97. \n\n- Agrawal, A., Manoj, M. K., Kumari, S., Bagchi, D., Kumar, V., & Pandey, B. D. (2008). Extractive separation of copper and nickel from copper bleed stream by solvent extraction route. Minerals Engineering, 21, 1126e1130. \n\n- Aslin, N. J., Eriksson, O., Heferen, G. J., & Sue Yek, G. (2010). Developments in cathode stripping machines e an integrated approach for improved efficiency. In Copper 2010, Vol. 4: Electrowinning and -refining (pp. 1253e1268). Clausthal-Zellerfeld, Germany: GDMB. \n\nExtractive Metallurgy of Copper \n\n276 \n\nAtenas, A. C., & Mun˜oz, P. A. (2007a). Electrorefining high level arsenic cast anode. In G. E. Houlachi, J. D. Edwards & T. G. Robinson (Eds.), Copper 2007, Vol. V: Copper electrorefinin"}, {"page": 202, "text": "g and electrowinning (pp. 3e12). Montreal: CIM. \n\nAtenas, A. C., & Mun˜oz, P. A. (2007b). Copper refining electrolysis at high current densities with conventional technology. In G. E. Houlachi, J. D. Edwards & T. G. Robinson (Eds.), Copper 2007, Vol. V: Copper electrorefining and electrowinning (pp. 327e334). Montreal: CIM. \n\nBaranek, W., Chmielarz, A., & Smieszek,<sup>-</sup> Z. (2007). Development of electrorefining processes in the Polish copper industry. In G. E. Houlachi, J. D. Edwards & T. G. Robinson (Eds.), Copper 2007, Vol. V: Copper electrorefining and electrowinning (pp. 335e344). Montreal: CIM. \n\nBarrios, P., Alonso, A., & Meyer, U. (1999). Reduction of silver losses during the refining of copper cathodes. In J. E. Dutrizac, J. Ji & V. Ramachandran (Eds.), Copper 99eCobre 99, Vol. III: Electrorefining and electrowinning of copper (pp. 237e247). Warrendale, PA, USA: TMS. \n\nBeauchemin, S., Chen, T. T., & Dutrizac, J. E. (2008). Behaviour of antimony and bismuth in copper electrorefining circuits. Canadian Metallurgical Quarterly, 47(1), 9e26. \n\nBravo, J. L. R. (1995). Studies for changes in the electrolyte purification plant at Caraiba Metais, Brazil. In W. C. Cooper, D. B. Dreisinger, J. E. Dutrizac, H. Hein & G. Ugarte (Eds.), Copper 95eCobre 95, Vol. III: Electrorefining and hydrometallurgy of copper (pp. 315e324). Montreal: CIM. \n\nCampin, S. C. (2000). Characterization, analysis and diagnostic dissolution studies of slimes produced during copper electrorefining. Tucson, AZ, USA: M.S. thesis, University of Arizona. \n\nChen, T. T., & Dutrizac, J. E. (1991). A mineralogical study of anode passivation in copper electrorefining. \n\nIn W. C. Cooper, D. J. Kemp, G. E. Lagos & K. G. Tan (Eds.), Copper 91eCobre 91, Vol. III: Hydrometallurgy and electrometallurgy (pp. 369e389). New York: Pergamon Press. \n\nChen, T. T., & Dutrizac, J. E. (2000). A mineralogical overview of the behaviour of nickel during copper electrorefining. Metallurgical Transactions B, 21B, 229e238. \n\nChen, T. T., & Dutrizac, J. E. (2003). The behaviour of tellurium during the decopperizing of copper refinery anode slimes. In J. E. Dutrizac & C. G. Clements (Eds.), Copper 2003, Vol. V: Copper electrorefining and electrowinning (pp. 287e307). Montreal: CIM. \n\nChen, T. T., & Dutrizac, J. E. (2004). Gold in the electrorefining of copper and the decopperizing of copper anode slimes. JOM, 56(8), 48e52. \n\nChen, T. T., & Dutrizac, J. E. (2007). Mineralogical characterization of a conventional copper refinery anode slimes treatment circuit. In G. E. Houlachi, J. D. Edwards & T. G. Robinson (Eds.), Copper 2007, Vol. V: Copper electrorefining and electrowinning (pp. 159e172). Montreal: CIM. \n\nCoffin, M. R., & Leggett, A. R. (2007). Increasing anode thickness to optimise copper production at the Kidd Metallurgical site. In G. E. Houlachi, J. D. Edwards & T. G. Robinson (Eds.), Copper 2007, Vol. V: Copper electrorefining and electrowinning (pp. 159e172). Montreal: CIM. \n\nConard, B. R., R"}, {"page": 203, "text": "ogers, B., Brisebois, R., & Smith, C. (1990). Inco copper refinery addition agent monitoring using cyclic voltammetry. In P. L. Claessens & G. B. Harris (Eds.), Electrometallurgical plant practice (pp. 195e209). Warrendale, PA, USA: TMS. \n\nDe Maere, C., & Winand, R. (1995). Study of the influence of additives in copper electrorefining, simulating industrial conditions. In W. C. Cooper, D. B. Dreisinger, J. E. Dutrizac, H. Hein & G. Ugarte (Eds.), Copper 95eCobre 95, Vol. III: Electrorefining and hydrometallurgy of copper (pp. 267e286). Montreal: CIM. \n\nDeni, R. M. (1994). The effect of addition agents on cathodic overpotential and cathode quality in copper electrorefining. Canada: M.S. thesis, Laurentian University. \n\nDjurov, I. (2010). The new ISA 2000 refinery of Aurubis in Pirdop. In Proceedings copper 2010, Vol. 4, Electrowinning and -refining (pp. 1307e1325). Clausthal-Zellerfeld, Germany: GDMB. Doucet, M., & Stafiej, J. (2007). Processing high nickel slimes at CCR refinery. In G. E. Houlachi, \n\nJ. D. Edwards & T. G. Robinson (Eds.), Copper 2007, Vol. V: Copper electrorefining and electrowinning (pp. 173e182). Montreal: CIM. \n\nEastwood, K. L., & Whebell, G. W. (2007). Developments in permanent stainless steel cathodes within the copper industry. In G. E. Houlachi, J. D. Edwards & T. G. Robinson (Eds.), Copper 2007, Vol. V: Copper electrorefining and electrowinning (pp. 35e46). Montreal: CIM. \n\nChapter | 14 Electrolytic Refining \n\n277 \n\n- Fernandez, F., & Begazo, F. (2010). The effect of SPCC smelter modernization on anode quality and electrorefining process. In Copper 2010, Vol. 4: Electrowinning and -refining (pp. 1327e1343). ClausthalZellerfeld, Germany: GDMB. \n\n- Filzweiser, A., Filweizer, I., & Stibich, R. (2008). Tankhouse optimisation by METTOP GmbH-METTOPBRX-Technology. Erzmetall, 61, 99e103. \n\n- Hait, J., Jana, R. K., & Sanyai, S. K. (2009). Processing of copper electrorefining anode slimes: a review. Mineral Processing and Extractive Metallurgy (IMM Transactions Section C), C118, 240e252. \n\n- Hashimoto, M., Narita, M., & Shimokawa, K. (2010). Recent improvements at Tamano refinery. In Copper 2010, Vol. 4: Electrowinning and -refining (pp. 1345e1354). Clausthal-Zellerfeld, Germany: GDMB. \n\n- Hiskey, J. B., & Moats, M. S. (2010). Periodic oscillations during electrolytic dissolution of copper anodes. In e \n\n- Copper 2010, Vol. 4: Electrowinning and -refining (pp. 1367 1377). Clausthal-Zellerfeld, Germany: GDMB. \n\n- Hu, E. W., Roser, W. R., & Rizzo, F. E. (1973). The role of proteins in electrocrystallization during commercial electrorefining. In D. J. I. Evans & R. S. Shoemaker (Eds.), International symposium on hydrometallurgy (pp. 155e170). New York, USA: AIME. \n\n- Izatt, S. R., Izatt, N. E., Bruening, R. L., & Dale, J. B. (2009). Bismuth removal in copper electrolytic refining operations using molecular recognition technology (MRT). In ALTA copper 2009. Melbourne, Australia: ALTA Metallurgical Services. \n\n- Jarjoura, G., & Kipouros"}, {"page": 204, "text": ", G. J. (2005). Cyclic voltammetry studies of the effect of nickel on copper anode passivation in a copper sulfate solution. Canadian Metallurgical Quarterly, 44, 469e482. \n\n- Kim, D., & Wang, S. (2010). Sustainable developments in copper anode slimesewet chlorination processing. In e \n\n- Copper 2010, Vol. 4: Electrowinning and -refining (pp. 1393 1402). Clausthal-Zellerfeld, Germany: GDMB. \n\n- Knuutila, K., Forsen, O., & Pehkonen, A. (1987). The effect of organic additives on the electrocrystallization of copper. In J. E. Hoffmann, R. G. Bautista, V. A. Ettel, V. Kudryk & R. J. Wesely (Eds.), The electrorefining and winning of copper (pp. 129e143). Warrendale, PA, USA: TMS. \n\n- Komori, K., Ito, S., Okada, S., & Iwahori, S. (2010). Hydrometallurgical process of precious metals in Naoshima smelter & refinery. In Copper 2010, Vol. 4: Electrowinning and -refining (pp. 1403e1411). Clausthal-Zellerfeld, Germany: GDMB. \n\n- Krusmark, T. F., Young, S. K., & Faro, J. L. (1995). Impact of anode chemistry on high current density operation at Magma Copper’s electrolytic refinery. In W. C. Cooper, D. B. Dreisinger, J. E. Dutrizac, H. Hein & G. C. I. M. Ugarte (Eds.), Copper 95eCobre 95, Vol. III: Electrorefining and hydrometallurgy of copper (pp. 189e206), Montreal. \n\n- Kumari, S., Agrawal, A., Bagchi, D., Kumar, V., & Pandey, B. D. (2006). Synthesis of copper metal/salts from copper bleed solution of a copper plant. Mineral Processing and Extractive Metallurgy Review, 27, 159e175. \n\n- Larinkari, M., & Rantala, A. (2010). Improved efficiency, maintenance and safety with integrated tankhouse information management. In Copper 2010, Vol. 4: Electrowinning and -refining (pp. 1423e1435). Clausthal-Zellerfeld, Germany: GDMB. \n\n- Larouche, P. (2001). Minor elements in copper smelting and refining. Montreal: M. Eng. thesis, McGill University. http://digitol.librry.mcgill.ca:8881/R/?func¼dbin-jump-full&object_id¼33978. \n\n- Maruyama, T., Furuta, M., Oida, M., Shimokawa, K., & Narita, M. (2007). Expansion projects at Tamano refinery. In G. E. Houlachi, J. D. Edwards & T. G. Robinson (Eds.), Copper 2007, Vol. V: Copper electrorefining and electrowinning (pp. 291e300). Montreal: CIM. \n\n- Matsuda, M., Goda, T., Takehayashi, K., & Maeda, Y. (2007). Recent improvements at Hitachi refinery. In G. E. Houlachi, J. D. Edwards & T. G. Robinson (Eds.), Copper 2007, Vol. V: Copper electrorefining and electrowinning (pp. 281e290). Montreal: CIM. \n\n- Mipac. (2004). Tankhouse cell voltage monitoring system: Typical system description. Mipac DRN: 011eA70 Rev 1. www.mipac.com.au/_./%5Bwp%5D_Wireless_Cell_Voltage_Monitoring_-_english. \n\n- Moats, M., Davenport, W., Robinson, T., & Karcas, G. (2007). Electrolytic copper refining 2007 world tankhouse survey. In G. E. Houlachi, J. D. Edwards & T. G. Robinson (Eds.), Copper 2007, Vol. V: Copper electrorefining and electrowinning (pp. 195e242). Montreal: CIM. \n\n- Moats, M. S., & Hiskey, J. B. (2000). The role of electrolyte additives on passiv"}, {"page": 205, "text": "ation behaviour during copper electrorefining. Canadian Metallurgical Quarterly, 39, 297e306. \n\nExtractive Metallurgy of Copper \n\n278 \n\n- Moats, M. S., & Hiskey, J. B. (2006). The effect of anode composition on passivation of commercial copper electrorefining anodes. In K. Kongoli & R. G. Reddy (Eds.), Sohn international symposium, Vol. 6: New, improved and existing technologies: Aqueous processing and electrochemical technologies (pp. 507e518). Warrendale, PA, USA: TMS. \n\n- Moats, M. S., & Hiskey, J. B. (2007). The effect of electrolyte composition on passivation of commercial electrorefining anodes. In G. E. Houlachi, J. D. Edwards & T. G. Robinson (Eds.), Copper 2007, Vol. V: Copper electrorefining and electrowinning (pp. 47e58). Montreal: CIM. \n\n- Moats, M. S., & Hiskey, J. B. (2010). How anodes passivate in copper electrorefining. In Copper 2010, Vol. 4: Electrowinning and -refining (pp. 1463e1482). Clausthal-Zellerfeld, Germany: GDMB. \n\n- Mo¨ller, C. A., Friedrich, B., & Bayanmunkh, M. (2010). Effect of As, Sb, Bi and oxygen in copper anodes during electrorefining. In Copper 2010, Vol. 4: Electrowinning and -refining (pp. 1495e1506). ClausthalZellerfeld, Germany: GDMB. \n\n- Mubarok, A., Antrekowitsch, H., & Mori, G. (2007). Passivation behaviour of copper anodes with various chemical compositions. In P. Aryalebechi (Ed.), Materials processing fundamentals (pp. 225e234). Warrendale, PA, USA: TMS. \n\n- Mubarok,A.,Antrekowitsch,H.,Mori,G.,Lossin,A.,&Leuprecht,G.(2007).Problemsintheelectrolysisofcopper anodes with high contents of nickel, antimony, tin and lead. In G. E. Houlachi, J. D. Edwards & T. G. Robinson (Eds.), Copper 2007, Vol. V: Copper electrorefining and electrowinning (pp. 59e76). Montreal: CIM. \n\n- Nagai, K., Hashikawa, K., & Yamaguchi, Y. (2010). Recent improvements and expansion at the Toyo Copper Refinery. In Copper 2010, Vol. 4: Electrowinning and -refining (pp. 1521e1529). Clausthal-Zellerfeld, Germany: GDMB. \n\n- Nakano, H., Oue, S., Fukushima, H., & Kobayashi, S. (2010). Synergistic effects of thiourea, polymer additives and chloride ions on copper electrorefining. In Copper 2010, Vol. 4: Electrowinning and -refining (pp. 1531e1544). Clausthal-Zellerfeld, Germany: GDMB. \n\n- Nicol, M. J. (2006). Electrowinning and electrorefining of metals. Short Course. Perth, Australia: Murdoch University. \n\n- Nikus, M., Korpi, M., & Rantala, J. (2010). Optimization of a tankhouse harvesting plan. In Copper 2010, Vol. 4: Electrowinning and -refining (pp. 1569e1584). Clausthal-Zellerfeld, Germany: GDMB. \n\n- Noguchi, F., Iida, N., Nakamura, T., & Ueda, Y. (1992). Behavior of anode impurities in copper electrorefining. Metallurgical Review of the Mining and Metallurgical Institute of Japan, 8, 83e98. \n\n- Phan, C., Whebell, G. W., & Oellermann, M. (2007). Operations control in strata Technology tank houses. In G. E. Houlachi, J. D. Edwards & T. G. Robinson (Eds.), Copper 2007, Vol. V: Copper electrorefining and electrowinning (pp. 267e280). Montr"}, {"page": 206, "text": "eal: CIM. \n\n- Price, D. C., & Davenport, W. G. (1981). Physico-chemical properties of copper electrorefining and electrowinning electrolytes. Metallurgical Transactions B, 12B, 639e643. \n\n- Rafieipour, H., Keshavarz Alamdari, E., Haghshenas Fatmehsari, D., Darvishi, D., Atashdehgan, R., Daneshpajouh, Sh, et al. (2007). Recovery of sulfuric acid from Sarcheshmeh copper electrorefining tank house bleed off. In ALTA Copper 2007. Melbourne, Australia: ALTA Metallurgical Services. \n\n- Ramı´rez, R., Rı´os, G., & Martı´n, J. (2007). Anode slime leaching and tellurium removal at Atlantic Copper refinery. In G. E. Houlachi, J. D. Edwards & T. G. Robinson (Eds.), Copper 2007, Vol. V: Copper electrorefining and electrowinning (pp. 125e138). Montreal: CIM. \n\n- Rantala, A., Larinkari, M., & Menese, T. (2009). Advanced wireless monitoring and integrated information management for improving electrorefinery performance. In Hydrocopper 2009 (pp. 102e113). Santiago, Chile: Gecamin. \n\n- Rantala, A., You, E., & George, D. B. (2006). Wireless temperature and voltage monitoring of electrolytic cells. In ALTA Copper 2006. Melbourne, Australia: ALTA Metallurgical Services. \n\n- Rı´os, G., Delgado, E., Ramı´rez, R., & Martı´n, A. (2006). Waste management and impurities control at Atlantic Copper smelter and refinery. In F. Kongoli & R. G. Reddy (Eds.), Sohn international symposium, Vol. 9: Legal, management and environmental issues (pp. 359e371). Warrendale, PA, USA: TMS. \n\n- Rı´os, G., Ramı´rez, R., & Arbizu, C. (2010). Management of electrolyte impurities at the Atlantic copper refinery. In Copper 2010, Vol. 4: Electrowinning and -refining (pp. 1599e1616). Clausthal-Zellerfeld, Germany: GDMB. \n\nChapter | 14 Electrolytic Refining \n\n279 \n\n- Robinson, T., Siegmund, A., Davenport, W., Moats, M., & Karcas, G. (2010). Electrolytic copper refining 2010 world tankhouse survey. Presented at Copper 2010. Germany: Hamburg. \n\n- Rodrigues Bravo, J. L. (2007). Studies on bismuth content variation in Caraiba Metais’ electrolytic copper. In G. E. Houlachi, J. D. Edwards & T. G. Robinson (Eds.), Copper 2007, Vol. V: Copper electrorefining and electrowinning (pp. 149e158). Montreal: CIM. \n\n- Roman, E. A., Salas, J. C., Guzman, J. E., & Muto, S. (1999). Antimony removal by ion exchange in a Chilean tankhouse at the pilot plant scale. In J. E. Dutrizac, J. Ji & V. Ramachandran (Eds.), Copper 99eCobre 99, Vol. III: Electrorefining and electrowinning of copper (pp. 225e236). Warrendale, PA, USA: TMS. \n\n- Rondas, F., Scoyer, J., & Geenen, C. (1995). Solvent extraction of arsenic with TBP e the influence of high iron concentration on the extraction behaviour of arsenic. In W. C. Cooper, D. B. Dreisinger, J. E. Dutrizac, H. Hein & G. Ugarte (Eds.), Copper 95eCobre 95, Vol. III: Electrorefining and hydrometallurgy of copper (pp. 325e335). Montreal: CIM. \n\n- Saban, M. B., Scott, J. D., & Cassidy, R. M. (1992). Collagen proteins in electrorefining: rate constants for glue hydrolysis and effects of"}, {"page": 207, "text": " molar mass on glue activity. Metallurgical Transactions B, 23B, 125e133. \n\n- Santos Moraes, I. M. (2007). Upsets on antimony contents in electrolytic copper produced at Caraiba Metais. In G. E. Houlachi, J. D. Edwards & T. G. Robinson (Eds.), Copper 2007, Vol. V: Copper electrorefining and electrowinning (pp. 139e148). Montreal: CIM. \n\n- Sheedy, M., Pajunen, P., & Wesstrom, B. (2007). Control of copper electrolyte impurities e overview of the short bed ion exchange technique and Phelps Dodge El Paso case study. In G. E. Houlachi, J. D. Edwards & \n\n   - T. G. Robinson (Eds.), Copper 2007, Vol. V: Copper electrorefining and electrowinning (pp. 345e358). Montreal: CIM. \n\n- Stantke, P. (2002). Using CollaMat to measure glue in copper electrolyte. JOM, 54(4), 19e22. \n\n- Stantke, P., & Leuprecht, G. (2010). Process change for the treatment of spent electrolyte at Aurubis Hamburg. In e \n\n- Copper 2010, Vol. 4: Electrowinning and -refining (pp. 1663 1674). Clausthal-Zellerfeld, Germany: GDMB. \n\n- Stelter, M., & Bombach, H. (2010). Copper electrorefining at high current densities. In Copper 2010, Vol. 4: Electrowinning and -refining (pp. 1675e1686). Clausthal-Zellerfeld, Germany: GDMB. \n\n- Stevens, G. W., & Gottliebsen, K. (2000). The recovery of sulfuric acid from copper tankhouse electrolyte bleeds e a case study on the development of solvent extraction processes. In Minprex 2000 (pp. 57e64). Victoria, Australia: Australasian Institute of Mining and Metallurgy. \n\n- Tantavichet, N., Damronglerd, S., & Chailapakul, O. (2009). Influence of the interaction between chloride and thiourea on copper electrodeposition. Electrochimica Acta, 55, 240e249. \n\n- Wachendo¨rfer, F. (2009). High-current DC-switchgear devices for copper electrolysis. In HydroCopper 2009 (pp. 410e416). Santiago, Chile: Gecamin. \n\n- Wang, C.-T., & O’Keefe, T. J. (1984). The influence of additives and their interactions on copper electrorefining. In P. E. Richardson, S. Srinivasan & R. Woods (Eds.), International symposium on electrochemistry in mineral and metal processing, Vol. 84-10 (pp. 655e670). Pennington, NJ, USA: The Electrochemical Society. \n\n- Wang, S. (2004). Impurity control and removal in copper tankhouse operations. JOM, 56(7), 34e37. \n\n- Wenzl, C., Antrewkowitsch, H., Filzweiser, I., & Pesl, J. (2007). Anode casting e chemical anode quality. In G. E. Houlachi, J. D. Edwards & T. G. Robinson (Eds.), Copper 2007, Vol. V: Copper electrorefining and electrowinning (pp. 91e110). Montreal: CIM. \n\n- Wenzl, C., Filzwieser, I., Filzwieser, A., & Anzinger, A. (2010). Newest developments using the METTOP-BRX technology. In Copper 2010, Vol. 4: Electrowinning and -refining (pp. 1713e1722). Clausthal-Zellerfeld, Germany: GDMB. \n\n###### SUGGESTED READING \n\nCopper (2010). Vol. 4: Electrowinning and -refining. Clausthal-Zellerfeld, Germany: GDMB. \n\nMaio, T., Bird, S., Kim, D., Rudloff, F., Penumuri, J., & Wang, S. (2007). Process improvements at Kennecott Utah copper refinery. In G. E. Houla"}, {"page": 208, "text": "chi, J. D. Edwards & T. G. Robinson (Eds.), Copper 2007, Vol. V: Copper electrorefining and electrowinning (pp. 359e371). Montreal: CIM. \n\nExtractive Metallurgy of Copper \n\n280 \n\n- Moats, M., Davenport, W., Robinson, T., & Karcas, G. (2007). Electrolytic copper refining 2007 world tankhouse survey. In G. E. Houlachi, J. D. Edwards & T. G. Robinson (Eds.), Copper 2007. Vol. V: Copper electrorefining and electrowinning (pp. 195e242). Montreal: CIM. \n\n- Moats, M. S., & Hiskey, J. B. (2010). How anodes passivate in copper electrorefining. In Copper 2010, Vol. 4: Electrowinning and -refining (pp. 1463e1482). Clausthal-Zellerfeld, Germany: GDMB. \n\n- Orzecki, S., & Olewsinski, L. (2007). 35 years of the KGHM copper refinery plant: Glogo´w I. In G. E. Houlachi, J. D. Edwards & T. G. Robinson (Eds.), Copper 2007, Vol. V: Copper electrorefining and electrowinning (pp. 253e266). Montreal: CIM. \n\n- Pienima¨ki, K., & Virtanen, H. (2007). Modernisation of tankhouse technology in Boliden Harjavalta Oy. In G. E. Houlachi, J. D. Edwards & T. G. Robinson (Eds.), Copper 2007, Vol. V: Copper electrorefining and electrowinning (pp. 301e314). Montreal: CIM. \n\n- Standen, J. T. (2007). Trends in copper refining technology. In G. E. Houlachi, J. D. Edwards & T. G. Robinson (Eds.), Copper 2007, Vol. V: Copper electrorefining and electrowinning (pp. 425e438). Montreal: CIM. \n\n~~Chapter 15~~ \n\n## Hydrometallurgical Copper Extraction: Introduction and Leaching \n\nPrevious chapters describe the processes of concentration, pyrometallurgy, and electrorefining that convert copper sulfide ores into high purity electrorefined copper. These processes account for about 80% of primary copper production. \n\nThe remaining 20% of primary copper production comes from hydrometallurgical processing of mainly copper oxide and chalcocite ores. This copper is recovered by leaching (this chapter), followed by solvent extraction (Chapter 16) and electrowinning (Chapter 17). The final product is electrowon cathode copper, which is equal to or often greater in purity than electrorefined copper. \n\nIn 2010, about 4.5 million tonnes per year of metallic copper were hydrometallurgically produced. This production is steadily increasing as more mines begin to leach all or some of their ore and treat lower-grade materials, some of which were previously considered to be waste. \n\n###### 15.1. COPPER RECOVERY BY HYDROMETALLURGICAL FLOWSHEETS \n\nModern hydrometallurgical flowsheets all comprise three essential steps for the recovery of copper: leaching, followed by solvent extraction and electrowinning. \n\nLeaching involves dissolving Cu<sup>2ю</sup> (or Cu<sup>ю</sup> ) from copper-containing minerals into an aqueous H2SO4 solution, known as the lixiviant, to produce a pregnant leach solution (PLS). In addition to copper, the PLS will also contain other impurity species, such as Fe, Al, Co, Mn, Zn, Mg, Ca, etc., that may be present in the ore and are leached with the copper. The leach residue (solids remaining"}, {"page": 209, "text": " after leaching) contains gangue or waste minerals, such as alumina, silica, and insoluble iron oxides/hydroxides/sulfates. The gangue is disposed of in tailings dams or dumps. The PLS is fed to the solvent-extraction circuit. \n\nSolvent extraction (SX) treats the impure PLS to purify and upgrade the solution to produce an electrolyte suitable for electrowinning of copper. In the extraction step, copper is selectively loaded into an organic solvent which contains an extractant that reacts selectively with copper over other metal cations present in the PLS. The barren aqueous raffinate leaving the extraction circuit is higher in acid and is returned to the leach circuit as the lixiviant. In the strip step, copper is stripped from the loaded organic solvent into the advance electrolyte from which copper is electrowon. The stripped organic solvent is recycled to the extraction step. \n\nIn electrowinning
