Repository: NDDev-Technocracy-OpenNetwork/hack-2026-nornickel-knot

> **DEPRECATED.** This repository is archived and no longer maintained.
> It is kept read-only for reference; its GDS anchor records
> `lifecycle: archived` under `portfolio:archived-projects`.

# Nornickel Scientific Knot

Живая карта знаний R&D для горно-металлургической отрасли: система превращает архив отчётов, статей, презентаций и экспериментальных материалов в типизированный граф знаний, а затем отвечает на вопросы естественным языком с источниками и страницами первоисточников.

Проект подготовлен командой **Harmonic Labs** для **Норникель AI Hack 2026**, трек **«Научный клубок»**.

File: data/parsed/Материалы конференций/4th International Symposium on High-Temperature Metallurgical Processing.json (part 16 of 36)
0.2 g/t and 0.04 g/t separately when circulation rate was increased from 15 1/min to 30 1/min; Ag content and Au content in cathode increased by 1.2 g/t and 0.26 g/t separately when circulation rate was increased from 30 1/min to 35 1/min. \n\nConsequently, higher circulation rate of electrolyte will get Au/Ag content in cathode increased because of poor precipitation of anode slime. \n\n###### Effect of Surface Finish of Cathode on Au & Ag Losses \n\nThe research results of the former Soviet Union showed maximum losses of precious metals existed on top edge and bottom edge of cathode. Losses of precious metals got increased gradually along from the center to the edges. Au & Ag losses in dendritic nodules increased significantly. There appeared higher Au/Ag"}, {"page": 197, "text": " content for rough electrode surface than finish electrode surface. Jingchun Lu found Au content and Ag content were up to 11 g/t and 100 g/t respectively in dendritic nodules on cathode surface for another Chinese copper smelter. \n\nIn another Chinese copper smelter, Au & Ag distribution in cathode showed, the more up to the upper edge was, and the less Au & Ag contents were (see the table below). \n\nAs also shown in Equation (4), Ni content in anode had much influence on Au content in cathode. It was mainly because solution viscosity increased due to Ni contained in electrolyte and settling rate of anode slime dropped, so fine particles of anode slime mechanically adhered to cathode, and Au content in cathode increased because of \"lump\" growth on cathode caused by worsen precipitation. \n\n273 \n\nAs mentioned above, Au & Ag recovery can be improved by taking the following measures: (1) To define optimum current density, appropriate circulation rate and addition of surface active substance based on production data of these years; \n\n(2) To take measures to prevent anode slime floating, for example, to filter electrolyte to prevent grease from entering into electrolyte and so on. \n\n(3) To investigate additives that can decrease Au/Ag into copper cathode. According to the reports in the literature ' , losses of precious metals into copper cathode could be reduced by adding washing powder into industrial electrolyte. Au loss and Ag loss were 0.86% and 2.10% respectively without addition of washing powder. Au loss and Ag loss reduced to 0.53% and 1.65% respectively with addition of washing powder. \n\nIt is necessary to change electrolysis conditions in order to decrease Au/Ag content in copper cathode. Therefore, it would be beneficial to carry out separate electrorefining for copper cathode containing Au & Ag. However, it is necessary to make centralized treatment on gold concentrate feed in copper smelting stage, and to carry out anode casting separately for the cases of blister copper containing and/or not containing Au & Ag. Although there might be lots of work to do in this process, it is helpful for increasing Au & Ag recovery. This process is the trend of future development. \n\n###### **Determination of Calculation Methods of Au** & **Ag Recovery** \n\nZhongwen Li made comparative analysis on calculation methods ' ' of calculation of Au & Ag recovery in a metallurgical plant. He noticed there appeared two different calculation results for Au & Ag recovery by taking equilibrium method and continued multiplication method separately in a same plant. \n\n|Table III. Calcu|lation Results for Au & Ag Recovery of a Plant with Equilibrium Method &|\n|---|---|\n||Continued Multiplication Method (14 Years)|\n||Equilibrium Method<br>Continued Multiplication Method|\n|Au Recovery|95.94%<br>93.79%|\n|Ag Recovery|92.48%<br>88.93%|\n\n\n\nAs shown in the calculation results above, two different calculation results were obtained from two kinds of calculation methods, and especia"}, {"page": 198, "text": "lly there was big difference in calculation results for total recovery. When equilibrium was used for calculation, no smelting losses for treating scraps recycled were considered. But in fact large amount of metals in recycled material were returned in the two latter processes, thus the calculation results were a little bit higher. \n\nAs more than half of the products from this plant were not final products, most of the products \n\n274 \n\nfrom the first step were just semi-finished products. When equilibrium method was used for calculation of the total recovery, no treatment losses in the last two steps were considered. This was also one of the reasons why calculation results were a little bit higher. Therefore, actual level of the total recovery could not be reflected. When continued multiplication method was used for calculation of the total recovery, smelting losses for treating scraps recycled were considered. By contrast, calculation results from continued multiplication method can reflect actual level of Au & Ag recovery more accurately. \n\nBy analysis, Zhongwen Li drew the following conclusions: When calculating Au & Ag recovery, people shall select appropriate calculation method only after accurately analyzing its own characteristics of the enterprise and looking into the scope of application of each calculation method. Generally speaking, equilibrium method was suitable for those enterprises with stable production, no big variations in beginning balance & ending balance, and small purchase/sales of semi-finished product and intermediate product. Otherwise continued multiplication method should be adopted. Only by selecting appropriate calculation method satisfying characteristics of the enterprise, calculation results can accurately reflect actual level of the recovery of the enterprise. \n\n###### **Conclusion** \n\n**(1)** Au & Ag losses in copper smelting process are completely in the form of mechanical entrainment. It is critical to increase Au & Ag recovery by decreasing mechanical entrainment. And it is helpful for increasing Au & Ag recovery by giving sufficient setting time for slag, selecting appropriate slag chemistry, increasing superheat temperature of slag, and increasing difference between specific gravity of matte and specific gravity of slag; \n\n(2) In the course of copper concentrate smelting and slag cleaning, Au & Ag recovery is proportional to the direct recovery of copper. Therefore, the efficient way for increasing Au & Ag recovery is always to decrease dust rate. Moreover, the influence of dust rate on Au & Ag recovery shall be considered when we compare advantages and disadvantages among different copper smelting technologies; \n\n(3) When Cu in copper matte is above 10%, Au and Ag can be absorbed completely. Blister copper is the best collecting agent for Au. But by using collecting agent, enrichment effect of Ag is nothing like enrichment effect of Au; \n\n(4) In converting process, increase of temperature is helpful for enr"}, {"page": 199, "text": "ichment of precious metals in copper. However, residual Fe in converting system is not favorable to Au enrichment but favorable to Ag enrichment. \n\n(5) With combination of its own conditions of the copper smelter, Au & Ag losses in \n\n275 \n\nelectrorefming process can be decreased by discovering optimum current density, appropriate circulation rate of electrolyte and addition of surface active substance. \n\n(6) By combining its own characteristics, copper smelting enterprises shall select appropriate calculation method for the calculation of Au & Ag recovery. Only in this way can calculation results reflect actual level of Au & Ag recovery accurately and give better guidance on actual production of the enterprise. \n\n###### **Reference** \n\n1. Jinchuan Lu. \"Discussion on Increase of Au & Ag Recovery in Copper Smelting System\", _Comprehensive Utilization of Mineral Resources,_ 1986, No.4 \n\n2. M. Nagamori and PJ. Mackey \"Thermodynamics of Copper Matte Converting Process\", China Nonferrous Engineering and Research Institute, China Daye Non-Ferrous Metals Mining Limited, _Noranda Oxygen-enriched Air Bath Smelting Technology,_ p81 \n\n3. Wei Guo and Huaidong Yang. \"Distribution of Au & Ag in Oxygen Enrichment Smelting of Copper Concentrate\", _Non-ferrous Metals,_ 1995, Vol. 47(3) \n\n4. Kaisheng Jin and Zhenjian Zhang. \"Study on Influence of Copper Concentrate Co-smelted with Gold Concentrate in Noranda Furnace\", _Beijing General Research Institute of Mining and Metallurgy,_ 2004, Vol. 13 (2) \n\n5. Jianlin Lai. \"Distribution of Au & Ag in Flash Smelting Process\", _Jiangxi Non-ferrous Metals,_ 1990, No. 1 \n\n6. Lan Lin. \"Movement and Distribution of Au & Ag in the ISP Smelting Process\", _Southern Metals,_ 2005, No.6 \n\n7. Guorui Ye and Jiaqi He. \"Behavior of Au & Ag in Copper Blow in Copper Matte Converting\", _Non-ferrous Metals,_ 1989, Vol. 41 (2) \n\n8. Zhenwu Li. \"Electrorefming of High-silver Copper Anode\", _Non-Ferrous Smelting,_ 1985, No. 3 \n\n9. Zhong Lin and Zuomin Zhang. \"Production Practice of Electro-refining of High-silver Copper Anode\", _Engineering Design & Research,_ 1997', No. 96 \n\n10. Zhongwen Li. \"Selection of Calculation Method on Au & Ag Recovery in Copper Smelter\", _Sichuan Non-ferrous Metals,_ 2006, No. 4 \n\n276 \n\n**4th International Symposium on High-Temperature Metallurgical Processing** _Edited by: Tao Jiang, Jiann-YangHwang, Phillip J. Mackey, Onuralp Yucel, and Guifeng Zhou_ **_TMS (The Minerals, Metals & Materials Society), 2013_** \n\n###### THE ANALYSIS OF ORTHOGONAL EXPERIMENT METHOD \n\n###### OF CARBON-COATED LINI^MN^CO!^ VIA \n\n###### MICROWAVE-PYROLYSIS METHOD \n\nHan Yamei<sup>1</sup> '<sup>2</sup> '<sup>3</sup> , Zhang Zhengfu<sup>1</sup> '<sup>2</sup> '<sup>3</sup> *, Zhang Libo<sup>2</sup> '<sup>3</sup> , Peng Jinhui<sup>2</sup> '<sup>3</sup> , Fu Mengbi<sup>2</sup> '<sup>3</sup> \n\nFaculty of Materials Science and Engineering, Kunming University of Science and Technology, Kunming, 650093, P. R. China; \n\nNational Local Joint Engineering "}, {"page": 200, "text": "Laboratory of Engineering Applications of Microwave Energy and Equipment Technology, Kunming, 650093, P. R. China; Key Laboratory of Unconventional Metallurgy, Ministry of education, Kunming University of Science and Technology, Kunming, 650093, P. R. China; \n\nKeywords: Lithium-ion battery ; LiNiiЯMniЯCoiЯC^; Microwave; Orthogonal experiment \n\n###### **Abstract** \n\nIn this paper, results of a novel synthesis method of carbon-coated LiNiiЯMniЯCoiЯC^ cathode material for lithium-ion battery are reported. The carbon coating was produced from a precursor, glucose, by microwave-pyrolysis method. The structure, morphology and electrochemical performance of the bare and carbon-coated LiNiiЯMniЯCoiЯC^ were characterized by X-ray diffraction, scanning electron microscopy and charge-discharge tests respectively. The L8(2 ) orthogonal experiments were carried out to optimize LiNiiЯCoiЯMniЯCyC technological conditions. The conditions of the orthogonal experiments were that the glucose content were 1.5 % and 4 %, the holding time were 15min and 30min, the heating temperature were 400 °C and 500 °C and the solvent were FLO and CH3CH2OH. The main experiment target include specific capacity at 0.1C and 0.2C^ Capacity retention rate^ medium voltage attenuation rate and The fifth discharge medium voltage. The data were analyzed by Minitab 14 statistics software. The results of analysis of variance indicated that the most influential factor was the glucose content despite of discharge rate. Secondly, the effect of the solvent was equivalent to the holding time. \n\n###### **Introduction** \n\nRecently years, layered Li-Ni-Mn-Co-O compound is believed to be one of the most interesting lithium cathode materials because this material possesses acceptable capacity and stable structure [1-3]. The valence state of transition metal element Co, \n\nCorresponding author. Tel: +86 871 5109952; E-mail adress: zhang-zhengfu@163.com \n\n277 \n\nNi, Mn are +3^ +2^ +4 respectively [4,5]. In the process of charging and discharging, it has not only electron transfer of Co<sup>+ +</sup> , but also electron transfer of Ni<sup>+ +</sup> and Ni<sup>+ +</sup> , This makes the material has a higher specific capacity[6]. The theory capacity value of lithium ion battery cathode material LiNiiЯMniЯCoiЯC^ is 278 mAh/g, discharge capacity is over 200 mAh/g at 2.8-4.6 V[4]. But there are some disadvantages of LiNiiЯMniЯCoiЯC^ material, such as capacity reduce fast at high ratio charge and discharge, ratio performance is poor. There are many ways can improve its performance. Coated treatment to lithium ion battery cathode material[7-9], doping some ions to lithium ion battery cathode material[10,ll], microwave sintering[12,13]. \n\nIn this paper, results of a novel synthesis method of carbon-coated LiNiiЯMniЯCoiЯC^ cathode material for lithium-ion battery are reported. The L8(2 ) orthogonal experiments were carried out to optimize LiNiiЯCoiЯMniЯCyC technological conditions. \n\n###### **Experiment** \n\n######"}, {"page": 201, "text": " Sample Preparation \n\nThe spherical (NiiЯMniЯCoiЯXOFTh ( Lanzhou Jinchuan ) and IJ2CO3 ( China lithium, 99.9% ) powders with molar ratio 1:1.06 were ball-milled thoroughly. The excess amount of Li was used to compensate for the loss of Li during calcinations. The powder was sintered in the microwave reactor at 1243 K for 30 min after drying at 323 K. LiNiiЯMniЯCoiЯC^ powder was mixed with glucose of 3 wt% by mechanically mixing for 8 h, and then pyrolyzed in a microwave reactor (Figure 1) at 673 K for 15 min after drying. \n\n###### Experimental Equipment \n\nExperiments were carried out using a novel microwave reactor, the schematic of which is shown in Figure 1. The microwave reactor with a frequency of 2450 MHz and a maximum power output of 1500 W was fabricated by the Kunming University of Science and Technology. \n\n###### Characterization \n\nX-ray diffraction (XRD) data for the finely ground samples were collected at 298 K using a Bruker D8 X-ray diffractometer with CuKa radiation (X=1.5406 В). It was operated at 40 kV and 300 111A in the 20 range of 10° to 80° in the continuous scan mode with the step size of 0.01° and the scan rate 1.0 (°/min). The scanning electron microscope (SEM) image of the particle shapes and morphologies of the bare and carbon-coated LiNiiЯMniЯCoiЯC^ were obtained using a Philips XL-30E instrument. The electrodes were fabricated from a 85:10:5 (mass percent) mixture of active materials: acetylene black as the current conductor and polyvinylidene difluoride (PVDF) as the binder. The PVDF was dissolved in N-methylpyrrolidinone, before the active material and the conductor mixture were added. After homogenization, the \n\n278 \n\nslurry was evacuated for 20 min to remove the residual air. The slurry was then coated on a thin aluminum foil (20-um thick) and dried overnight at 60-70 °C. The electrode was pressed with a pressure of 10 MPa and punched into 16-mm-diameter disks. The electrochemical cells were prepared as per 2016-coin-cell hardware with lithium metal foil as both the counter and reference electrodes. The cells were assembled in a vacuum glove box. The electrolyte used for analysis was 1 M LiPFц in ethylene carbonate/diethyl carbonate (1:1). \n\n###### **Results and Discussion** \n\n###### Structure \n\nFigure 1 shows the XRD patterns and Miller indices of the bare and carbon-coated LiCoiЯNiiЯMniЯC^. In Figure 1, the diffraction patterns of all the materials indicated a single phase of a-NaFeC>2 structure with space group of Rim. The splits in the (006/012) and (018/110) are around at 38° and 65° doublets, indicating the formation of a highly ordered layered structure. The ratios of intensities of the _I003/I104_ of the bare and carbon-coated material are 1.60759 and 1.83147, respectively, well above the values reported for compounds like LiNii_xCoxC>2 to deliver good electrochemical performance [23]. No other impurity phase was observed in XRD patterns for the carbon-coated material, which suggests that the structure of Li"}, {"page": 202, "text": "NiiЯCoiЯMniЯC^ is not affected by the carbon coating. Moreover, according to the the XRD data and the equation 1.1, the structure parameters of all the samples are summarized in Table I . The hexagonal crystal spacing can be estimated using equation 1, \n\n\n\n<!-- Start of picture text -->\n_.„ J, . . l i ,  l-j. '. i|L». . -<br>10  20  30  40  60  60  70  80<br>2  0 / degree<br><!-- End of picture text -->\n\nFigure 1 XRD patterns of (a) bare and (b) carbon-coated LiNiiЯMniЯCoiЯC^ \n\nAnalysis of Orthogonal Experiment \n\nThe main factors of influence cathode material's performance are calcination \n\n279 \n\ntemperature^ holding time^ ball mill time^ glucose content and solvent type„ In this paper, four relative controllable key factors of calcination temperature (T)> holding time (t)> glucose content (C) and solvent type (R) are chose for orthogonal experiment (table 1). \n\n|Table I The Desi<br>LiNiiЯMniЯ|gn of Orth<br>CoiЯC^ vi|ogonal<br>a Micro|Experiment<br>wave Heatin<br>factor|of Carbon-coated<br>g Method|\n|---|---|---|---|---|\n|Experimental|||||\n|number|1|2|3|4|\n||T|t|C|R|\n|1|500|15|<br>5|H20|\n|2|500|15|<br>5|C2H5OH|\n|3|500|30|3|H20|\n|4|500|30|3|C2H5OH|\n|5|400|15|<br>3|H20|\n|6|400|15|<br>3|C2H5OH|\n|7|400|30|5|H20|\n|8|400|30|5|C2H5OH|\n\n\n\nFactor Contribution Rate and P Value Factor contribution rate formula (formula 2): \n\n\n\n_pm_ is factor contribution rate; _MSe_ is error mean square sum; _ST_ is square sum of total departure; _Sm_ is square of deviance; _fm_ is degree of freedom. \n\nTable II The Importance Degree Relation of P Value and Factor \n\n|The range of P value|Importance degree|\n|---|---|\n|0<P<0.01|This factor is significant highly and very<br>important|\n|0<P<0.05<br>0.05<P<0.20<br>P>0.2|This factor is significant and important<br>This factor has significance and can affect the<br>experimental results<br>This factor is not significant and can't affect the<br>experimental results|\n\n\n\nData Analysis of Variance \n\n280 \n\nTable III The Analysis of Variance Survey Index \n\n|No.|T|t|Txt|C|Err|R|E<br>rr|Ci|Cio|**c2 **|C20|Z15|Z25|\n|---|---|---|---|---|---|---|---|---|---|---|---|---|---|\n|1|1|1|1|1|1|1|1|162.4|144.1|150.3|149.4|3.7956|3.7704|\n|2|1|1|1|2|2|2|2|137.5|136.9|123.3|119.4|3.8017|3.7802|\n|3|1|2|2|1|1|2|2|163|150.4|150.7|144.3|3.7933|3.7658|\n|4|1|2|2|2|2|1|1|154.3|146.4|142.5|138.5|3.797|3.7709|\n|5|2|1|2|1|2|1|2|163.4|161.4|150|147.9|3.7927|3.7788|\n|6|2|1|2|2|1|2|1|131.3|127.6|117.4|116.2|3.8277|3.8074|\n|7|2|2|1|1|2|2|1|158.2|149.2|151.5|152.6|3.8068|3.7746|\n|8|2|2|1|2|1|1|2|148.9|140.2|136.6|131.5|3.803|3.7632|\n\n\n\n*Footnotes: Ci. C10 are the discharge specific capacity of the first and the tenth at 0.1 C rate respectively, unit is mAhg\" ; C2. C2o are the discharge specific capacity of the first and the tenth at 0.2 C rate respectively, unit is mAhg\" ; Zi5, Z25 are the fifth discharge medium pressure at 0.1 C and 0.2 C rate respectively, unit is V. \n\nThe result was analyzed by software Mini Tab 14, according to P value which is given in table II, s"}, {"page": 203, "text": "creening factor gradually, in order to obtain the most significant factor. From table IV to table IX are the variance analysis process of LiNiiЯCoiЯMniЯC^/C material survey index. \n\nTable IV The Results of Variance Analysis of the First Discharge Specific \n\n||||Capac|ityat0.1|CRate|||\n|---|---|---|---|---|---|---|---|\n|Source|DF|SeqSS|AdjSS|AdjMS|F|P|Factor<br>contribution rate|\n|T|1|29.65|29.65|29.65|5.50|0.101|0.023103|\n|t|1|111.00|111.00|111.00|20.59|0.020|0.100574|\n|C|1|703.12|703.12|703.12|130.41|0.001|0.66446|\n|R|1|190.13|190.13|190.13|35.26|0.010|0.175931|\n|Error|3|16.18|16.18|5.39|||9.52xl0\"<sup>6</sup>|\n|Total|7|1050.07||||||\n\n\n\nTable IV indicates that the influence factors of the first discharge specific capacity of LiNiiЯCoiЯMniЯCyC at 0.1 C rate from strong to weak are glucose contents solvent type and holding time. \n\n281 \n\n|<br>Source|Table V<br>DF|The Resul<br>S<br>SeqSS|ts of Vari<br>pecific Ca<br>AdjSS|ance Ana<br>pacity at<br>AdjMS|lysis o<br>0.1 C<br>F|f the Tenth Discharge<br>Rate<br>P<br>Factor contribution<br>rate|\n|---|---|---|---|---|---|---|\n|C|1|364.50|364.50|364.50|7.42|0.042<br>0.44535|\n|R|1|98.00|98.00|98.00|1.99|0.217<br>0.069012|\n|Error|5|245.64|245.64|49.13||-1.4xl0\"<sup>5</sup>|\n|Total|7|708.14|||||\n\n\n\nTable V indicates that the most important influence factor of the tenth discharge specific capacity of LiNiiЯCoiЯMniЯCyC at 0.1 C rate is glucose content. \n\nTable VI The Results of Variance Analysis of the First Discharge Specific Capacity at 0.2 C Rate \n\n|Source|DF|SeqSS|AdjSS|AdjMS|F|P|Factor<br>contribution rate|\n|---|---|---|---|---|---|---|---|\n|t|1|203.01|203.01|203.01|23.09|0.009|0.154188|\n|C|1|854.91|854.91|854.91|97.22|0.001|0.671721|\n|R|1|166.53|166.53|166.53|18.94|0.012|0.125277|\n|Error|4|35.17|35.17|8.79|||7.94xl0\"<sup>6</sup>|\n|Total|7|1259.63||||||\n\n\n\nTable VI indicates that the influence factors of the first discharge specific capacity of LiNiiЯCoiЯMniЯCyC at 0.2 C rate from strong to weak are glucose contents holding time and solvent type. \n\nTable VII The Results of Variance analysis of the Tenth Discharge Specific at 0.2 C Rate \n\n|Source|DF|SeqSS|AdjSS|AdjMS|F|P<br>F|actor contribution<br>rate|\n|---|---|---|---|---|---|---|---|\n|t|1|144.50|144.50|144.50|8.87|0.041|0.095507|\n|C|1|981.24|981.24|981.24|60.21|0.001|0.718865|\n|R|1|151.38|151.38|151.38|9.29|0.038|0.100632|\n|Error|4|65.19|65.19|16.30|||-7.45xl0\"<sup>6</sup>|\n|Total|7|1342.31||||||\n\n\n\nTable VII indicates that the influence factors of the tenth discharge specific capacity of LiNiiЯCoiЯMniЯCyC at 0.2 C rate from strong to weak are glucose contents solvent type and holding time. \n\nTable VI The results of variance analysis of the fifth discharge medium pressure at 0.1 C rate \n\n282 \n\n|Source|DF|SeqSS|AdjSS|AdjMS|F|P|Factor<br>contribution rate|\n|---|---|---|---|---|---|---|---|\n|T|1|0.0002268|0.0002268|0.0002268|3.45|0.137|0.176458|\n|C|1|0.0002101|0.0002101|0.0002101|3.19|0.148|0.158154|\n|R|1|0.0002122|0.0002122|0.0002122|3.22|0.147|0.160456|\n|Er"}, {"page": 204, "text": "ror|4|0.0002632|0.0002632|0.0000658|||-0.0559|\n|Total|7|0.0009124||||||\n\n\n\nTable VI indicates that the influence factors of the tenth discharge specific capacity of LiNiiЯCoiЯMniЯCyC at 0.2 C rate from strong to weak are calcination temperature ^ solvent type and glucose content. \n\n|Source|Table<br>DF|IX The resu<br>SeqSS|lts of varianc<br>pressu<br>AdjSS|e analysis of<br>re at 0.2 C rat<br>AdjMS|the fifth<br>e<br>F|discharge<br>P|medium<br>Factor<br>contribution rate|\n|---|---|---|---|---|---|---|---|\n|t|1|0.0004852|0.0004852|0.0004852|4.03|0.101|0.272714|\n|R|1|0.0002498|0.0002498|0.0002498|2.07|0.209|0.096687|\n|Error|5|0.0006024|0.0006024|0.0001205|||-7.48xl0\"<sup>5</sup>|\n|Total|7|0.0013373||||||\n\n\n\nTable IX indicates that the most important influence factor of the fifth discharge medium pressure of LiNiiЯCoiЯMniЯC^/C at 0.2 C rate is holding time. \n\nThe variance analysis of orthogonal experiment indicates that whatever at which discharge rate the most important effect on specific capacity and the stability influence is glucose content, that is carbon content; secondly, the influence degree of solvent type is equivalent to holding time; And in the experimental range, the influence of the calcination temperature is not significant. But for discharge medium pressure, the results of variance analysis behave more complex. Significant factors have large different at different ratio, explain that the effect of discharge voltage is complex. \n\n###### **Conclusions** \n\nThe prepared lithium ion battery cathode material LiNiiЯCoiЯMniЯC^ which use Nii/3Coi/3Mni/3(OH)2 and Li2CC>3 as raw material via microwave heating method has the similar structure with a-NaFeC>2. The sample has good crystal type structure, cationic hybrid occupied is not obvious. The first discharge specific capacity of carbon-coated LiNiiЯCoiЯMniЯC^ is 150 mAhg\" . however, the first discharge specific capacity of bare LiNiiЯCoiЯMniЯC^ is 142 mAhg\" . After ten cycle, the capacity retention rate of carbon-coated LiNiiЯCoiЯMniЯC^ and bare LiNiiЯCoiЯMniЯC^ are 98.6% and 80.37%, respectively. The comprehensive \n\n283 \n\nperformance of LiNiiЯCoiЯMniЯC^ will be improved when the appropriate glucose is added. The variance analysis of orthogonal experiment indicates that whatever at which discharge rate the most important effect on specific capacity and the stability influence is glucose content, that is carbon content. \n\n###### **Acknowledgements** \n\nThe authors gratefully acknowledge the National Natural Science Foundation of China (NO. U1202272). \n\n###### **References** \n\n[1] T. Ohzuku, and Y. Makimura, \"Layered lithium insertion material of LiNii/3Coi/3Mni/302 for lithium-ion batteries,\" _Chemistry Letter,_ 30 (2001), 642-643. \n\n[2] D.D. MacNeil, and Z. Lu, J.R. Dahn, \"Structure and Electrochemistry of Li[NixCoi.2xMnx]02 (0<x<l/2) ,\" _Electrochemistry Society,_ 149 (10) (2002), A1332-A1336. \n\n[3] S. Jouanneau et al., \"Morphology and Safety of Li[NixCoi-2XMnx]02 (0<x<l/2),\" _Journal of Electro"}, {"page": 205, "text": "chemistry Society,_ 150(10) (2003), A1299-A1304. \n\n[4] J. Choi and A. Manthiram, \"Comparison of the Electrochemical Behaviors of Stoichiometric LiNii/3Coi/3Mni/302 and Lithium Excess Lii o3(Nii/3Coi/3Mni/3)o.9702,\" _Electrochemical and Solid-State Letters,_ 7~10 (2004), A365-A368. \n\n[5] Shaju K M, Subba Rao G V, B V, and R. Chowdari, \"Influence of Li-ion kinetics in the cathodic performance of Layered LiNii/3Coi/3Mni/302,\" _Electrochemical Society,_ 151(9)(2004),A132. \n\n[6] WEI Ni-Ni et al., \"Synthesis and Electrochemical Characterization of LiNii/3Coi/3Mni/302 Layered Cathode Material,\" _Chinese Journal of Inorganic Chemistry,_ 21(7)(2005), 999-1003. \n\n[7] Su Hyun Yuna, Kyu-Sung Parkb, and Yong Joon Park, \"The electrochemical property of ZrFx-coated Li[Nii/3Coi/3Mni/3]02 cathode material,\" _Journal of Power Sources,_ 195(2010), 6108-6115. \n\n[8] Hyun-Soo Kim, Ke-Tack Kim, and Young-Sik Kim, \"Effect of a Surface Treatment for LiNii/3Coi/3Mni/302 Cathode Material in Lithium Secondary Batteries,\" _METALS AND MATERIALS International,_ 14(1) (2008), 105-109. \n\n[9] Long Tan, and Haowen Liu, \"Influence of ZnO Coating on the Structure, Morphology and Electrochemical Performances for LiNii/3Coi/3Mni/302 Material,\" \n\n284 \n\n_Russian Journal of Electrochemistry,_ 47(2) (2011), 156-160. \n\n[10] Shangyun Ye, Yongyao Xia, and Pingwei Zhang, \"Al, B, and F doped LiNiiЯCoiЯMniЯC^ as cathode material of lithium-ion batteries,\" _Journal of Solid State Electrochemistry,_ 11(2007), 805-810. \n\n[11] Ling Liu, Kening Sun, and Naiqing Zhang, \"Improvement of high-voltage cycling behavior of Li(Nii/3Coi/3Mni/3)C>2 cathodes by Mg, Cr and Al substitution,\" _Journal of Solid State Electrochemistry,_ 13(2009), 1381-1386. \n\n[12] V. Subramanian, C. L. Chen, and H. S. Chou, \"Microwave-assisted solid-state synthesis of LiCoC>2 and its electrochemical properties as a cathode material for lithium batteries,\" _Journal of materials,_ 11(2001), 3348-3353. \n\n[13] Bo-Jun Shen, Jeng-Shin Ma, and Hung-Chun Wu, \"Microwave-mediated hydrothermal synthesis and electrochemical properties of LiNiiЯCoiЯMniЯC^ powders,\" _Materials Letters,_ 62(2008), 4075-4077. \n\n285 \n\n**4th** International Symposium on High-Temperature Metallurgical Processing _Edited by: Tao Jiang, Jiann-YangHwang, Phillip J. Mackey, Onuralp Yucel, and Guifeng Zhou TMS (The Minerals, Metals & Materials Society), 2013_ \n\n###### Comparative study on the metal aluminum produced from alumina by carbothermic reduction and carbothermic-chlorination \n\nQmgchun Yu<sup>1</sup> '<sup>_2_</sup> _'_<sup>3</sup> , Bin Yang ''<sup>_2_</sup> _'_<sup>3</sup> , Yong Deng ''<sup>_2_</sup> _'_<sup>3</sup> , Fei Wang ''<sup>_2_</sup> _'_<sup>3</sup> , Heng Xiong, ''<sup>_2_</sup> _'_<sup>3</sup> Minxiu Chen<sup>1</sup> '<sup>2</sup> '<sup>3</sup> \n\n'National Engineering Laboratory of Vacuum Metallurgy, Kunming University of Science and Technology, Kunming 650093, China \n\nKey Laboratory of Nonferrous Metals Vacuum Metallurgy of Yunnan Province, Kunming"}, {"page": 206, "text": " University of Science and Technology, Kunming 650093, China \n\nState Key Laboratory Breeding Base of Complex Nonferrous Metal Resources Clear Utilization in Yunnan Province, Kunming 650093, China \n\nKeywords: Alumina; Carbothermic reduction; Carbothermic-chlorination \n\n###### **Abstract** \n\nMetal aluminum produced by non-electrolysis process received much attention due to its lower energy consumption. In this paper, carbothermic reduction and carbothermic-chlorination of alumina in normal pressure and vacuum were studied. The products were examined by means of XRD, EDS and SEM. During the carbothermic reduction process using carbon reductant in normal pressure, no metal aluminum was found. However, when coal was used as reductant, a mixture containing metallic aluminum, AI4C3, and silicon was obtained, but metallic aluminum couldn't be separated from the mixture. During the carbothermic-chlorination process in vacuum, AI4O4C and AI4C3 were produced by the reaction between alumina and carbon, and AICI3 gas reacted with AI4O4C and AI4C3 to produce A1C1 gas. Metallic aluminum was produced due to the disproportionation of A1C1 gas and condensed on the collecting plate. Meanwhile, the initial temperature of carbothermic reduction of alumina reduced in vacuum compared with that in normal pressure. \n\n###### **Introduction** \n\nIndustrial production of primary aluminum is carried out in alumina cell by the so-called HallHйroult process, necessitating the use of very high currents of low voltage. The alumina from which metallic aluminum is gained must be chemically pure, otherwise impure metal results. The main drawbacks of the electrolytic production are its very high energy consumption, the release of perfluorocarbons, and the high specific CO2 emissions [1]. During the past years, there were a lot of attempts to produce metallic aluminum by carbothermic reduction of AI2O3 [2, 3]. Cox [4] determined the vapor pressure over the AI2O3-C system and performed X-ray diffraction analysis of condensed products. It was demonstrated that an increase in the carbon content in the system leaded to the sequence of transitions: Al203^Al4C>4C^Al20C^Al4C3 ->-Al [5]. In any carbothermic reduction process for aluminum, extremely high temperatures (2000 °C ) were required [6]. In spite of considerable effort, the carbothermic reduction of alumina to aluminum remains a formidable technical challenge, due to the high temperatures required, and to the formation of aluminum carbide and oxycarbide byproducts [7]. \n\nCarbothermic-chlorination process [8, 9] was an effective way of extracting inorganic materials in the metallurgical industry. In this process, aluminum in the form of alumina reacted with a \n\n287 \n\nchlorinating agent in the presence of carbon. The corresponding aluminum subchlorides formed and separated from alumina in gaseous form were unstable at the temperature of operation and decomposed readily to get desired metallic aluminum. Coal is the most abundant fossil i"}, {"page": 207, "text": "n the world, and coal is an appropriate candidate for the reducing agent because of its low price. Furthermore, coal has some other physical and chemistry properties which distinguish it from graphite. Coal particles swelled to different extents and therefore generated solid residues with different physical structures. These pore structures governed the rate of mass transport during the carbothermic process of alumina and decreased the spraying of raw material, which increased the yield of products [10]. Bauxite is the main raw materials for alumina industry [11]. Carbothermic-chlorination of alumina process is crucial to the development of advanced technologies for bauxite especially low Al/Si minerals utilization. In this paper, aluminum chloride and coal were used as chlorinating agent and reducing agent, and carbothermic reduction of alumina in normal pressure and carbothermic-chlorination of alumina in vacuum were investigated, respectively. \n\n###### **Experimental** \n\n###### **Equipment and procedure** \n\nThe carbothermic reduction of alumina with coal in normal pressure was conducted in an induction furnace. The furnace has a 15-KVA power capacity and used a four-turn induction coil and a graphite crucible for melting. Cooling water was circulated through the induction coil. The crucible was placed in a vertical quartz tube. The end of the quartz tube was sealed. The top cap contained threaded channel through it allowing for plastic gas line to be attached. The mixture of alumina and coal was placed in the graphite crucible. Opened cooling water and heated the mixture. In order to obtain experimental reaction temperature, potencies ranging from 5 to 7 kw were used. \n\nThe carbothermic-chlorination of alumina in vacuum was conducted in an electric resistance furnace. This furnace composed three zones: reaction zone, AICI3 sublimation zone and metallic aluminum condensation zone. The reaction zone was provided with a central removable tube that permitted to insert a thermocouple in order to know the temperature. The AICI3 sublimation zone composed of a heating device with a digital thermometer. The metallic aluminum condensation zone consisted of a box-like collecting plate, where most of the reaction products were condensed. Once the reagent solid sample was placed in the reactor, opened cooling water and vacuum pump, and heated the reaction zone. Vacuum degree was regulated by a corresponding control and measuring devices. \n\n###### **Raw materials and sample preparation** \n\nAlumina powder was industrial grade (92.99%). Coal was from Wayuanchong mine in Yunnan province. Anhydrous AICI3 was analytic quality. The solid samples used in the experiments were mixtures of AI2O3 and coal particles, obtained with a molar ratio (1:3) and mechanical mixing time (30 min). \n\n###### **Results and Discussion** \n\n###### **Carbothermic reduction of alumina in normal pressure** \n\nExperiment of carbothermic reduction of alumina with carbon in normal pressure wa"}, {"page": 208, "text": "s carried out at 2100°C. The product in the crucible was shown in Fig. 1. Loose granular substance was left. \n\n288 \n\nThe XRD analysis of the substance was shown in Fig.2. AI4O4C, AI4C3 could be found, but not metallic aluminum. \n\n\n\nFig. 1 The photograph of the product \n\nFig. 2 XRD patterns of the product \n\nAnother experiment of carbothermic reduction of alumina with coal in normal pressure was carried out at the same temperature, and the product in the crucible was shown in Fig.3. The XRD analysis of the product shown in Fig. 4 was attributed to Al, AI4C3 and Si. \n\n\n\nFig. 3 The photograph of the product \n\nFig. 4 XRD patterns of the product \n\nThe Al-producing reaction (Al2C>3+3C=2Al+3CO) didn't proceed in this way. Most likely carbides and oxycarbides were formed which were reduced to the metallic aluminum. The formation of Al and AI4C3 was in agreement with Folomeikin [5]. The crucible was made up of graphite, which has been consumed partly in the process. As shown in Fig.l, the bright Cl region composed of metallic aluminum, the grey C2 region mainly composed of AI4C3. However, a main problem for production of metallic aluminum seemed to be that the Al-C system at high temperatures formed a partly-liquid and partly-solid carbide, and the liquid product that was difficult to be poured. That was why this process failed economically in spite of their technical feasibility. During the carbothermic reduction of alumina process, the reducing agent coal not only inhibited the spraying, but also promoted the proceeding of the reduction reaction. Yao [12] pointed out that the addition of silicon could reduce the temperature of the reaction between alumina and carbon. \n\n###### **Carbothermic-chlorination of alumina in vacuum** \n\nCarbothermic-chlorination of alumina experiments were made under conditions of 1773K and 10~100Pa. When the change of system pressure was faint, AICI3 was loaded into the crucible by sublimation. \n\n289 \n\n\n\n<!-- Start of picture text -->\n* AM<br>llhwdzAi<br>2-Thota/f)<br><!-- End of picture text -->\n\nFig. 5 XRD patterns of the slags: (l)carbothermic reduction process (2) carbothermicchlorination process \n\nFig. 5 showed the XRD patterns of the residues of carbothermic reduction process and carbothermic-chlorination process. Diffraction peaks of intermediate products AI4O4C, AI4C3 were found in Fig.3 (1), which showed that the initial temperature of carbothermic reduction of alumina decreased in vacuum compared with that in normal pressure. No diffraction peaks of metallic aluminum were found in Fig.3 (1) meant that metallic aluminum couldn't be produced under the experimental conditions. During the carbothermic-chlorination process, the aluminum subchloride vapor was produced [2]. By cooling the aluminum subchloride vapor below 1000'C, metallic aluminum was obtained on the graphite condensing plate due to the disproportionation of A1C1 gas, and AlCl3(s) formed on top of the condenser near the vacuum furnace lid. The aluminum atom in"}, {"page": 209, "text": " form of mono-valency again assumed its usual tri-valency which corresponded substantially to the formula (1). \n\n###### 3A1C1^2A1+A1CU (1) \n\nThe reaction liberated pure aluminum metal as a liquid above its melting point of 660°C, or as a solid below this temperature. The aluminum subchloride volatility was the reason of purification of metal aluminum from Al-oxycarbide and Al-carbide. The SEM analysis of the produced aluminum was shown in Fig. 6. It could be found that aluminum particles with micrometer size diameter were condensed and arranged together. EDS analysis of the product was shown in Fig.7. \n\n\n\n<!-- Start of picture text -->\nAI<br>E W j u  JRX  M%<br>OS<br>Am<br>as  <LV  0131<br>CeK<br>CI  Ca<br><!-- End of picture text -->\n\nFig.6 SEM analysis of the product \n\nFig.7 EDS analysis of the product \n\n290 \n\nThe main components of the product were Al and O. The appearance of element oxygen might be caused by the re-oxidized of metallic aluminum of by CO gas, which would be studied subsequently. \n\nThe continuous aluminum chloride chlorination process reduced the diffraction intensities of AI4O4C and AI4C3 after carbothermic reduction process. As shown in Fig. 5(2), the diffraction intensities of AI4O4C decreased, while those of AI4C3 almost disappeared. Based on the above results and the related literature [11], it could be inferred that the reaction between AI4O4C, AI4C3 and AICI3 (g) produced A1C1 (g): \n\nAl4C3+Al203+3AlCl3(g) = 9AlCl(g)+3CO(g) (2) \n\nAl404C+3C+2AlCl3(g) = 6AlCl(g)+4CO(g) (3) \n\n###### **Conclusions** \n\nA mixture containing metallic aluminum, Al-carbide and silicon was obtained during the carbothermic reduction of alumina with coal in normal pressure, and metallic aluminum couldn't be separated from the mixture. No spraying was occurred when coal was used as reducing agent. During the carbothermic-chlorination process AICI3 gas reacted with AI4O4C and AI4C3 to produce A1C1 gas. Metallic aluminum was produced due to the disproportionation of A1C1 gas. Carbothermic reduction process in vacuum could reduce the reaction temperature compared with that in normal pressure. \n\n###### **Acknowledgements** \n\nThis work was financially supported by National Science Foundation of China(51264023, 51104078), PreResearch Foundation (Jinchuan 201114), and the Analysis and Testing Foundation of KMUST(201 **1** 148). \n\n######
