Repository: NDDev-Technocracy-OpenNetwork/hack-2026-nornickel-knot

> **DEPRECATED.** This repository is archived and no longer maintained.
> It is kept read-only for reference; its GDS anchor records
> `lifecycle: archived` under `portfolio:archived-projects`.

# Nornickel Scientific Knot

Живая карта знаний R&D для горно-металлургической отрасли: система превращает архив отчётов, статей, презентаций и экспериментальных материалов в типизированный граф знаний, а затем отвечает на вопросы естественным языком с источниками и страницами первоисточников.

Проект подготовлен командой **Harmonic Labs** для **Норникель AI Hack 2026**, трек **«Научный клубок»**.

File: data/parsed/Материалы конференций/Flotation_Plant_Optimisation_S25.json (part 16 of 32)
\n\n**CHAPTER 7  |  CHEMICAL MEASUREMENTS DURING PLANT SURVEYS AND THEIR INTERPRETATION** \n\nin flotation systems raises the Eh of the pulps. Thus, when a sample is removed from a pulp stream, the pulp is being taken away from the dynamic equilibrium which had been established between the removal of oxygen in solution and the introduction of oxygen. In some cases, it may be worthwhile to attempt to measure the dissolved oxygen (and Eh) _in situ_ of the pulp. \n\nThe dissolved oxygen electrode consists of a gold cathode and Ag/AgCl anode, placed in an electrolyte solution. The solution is contained behind a plastic membrane, usually polyethylene. A polarising potential of about 800 mV is applied between the two electrodes. The gold electrode is placed close to the membrane and because of the polarising potential, oxygen diffusing through the membrane w"}, {"page": 197, "text": "ill be reduced at the gold electrode: \n\n\n\nThe reduction of oxygen will produce a current through the electrode. A load thermistor situated in the electrode itself converts this current into a voltage proportional to the oxygen partial pressure. The thermistor has a temperature coefficient, which can compensate for changes in ambient temperature, though this will depend upon the thickness and type of plastic membrane. It is therefore always important to use the correct plastic membrane that is matched to the particular electrode. In some ore systems containing galena or sphalerite and large quantities of pyrrhotite, the critical variable appears to be dissolved oxygen, rather than Eh, due to the oxidising influence of Fe<sup>3+</sup> on Eh. In this case, collectors may be used which are able to adsorb onto galena in a low oxygen environment (eg alkyl or aryl phosphinates), or alternatively oxygen may be supplied to the pulp to oxidise pyrrhotite and increase the Eh, allowing conventional xanthate collectors to be used. \n\n###### **Dissolved oxygen demand** \n\nThe dissolved oxygen demand test (DO demand) has been used to determine the rate of oxidation of minerals in pulps (Spira and Rosenblum, 1978). It is a useful _in situ_ method that provides information on the average oxidation state of the minerals. It is possible to construct a device where the dissolved oxygen demand is measured in a separate vessel after a specific purging period in a supply vessel. Alternatively, it is possible to conduct the dissolved oxygen demand test in the one vessel. In this case, the demand measurement is conducted in the same vessel after specific oxygen purging periods after which the oxygen supply is discontinued and its depletion from the solution is measured. \n\nAs oxidation of the minerals and grinding media proceeds in the supply chamber, the rate of oxygen removal from the pulp is reduced (Figure 5). With no initial oxygen purging, there is a rapid depletion of oxygen from the initial value (~6.5 ppm) to virtually ‘nil’ oxygen in solution (~0.8 ppm). With 120 minutes of oxygen purging there is slow depletion from the initial value (~8 ppm), which then decreases to a non-zero value. This implies that the rate of oxygen removal by oxidation at that stage is being balanced by oxygen being introduced into the solution. When the oxygen purging gas is discontinued for the DO depletion stage then that flow is discontinued and there is removal of oxygen from solution due to fixation on minerals and media debris (rate k1), but also due to equilibria with the atmosphere (rate k2). When the concentration of oxygen in the pulp is greater than the equilibrium value [O2]eqm, oxygen is removed at a rate of -k2. When the concentration of oxygen in the pulp is less than the equilibrium value, oxygen is dissolved into solution at a rate of k2. This analysis assumes the rate of oxygen dissolution is equal to the rate of oxygen nucleation. \n\n**207** \n\nFLOTATION PLANT OPTIMISATION"}, {"page": 198, "text": "  |  SPECTRUM SERIES 25 \n\n**STEPHEN GRANO** \n\n\n\n<!-- Start of picture text -->\n8<br>7<br>6<br>5<br>4<br>3<br>2<br>1<br>0<br>0 30 60 90 120 150 180<br>Aeration Time (minutes) in the Supply Chamber<br> Concentration (ppm)<br>2<br>O<br><!-- End of picture text -->\n\n**FIG 5** – Dissolved oxygen concentration as a function of time, after oxygen purging the slurry for different periods of time. For each determination of oxygen demand, the initial oxygen concentration was set to approximately 6–8 mg/L with air purging, then the oxygen discontinued and the oxygen concentration measured with time. Slurry sample is grinding cyclone overflow. \n\n\n\nIntegration yields: \n\n\n\nwhere: \n\n- [O2]o  is the initial concentration of oxygen at t = 0 minutes when the oxygen purging gas is turned off \n\n- [O2] _eqm_ is the concentration of oxygen in the liquid when it is in equilibrium with the atmosphere presented to it, having an approximate value of 8 mg/L when it is in equilibrium with air \n\nWhen k2 = 0 (ie the demand chamber is closed to the atmosphere) the oxygen concentration is simply given by: \n\n\n\nThis equation has been used to fit the experimental data points shown in Figure 6, and the value of rate constant k1 determined for the various amounts (ie purging time) of oxygen delivered. It is possible to quantify the oxygen delivered with air delivery time in the supply chamber by measuring the rate of oxygen dissolution in the liquid phase only at the experimental temperature and pressure. The value of this rate constant is plotted against time of air purging in the supply chamber (Figure 7). As the time increases, the rate of oxygen depletion decreases. These experiments also show the effect of adding iron to the system. Adding iron increases the oxygen demand of the slurry. The rate of decrease of oxygen demand with aeration time is similar for the ore without iron and with iron, suggesting that the rate of removal of oxygen is controlled by media oxidation. \n\n**208** \n\nFLOTATION PLANT OPTIMISATION  |  SPECTRUM SERIES 25 \n\n**CHAPTER 7  |  CHEMICAL MEASUREMENTS DURING PLANT SURVEYS AND THEIR INTERPRETATION** \n\n\n\n<!-- Start of picture text -->\n4.0<br>PCO<br>3.5<br>No Fe<br>3.0 3kg/t Fe<br>6kg/t Fe<br>2.5<br>15kg/t Fe<br>2.0<br>1.5<br>1.0<br>0.5<br>0.0<br>0 20 40 60 80 100 120 140<br>Aeration time (minutes)<br>-1)<br>First order rate constant (minutes<br><!-- End of picture text -->\n\n**FIG 6** – Rate of oxygen removal from solution (k1) as a function of aeration time. The various experiments are for a plant cyclone overflow (PCO), a sample of ore taken during the measurement of the PCO and ground in a laboratory mill (no Fe), and with various addition of iron to the laboratory mill. \n\n\n\n<!-- Start of picture text -->\nConditioned<br>Reagents  Rougher Feed<br>Process<br>Water Process Primary  X X X<br>Water Cyclone O/F Rougher<br>X Block<br>Primary<br>SAG SAG Mill X X Ball Mill X X Includes regrind<br>pump box and cyclone<br>Feed<br>Reagents  Regrind<br>Reagents Ball Mi"}, {"page": 199, "text": "ll<br>Reagents<br>X<br>Reagents<br>Process Water<br>X<br>Cleaner<br>Block<br>X<br>X = Sampling Point<br><!-- End of picture text -->\n\n**FIG 7** – Typical points (X) for measuring pulp chemistry values in a flotation plant, showing typical reagent and process water addition points. \n\nAlternatively, in the absence of the oxygen demand equipment described, it is possible also to measure the oxygen demand in a beaker. In this case the procedure is to carefully place a sample into a plastic beaker from a process stream and stirring for two minutes during which time the dissolved oxygen is recorded with time. The dissolved oxygen can be measured over this period and the rate of depletion measured. \n\n###### **Ethylene diamine tetra-acetic acid (EDTA) extractable metal ions** \n\nEthylene diamine tetra-acetic acid is a powerful chelating reagent. It can be used as a diagnostic tool for the determination of the amount of oxidation products on the surface of sulfide minerals (Kant, Rao and Finch, 1994; Rumball and Richmond, 1996). The very high stability of EDTA-metal complexes can be explained in terms of the values of the formation constant, \n\n**209** \n\nFLOTATION PLANT OPTIMISATION  |  SPECTRUM SERIES 25 \n\n**STEPHEN GRANO** \n\nK, for the complexes. This means that there is a strong driving force for the formation of metal complexes with EDTA. Note that complexes of EDTA have an intermediate stability between the sulfide and hydroxide. This means that the metal hydroxides adsorbed or precipitated on the mineral surface will be dissolved with EDTA, but that EDTA will not dissolve the unoxidised metal sulfide. This statement is true, provided that EDTA does not catalyse the oxidation of the sulfide minerals. In this method, the slurry sample is first purged of oxygen to reduce oxidation during the EDTA extraction stage. A prepurged solution of EDTA is then added to the slurry to make an overall concentration of ~10<sup>-2</sup> M. It is important that the EDTA concentration be high enough to ensure the soluble species which can be complexed by EDTA (eg calcium) do not consume EDTA, such that there is sufficient available to complex with the products of surface oxidation. The amount of EDTA metal ions is determined by filtration and measurement of the solution phase, with mass balancing. It is very important to quote the EDTA extractable metal ions as both: \n\n- the concentration of EDTA-metal ions taking into account both sample dilution and metal ions already in solution prior to extraction \n\n- the percentage EDTA-metal of the total metal in the head sample. \n\n###### **Solution ionic species** \n\nIt is very important to measure the dissolved species as well as the precipitated species using EDTA. This is because it aids in the correct calculation of EDTA-metal ions, and it is also a useful measurement in its own right. At most alkaline pH values, metal ions precipitate and so are usually only measurable by EDTA extraction. However, elements and species such as "}, {"page": 200, "text": "Ca, Mg, Na, Cl, K, SO42-, SxOy2-(eg thiosulfate) species are all important. It is important to measure the total dissolved solids (TDS) and to account for most of the species in solution by mass balance. The heavy metal cations and others should be measured by filtration (to 0.45 μm) and acidification by HCl to prevent precipitation after sampling. Woodcock and Jones (1970a, 1970b) have conducted comprehensive pulp chemistry measurements in many sulfide flotation plants. In the case of SxOy2- special preservation techniques are required to prevent oxidation. It is also possible to measure carbonate, but this needs to be done _in situ_ as carbonate ion will equilibrate rapidly with the atmosphere. Other important species include total organic carbon (TOC), which may be a measure of residual reagents in solution. It is possible to measure the concentration of collector, frother and polymers in solution using special techniques not normally available at sites, such as Uv-Vis absorbance. Jones and Woodcock (1984) have reviewed the measurement and reaction pathways of xanthate derivates in solution. \n\n###### **ANALYSIS AND INTERPRETATION OF SURVEY CHEMICAL DATA** \n\nIn this section, a typical survey and key sample points for measurements are discussed. The importance of assimilating laboratory conditions to plant conditions is also outlined. Following this, a typical example of measurements taken from a plant and their interpretation will be discussed. \n\nA typical comprehensive plant survey should be organised in the following way: \n\n1. _Metallurgical sampling_ including sampling for per cent solids and solids composition (bulk assays) at the block level (ie rougher block, cleaner block) and the cell-by-cell level. This could also include the measurement of lip froth flows and froth recovery for specific cells (eg froth recovery of scavenger cells is usually less than rougher cells). \n\n**210** \n\nFLOTATION PLANT OPTIMISATION  |  SPECTRUM SERIES 25 \n\n**CHAPTER 7  |  CHEMICAL MEASUREMENTS DURING PLANT SURVEYS AND THEIR INTERPRETATION** \n\n2. _Pulp chemical measurements and sampling_ , including pulp samples for bulk chemical and surface analysis and process water samples. This could also include specialised measurements for reagents in solution and at the mineral surface. It should always include the measurement of all reagent flows during the survey. \n\n3. _Cell characterisation measurements_ , including superficial gas velocity, bubble size and residence time distribution by tracer tests (eg an estimation of energy dissipation in the cell should also be made (usually in the range of 1–10 w/kg of pulp). \n\n4. _Batch flotation tests_ on process streams for the purpose of correlating laboratory conditions to the plant and/or to build a circuit model based on component floatability. The batch flotation tests will determine the fractions of different floatability in the feed. \n\n5. _Sample of SAG feed and circuit water_ for the purpose of laboratory testing. Thi"}, {"page": 201, "text": "s is not often carried out in conventional plant surveys, but it is very useful for optimisation at laboratory scale tests. Obtaining these samples allows the plant conditions to be mimicked at laboratory scale in grinding and flotation experiments. \n\n- The following section will focus on aspects of items 2, 4 and 5 above. \n\n###### **Pulp chemical measurements during a typical plant survey** \n\nKey points for the pulp chemical measurements (pulp chemical survey) are shown in Figure 7. It is very important to measure the primary ball mill discharge Eh and pH as this is usually the point in the process where the Eh is at its lowest value. This point is important because this will indicate the extent of media oxidation and the possibility of low Eh values during collector conditioning and flotation. Low Eh values during flotation may retard the flotation of minerals (Trahar, 1984). It may be difficult to measure the SAG mill discharge for reasons of access and safety, though it can be useful to demonstrate the difference between the SAG and primary ball mill chemical environments. This is very important for unit flotation stages in the primary grinding circuit. It is interesting to note the pulp chemical change across the primary ball mill by comparing the primary cyclone underflow to the primary ball mill discharge. This has consequences in the matching of the laboratory conditions to the plant as discussed further below. \n\nThe cyclone overflow should be separately measured from the ‘conditioned rougher feed’ due to the addition of reagents and aeration in cycloning and pumping from the primary ball mill circuit to flotation feed. The ‘conditioned rougher feed’ is the feed presented to rougher flotation with all reagents added (including frother), and should also be the focus of batch flotation experiments during the survey. This is discussed further below. The regrind ball mill discharge and regrind cyclone overflow should also be separately measured. If there are any conditioning stages, such as pulp heating, pH adjustment, aeration or reagent additions (eg CuSO4, SO2), the change in pulp chemistry across the conditioning stage should also be measured. The utility of these measurements in solving processing problems is outlined in a case study below on a zinc reverse process. \n\nThe circuit water should definitely be measured along with other key streams in the process water circuit (eg tailings return water, make-up water, mine water, tailings thickener overflow water, concentrate thickener overflow water, etc). As an example of the importance of the process water samples, it has been found, for example, that copper emanating from a thickener overflow stream (which contained [Cu] at 5 ppm at pH 7) inadvertently activated some sphalerite in the lead circuit of a lead/zinc flotation plant. To minimise this inadvertent copper activation, only tailings return water, which contained much lower levels of copper (<0.5 ppm), was used as make-up water in t"}, {"page": 202, "text": "he lead circuit. Another example of the \n\n**211** \n\nFLOTATION PLANT OPTIMISATION  |  SPECTRUM SERIES 25 \n\n**STEPHEN GRANO** \n\nimportance of water quality is the use of fresh water in the zinc cleaning stages of a lead/zinc flotation plant to reduce lime consumption to achieve a set point pH value and, consequently, improve selectivity between sphalerite and pyrite. The normal process water at this plant is supersaturated in calcium sulfate (Grano _et al_ , 1997), suggesting that calcium sulfate has probably precipitated in the pulps. This has a pH buffering effect, meaning that higher lime additions are required to achieve a set pH (~11), and that more calcium sulfate will precipitate due to lime addition, a source of calcium. By using fresh water in the cleaning stages, lower lime additions are required, and better selectivity is achieved. In the future, use of treated water sources for special applications (eg cleaning, fine grinding) will likely become more common. Another example is when thickeners are operated with dirty overflows and there is residual polymeric flocculant adsorbed on the particles in the thickener overflow. This may interfere with flotation due to the adsorption of these hydrophilic slime particles onto the value mineral. \n\nFor block surveys, samples and measurements contrasting the products of the major separation should also be undertaken. This includes those across the rougher block (ie rougher concentrate, rougher tailing reporting to final tailing, and rougher feed) and cleaner block (ie final concentrate, cleaner block tailing reporting to final tailing, and cleaner feed). EDTA extractions and surface analysis samples (not discussed here) would contrast the oxidation state of these streams. EDTA extraction and other simple measurements can be taken more routinely and correlated to plant flotation performance. In general, the valuable metal in the tailing streams has a greater proportion in an oxidised state than the valuable metal in the concentrate streams, both extractions measured on a mass of metal basis when using the EDTA technique. Sulfide flotation, under conventional conditions (eg without sulfidisation) with thiol collectors, is always selective against oxidised forms. Changing oxidation levels in the conditioned feed gives rise to changing recoveries in the plant. \n\nIt is very important to measure the reagent flows during the pulp chemical survey. This should include all reagents and all addition points (eg collector stage added points, usually in the scavengers, frothers – often overlooked in surveys, activators and depressants, including any test reagents). The solution strength of the reagents should be noted, including taking a sample for later analysis, and the reagents additions quoted as mls/min, g/t of total plant feed and g/t of the specific process stream to which the reagents are added. This is very important for any laboratory tests to be conducted on the sample of SAG feed collected during the "}, {"page": 203, "text": "survey. A mass balance on reagents should be attempted, which may identify problems of, for example, frother adsorption onto particles and high residual frother in the process tailings and the continuing presence of frother in the process water (Tsatouhas, Vera and Grano, 2005). \n\nThe type of plant survey, which if comprehensive, should be the beginning point of any optimisation program. It is important to undertake multiple, simpler block surveys at key sample points, both before and after the comprehensive survey to establish plant stability and the normal operating range of the plant. These simple surveys may be called quality control surveys and are aligned to the comprehensive survey in their reporting. The quality control surveys increase confidence that the comprehensive survey was conducted under conditions which reflect the plant operating range at that time. \n\n###### **Correlating the laboratory conditions and performance to the plant** \n\nCorrelating the laboratory conditions to the plant is extremely important if any optimisation work is contemplated at laboratory scale (Pietrobon, Grano and Greet, 2004). Often laboratory experiments are undertaken under conditions which are far removed from the plant (eg adding \n\n**212** \n\nFLOTATION PLANT OPTIMISATION  |  SPECTRUM SERIES 25 \n\n**CHAPTER 7  |  CHEMICAL MEASUREMENTS DURING PLANT SURVEYS AND THEIR INTERPRETATION** \n\nlime in conditioning and not to the mill in the laboratory, while lime is added to the mill in the plant). To be more confident about successfully transferring the results of laboratory studies to plant scale it is, at least, necessary to mimic the plant pulp chemical conditions and particle size distribution at laboratory scale. This has the advantage that it will focus the initial stages of laboratory investigations onto the effect of simple parameters, which may be relatively easy to manipulate at plant scale, and which may acutely affect plant performance. This could include the effect of water quality or water source, grind pH, aeration and standard plant reagent additions, etc. The procedure outlined below adds more confidence to the testing of future ores, which may have not yet been processed through the plant. \n\nDuring the comprehensive survey, a SAG mill feed sample is taken (Figure 8) and treated in the normal way to produce samples suitable for laboratory flotation testing. Storage of the crushed and riffled sample should aim to minimise oxidation, though subjecting the sample to the same standard laboratory flotation conditions with storage time may examine this, along with routine EDTA extractions. During the comprehensive survey, flotation tests on the conditioned rougher feed should ideally be undertaken in triplicate under known conditions of the physical variables, such as cell type and mechanism, gas flow rate (Jg), impellor speed, scrape rate and bubble size. These same physical conditions would then be used in latter testing of the SAG feed sample to ensur"}, {"page": 204, "text": "e that differences from the plant to the laboratory are only due to differences in the feed (properties) presented to the flotation cell. During the comprehensive survey, a large sample of circuit water should also be collected and used in laboratory flotation testing (Figure 8). However, circuit water samples may not be stable due to the continuing oxidation of thio-salts and microbiological activity. In this case, a simulated circuit water sample should be prepared based on the inorganic composition of the circuit water, matching all the major constituents of the circuit water during the survey including the total dissolved solids (TDS). Unfortunately, it is very difficult to match the organic components that may include, for example, collector decomposition products, bacteria and residual polymer from dewatering. Comparing these water types may be very informative as well. Also, removing \n\n\n\n<!-- Start of picture text -->\nOre<br>(SAG Feed)<br>Reagents  Process Water Reagents<br>Plant Grinding Laboratory<br>Circuit  Grinding<br>Reagents  Reagents<br>Plant Conditioning Laboratory Conditioning<br>Plant Flotation Laboratory Flotation<br>Matching Conditions<br><!-- End of picture text -->\n\n**FIG 8** – Procedure for assimilating the laboratory to the plant conditions of pulp chemistry. \n\n**213** \n\nFLOTATION PLANT OPTIMISATION  |  SPECTRUM SERIES 25 \n\n**STEPHEN GRANO** \n\nsome, or all, of the organic components from the circuit water (eg by adsorption onto activated carbon) may determine the effect of these components on flotation performance. \n\nOnce these samples have been collected and treated appropriately, the SAG feed, water samples and reagents may be used at laboratory scale. Special mills are available (eg Magotteaux Mill<sup>®</sup> , Greet _et al_ , 2004) which allow the pH to be continuously controlled during grinding. This may be important in matching the laboratory to the plant as the pH of the feed to most plant primary ball mills (ie the cyclone underflow) is the same pH as the plant ball mill discharge. Most batch mills have wide variations in pH from the beginning of grinding to the end, with the mill discharge pH usually being set as the target pH value. This special mill (Magotteaux Mill<sup>®</sup> ) allows continuous purging with different gases during grinding to ensure that the laboratory mill discharge Eh is at the same value as the plant ball mill discharge. Gas purging during grinding and post-grinding can be very informative in terms of optimisation. Once grinding is complete the slurry is conditioned with the same reagents and at the same addition level as during the plant survey. Laboratory flotation is then conducted under the same physical conditions as that in the laboratory flotation tests conducted during the plant survey. With care it is possible to duplicate the same performance in the flotation tests during the plant survey. Differences will highlight variables which subtly affect plant performance. These may inclu"}, {"page": 205, "text": "de: \n\n- grind pH \n\n- grind Eh \n\n- flotation pH \n\n- flotation Eh \n\n- water quality \n\n- pulp temperature \n\n- grinding media \n\n- reagent quality, etc. \n\nThe parameters which require matching between the laboratory and plant trials are shown in Figure 9. As well as Eh and pH, the particle size distribution of the ore and individual minerals need to be reasonably matched. If there are significant deviations in the mineral size distribution, then it may be necessary to analyse the laboratory flotation behaviour for both tests on the plant conditioned feed and the SAG mill feed on a size-by-size basis. This can be advantageous in providing flotation performance by particle size. The dissolved oxygen demand and EDTA extractable metal ions can also be matched. However, these parameters are dependent upon Eh and pH of both the grinding and conditioning stages. Matching the values of Eh and pH will go a significant way towards matching dissolved oxygen demand and EDTA extractable metal ions, provided the SAG feed sample has not oxidised during storage (Pietrobon, Grano and Greet, 2004). It is also important to match the Eh and pH of the mill discharge separately from the flotation feed Eh and pH values. This is because the Eh during grinding is usually much lower than the Eh during flotation. However, if the Eh during grinding is not mimicked then the conditions during laboratory grinding may not be realistic. The grind and flotation Eh and pH values should be considered separately in the study. \n\n###### **The Eh/pH stability (predominance) diagram – interpretation** \n\nTo demonstrate the utility of undertaking simple pulp chemical measurements during a plant survey, as well as the importance of correlating laboratory conditions to the plant, an example is discussed for the remainder of this section. The example comes from a flotation \n\n**214** \n\nFLOTATION PLANT OPTIMISATION  |  SPECTRUM SERIES 25 \n\n**CHAPTER 7  |  CHEMICAL MEASUREMENTS DURING PLANT SURVEYS AND THEIR INTERPRETATION** \n\n\n\n<!-- Start of picture text -->\nFLOTATION<br>GRINDING<br>MILL  FLOTATION  FLOTATION<br>DISCHARGE FEED RESPONSE<br>P80 and -38microns pH mass and water rec.,<br>pH E h grade and recovery<br>E h O2 concentration of value and<br>other minerals.<br>O2 concentration O2 demand<br>EDTA ext. M+ ions<br><!-- End of picture text -->\n\n**FIG 9** – Parameters that need to be matched from the plant to the laboratory. \n\nplant which normally treats porphyry copper ore (ie copper in chalcocite and chalcopyrite in igneous host rock), but for which the proportion of the run of mine (ROM) ore from sulfide skarns is generally increasing throughout the remainder of the mine life. Sulfide skarns emanate from the intrusion of the igneous into the country rock and generally contain higher copper and gold concentrations, but also much higher pyrite and magnetite contents (Orwe, Grano and Lauder, 1997). The flotation plant encountered problems when treating feeds with high sulfide skarn content such as"}, {"page": 206, "text": " low copper recovery (<75 per cent) and low final concentrate grade (<20 per cent Cu). Ore blending was only partially effective and cannot be used in the latter stages of the mine life due to the preponderance of sulfide skarn. The low concentrate grade was a consequence of both high pyrite recovery and low copper recovery. The normal conditions in the plant (lime addition to SAG feed to pH 11–11.5 and using a dithiophosphate collector in the primary ball mill) were inadequate in the flotation separation of sulfide skarn ores. The copper-bearing minerals were adequately liberated from gangue being ~80 per cent fully liberated, across all size ranges, at the normal grind size of 150 μm in flotation feed. The level of copper mineral liberation was the same or greater than for porphyry sulfide ores. The reason for the low copper concentrate grade and recovery were related to pulp chemistry differences between the porphyry and sulfide skarn ores, rather than differences in mineral liberation. \n\nIn the preceding section, the stability diagram of iron was discussed. The stability diagram shows the thermodynamically most stable species (ie the species at the highest concentration) at various Eh and pH values while assuming a certain total concentration of the species. Attention will now turn to the Eh-pH diagram for the Cu-S-H2O system (Figure 10). The Eh/ pH measurements at the cyclone overflow from two plant surveys on a porphyry ore are also shown (Orwe, Grano and Lauder, 1998). The principal copper-bearing sulfide minerals are chalcocite and chalcopyrite. The normal pH for this plant is 11.5. The Eh/pH diagram shows that chalcocite is only stable to approximately Eh 0 mV at pH 11, while above this Eh value it may begin to oxidise. However, the Eh of the pulp at the cyclone overflow is +150 mV (Survey 1), suggesting that chalcocite oxidation may occur. Oxidation was confirmed by EDTA extraction and surface analysis (Orwe, Grano and Lauder, 1998). In this system, further aeration of the pulp in flotation does not appreciably increase the Eh, suggesting that the pulp \n\n**215** \n\nFLOTATION PLANT OPTIMISATION  |  SPECTRUM SERIES 25 \n\n**STEPHEN GRANO** \n\n\n\n<!-- Start of picture text -->\n800<br>O2<br>H  O2 CuO  + S o<br>400 CuS + Cu   S2-x PlantCyclone O/F<br>Survey 1<br>0 Cu  S Cu   S +  CuO<br>2 2-x<br>-400 HH  O22 Cu  S2 Plant Cyclone O/F<br>Survey 2<br>-800 Cu + H  So 2 Cu + HSo - Cu + S 2-<br>0 2 4 6 8 10 12 14<br>pH<br>Eh / mV<br><!-- End of picture text -->\n\n**FIG 10** – Plant cyclone overflow pulp potential (Eh) as a function of pH in plant surveys on porphyry ore blends (head grade 2.05 per cent Cu, 5.6 per cent S, Cu/S 0.37, six per cent pyrite) for Survey 1 without sulfidisation and Survey 2 with sulfidisation. \n\nis fully aerated under these high pH conditions (ie DO is high and the DO demand of the minerals and ore does not outweigh oxygen delivery to the pulp). In Survey 2, NaHS (~100 g/t) was added to the plant cyclone overflow to achieve an"}, {"page": 207, "text": " Eh of -50 mV. This decreased the Eh of the cyclone overflow as shown into the stability region of Cu2S (Jones and Woodcock, 1978). Oxidation would be prevented while oxidation products on chalcocite (copper hydroxide) would be reduced to a ‘Cu-S’ phase. With aeration in the plant flotation cells the Eh increases to +150 mV, which is an acceptable value for collector adsorption onto chalcocite (assuming the sulfidised chalcocite does not re-oxidise) (Trahar, 1984). Copper recovery increased with this treatment though the extent of this increase depended upon copper mineralogy (chalcocite oxidises more than chalcopyrite and so the effect is less marked for chalcopyrite dominated feeds), the feed particle size (fine chalcocite is more oxidised than coarser chalcocite), the sulfidisation potential and other factors. \n\nAnother example of the application of presenting pulp chemical data in an Eh/pH representation is shown in Figure 11. Presenting data in this way gives order to the data as it allows changes in Eh, which may have been caused by changes in pH, to be detected. In this example, both plant and laboratory data are shown (Putubu, Grano and Morey, 2001). The Eh and pH experimental values from plant surveys conducted in October (on predominantly porphyry ore) and March (on predominantly skarn ore) 2000, are compared to laboratory data for moderate (shown as 20/11/98 SAG feed) and high pyrite skarn feed types (shown as PSM). The plant Eh and pH values for skarn ore (high pyrite) surveys are lower than the porphyry ore survey, but also lower than the Eh values after laboratory grinding of skarn samples. It should be noted that for high pyrite skarn ores, higher (~4 kg/t) than normal (~1 kg/t) lime additions are required to achieve the target pH (11.5). In spite of the higher lime additions, the pH value is often lower than the target pH for high pyrite skarns. This is because of pyrite oxidation, which generates acid in solution. \n\nIn the latter cases, laboratory grinding at high pH causes adequate chalcopyrite recovery and selectivity from a high pyrite feed (PSM). Surface oxidation of pyrite in the laboratory experiments assists depression of copper activated pyrite and the promotion of chalcopyrite recovery. Chalcopyrite recovery is increased due to increased collector adsorption on its surface due to reduced collector adsorption onto pyrite. It is also useful to note that without pH control, the pH levels of the pulps generally decrease with aeration conditioning \n\n**216** \n\nFLOTATION PLANT OPTIMISATION  |  SPECTRUM SERIES 25 \n\n**CHAPTER 7  |  CHEMICAL MEASUREMENTS DURING PLANT SURVEYS AND THEIR INTERPRETATION** \n\n\n\n<!-- Start of picture text -->\n450<br>60<br>400 3010 AerationTime 60 H2O O2<br>30<br>350<br>300 Laboratory Pit SkarnMagnetite OreNatural pH 3 3 10 AerationTime Laboratory TestsInitial pH 10.060 30Surveys (Oct 2000)Porphyry Plant<br>Laboratory  10<br>250 20/11/98 SAG FeedNatural pH AerationTime 3 Cell 15 TailFlotation Feed<br>Labo"}, {"page": 208, "text": "ratory Tests Ball Mill D/C<br>200 Initial pH 11.5<br>Skarn Plant<br>Surveys (March 2000) Cell 15 Tail<br>150 Flotation Feed<br>Ball Mill D/C<br>3 4 5 6 7 8 9 10 11 12 pH<br>20/11/98 SAG feed sample  Pit Skarn Magnetite (PSM) sample<br>Head Grade 2.05% Cu, 5.6% S,  Head Grade 1.59% Cu, 10.7% S<br>Cu/S 0.37, 6% Pyrite Cu/S 0.15, 17% Pyrite<br>Eh / mV<br><!-- End of picture text -->\n\n**FIG 11** – The pulp potential (Eh) as a function of pH in plant surveys on porphyry ore blends (17 October 2000) (  ) and sulfide skarn blends (March 2000) (  ), as well as for laboratory tests on 20 November 1998 SAG feed sample (head grade 2.05 per cent Cu, 5.6 per cent S, Cu/S 0.37, six per cent pyrite) (open symbols) and on pit skarn magnetite (PSM) sample (head grade 1.59 per cent Cu, 10.7 per cent S, Cu/S 0.15, 17 per cent pyrite) (closed symbols) for aeration tests at different initial grind pH values (~11.5, ~10 and natural pH). The numerical values are aeration times in minutes after grinding the ores in the laboratory. \n\n(Figure 11). In the case of grinding at pH 11.5 and 10 this is accompanied by increases in Eh, which may be accounted for by changes in pH through the oxygen/water equilibrium. This is because with aeration, the pH/Eh relationship parallels the oxygen/water equilibrium. However, in the case of grinding at natural pH, the Eh increases markedly after grinding suggesting an increase in the dissolved oxygen content of the pulp with aeration. The pH/ Eh relationship does not parallel the oxygen/water equilibrium for test at natural pH. In this case, the oxygen content of the pulp increases with aeration. In these laboratory experiments, pyrite very quickly passivates at alkaline pH values. It is noted that the optimum potential for chalcopyrite flotation occurs in the Eh range of 200 to 250 mV (SHE) (Trahar, 1984). When the pyrite is not adequately passivated (at alkaline pH), the pyrite consumes oxygen (and collector), which retards chalcopyrite flotation in this system. \n\n###### **Dissolved oxygen demand – interpretation** \n\nContinuing with this example, sulfide skarn ores show much higher dissolved oxygen demand in the plant rougher cells than porphyry ores (Figure 12). The dissolved oxygen demand is a function of surface oxidation state and exposure of sulfide minerals. The rate of oxygen depletion from the pulp is an indication of the oxidation rate. The high dissolved oxygen demand of sulfide skarn pulps is related to their high active pyrite content. Through processing in the plant, the pyrite surfaces become progressively more oxidised, consuming less oxygen (Figure 12). The porphyry ores consume oxygen to a much lower degree and develop higher Eh values in the pulp for the same pH values. These factors combine to give better chalcopyrite recovery from porphyry sulfide ores. It is important to note that the copper rougher recovery during surveys on high pyrite skarn blends (March 2000) varied dramatically between 60 and 80 per cent, whi"}, {"page": 209, "text": "le copper rougher recovery during surveys on porphyry ore (October 2000) was between 80 and 85 per cent. The rapid passivation of sulfide \n\n**217** \n\nFLOTATION PLANT OPTIMISATION  |  SPECTRUM SERIES 25 \n\n**STEPHEN GRANO** \n\n\n\n<!-- Start of picture text -->\n100<br>Cell 15 Tail<br>80 Cell 9 Tail<br>Cell 3 Tail<br>60<br>Cell 15 Tail<br>Rougher Feed Cell 9 Tail<br>40<br>Cell 3 Tail<br>20<br>Rougher Feed<br>A B<br>0<br>0   0   30    60   90  120 0   30    60   90  120<br>Time / sec<br>Porphyry ore blend Sulfide skarn blends<br>17/10/2000;  average for 15/3 to 21/3/2000;<br>Head Grade  Head Grade<br>0.6% Cu, 1.2% S, Cu/S 0.5 ~1.2% Cu, ~4.0% S, ~Cu/S 0.3<br>Dissolved Oxygen / %<br><!-- End of picture text -->\n\n**FIG 12** – Dissolved oxygen concentration as a function of time (dissolved oxygen demand) after the discontinuation of air purging for plant rougher streams in surveys on (A) porphyry ore blends (17 October 2000; head grade 0.6 per cent Cu, 1.2 per cent S, Cu/S 0.5) and (B) sulfide skarn blends (average for 15–21 March 2000; head grade ~1.2 per cent Cu, ~4.0 per cent S, ~Cu/S 0.3). The acid soluble copper and Cu/S ratio is a very important parameter in porphyry sulfide ores. \n\nminerals, most probably pyrite, at alkaline pH values and under laboratory grinding and flotation conditions is demonstrated in Figure 13. The high pyrite skarn feed (PSM) requires a longer aeration time to achieve complete oxidation and that grinding under alkaline conditions is important for pyrite oxidation. \n\nFollowing these plant surveys, flotation tests were performed on samples of SAG feed. Attention turned to the effect of grind pH on copper recovery and selectivity against pyrite for laboratory tests of SAG feed (Figure 14). For tests with lime addition after the mill (Figures 14a and 14b), pyrite readily responds to collector addition in spite of lime addition to pH 11.5. Under these conditions, copper shows lower recovery and rate. This flotation behaviour is characteristic of problems encountered under normal plant conditions during treatment of high pyrite skarn ores. In the plant it is not possible to increase collector addition to counter low copper recovery due to the increased pyrite recovery when treating sulfide skarns under normal plant conditions. Radically different results are obtained with lime addition to the laboratory mill for pH values above ten (Figures 14c and 14d). In this case, pyrite recovery is markedly decreased, and copper maximum recovery and rate greatly increased. It seems
