Repository: NDDev-Technocracy-OpenNetwork/hack-2026-nornickel-knot

> **DEPRECATED.** This repository is archived and no longer maintained.
> It is kept read-only for reference; its GDS anchor records
> `lifecycle: archived` under `portfolio:archived-projects`.

# Nornickel Scientific Knot

Живая карта знаний R&D для горно-металлургической отрасли: система превращает архив отчётов, статей, презентаций и экспериментальных материалов в типизированный граф знаний, а затем отвечает на вопросы естественным языком с источниками и страницами первоисточников.

Проект подготовлен командой **Harmonic Labs** для **Норникель AI Hack 2026**, трек **«Научный клубок»**.

File: data/parsed/Материалы конференций/Handbook of Flotation Reagents_ Chemistry, Theory and Practice.json (part 16 of 26)
molybdenum recovery. \n\n- _The presence of middlings_ . One of the most effective collectors [16] for the flotation of middling particles is a combination of xanthogen formate and mercaptan. Xanthogen formate is used as a primary collector and is usually added to the grinding mills. \n\n- _The type of frother used_ also plays an important role in selection of a collector. Many porphyry copper plants have a frothing problem and because of this, the usual tendency is to use c"}, {"page": 197, "text": "ollectors with frothing properties. Table 12.7 lists reagent schemes according to the type of copper minerals and ore gangue compositions. \n\nSince in actual practice, relatively coarse grinds are used, the proper selection of collector combinations is extremely important for the flotation of coarse and middling \n\n###### **Table 12.7** \n\n|Reagent schemes for porphyry copper a<br>Collector combinations|**Table 12.7**<br>nd copper molybdenu<br>Copper minerals|m ores based on ore composition<br>Ore composition|\n|---|---|---|\n|1. PAX, thionocarbamate, fuel oil<br>|Cp, Mo|Arkose, silicate, limestone<br>|\n|2. KEX, dithiophosphate<br>|Cp, Bo<br>|Quartz, feldspar, magnetite<br>|\n|3. PAX, mercaptan|Cp, Bo|Quartz, calcite, chlorite|\n|4. KAX, SIPX, fuel oil|Cp, Mo|Quartz, diorite, feldspar, biotite|\n|5. PAX, xanthogen formate|Cc, Cp, Bo|Quartz, complex aluminosilicates|\n|6. Thionocarbamate, dithiophosphate<br>|Cp, Bo, Cov<br>|Feldspars, silicates<br>|\n|7. PIBX, dithiophosphate<br>|Bo, Cc<br>|Silicates<br>|\n|8. PAX, fuel oil, thionocarbamate|Cc, Mo, Cp|Andesite, diorite|\n|9. Dithiophosphate, mercaptan, fuel oil|Cc, Mo||\n\n\n\n252 \n\n12. Flotation of Copper Sulfide Ores \n\nparticles. Even with a coarse grind, fine copper is also created because of the tendency of heavy sulfides to concentrate in the cyclone underflow and, consequently, over grind. In many operating plants, about 50% of the total copper is lost in the tailing in the form of fine copper (i.e. -20 -m size). \n\n##### _Frothers_ \n\nOne of the most difficult tasks is the selection of a proper frother. Its importance has not always been recognized, despite the fact that many operating plants treating porphyry copper ores use two or more frothers. Frequently, a frother is not powerful enough to recover coarse middlings or is not selective enough to float fine copper. In the literature [17], seven basic requirements for a good flotation frother have been listed, which also include low sensitivity to changes in pH and dissolved salt content. However, very often in porphyry copper flotation, the frothing is generally controlled by pH. The presence of clay in the ore is the main reason for unstable froths and reduced frothing power. \n\nIt has been demonstrated that destabilization of frother occurs in the presence of ultrafine particles; thus the reduction in flotation may occur [18]. It is common practice that during flotation of porphyry copper ores containing clay minerals, the copper froth becomes highly flocculated after xanthate collector additions, resulting in dry froth that is difficult to remove. To prevent froth dryness, a collector with frothing properties in combination with two or more frothers is used. \n\nRecent studies [19] have indicated that the stability of the froth may be more effectively controlled by modifying or preventing flocculation of hydrophobic particles. The reagents that control frothing properties in the lower pH region are certain amine oxides, which if added to an alcohol or alko"}, {"page": 198, "text": "xy paraffin frother, are able to reduce the detrimental effect of ultra-fine clay minerals on froth stability. These frother mixtures are known as the HP series of frothers [20]. Studies have shown that the use of these frother mixtures can result in a significant improvement in the rate of copper flotation. Figure 12.8 shows the effect of the HP frothers on the rate of copper flotation from ores containing illite clay minerals. \n\nTable 12.8 lists some of the frothers typically used in the flotation of porphyry copper and copper molybdenum ores. The data shown in Table 12.8 are composed from plant data. \n\n\n\n<!-- Start of picture text -->\nA. Disputada Ore (Chile) B. Chuquicamata Ore (Chile)<br>100 100<br>80 80<br>60 60<br>40 DF250 40<br>MIBC/DF250/Pine oil (1:2:2)<br>HP 600<br>20 HP 700 20 HP 600<br>HP 700<br>0 0<br>0 2 4 6 8 10 12 0 1 2 3 4 5 6 7 8 9 10 11<br>Flotation time, [minutes] Flotation time [minutes]<br>Copper recovery [%] Copper recovery [%]<br><!-- End of picture text -->\n\n**Figure 12.8** Effect of different frothers on the rate of copper flotation from an illite claycontaining ore. \n\n253 \n\n12.4 Flotation Practice in Beneficiation of Copper and Copper–Molybdenum Ores \n\n###### **Table 12.8** \n\nFrother combinations used in clay-containing porphyry copper ores \n\n|Type of clay, rock ID|Frother used|Flotation pH|\n|---|---|---|\n|Kaolin, quartz porphyry|Pine Oil:MIBC:Dow 250-2:1:2|9.5–10.0|\n|_________________________<br>Illite, kaolin|_______________________________________<br>Dow 250:MIBC-2:1 or HP700|______________<br>9.0–10.0|\n|Quartz/andesite|MIBC:TEB-1:2||\n|Montmorilonite, illite|Pine Oil:TEB:MIBC-2:2:1|7.5–8.5|\n|Andesite, supergene|HP700 or HP600||\n|Charmosite, illite|Dow 250:MIBC|8.5–9.5|\n|Andesite|Dow 1012:41G:MIBC-1:2:1||\n|Bramollite, kaolinite|TEB:41G:MIBC-1:1:2|9.0–10.0|\n|Quartz/andesite|Dow 1012:MIBC-1:2||\n\n\n\nNote: TEB, 41G - alkoxy paraffin, pine oil, MIBC - alcohols, Dow 250, Dow 1012 - glycols, HP700, HP600 - alcohols in amine oxide. \n\nIt should be remembered that in may cases when certain clay types are present in the ore, the frothing properties, as well as floatability of different particle sizes, is pH-dependent. Certain types of clay at higher pH would increase pulp viscosity dramatically, which in turn reduces frothing properties and increases the transfer of fine particles into the froth, and in such cases, low pH flotation is desirable and therefore an appropriate frother has to be selected. \n\n##### **12.4.3 Molybdenum flotation and separation from porphyry copper molybdenum ores** \n\nApproximately 50% of the world’s molybdenum production comes from copper–molybdenum ore as a by-product. The floatability of molybdenum during copper flotation also depends on many factors, including type of collector, type of frother, flotation pH and type of hydrocarbon oil used. During the flotation of copper molybdenum ores, fuel oil or kerosene is added to the grinding to enhance molybdenum recovery. In some cases, both kerosene and fu"}, {"page": 199, "text": "el oil interferes with frothing and very often addition of hydrocarbon is usually avoided. Instead, the hydrocarbon oils are usually added to the copper–molybdenum separation stage. \n\nThe effect of various hydrocarbon oils was extensively studied in both copper–moly bulk flotation and co pper–moly separation [21–23]. From these studies, several important conclusions can be drawn: \n\n- The high viscosity oils, such as Cornea 21, Sunray DX Vapor oil and Texaco No. 539, gave high molybdenum recovery with slightly lower MoS2 recovery than those obtained with low-viscosity oils. In contrast, low-viscosity oils gave lower recoveries than the high viscosity oils but at a somewhat higher concentrate grade. Table 12.9 shows the effect of the type of oil on molybdenum rougher concentrate grade and recovery. \n\n254 \n\n12. Flotation of Copper Sulfide Ores \n\n###### **Table 12.9** \n\n|Effect of type of oil on molybde<br>Oil type|**Table 12.9**<br>num rougher concentrate gr<br>of concentrate<br>Viscosity<br>C St. at 35 °C|ade and recovery – oi<br>% Assays<br>MoS2|l additions 80 g/t<br>% Recovery<br>MoS2|\n|---|---|---|---|\n|Kerosene|1.32|14.1|81|\n|Store oil|1.85|10.2|84|\n|Royalite flotation oil|1.85|11.3|84|\n|E407 solvent|1.87|11.0|83|\n|Dieseline|2.23|12.8|83|\n|Light furnace oil|3.39|11.0|84|\n|Untreated CCLGO|3.39|10.8|85|\n|Pella 911|7.23|11.4|86|\n|Ondina 17|16.70|8.8|89|\n|Carnea 21|22.00|10.1|87|\n|Sunray DX vapor oil|22.00|11.3|86|\n|Texaco No. 539|22.20|11.1|86|\n|100/100 motor stock|22.30|11.0|86|\n|100/100 HVI pale|22.90|9.8|87|\n|50:50 light furnace oil|17.50|10.3|87|\n|90/210 pale oil|17.90|10.5|88|\n|50/50 light furnace oil mix|18.80|9.1|86|\n|L50/210 HVI bight stock|24.90|8.4|91|\n\n\n\n- Molybdenum recovery, in both bulk Cu–Mo concentrate and the MoS2 separation, depends very much on the type of frother used. Operating plant data, as well as laboratory studies, have indicated that aromatic alcohols (i.e. pine oil) and alkoxy paraffin gave better MoS2 recovery than straight alcohol (MIBC) or glycol. \n\nDuring copper–molybdenum separation, using straight oil creates a dry, collapsing froth. The use of emulsifier improved molybdenum recovery significantly. An emulsifier such as sulfated coconut oil (Artic Sintex L) with the following formula: \n\nH–C–O–C–C11H23 \n\nhas been used extensively in a number of operating plants. Other suitable emulsifiers are different lauryl sulfates (C12–H23–SO4–Me). The advantage of Syntex as an emulsifier is that it does not react with pulp ions like the lauryl sulfates, which makes it more stable and usually results in improved molybdenum recovery during Cu–MoS2 separation. Copper–molybdenum separation may be considered as a relatively complex process and usually depends on the nature and composition of the bulk Cu–MoS2 concentrates. Some of the major parameters that affect selection of Cu–MoS2 bulk separation techniques include the following: \n\n- _Type of collector used in Cu/MoS2 bulk flotation_ . If xanthate is used, only as a Cu–MoS2 bulk "}, {"page": 200, "text": "collector, then desorption of the collector from the mineral surface is achieved with \n\n255 \n\n12.4 Flotation Practice in Beneficiation of Copper and Copper–Molybdenum Ores \n\neither Na2S or NaHS. This is not the case if dithiophosphate or thionocarbamate collectors are used. Desorption of those collectors using Na2S or NaHS cannot be accomplished and, consequently, an alternative Cu–MoS2 separation technique is used. \n\n- _Type of copper minerals present in the bulk concentrate_ . In case chalcopyrite is present as a primary copper mineral, the separation method involves the Na2S or NaHS method. If the copper concentrate is chalcocite or other minerals such as bornite, covellite, digenite, etc., then another available separation method is used. \n\n- _Impurities content of the bulk concentrate_ also plays an important role in the selection of Co/MoS2 separation method. The bulk concentrate may contain impurities such as gold, silver, zinc and floatable non-sulfide gangue. To reject these impurities, different depressants are used. \n\nThere are a number of Cu–MoS2 separation methods available and have been practiced in operating plants for a number of years. Table 12.10 lists some of the most important separation methods that are practiced extensively in industrial practice. \n\n###### **Table 12.10** \n\n|Copper–<br>Method|**Table 12.10**<br>molybdenum separation methods<br>Description|\n|---|---|\n|Roasting method|Oxidizing roasting of Cu–MoS2bulk concentrate at tem-<br>peratures of 250–450 °C. The roasted concentrate is<br>repulped and the molybdenum floated using oil-<br>frother. In some cases, the siliceous gangue is floated<br>ahead of the molybdenum using a cationic collector.<br>This is also known as the “Utah Process”|\n|Steam treatment|The Cu–MoS2is thickened to 45–65% solids. The thick-<br>ened pulp is conditioned with lime to a pH of 11–11.5<br>for about 30 min–1 h, followed by steam treatment for<br>between 1 and 4 h. The pulp temperature is maintained<br>near boiling. After heating, the pulp is further aerated<br>(cooling stage) until the temperature reaches 30–35 °C.<br>After aeration, the pulp is diluted to 15–25% solids and<br>the molybdenum is floated using frother and oil and<br>cleaned to grade. Another variation of this procedure is<br>that the MoS2rougher concentrate is dried and roasted<br>to 300–400 °C and then the MoS2is refloated|\n|Ferrocyanide method, Na4Fe(CN)6|There are several varieties of this method, which have<br>evolved from the basic method and have been adopted<br>for various plants. The basic method involves dewatering<br>the concentrate, conditioning with oxidizing reagents<br>followed by additions of ferrocyanide and flotation of<br>MoS2. The NaCN may also be added late in the cleaning<br>stages. Other variations of the basic method include<br>•<br>Sodium hypochlorite or H2O2 -Na4Fe(CN)6<br>Sulfuric acid is also used for pH control. Exfoam<br>636 (polyglycol modified kerosene), fuel oil and<br>frother are part of this re"}, {"page": 201, "text": "agent scheme<br>(_Continued_)|\n\n\n\n256 \n\n12. Flotation of Copper Sulfide Ores \n\n##### **Table 12.10** ( _Continued_ ) \n\n|**Table 12.10**<br>(_Continued_)<br>Method|Description|\n|---|---|\n||•<br>Dichromate – NH4Fe(CN)6. In this case, H2O2 is<br>replaced with Na2Cr2O7 at acid pH. Zinc cyanide<br>complex is part of the reagent scheme<br>•<br>Na4Fe(CN)6-(NH4)2S is used in cases where sec-<br>ondary copper minerals are present|\n|Nokes method|1.<br>Phosphate ORLR 744 – is a product of the reaction of<br>P2S5 with NaOH. The bulk concentrate is dewatered<br>before conditioning with LR744. Sometimes (NH4)2S<br>is used in the preconditioning. Sodium cyanide in the<br>final cleaning stages is also used. In some cases, it is<br>used with NaHS<br>2.<br>Arsenic Nokes – is a reaction product of As2O3 and<br>Na2S. This depressant is used alone or in combination<br>with NaCN or K4Fe(CN)6|\n|Sulfide method|This method is the most widely used and involves dewater-<br>ing of the concentrate before conditioning with Na2S or<br>NaHS. Other combinations used with this depressant<br>include:<br>•<br>NaHS : (NH4)2S-80:20 or 85:15<br>•<br>NaHS-Na2Cr2O7<br>•<br>NaHS-NaZn(CN)4, NaCN<br>•<br>Steam-NaHS<br>•<br>Steam-Na2S|\n\n\n\nThe sulfide Cu–Mo separation process is primarily used in the case where chalcopyrite is the primary copper mineral. In some cases, on a mixture of chalcopyrite–bornite, Na2S is used rather than NaHS. \n\nThe Nokes reagents are only used in a few plants and are now being replaced by other methods. The phosphate Nokes is produced by reacting P2S5 with NaOH: \n\n\n\nIt is easily prepared, but involves a very dangerous operation as Na2S gas is evolved and can be evolved copiously if the reaction runs away. \n\nArsenic Nokes (Anamol D) is prepared by reacting arsenic trioxide with Na2S as per the following reaction: \n\n\n\nor As2O3 - 3NaS - 2H2O → Na3AsO4 - Na3AsOS3 - H<sup>-</sup> \n\nIt is believed that the depressant species are HS<sup>–</sup> , sodium arsenate and a mixture of mono-di- and tri-thioarsenate. With Anamol D, the HS<sup>–</sup> ions are more important as a \n\n257 \n\n12.4 Flotation Practice in Beneficiation of Copper and Copper–Molybdenum Ores \n\ndepressant than arsenic compounds, which may function only as an oxidation inhibitor. In the phosphate Nokes, there is little HS<sup>–</sup> ion concentration, suggesting that the phosphorus compounds are responsible for the depression of sulfides. \n\nIn the literature, several other depressants are used during copper–molybdenum separation, some of which are worth mentioning. These are: \n\n- The use of thioglycerol [24]. The thioglycerol HSCH2CH(OH)CH2OH is used alone or in combination with other depressants. \n\n- The use of chlorine xanthate with the formula R3N<sup>-</sup> –CH2–CH2–O–C–S<sup>–</sup> is described in reference [25]. This depressant has been used in several plants for a short period of time. \n\nOther auxiliary processes also used in molybdenum upgrading and the removal of nonsulfide gangue involve MoS2 dep"}, {"page": 202, "text": "ression and flotation of gangue using a cationic collector. Some of these depressants used include ammonium lignin sulfonate [26], or dextrin. Selective depression of MoS2 is also accomplished with methylene blue [27]. \n\nIn the separation of copper–molybdenum, conditioning time, pulp density and point of reagent additions are very important, and during the development of separation techniques these variables must always be taken into account. \n\n##### **12.4.4 Plant reagent scheme data and factors influencing plant metallurgy** \n\nThe plant reagent data have changed significantly over the years as the ore grade and mineralogy have changed. Most of these changes were attributed to the use of different secondary collectors and frothers in the copper roughing and cleaning operation. In the molybdenum circuits, some changes in the use of separation techniques occurred over the past several years. Recently, new plants have been built and reagent schemes in some of these plants have already been changed. \n\n_Reagent scheme in the copper and copper–molybdenum bulk flotation_ \n\nTable 12.11 shows plant operating conditions and reagent schemes for the most important porphyry copper and copper–molybdenum ores. The data for these plants were collected over the past several years (1995–1999). During this period, different types and lower grade ores have been treated and consequently the reagent schemes changed. \n\nSome operating plants, during the treatment of supergene ore types as well as transition ore zones, use small quantities of Na2S·9H2O or NaHS. This reagent is occasionally used. Almost all operations employ re-grinding of the rougher concentrate before cleaning. Lime is exclusively used as a pyrite depressant, and only a few plants use small quantities of cyanide in addition to lime, but only when chalcopyrite is present. Some plants use small quantities of starch or guar where the insol is a problem in the copper concentrate. \n\nThe most effective work conducted in an operating plant was by a chemical manufacturer, where various collectors and frothers were examined. These data are not available to the public and cannot be accessed. \n\n258 \n\n12. Flotation of Copper Sulfide Ores \n\n###### **Table 12.11a** \n\n||Plant o|peratin|g data|||||||\n|---|---|---|---|---|---|---|---|---|---|\n|Plant|Major Cu<br>minerals<br>capacity (tpd)|Head<br>assay<br>%||Con<br>trati<br>assa|cen-<br>on<br>y %|%<br>Rec|overy|Grin|d|\n|||Cu|MoS2|Cu|MoS2|Cu|MoS2|%<br>-20<br>mes|_K_80<br>0 -m<br>h|\n|_Canada_||||||||||\n|Gibraltar|60,000 Cp,Bo|0.28|0.01|30.0|85|80|35|60|145|\n|Lornex|90,000 Cp,Bo|0.35|0.01|33.0|85|84|60|50|160|\n|Gaspe|35,000 Cp,Cc,Cov|0.66|0.02|30.0|90|89|55|55|148|\n|Island Copper|35,000 Cp|0.50|0.02|25.0|90|85|66|65|138|\n|Brenda<br>|24,000 Cp|0.20|0.03|25.0 <br>|90|78<br>|82|40<br>|220<br>|\n|Granisle Copper|18,000 Cp,Bo|0.43|–|25.0|–|85|–|60|150|\n|_USA_||||||||||\n|Utah Copper|180,000 Cp,Bo,Cov|0.40|0.02|28|90|87|56|55|152|\n|Sierrita|105,000 Cp|0.30|0.02|25|87|84|70|50|166|"}, {"page": 203, "text": "\n|San Manuel|75,000 Cp,Cc|0.45|0.01|31|87|89|60|60|152|\n|Morency|60,000 Cc,Bo|0.50|0.01|25|–|85|–|52|163|\n|Butte|60,000 Cp,Cc<br>|0.60|–|26|–|80|–|50|170|\n|Pima|55,000 Cp,Cc|0.40|0.02|27|64|80|40|60|148|\n|Pinto Valley|50,000 Cp|0.38|0.01|25|–|82|–|48|180|\n|Twin Butte|30,000 Cp|0.50|0.02|28|73|76|35|52|165|\n|Mineral Park|200,000 Cp,Cc|0.35|0.02|22|90|75|62|61|158|\n|Baghdad|10,000 Cc|0.65|0.03|33|90|86|65|40|225|\n|_Peru (P) & Chile (C)_||||||||||\n|South Copper (P)|80,000 Cp,Cc|1.1|0.02|30|87|85|38|55|170|\n|<br>El Salvador (C)|<br>25,000 Cc|0.79|0.02|29|95|78|60|65|139|\n|Escondida (C)|120,000 Cc|1.90|–|44|–|88|–|50|160|\n|<br>Disputada (C)|40,000 Cc,Cp|0.80|0.01|29|80|84|40|65|140|\n|El Cobre (C)|18,000 Cc,Cp|1.70|0.05|28|–|85|–|60|148|\n|El Teniente (C)||||||||||\n|Sewell & Colon|60,000 Cc,Cp|1.10|0.02|29|95|80|42|65|144|\n|Andina|20,000 Cp|1.15|0.015|28|–|85|–|70|125|\n|Chaluahuasi (C)|60,000 Cc|1.20|–|35|–|88|–|50|180|\n|_Pacific Rim Australia_||||||||||\n|<br>Acadia Hills|60,000 Cp|0.60|–|30|–|88|–|60|145|\n|Mount Isa Copper|<br>65,000 Cp|1.02|–|25|–|90|–|55|172|\n|<br>Dos Altos<sup>_a_</sup>|<br>35,000 Cp|0.42|–|28|–|82|–|50|1.82|\n|Philex<sup>_a_</sup>|<br>30,000 Cp,Bo|0.35|–|25|–|90|–|55|158|\n|Lepanto<sup>_a_</sup>|10,000 Cp|1.50|–|30|–|92|–|60|142|\n|Stonino<sup>_a_</sup>|15,000 Cp|0.40|–|24|–|85|–|–|–|\n|Mar Copper<sup>_a_</sup>|18,000 Cp|0.75|–|25|–|85|–|80|101|\n\n\n\n( _Continued_ \n\n259 \n\n12.4 Flotation Practice in Beneficiation of Copper and Copper–Molybdenum Ores \n\n|**Table 12.11a**<br>(_Con_|_tinued_)|||||||||\n|---|---|---|---|---|---|---|---|---|---|\n|Plant|Major Cu<br>minerals<br>capacity (tpd)|Head<br>assay<br>%||Con<br>trati<br>assa|cen-<br>on<br>y %|%<br>Rec|overy|Grind||\n|||Cu|MoS2|Cu|MoS2|Cu|MoS2|%<br>-200<br>mesh|_K_80<br> -m|\n|_Russia_||||||||||\n|Balkhashi|40,000 Cp,Bo|0.40|0.015|24.0|85|85|40|60|143|\n|Bozchshakul|18,000 Cp|0.58|0.020|18.0|75|78|56|50|178|\n|Almalyk|50,000 Cp|0.50|0.01|19|85|77|40|45|190|\n|Kadzharan<br>|20,000 Cp<br>|1.25<br>|0.05<br>|17<br>|79<br>|80<br>|68<br>|61<br>|144<br>|\n|Agarak|12,000 Cp|1.50|0.02|18|81|79|75|70|118|\n|Koundarskoie|30,000 Cp|1.10|0.015|18|83|88|66|66|138|\n|_Europe_||||||||||\n|Majdanpek, Yug|15,000 Cp|0.77|0.005|26.5|–|85|–|50|169|\n|Krivelj Bor|25,000 Cp|0.35|–|28|–|78|–|40|220|\n|Medez Bulgaria|28,000 Cp|0.35|0.011|15|65|81|30|55|155|\n|_Africa_||||||||||\n|Mufulira ZCCM|18,000 Bo,Cov|2.45|–|46.0|–|88|–|45|210|\n|Palabora SA|80,000 Cp,Bo|0.55|–|32.5|–|83|–|52|170|\n|Komoto, Congo|15,000 Cc,Bo|4.60|–|48.0|–|82|–|65|139|\n|_Sulfide circuit_<br>_a_Philippines.||||||||||\n\n\n\n###### **Table 12.11b** \n\n||**Table 12.11b**<br>Plant reagent sche<br>|me<br>|||\n|---|---|---|---|---|\n|Plant|Collectors|Frother|pH<br>||\n||||Ro|Cl|\n|_Canada_|||||\n|Gibraltar|Dithiophosphate, PAX|MIBC|10.5|11.1|\n|Lornex|PAX, dithiophosphate, Fuel oil|Pine Oil|9.5|11.5|\n|Gaspe|PAX, xanthogen formulate, Fuel oil|Pine Oil|10.0|10.5|\n|Island Copper|SIBX|Dow 1012|10.5|11.2|\n|Brenda|SIBX, xanthic ester|MIBC|8.0|8.5|\n|Granisle Copper|PAX, xanthic est"}, {"page": 204, "text": "er|Dow 250|10.0|10.5|\n|_USA_|||||\n|Utah Copper|Dithiophosphate, Fuel oil|Dow 250/MIBC|8.5|9.5|\n|Sierrita|SIPX, xanthic ester, Fuel Oil|MIBC|11.0|11.5|\n|San Manuel|Xanthogen formulate,<br>thionocarbamate|MIBC|10.5|11.0|\n|Morency|Thionocarbamate|Dow 250/MIBC|10.5<br>(_Con_|10.5<br>_tinued_)|\n\n\n\n260 \n\n12. Flotation of Copper Sulfide Ores \n\n###### Table 12.11b ( _Continued_ ) \n\n|Plant|Collectors|Frother|pH||\n|---|---|---|---|---|\n||||Ro|Cl|\n|Butte|Thionocarbamate|Pine oil/MIBC|10.5|11.0|\n|Pima|SAX, Fuel oil|MIBC/Dow 1012|11.5|11.5|\n|Pinto Valley|NIBX, dithiophosphate|MIBC|11.5|11.5|\n|Twin Butte|NIBX, dithiophosphate|X31/MIBC|11.0|11.5|\n|Mineral Park|Thionocarbamate, xanthic ester|MIBC|11.5|11.5|\n|Bagdad|PAX, Fuel oil|Pine oil/MIBC|11.5|11.5|\n|_Peru and Chile_|||||\n|South Copper (P)<br>|SIPX, dithiophosphate<br>|Pine oil<br>|11.5<br>|11.8<br>|\n|El Salvador (C)|PAX, thionocarbamate|Teefroth TB/Pine oil|10.8|11.5|\n|Escondida (C)|SIPX, mercaptan, xanthic ester|MIBC/Pine oil/Dow 1020|10.5|10.8|\n|Disputada (C)|Dithiophosphate|Dow 250<br>|10.0|10.5|\n|El Cobre (C)|Dithiophosphate, mercaptan, PAX|MIBC/Dow 250|10.0|10.0|\n|El Teniente (C)|||||\n|Sewell|Xanthogen formulate, Fuel oil|Dow 250|4.0|11.5|\n|Colon|Xanthic ester, Fuel oil|Dow 250|11.0|11.5|\n|Andina (C)|Thionocarbamate, Fuel oil|MIBC/Dow 250|9.0|9.5|\n|Chaluahuasi (C)|SIPX, thionocarbamate|Pine oil/MIBC|10.5|10.5|\n|_Pacific Rim,_|||||\n|_Australia_|||||\n|Acadia Hills|PAX, dithiophosphate|MIBC|10.0|10.5|\n|Mount Isa Copper|<br> PAX, dithiophosphate|MIBC|10.0|11.2|\n|<br>Dos Altos|<br>KEX, dithiophosphate|41G|9.0|9.5|\n|Philex|<br>PAX, dithiophosphate,||||\n||<br>thionocarbamate|MIBC|8.5|9.0|\n|Lepanto|Dithiophosphate,||||\n||xanthogen formulate|MIBC|5.6|10.0|\n|Stonino|<br>NIBX|MIBC|8.5|10.5|\n|Mar Copper|NIBX, thionocarbamate|MIBC|9.0|10.5|\n|_Russia_|||||\n|Balkashi|SIPX, Fuel oil|Equivalent to Dow 250<br>or Dow 1012|11.5|12.0|\n|Bozchshakul|SIPX, Fuel oil|MIBC|11.5|12.0|\n|Almalyk|KEX, PAX mixture,<br>Fuel oil emulsified|Pine oil|9.5|10.5|\n|Kadzharan|KEX/PAX mixture, Fuel oil|Pine Oil|10.0|10.5|\n|Agarak|PAX|Equivalent to Dow 250<br>or Dow 1012|9.0|10.0|\n|Koundorskoie|KEX, xanthogen formulate|Equivalent to Dow 250<br>or Dow 1012|12.0|12.0|\n|_Europe_|||||\n|Majdaupek, Yug.|PAX, dithiophosphate|MIBC|10.5|11.5|\n|Krivelj Bor, Yug.|KEX, thionocarbamate, kresol|Dow 250|11.0|12.0|\n|Medet, Bulgaria|KEX/SIPX mixture, Fuel oil|Pine Oil|10.0|10.5|\n\n\n\n( _Continued_ \n\n261 \n\n12.4 Flotation Practice in Beneficiation of Copper and Copper–Molybdenum Ores \n\nTable 12.11b ( _Continued_ ) \n\n|Plant|Collectors|Frother|pH||\n|---|---|---|---|---|\n||||Ro|Cl|\n|_Africa_|||||\n|Mufulira ZCCM|SSBX, mercaptan|Sencol 1200|10.8|10.8|\n|Palabora, SA|SIBX, thionocarbamate|TEB|7.5|8.0|\n|Kamoto, Congo<br>Sulfide circuit|SNBX, dithiophosphate|TEB|7.5|7.5|\n\n\n\n_Reagent scheme used in the copper–molybdenum separation related to the presence and type of copper minerals_ \n\nTable 12.12 shows the plant reagent scheme used in copper–molybdenum separation. The reagen"}, {"page": 205, "text": "t scheme for Cu–Mo separation largely depends on (a) the type of copper minerals present, (b) type of reagent scheme used and (c) the presence of other impurities in the concentrate (i.e. insol, lead, zinc, precious metals, etc.). In operating plants where chalcocite is the predominant mineral, either ferrocyanide or Nokes reagents are used. In the case of chalcopyrite, either NaHS or Na2S is practiced. Ferrocyanide or cyanide is also added in the later cleaning stages. \n\nMost plants use leaching of the final MoS2 concentrate. Leaching is conducted with cyanide or acid in the presence of ferrochloride. \n\n_Factors affecting reagent scheme selection_ \n\nThere are a number of factors that influence reagent scheme selection and also the performance of operating plants, some of which are summarized below: \n\n- Ore mineralogy and gangue composition play a decisive role in the selection of the reagent scheme and operating parameters in a plant. Ores, either normal or supergenealtered, that contain chalcocite require collector combinations different from hypogene ores that contain only chalcopyrite. Ores with mixed copper minerals (i.e. chalcopyrite, pyrite, bornite, etc.) would sometimes require the use of three collectors to obtain optimum metallurgy. \n\n- The most detrimental factor for flotation is the presence of clay in the ore. The presence of clay in porphyry ores causes a loss in recovery, possibly due to the presence of slime coatings on mineral surfaces or on air bubbles. Clay increases reagent consumption and can create serious frothing (or non-frothing) problems. As a result, large quantities of slime are transferred into the concentrate during the roughing or scavenging stages. There are several possible ways of reducing the detrimental effect of clay slimes on flotation [28], some of which include (a) use of an alternative flowsheet, (b) flotation at reduced pulp density, (c) use of special frothers and (d) use of alternative modifiers. \n\n- Depression of pyrite may also represent a significant problem in operating plants as well as in developing a reagent scheme research. In most plants, pyrite is depressed with lime at high pH. However, there are also a number of alternative depressants that \n\n262 \n\n12. Flotation of Copper Sulfide Ores \n\n**Table 12.12** \n\nCopper–molybdenum reagent scheme \n\n|Plant|Copper<br>|Thermal|Primary<br>|Secondary<br>|Leach of|\n|---|---|---|---|---|---|\n||minerals|treatment|depressant|depressant|concentrate|\n|_Canada_||||||\n|Brenda|Cp|–|NaHS|–|Yes|\n|Gaspe<br>|Cp,Cov,Cc <br>|Steam|NaHS<br>|Na2(CrO4)<br>|Yes<br>|\n|Iland Copper|Cp|–|NaHS|Na2Zn(CN)4, NaCN|Yes|\n|Lornex|Cp,Bo|–|NaHS|–|Yes|\n|Gibraltar|Cp,Bo|–|Na2S|–|No|\n|_USA_||||||\n|Utah|Bo,Co<br>|Roasting<br>|Utah process<br>|NaCN, Nokes<br>|Yes|\n|Ray|Cp|Steam|Na4Fe(CN)6|Nokes|Yes|\n|Chino|Cp|Steam, roasting|NaHS|Nokes|Yes|\n|McGill|Cp|Steam|Na4Fe(CN)6|NaCN|Yes|\n|Sierrita|Cp|Steam|Nokes|–|Yes|\n|Mineral Park|Cp|–|Na4Fe(CN)6, NaOCl|–|Yes|\n|Esperanza|Cp|Pressure||||\n|||oxidizati"}, {"page": 206, "text": "on|Na4Fe(CN)6|–|Yes|\n|San Manuel|Cp/Cc|–|Na4Fe(CN)6, H2O2|Na2Zn(CN)4, H2O2|Yes|\n|Mission|Cp|–|Na2S/NaHS (80:20)|NaCN|Yes|\n|Silver Bell|Cp,Co|Roasting|Utah process|–|Yes|\n|Pima|Cp,Cc|–|NaHS, (NH4)2S|roast for talc|Yes|\n|Bagdad|Cc,Cp|Cooking|Nokes|–|Yes|\n|Morency|Cp,Cc|Roasting|Na4Fe(CN)6|Na2Zn(CN4), H2O2|Yes|\n|Twin Butte<br>|Cp<br>|–<br>|NaHS|–|Yes|\n|Inspiration|Cc,Cov|Autoclave<br>steaming|Nokes|–|Yes|\n|Miami|Cp,Cov|–|Nokes|(NH4)2S|Yes|\n|_Chile_||||||\n|Chuquicamata|Cc|–|arsenic Nokes|NaCN|Yes|\n|El Teniente|Cc,Cp|–|Nokes|NaCN|Yes|\n|El Salvador|Cc|–|arsenic Nokes|K4Fe(CN)6|Yes|\n|Andina|Cp|–|NaHS|–||\n|Peru||||||\n|Southern|||Na4Fe(CN)6,|–|Yes|\n|Copper|Cc,Cp|–|Na(ClO4)|||\n|_Russia_||||||\n|Balkhashi|Cp|–|Na2S|–|Yes|\n|Almalyk|Cp|–|Na2S|–|Yes|\n|Kadzharan|Cp|–|Na2S|–|Yes|\n|Europe||||||\n|Medet,||||||\n|Bulgaria|Cp|Steaming|Na2S|–|Yes|\n\n\n\n263 \n\n12.4 Flotation Practice in Beneficiation of Copper and Copper–Molybdenum Ores \n\n\n\n**Figure 12.9** Effect of frother type on copper flotation from clay-containing porphyry copper ore [28]. \n\ncan be used. The usual problems experienced in plants with rejection of pyrite include (a) insufficient re-grind, (b) very high lime additions that create voluminous froth in the cleaning when using glycol-type frother, together with mineral oil for MoS2 recovery, such that the circuit becomes difficult to control and (c) improper selection of collector–frother combination. \n\n- During the development stage of a treatment process of a new ore, attention should be given to the development of the correct re-grind requirement and determining the effect of reagents used in the roughing and subsequent cleaning operations. \n\n- Differences occur in grinding size between laboratory and plant grinding. In the case of a porphyry ore, a float grind is very difficult to impossible to reproduce. The major reason for this is that a porphyry copper ore contains a large portion of light gangue (i.e. specific gravity 2.6–2.7) and during cyclone classification, heavy sulfides tend to concentrate in the cyclone underflow and, consequently, a portion is over ground. Some plant survey data [29] have shown as high as 80% copper in the ore in the recirculation loads in the ball mill grinding circuit. As a result, about 50% of copper losses in the tailing of operating plants is contained in the -20--m fraction in spite of the fact that most of the plants use a coarse grind. When developing a reagent scheme for new ore or evaluating the mill feed ore in the laboratory, this factor is never taken into account and as a result, usually an inadequate reagent scheme is developed. \n\nFrother selection in the laboratory testwork in a number of cases is a key factor, especially when clay minerals are present in the ore. Perhaps the most detrimental clay minerals in an ore are montomorillonite and chamosite. Experimental work conducted with \n\n264 \n\n12. Flotation of Copper Sulfide Ores \n\ndifferent frothers on ores containing montomorillonite and illite clay showed tha"}, {"page": 207, "text": "t the frother type had a significant effect on the rate of copper flotation and recovery. This effect is illustrated in Figure 12.9. The HP700 frother gave the best results. This frother contains amine oxide. \n\n##### **12.4.5 Flowsheet used in flotation of porphyry copper ores and copper–molybdenum separation** \n\nFlowsheets used in the flotation of porphyry copper ores are relatively simple compared with the flowsheets used in the flotation of massive sulfide ores. The most typical flowsheet is shown in Figure 12.10. There is some deviation in the flowsheet shown in Figure 12-11, used by El Salvador (Chile), which utilizes cascade flotation of the tailing. This cascade flotation plant increased the plants copper recovery by about 2%. \n\nSome operating plants use copper scalp and copper retreat circuits. An example of such a flowsheet is shown in Figure 12.12. \n\nOther variations in this flowsheet include separate treatment for rougher and scavenger concentrates. Such a flowsheet is practiced at the El Cobre Concentrator (Chile) and is shown in Figure 12.13. \n\nSeveral plants practice a sand-slime separation and a separate flotation of sand and slimes. Such a flowsheet is used by the San Marcelina plant in the Philippines. \n\nThe copper–molybdenum separation flowsheets are relatively complex and vary widely, especially where the concentrate is subjected to thermal treatment before separation or where the Utah process is used (roasting–flotation). A typical flotation flowsheet used in a Cu–Mo separation is shown in Figure 12.14. \n\nNowadays, the number of cleaning stages is substantially reduced by using column flotation. \n\n\n\n**Figure 12.10** A typical flowsheet used in the flotation of porphyry copper ores. \n\n12.5 Flotation Practice in Beneficiation of Sulfide Copper and Copper–Gold Ores \n\n265 \n\n\n\n**Figure 12.11** The El Salvador (Chile) plant flowsheet. \n\n##### **12.5 FLOTATION PRACTICE IN BENEFICIATION OF SULFIDE COPPER AND COPPER–GOLD ORES** \n\nCopper sulfide ores with medium pyrite content contain up to 50% sulfides, the average sulfide content is about 15% Fe2S. Some of these ores may underline porphyry copper deposits known as a high-pyrite hypogene ore type. In other cases, they appear as copper scarns (Antamina–Peru copper ore) or stringer ores, which sometimes are pockets or lenses of massive sulfides (e.g. Crandon, USA and Woodlawn, Australia). The stringer ores usually contain small quantities of zinc or both lead and zinc (i.e. 0.2–0.4% Zn and 0.1–0.2% Pb). \n\nPrimary copper–gold ores may contain between 6% and 50% pyrite and primarily contain chalcopyrite. In some cases, bornite and covellite may be present in the lower portion of the ore body (Batu Hijau, Indonesia) or enargite (El Indio, Chile). In other sulfides, these ores contain pyrite and sometimes arsenopyrite and pyrrhotite. The gold in these ores is represented by electrum or as copper auride. In most of these ores, a portion of gold is contained in pyrite. \n\nOres with an elevated "}, {"page": 208, "text": "amount of arsenopyrite belong to a group of arsenical copper–gold ores. The characteristics of these ores is that the gold is encapsulated in all sulfides (e.g. arsenopyrite, pyrite and chalcopyrite) and sometimes also in quartz. \n\n266 \n\n12. Flotation of Copper Sulfide Ores \n\n\n\n**Figure 12.12** The El Teniente plant flowsheet. \n\n\n\n**Figure 12.13** The El Corbre plant flowsheet. \n\n12.5 Flotation Practice in Beneficiation of Sulfide Copper and Copper–Gold Ores \n\n267 \n\n\n\n**Figure 12.14** San Manuel’s (Arizona) copper–molybdenum flowsheet. \n\nPartially oxidized copper–gold ores, such as those from Red Dome (Australia), belong to a group of refractory ores and also contain high clay. The gold in these ores is also found in iron hydroxides and oxide copper. \n\n268 \n\n12. Flotation of Copper Sulfide Ores \n\n##### **12.5.1 Flotation of sulfide copper ores** \n\nSulfide copper ores are considered easy to treat provided that the main copper mineral is chalcopyrite. In case the ore contains secondary copper minerals, such as chalcocite, bornite and covellite, depression of pyrite may be a problem because the pyrite can be activated by copper ions generated during the grinding operation. Some copper sulfide ores can be partially oxidized, also influencing the selection of a reagent scheme, with the exception being a hypogene sulfide copper ore. Copper sulfide ores are normally finer grained than porphyry copper ores and require finer grinding (i.e. 70–80% <200 mesh). \n\n##### _Flotation characteristics and treatment options_ \n\nThe flotation processing characteristics of sulfide copper ores are different from that of porphyry copper ores in several ways, some of which include: \n\n- The pyrite in these ores is more active than in the porphyry copper ores, so the depression of pyrite is more difficult. Some ores contain pyrrhotite and marcasite, which in many cases contaminates the concentrate. In the ores where pyrrhotite is present, copper concentrate can be as low as 16–20% Cu. \n\n- Copper sulfide ores are disseminated and in some cases, would require fine re-grinding of the rougher concentrate (~25 -m). Fine copper minerals have a low rate of flotation, which may result in losses in recovery. \n\n- The presence of clay minerals in these ores has a pronounced negative effect on copper metallurgy. \n\n- In general, there are three options practiced in the treatment of these ores. These are (1) sequential copper flotation from pyrite and other sulfides, the most common practice in the treatment of sulfides ores and (2) bulk or semi-bulk flotation followed by copper–pyrite separation after re-grinding of the bulk concentrate. This method is used in the case where copper is finely disseminated with pyrite or with ore that contains clay minerals (of acidic nature), which interferes with copper flotation. Several plants in central copper plants use this method. \n\n- Slime sand separation method is used when the ore contains slime and clay minerals, which interferes with flotati"}, {"page": 209, "text": "on. The slime and sand fractions are then separately floated. \n\n##### _Reagent scheme used for flotation of sulfide copper ores_ \n\nUnlike porphyry copper ore, where the reagent schemes are similar for most operations, the reagent schemes used for the treatment of sulfide copper ores are much more diverse and are designed to cope with specific problems associated with processing the ore. \n\nWhen treating hypogene sulfide copper ores, the reagent scheme is relatively simple. It uses xanthate as a collector in alkaline pH (11.0–11.5). In some cases, dithiophosphate is used as a secondary collector when secondary copper minerals are present in the ore. In the case of stringer ore and copper ores in which the pyrite is active, the reagent scheme is more complex and involves different depressant combinations. Several of the most common depressant combinations are discussed below. \n\n12.5 Flotation Practice in Beneficiation of Sulfide Copper and Copper–Gold Ores \n\n269 \n\n- Aeration has been practiced in a number of operations in North America and is highly effective when the ore contains pyrrhotite. It is interesting to note that in the presence of pyrrhotite during grinding, because of reactivity of pyrrhotite, oxygen is depleted and the floatability of copper is significantly reduced. The effect of aeration [30,31] has been extensively studied. Figure 12.15 shows the effect of aeration on the rate of copper flotation from a pyrrhotite-containing copper ore. \n\n- The use of Na2S and Na2SO3 depressants, together with lime, can be effective for the flotation of slow-floating chalcopyrite and/or when treating partially oxidized or \n\n\n\n**Figure 12.15** Effect of aeration on copper rougher scavenger flotation from a pyrrhotite-containing copper ore.  Airflow is 5 L/min. \n\n###### **Table 12.13** \n\nEffect of Na2S and Na2SO3 on copper flotation from altered ore using potassium amyl xanthate as collector \n\n|Depressant used|pH||Cu Ro<br>Concent|ration|Cu Cl<br>Concen|tration|\n|---|---|---|---|---|---|---|\n||Ro|Cl|Assay<br>% Cu|Reco- <br>very<br>% Cu|Assay<br>% Cu|Reco-<br>very<br>% Cu|\n|CaO, NaCN-50 g/t|10.5|10.5|4.5|85|18.3|66.5|\n|CaO, Na2S-100 g/t|10.5|10.5|8.3|86|22.0|70.0|\n|CaO, Na2S-300 g/t|10.4|10.5|8.8|90|24|73.5|\n|CaO, Na2SO3-300 g/t|10.5|10.5|7.4|89|23|75.0|\n|CaO, Na2SO3-300 g/t, Na2S-250 g/t|10.5|10.5|12.4|94|28|82.3|\n\n\n\n12. Flotation of Copper Sulfide Ores \n\n270 \n\ntarnished copper ores. Na2S is used with lime or in combination with Na2SO3. The Na2SO3 can also be used in combination with lime. Table 12.13 shows the metallurgical results obtained with Na2S and
