Repository: NDDev-Technocracy-OpenNetwork/hack-2026-nornickel-knot

> **DEPRECATED.** This repository is archived and no longer maintained.
> It is kept read-only for reference; its GDS anchor records
> `lifecycle: archived` under `portfolio:archived-projects`.

# Nornickel Scientific Knot

Живая карта знаний R&D для горно-металлургической отрасли: система превращает архив отчётов, статей, презентаций и экспериментальных материалов в типизированный граф знаний, а затем отвечает на вопросы естественным языком с источниками и страницами первоисточников.

Проект подготовлен командой **Harmonic Labs** для **Норникель AI Hack 2026**, трек **«Научный клубок»**.

File: data/parsed/Материалы конференций/XX Международная Черняевская конференция по химии, аналитике и технологии платиновых металлов.json (part 16 of 19)
**_С.Л. Дидух, А.Н. Сорокина_** \n\nНаучно-исследовательский инженерный центр «Кристалл», СФУ 660041, Красноярск, пр. Свободный, 79 semdid@mail.ru \n\nДля сорбционного концентрирования и определения палладия предложены сорбенты на основе кремнеземов Силохром С-120 и Silica gel 60 последовательно модифицированных полигексаметиленгуанидином (ПГМГ) и сульфопроизводными нитрозонафтолов: 2-нитрозо-1-нафтол-4-сульфокислотой (ННС) и 1-нитрозо-2-нафтол-3,6-дисульфокислотой (НРС). \n\nОбработка кремнеземов ПГМГ создает на их поверхности промежуточный слой, на котором происходит закрепление сульфопроизводных органических реагентов. Время установления сорбционного равновесия при закреплении реагентов на SiO2 – ПГМГ не превышает 5 мин. Количественное (≥ 99 %) извлечение НРС на SiO2 – ПГМГ достигается в диапазоне рН 3–8, а ННС в диапазоне рН 3–6. Образованные на поверхности кремнезема слои органических реагентов устойчивы в слабосолевых и слабокислых средах. Сорбционная емкость по реагентам зависит от природы и пространственного расположения молекул реагента относительно поверхности сорбента. Сорбционные емкости по НРС и ННС на Силохроме С-120, модифицированном ПГМГ, составляют 18 и 53 мкмоль/г соответственно. Отличие в сорбционной емкости, при сопоставимых площадях молекул, связано с тем, что молекулы НРС располагаются параллельно, а ННС перпендикулярно поверхности сорбента. \n\nВремя установления сорбционного равновесия при концентрировании Pd(II) зависит от поверхностной концентрации реагентов, уменьшаясь с ее увеличением. При максимальной поверхностной концентрации реагента время установления сорбционного равновесия при концентрировании \n\nPd(II) не превышает 5 мин. Количественное извлечение Pd(II) сорбентом SiO2-ПГМГ-НРС достигается в диапазоне рН 2–5, а сорбентом SiO2 – ПГМГ – ННС – в диапазоне рН 1–5. \n\nВ процессе сорбции Pd(II) на поверхности сорбента образуются интенсивно окрашенные красно-коричневые комплексы Pd(II) с нитрозонафтолами. Спектры диффузного отражения (СДО) комплексов Pd(II) с НРС представляют собой широкую полосу с максимумом при 420 нм, соответствующим адсорбированной  НРС, и плечо при 510 нм, соответствующее комплексу Pd(II) - с НРС. В случае сорбции Pd(II) сорбентом SiO2 ПГМГ-ННС окраска меняется от сиреневой при рН 1 до красно-коричневой при рН > 3. В СДО поверхностных комплексов Pd(II) с ННС наблюдается максимум при 550 нм. \n\nПолученные результаты использованы при раз"}, {"page": 198, "text": "работке методики сорбционно-фотометрического определения палладия в растворах сложного состава. Предел обнаружения палладия при использовании сорбента SiO2 – ПГМГ – НРС составляет 0,08 мкг/0,1 г сорбента, а при использовании SiO2 – ПГМГ – ННС – 0,05 мкг/0,1 г. Линейность градуировочного графика сохраняется до 15 мкг/0,1 г. Относительное стандартное отклонение при определении более 0,5 мкг не превышает 0,06. Концентрированию и определению палладия не мешают преобладающие количества цветных и других сопутствующих металлов. Селективность определения при использовании сорбента SiO2 – ПГМГ – ННС значительно выше, поскольку позволяет проводить концентрирование из слабокислых сред. \n\n202 \n\nМолодежная школа-конференция по химии, аналитике и технологии платиновых металлов \n\n###### **кинетика  сорбционного  концентрирования  Платины(ii,iv) из  хлоридных  сред  в  Присутствии  Железа(iii)** \n\n###### **_Е.В. Дуба, О.Н. Кононова, А.И. Землянская, Н.С. Кондратьева_** \n\nСибирский федеральный университет Институт цветных металлов и материаловедения Россия, 660041, Красноярск eduba@yandex.ru \n\nВ настоящее время актуальной проблемой является извлечение ионов платины(II, IV) и ионов железа(III) из хлоридных растворов с помощью различных сорбентов, поскольку эти элементы выступают одними из компонентов растворов металлургических предприятий. В связи с этим цель данной работы – исследование процесса кинетики сорбции ионов Pt(II, IV) и Fe(III) при совместном присутствии. Исследуемые аниониты имеют различные функциональные группы: Purolite S 985 является сорбентом комплексообразующего типа с полиаминными группами, Purolite A 500 – сильноосновный анионит с группами четвертичного аммониевого основания (ЧАО). Функциональные группы отечественного анионита АМ-2Б состоят на ~ 75 % из третичных аминогрупп, а ~ 25 % приходится на долю ЧАО. Для кинетических исследований были отобраны фракции зерен ионитов с радиусами: АМ-2Б – 0,04 см, S 985 и А500 – 0,025 см. \n\nСорбцию осуществляли из растворов H2PtCl6 и FeCl3 ∙ 6H2O с концентрацией по иону платины 0,25 ммоль/л и железа 0,25 ммоль/л, кислотностью 0,001–4 моль/л HCl при комнатной температуре. Навески ионитов составляли 0,1 г, обьем раствора – 10,0 мл, время контакта 0,5–1440 мин. Исходная форма ионитов была хлоридная. Определение железа(III) в растворах после сорбции осуществляли фотометрическим методом с сульфосалициловой кислотой [1], определение платины(II, IV) – с хлоридом олова(II) [2]. Выбор концентраций и кислотности исходных растворов был сделан с целью приближения условий эксперимента к производственным условиям. Предварительно в статических условиях было установлено, что ионы железа(III) в зависимости от их концентрации мешают из- \n\nвлечению ионов платины(II, IV). Были получены кинетические кривые и рассчитаны кинетические параметры: коэффициенты диффузии, время полуобмена, зависимости скорости сорбционного концентрирования платины(II, IV) и железа (III) при совместном присутствии от времени. Был установлен следующий т"}, {"page": 199, "text": "ип кинетики: для анионита А500 внутридиффузионный, S 985 – смешанный, АМ2Б – внутридиффузионный для железа (III) и смешанный для платины(II, IV). \n\nПолученные данные показали, что кинетические зависимости соответствуют классическим представлениям по кинетике ионного обмена [3]. Скорости ионного обмена резко возрастают в начале процесса, а затем убывают до равновесных значений. Порядок коэффициентов диффузии соответствует литературным данным по селективным ионитам [4]. \n\nТаким образом, результаты исследования по кинетике показывают, что аниониты А500 и АМ2Б могут быть рекомендованы для извлечения из растворов ионов Pt(II, IV) и Fe(III). \n\n###### **Список литературы** \n\n1. Марченко З. Методы спектрофотометрии в УФ и видимой областях в неорганическом анализе. – М.: БИНОМ. Лаборатория знаний, 2007. \n\n2. Гинзбург С.И. Аналитическая химия платиновых металлов. – М.: Наука, 1972. \n\n3. Гельферих, Ф. Иониты. Основы ионного обмена. – М.: Изд-во Иностр. лит., 1962. \n\n4. Салдадзе К.М. Комплексообразующие иониты. – М.: Химия, 1980. \n\n203 \n\nXX Международная Черняевская конференция по химии, аналитике и технологии платиновых металлов \n\n###### **оПределение  Платиновых  металлов При  совместном  Присутствии  методом  инверсионной вольтамПерометрии** \n\n###### **_П.Н. Крот, А.Н. Карпов, К.Р. Кутубаева, Н.В. Щеглова, Г.В. Волкова_** \n\nСибирский федеральный университет Красноярск, пр. Свободный, 79 nat42315274@yandex.ru, pre2112@yandex.ru \n\nПлатиновые металлы сопутствуют друг другу в минеральном сырье и в готовых изделиях (например в катализаторах). \n\nЦелью данной работы является исследование возможности инверсионно-вольтамперометрического определения платины, родия и иридия при совместном присутствии в растворах их хлоридных и нитритных комплексов. \n\nВ работе использовали компьютеризированный анализатор ТА-4 ООО «НПП ТОМЬАНАЛИТ» с применением углеродсодержащих электродов и концентрированной муравьиной кислоты в качестве фонового электролита. Разность потенциалов анодного растворения платины (0,35 В), родия (0,60 В) и иридия (0,80 В) указывает на возможность раздельного определения металлов при их совместном присутствии. Потенциал электролиза составил – 0,8 В. \n\nРезультаты определения металлов в виде нитритных и хлоридных коплексов представлены в табл. 1, 2. \n\n1. Показана возможность прямого определения микроколичеств платины, родия и иридия в растворах их хлоридных и нитритных комплексов методом инверсионной вольтамперометрии с использованием индикаторного углеродсодержащего электрода в диапазоне концентраций 0,1–1,0 мг/л. Ошибка определения не превышает 20 % . \n\n2. Исследована серия фоновых электролитов, из которых универсальным фоновым электролитом для определения металлов при совместном присутствии является концентрированная муравьиная кислота. \n\n3. Экспериментально установлены диапазоны определяемых концентраций индивидуальных металлов и при их совместном присутствии в растворе: платина и родий (0,1–1,0 мг/л), платина и иридий (0,1–1,5 мг/л). \n\nТаблица 1 \n\nРезул"}, {"page": 200, "text": "ьтаты вольтамперометрического определения концентрации металлов в растворе, содержащем их нитритные комплексы \n\n|Введено||Найдено, мг/л||Относительн|ое стандартное о|тклонение,_Sr_|\n|---|---|---|---|---|---|---|\n|Pt,Rh,Ir, мг/л|Pt|Rh|Ir|Pt|Rh|Ir|\n|0,05|0,05±0,02|0,06±0,02|0,04±0,02|0,18|0,16|0,23|\n|0,10|0,11±0,03|0,09±0,02|0,08±0,02|0,11|0,09|0,09|\n|0,40|0,45±0,12|0,48±0,09|0,40±0,03|0,11|0,08|0,03|\n|1,00|1,15±0,38|1,18±0,17|0,97±0,19|0,13|0,06|0,08|\n\n\n\nТаблица 2 \n\nРезультаты вольтамперометрического определения концентрации металлов в растворе, содержащем их хлоридные комплексы \n\n|Введено||Найдено, мг/л||Относительн|ое стандартное о|тклонение,_Sr_|\n|---|---|---|---|---|---|---|\n|Pt,Rh,Ir, мг/л|Pt|Rh|Ir|Pt|Rh|Ir|\n|0,010|0,014±0,005|0,024±0,018|0,012±0,001|0,148|0,300|0,046|\n|0,100|0,119±0,033|0,109±0,023|0,119±0,011|0,112|0,083|0,039|\n|0,400|0,405±0,023|0,399±0,045|0,442±0,042|0,022|0,046|0,038|\n|1,000|0,955±0,052|1,160±0,089|0,909±0,054|0,022|0,031|0,024|\n\n\n\n204 \n\nМолодежная школа-конференция по химии, аналитике и технологии платиновых металлов \n\n###### **галогенидные  ацетаты  Палладия: синтез  и  структура** \n\n###### **_1Д.Ю. Лешок, 2Р.Ф. Мулагалеев, 1С.Д. Кирик_** \n\n1 Сибирский федеральный университет Россия, 660041, Красноярск 2Институт химии и химической технологии, СО РАН Россия, 660036, Красноярск kytmanova_darya@mail.ru, rufm@icct.ru \n\nЦеленаправленное конструирование комплексов благородных металлов с наличием электронного взаимодействия между комплексообразующими атомами имеет фундаментальное и прикладное значение. Такие соединения могут проявлять специфические каталитические свойства в различных реакциях переработки органического сырья, а также интересны с точки зрения электронного материаловедения. Типичными представителями данного типа являются полимерные соединения палладия [1], ацетаты палладия и их производные. Они входят в состав многих катализаторов, используются как прекурсоры для синтеза катализаторов, материалов и разнообразных химических соединений [2]. \n\nВ настоящей работе описывается синтез, результаты исследования кристаллических структур производных ацетата палладия: трифторацетата и хлорацетатов, а также данные по термической устойчивости и ИК-спектроскопии. На основании полученных результатов было установлено, что рассматриваемые соединения находятся в полимерных формах. \n\nКатена-поли-бис(трифторацето) палладий(II) [Pd(COOCF3)2] _n_ может использоваться для полу- \n\nчения тонких палладиевых пленок благодаря способности к разложению при нагревании до 110 °C в инертной атмосфере. Как было установлено, его структура состоит из повторяющихся фрагментов Pd(COOCF3)2, имеющих угловое строение (рис., _а_ ): \n\nМежду соседними атомами палладия, находящимися на расстоянии d(Pd15-Pd16) = 2,91(3) _Е_ , наблюдается электронное взаимодействие. Элементарная ячейка состоит из двух параллельно расположенных полимерных цепей (рис., _б_ ). \n\n###### **Список литературы** \n\n1. Мулагалеев Р.Ф. Ацетаты палладия(II): синтез и молекулярная схема "}, {"page": 201, "text": "превращения / Р.Ф. Мулагалеев, С.Д. Кирик // Журнал прикл. химии. – 2010. – Т. 83. – С. 1937–1947. \n\n2. Столяров И.П. Препаративный синтез ацетата палладия(II): реакции, промежуточные и побочные продукты / И.П. Столяров, Л.И. Демина, Н.В. Черкашина // Журнал неорганической химии. – 2011. – Т. 56. – С. 1611–1616. \n\n\n\n\n\nРисунок. Характеристики соединения [Pd(COOCF3)2] _n а_ – структура фрагмента Pd(COOCF3)2; _б_ – расположение фрагментов в элементарной ячейке; _в_ – дифрактограмма соединения [Pd(COOCF3)2] _n_ \n\n205 \n\nXX Международная Черняевская конференция по химии, аналитике и технологии платиновых металлов \n\n###### **влияние  концентрации  меркаПтоПроПильных  груПП, ковалентно  закреПленных  на  Поверхности  кремнезема, на  сорбционно-Фотометрическое  оПределение  Палладия и  серебра  дитизоном** \n\n###### **_Ю.Д. Макаренко_** \n\n###### Научно-исследовательский инженерный центр «Кристалл» Сибирского федерального университета, Красноярск, пр. Свободный, 79 umakarenko@gmail.com \n\nДля извлечения тяжелых и драгоценных металлов из растворов применяется сорбционное концентрирование с использованием комплексообразующих сорбентов, в том числе кремнеземов с ковалентно связанными с их поверхностью органическими серосодержащими группами (L). Жесткое закрепление функциональной группы на поверхности кремнезема не позволяет образовывать координационно-насыщенных (по привитому лиганду) комплексов металла. В этом случае реализуется возможность координации поверхностным комплексом металла других лигандов (L1) из раствора с образованием на поверхности сорбента смешаннолигандных интенсивно окрашенных комплексов SiO – L – Ме – L . 2 1 \n\nДля определения влияния поверхностной концентрации привитых групп на метрологические характеристики методик сорбционно-фотометрического определения палладия(II) и серебра(I) исследованы кремнеземы, химические модифицированные меркаптопропильными группами (МПС) при их различной поверхностной концентрации (от 0,03 до 1,3 ммоль/г). \n\nКремнеземы, химически модифицированные меркаптопропильными группами при условии СМе << CSH количественно (99,0–99,9 %) извлекают палладий(II) из 0,1–6 М растворов хлороводородной и азотной кислот, серебро(I) – в диапазоне 3М HNO3 – рН 8 со временем установления сорбционного равновесия, не превышающем пяти минут. \n\nВ процессе сорбции поверхность МПС окрашивается в желтый цвет. Спектр диффузного отра- \n\nжения (СДО) поверхностных комплексов представляет собой ниспадающие кривые без выраженных максимумов и перегибов. При увеличении поверхностной концентрации функциональных групп с 0,03 ммоль/г до 1,3 ммоль/г предел обнаружения металлов снижается с 2 мкг/0,1 г до 0,03 мкг/0,1 г сорбента. \n\nОбработка МПС с сорбированным палладием(II) или серебром(I) растворами дитизона приводит к развитию на поверхности сорбента интенсивной красной окраски, свидетельствующей об образовании смешаннолигандных комплексов. СДО представляют собой широкие полосы, расположенные в области 450–600 нм с максимумом при 510 нм и 530 нм для ко"}, {"page": 202, "text": "мплексов палладия(II) и серебра(I) соответственно. \n\nПри определении палладия или серебра на поверхности сорбентов в виде смешаннолигандных комплексов наблюдается обратная зависимость: при увеличении концентрации привитых групп интенсивность окраски сорбентов уменьшается, что приводит к увеличению предела обнаружения с 0,03 мкг/0,1 г до 1 мкг/0,1 г при увеличении концентрации привитых групп с 0,3 ммоль/г до 0,8 ммоль/г. \n\nЭффект образования интенсивно окрашенных смешаннолигандных комплексов палладия(II) и серебра(I) на поверхности МПС использован при разработке методик их сорбционнофотометрического и тест-определения в природных и промышленных объектах. \n\n206 \n\nМолодежная школа-конференция по химии, аналитике и технологии платиновых металлов \n\n###### **Подходы  к  изменению  Природы  взаимодействия h2[ptcl6] с  γ-оксидом  алюминия  При  варьировании  состава Функциональных  груПП  его  Поверхности** \n\n###### **_Р.М. Мироненко, О.Б. Бельская, В.А. Лихолобов_** \n\nФедеральное государственное бюджетное учреждение науки Институт проблем переработки углеводородов СО РАН, Омск ch-mrm@mail.ru \n\nПроцесс взаимодействия металлокомплекса с носителем имеет существенное значение при синтезе нанесенных металлических катализаторов для достижения требуемых адсорбционных и каталитических свойств нанесенного металла. Как правило, для регулирования такого взаимодействия используется химическое модифицирование носителя. Вместе с тем актуальной является задача обеспечения оптимального взаимодействия путем формирования необходимого соотношения функциональных групп поверхности носителя без введения добавок иной химической природы. \n\nНастоящая работа посвящена изучению влияния количества и свойств поверхностных групп γ-Al2O3 (гидроксильные группы) на характер взаимодействия с ними Н2[PtCl6] и формирование активных центров катализаторов Pt/Al2O3. С этой целью были предложены подходы, позволяющие целенаправленно варьировать относительное содержание ОН-групп поверхности γ-Al2O3 без изменения ее элементного состава. Первый из них состоял в хемосорбционном закреплении оксалатных комплексов алюминия на поверхности γ-Al2O3 и их последующем термическом разложении (нанесение оксидных соединений алюминия). Второй метод включал гидротермальную обработку (ГТО) γ-Al2O3 (при которой на поверхности γ-Al2O3 формировалась гидроксидная фаза) с последующей термообработкой. \n\n_1. Модифицирование поверхности_ γ-Al2O3 _при нанесении оксидных соединений алюминия._ Методом ИК-спектроскопии показано, что при модифицировании γ-Al2O3 указанным методом происходит уменьшение концентрации мостиковой \n\nи терминальной ОН-групп, связанных с пентакоординированными атомами алюминия (п.п. 3775 и 3670 см<sup>–1</sup> ). Установлено, что модифицирование поверхности γ-Al2O3 приводит к увеличению количества адсорбированных хлоридных комплексов платины (IV) в 1,5 раза, а также доли внутрисферных комплексов, прочно связанных с поверхностью по координационному механизму: \n\n\n\n_2. Модифицирование поверхности_ γ-Al2"}, {"page": 203, "text": "O3 _в результате ГТО._ Согласно результатам ИКспектроскопии ГТО приводит к увеличению доли низкочастотных мостиковых ОН-групп (п.п. 3670 – 3710 см<sup>–1</sup> ) оксидной поверхности. Установлено (электронная спектроскопия, ЯМР<sup>195</sup> Pt), что в результате ГТО γ-Al2O3 хлоридные комплексы платины(IV) закрепляются на поверхности носителя преимущественно с формированием внешнесферных поверхностных комплексов \n\n\n\nкоторые характеризуются более низкой температурой восстановления (ниже 200<sup>о</sup> С). В результате происходит формирование частиц платины с низкой дисперсностью (24 % по хемосорбции Н2). \n\nПродемонстрировано влияние предложенных приемов модифицирования поверхности γ-Al2O3 на каталитические свойства системы Pt/ Al2O3 в реакциях превращения _н_ -гексана и дегидрирования пропана. \n\n207 \n\nXX Международная Черняевская конференция по химии, аналитике и технологии платиновых металлов \n\n###### **оПределение  родия  методом инверсионной  вольтамПерометрии  По  Пикам  селективного Электроокисления  металла-активатора  из  имс  с  родием** \n\n###### **_А.А. Нестеров, Е.Г. Пакриева, Н.А. Колпакова_** \n\nФедеральное государственное бюджетное учреждение науки Новосибирский институт органической химии им. Н.Н. Ворожцова СО РАН 630090, Новосибирск, пр. Лаврентьева, 9 bogd@nioch.nsc.ru \n\nМетод инверсионной вольтамперометрии (ИВ) относится к высокочувствительным инструментальным методам анализа. Однако при определении родия этим методом возникают определенные трудности: зафиксировать процессы восстановления ионов родия(III) на графитовом электроде и процессы электроокисления осадка родия на вольтамперных кривых не удается. Известно, что определение родия методом ИВ можно проводить, если осаждать родий(III) в сплав с более неблагородным металлом, например ртутью (металлактиватор). \n\nЦелью данной работы было изучить возможность ИВ-определения родия(III) по пикам электроокисления, наблюдаемым на вольтамперной кривой при электроокислении бинарных сплавов родий-индий и родий-свинец, и установить природу пиков. \n\nЭлектроосаждение ионов In(III) и Pb(II) проводилось на поверхность графитового электрода из раствора 1 М НСl при потенциале – 1,2 В. Анодный пик электроокисления индия из электролитического осадка наблюдался при потенциале –0,7 В, пик электроокисления свинца при потенциале –0,55 В. После совместного электроконцентрирования ионов Rh(III) и In(III) или Rh(III) и Pb(II) на вольтамперной кривой электроокисления наблюдается несколько пиков, зависящих как от концентрации ионов Rh(III), так и от концентрации ионов In(III) или Pb(II) в растворе. \n\nВ процессе исследования было выявлено, что в присутствии таких металлов-активаторов, как индий и свинец, на вольтамперных кривых наблюдаются, кроме пика, электроокисления чистого металла-активатора, дополнительные анодные \n\nпики, токи которых зависят как от концентрации ионов индия(III) или свинца(II), так и от концентрации родия(III) в растворе (рис.). \n\nВ результате исследований установлено, что в присутствии"}, {"page": 204, "text": " металлов-активаторов родий на поверхности электрода образует одно или несколько интерметаллических соединений (ИМС). При электроокислении осадка на вольтамперных кривых наблюдаются несколько дополнительных анодных пиков, потенциалы которых связаны с селективным электроокислением металла-активатора из разных по составу ИМС. Количество наблюдаемых на вольтамперных кривых дополнительных анодных пиков можно регулировать путем изменения соотношений компонентов на электроде. \n\n\n\nРисунок. Анодный пик, ток которого зависит от концентрации ионов родия(III) и индия(III) в растворе. Условия опыта: фон 1М НCl; время электролиза τ =100 с, скорость изменения потенциала 80 мВ/с, CIn3+ = 300 мг/л; 1) CRh3+= 0, 1мг/л; 2) CRh3+= 0,2 мг/л \n\n_Работа выполнена в рамках государственного задания «Наука», № 5.4730.2011_ \n\n208 \n\nМолодежная школа-конференция по химии, аналитике и технологии платиновых металлов \n\n###### **синтез  соединения  Pd(ii)  с  цеФтриаксоном** \n\n###### **_Г.В. Новикова_** \n\nСибирский федеральный университет 660041, Красноярск, пр. Свободный, 79 galina-n@mail.ru \n\nЦефалоспорины зарекомендовали себя как наиболее активные препараты в отношении грамотрицательных микроорганизмов, устойчивых к действию β-лактамаз. Цефтриаксон (CefTriaH2) является полусинтетическим цефалоспорином ІІІ поколения состава C18H18N8O7S3. Цефтриаксон хорошо зарекомендовал себя в лечении заболеваний, вызываемых грамотрицательными микроорганизмами. Но при постоянном применении у бактерий будет увеличиваться защитная реакция, и действие антибиотика становится менее активным. Поэтому актуальным является получение новых препаратов на их основе. Известно, что антибиотики в ионной или молекулярной форме способны образовывать с катионами металлов устойчивые комплексные соединения. Образование металлокомплексов оказывает существенное влияние на биологическую активность, токсичность, фармакокиненику и фар- \n\nмодинамику. Соединения Pd(II) в некоторых странах используют для получения цитостатических препаратов – в виде комплексных соединений, аналогично цис-платине. \n\nЦель работы – синтез соединения цефтриаксона с палладием(II) и изучение его свойств. \n\nСинтез соединения проводился по следующей методике: к 5мл 1,25 ∙ 10<sup>–4</sup> М K2PdCl4 (в 0,385 М HCl) при перемешивании добавляли навеску Na2CefTria ∙ 3,5H2O, в мольном соотношении M:L=1:1. Образовывался желто-оранжевый осадок, который отфильтровывали, промывали ацетоном и сушили в эксикаторе. \n\nСоединение охарактеризовано с помощью спектрофотометрии, атомно-эмиссионной спектрометрии, ИК-спектрометрии, термического анализа. \n\n209 \n\nXX Международная Черняевская конференция по химии, аналитике и технологии платиновых металлов \n\n###### **сорбция  Палладия(ii)  на  силикагеле с  иммобилизованным  тиосемикарбазоном 3-гидроксибензальдегида** \n\n###### **_В.В. Опенько, Дж.Н. Коншина, В.В. Коншин_** \n\nКубанский государственный университет, факультет химии и высоких технологий Россия, 350058, Краснодар viking363@gmail.com \n\nОпределение металлов "}, {"page": 205, "text": "платиновой группы, в частности палладия, в объектах окружающей среды часто затруднено без предварительного концентрирования. Сорбционный метод концентрирования платиновых металлов наиболее эффективен, он позволяет проводить выделение металла из больших объемов. \n\nЦелью настоящей работы было исследование сорбционных свойств по отношению к палладию(II) силикагеля с иммобилизованным тиосемикарбазоном 3-гидроксибензальдегида. \n\nСорбционные характеристики на модифицированном силикагеле изучали в статическом режиме в зависимости от кислотности среды. Наибольшую степень извлечения наблюдали в диапазоне рН 6–8 (R = 95 %). Зависимость равновесной концентрации палладия в растворе от времени показывает, что равновесие в системе в статических условиях достигается менее чем через 10 мин. Эффективность взаимодействия металла с функционализированным силикагелем оценена при исследовании изотерм сорбции. Видно, что полученные зависимости сорбционной емкости от равновесных концентраций при оптимальных значениях рН среды и времени контакта фаз имеют форму изотерм Ленгмюра (рис. 1). Решение уравнений Ленгмюра в линейной форме позволило определить параметры сорбции палладия на исследуемом сорбенте – константу равновесия сорбционного процесса (KL) и максимальную сорбцию (Amax) (таблица). \n\nАппроксимация данных с помощью уравнения псевдовторого порядка позволила получить адекватные линейные зависимости, из которых были определены константы скорости реакции (рис. 2, таблица). \n\nМаксимально достигаемый коэффициент концентрирования – 6 ∙ 10<sup>3</sup> . \n\nПолученные данные позволяют надеяться на возможность создания сорбционно-рентгенофлуорисцентной схемы индивидуального определения палладия из природных вод. \n\n\n\n<!-- Start of picture text -->\n0,3<br>0,25<br>0,2<br>0,15<br>0,1<br>0,05<br>0<br>0 0,5 1 1,5 2 2,5<br>Ср, ммоль/л<br>А, ммоль/г<br><!-- End of picture text -->\n\nРис. 1. Зависимость сорбционной емкости материала от равновесной концентрации Pd(II) в растворе \n\n\n\n<!-- Start of picture text -->\nt/A 250<br>200<br>y = 0,3423x + 7,8031<br>150 R 2  = 0,9987<br>100<br>50<br>0<br>0 100 200 300 400 500 600 700<br>t<br><!-- End of picture text -->\n\nРис. 2. Решение кинетического уравнения псевдовторого порядка для палладия \n\nТаблица \n\nСорбционные и кинетические характеристики модифицированного силикагеля для палладия(II) \n\n|рН|КL|A max,ммоль/г|К скорости ∙ 10<sup>-1</sup>,г/ммоль∙с|\n|---|---|---|---|\n|6|14,75|0,25|7,34|\n|8|14,89|0,21|30,35|\n\n\n\n_Работа выполнена при поддержке грантов РФФИ 12-03-31308, 12-03-33076._ \n\n210 \n\nМолодежная школа-конференция по химии, аналитике и технологии платиновых металлов \n\n###### **наноструктурированные  металл-углеродные  комПозиты на  основе  золота  и  мезоПористых  углеродных  матриц** \n\n**_1Н.В. Павелко, 2Г.Ю. Сименюк, 2Т.С. Манина, 1,2Ю.А. Захаров, 1В.Г. Додонов, 1В.М. Пугачев_** \n\n1Федеральное государственное бюджетное образовательное учреждение высшего профессионального образования Кемеровский государственный университет Россия, 650000"}, {"page": 206, "text": ", Кемерово, ул. Красная, 6 \n\n2Федеральное государственное бюджетное учреждение науки Институт углехимии и химического материаловедения СО РАН Россия, 650000, Кемерово, пр. Советский, 18 simenyukGY@iccms.sbras.ru \n\nНаноструктурированные копозиционные материалы металл-углерод находят широкое применение при создании сенсоров, электродов суперконденсаторов, катализаторов и др. Однако некоторые вопросы, касающиеся получения наноструктурированных металл-углеродных композитов (НМУК), чистых, регулярно построенных, с заданными функциональными свойствами, морфологией, составом, – до сих пор остаются актуальными. Цель данной работы – оптимизация условий получения золотосодержащих НМУК и исследование их свойств с целью создания перспективных материалов для электродов суперконденсаторов и катализаторов. \n\nМеталл-углеродные нанокомпозиты получали восстановлением золотохлористоводородной кислоты гидразингидратом в присутствии гидроксида натрия на разработанном в ИУХМ СО РАН пористом углеродном материале «Карбонизат СС-2.0», обладающем удельной поверхностью 1036 м<sup>2</sup> ∙ г<sup>–1</sup> , общим объемом пор 0,83 см<sup>3</sup> ∙ г<sup>–1</sup> (объем мезопор – 0,72 см<sup>3</sup> ∙ г<sup>–1</sup> ; средний диаметр пор – 2,4 нм). Полученные образцы исследовали методами рентгенофазового анализа (РФА) и малоуглового рассеяния рентгеновского излучения (МУРР) на приборах ДРОН-3 и КРМ-1 соответственно, в медном излучении (λKα = 1,5418 Е). Средние размеры кристаллитов золота рассчитывали по уширению дифракционных профилей Au(111) при 38,19 градусов 2θ по формуле Селякова – Шеррера. Функции распределения неоднородностей по размерам рассчитывали по кривым малоуглового рассеяния \n\nрентгеновского излучения. Удельную поверхность и размер пор определяли по методу БЭТ. Содержание золота в композитах оценивали методом атомно-эмиссионного анализа. \n\nИмпрегнирование пористой углеродной матрицы раствором HAuCl4 кислоты проводили методом пропитки по влагоемкости. Далее проводили восстановление HAuCl4 до металлического золота шелочным раствором гидразина при различных температурах. Также было обнаружено, что углеродная матрица «Карбонизат СС-2.0» восстанавливает HAuCl4 до металлического золота при комнатной температуре в течение суток. \n\nУстановлено, что при содержании золота в композите 5–10 % средний размер кристаллитов Au составил 30–40 нм. При исследовании функций распределения неоднородностей композитов по размерам установлено, что в композитах есть наночастицы золота, сопоставимые по размерам с размерами основных пор матрицы 1–2 и 10 нм. Более крупные частицы золота 10–500 нм могут располагаться как в более крупных мезо- и макропорах, так и представлять собой агломераты на поверхности матрицы. Для удаления с поверхности и крупных пор избытка HAuCl4 проводили отмывку образцов ацетоном после импрегнирования. В результате средний размер кристаллитов уменьшился до 15– 20 нм. Предполагается дальнейшее исследование влияния условий синтеза на дисперсность и распределение части"}, {"page": 207, "text": "ц золота в порах и на поверхности углеродной матрицы, а также исследование их электрохимических и каталитических свойств. \n\n211 \n\nXX Международная Черняевская конференция по химии, аналитике и технологии платиновых металлов \n\n###### **особенности  строения  комПлексов  Переходных  металлов на  основе  теллурорганических  металлолигандов** \n\n###### **_А.В. Павлова, Ю.В. Торубаев_** \n\nФГБУН Институт обшей и неорганической химии им. Н.С. Курнакова РАН 119991, Москва, Ленинский проспект, 31 alinca.star@gmail.com \n\nНастоящее исследование относится к проблеме направленного синтеза карбонил-халькогенидных комплексов  переходных металлов – прекурсоров неорганических материалов сложного состава. \n\nВ ходе исследований нами было установлено, что в качестве лигандов также могут выступать металлорганические халькогенидные комплексы, что и было показано на основе следующих реакций: \n\nнации такие же, как в описанном выше железном комплексе: Te…Re укорочено (2.816 Е) (r(Re/Te) = = 2.89 Е), Te…Fe (2.571 Е) \n\n\n\n\n\n\n\n\n\n\n\n\n\n\n\nПри взаимодействии Fe(CO)4I2 с CpFe(CO)2TePh образуется новое соединение, в котором трикарбонилжелезодийодидный фрагмент координирует молекулу CpFe(CO)2TePh. Особенности координации заключаются в том, что расстояние Fe…Te (2.617 Е) укорочено по сравнению с суммой соответствующих ковалентных радиусов (2.7 Е) [1], а расстояние Fe…Te в лиганде изменяется не значительно (2.569 Е) относительно расстояния Fe…Te в исходной молекуле CpFe(CO)2TePh (2.617 Е) [2]. Такое укорочение расстояния Fe…Te происходит за счет обратного донирования электронов с атома Fe на _d_ -орбитали Te. \n\nВ аналогичной реакции взаимодействия Re(CO)3(THF)2Cl с CpFe(CO)2TePh образуется гетероядерный комплекс, в котором трикарбонилренийхлоридный фрагмент координирует уже две молекулы CpFe(CO)2TePh. Особенности коорди- \n\nПри взаимодействии описанного рениевого комплекса с dppePtCl2 происходит отщепление CpFe(CO)2TePh и образуется хелатный платинорениевый комплекс с двумя теллурофенильными мостиками. Расстояние Te…Re укорочено (2.784 Е) по сравнению с суммой ковалентных радиусов (r(Re/Te) = 2.89 Е), расстояние Te…Pt также укорочено (2.632 Е) (r(Pt/Te) = 2.74 Е). \n\n###### **Список литературы** \n\n1. Cordero B., Gґomez V., Platero-Prats A.E., Revґes M., Echeverrґıa J., Cremades E., Barragґan F. and Alvarez S. // DaltonTrans. – 2008. – P. 2832–2838. \n\n2. Torubaev Yu.V., Pasynskii A.A., Skabitskii I.V. // Russian Journal of Coordination Chemistry. – 2009. – V. 35, № 5. – P. 341–346. \n\n212 \n\nМолодежная школа-конференция по химии, аналитике и технологии платиновых металлов \n\n###### **сорбция  хлорокомПлексов  рутения(iv)  кремнезёмами, химически  модиФицированными серосодерЖаЩими  груППами** \n\n###### **_В.В. Парфёнова, Е.В. Елсуфьев_** \n\nНаучно-исследовательский инженерный центр «Кристалл» Сибирского федерального университета, 660041, Красноярск, пр. Свободный, 79 parfvv@yandex.ru \n\nДля определения низких концентраций рутения в различных объектах требуется разработка методик его предваритель"}, {"page": 208, "text": "ного выделения и концентрирования. Наиболее эффективным методом концентрирования является сорбционный, характеризующийся простотой аппаратурного оформления. \n\nВ качестве сорбентов в аналитической практике широко применяют кремнезёмы с химически привитыми органическими лигандами, обладающие рядом преимуществ, таких как относительная химическая инертность матрицы, отсутствие собственной окраски, высокая скорость установления сорбционного равновесия. \n\nИсследованы закономерности сорбционного концентрирования рутения(IV) из растворов хлороводородной кислоты кремнезёмами, химически модифицированными серосодержащими функциональными группами: дитиокарбаминатными (ДТКС), тиодиазолтиольными (ТДТС), меркаптофенилпропилмочевинными (МФПМС) и аминобензотиазолпропильными (АБТПС). \n\nВзаимодействие рутения(IV) c функциональными группами данных сорбентов происходит при повышенных температурах. При 95 °С и времени контакта фаз, равного 60 мин., степень извлечения Ru(IV) из растворов хлористоводородной кислоты составляет 96,4 % для ДТКС; 91,6 % для ТДТС; 87,2 % для МФПМС и 33,6 % для АБТПС. Для лабилизации кинетически инертных хлорокомплексов рутения(IV) и сокращения времени взаимодействия сорбцию проводили в присутствии хлорида \n\nолова(II). При мольном соотношении Ru:Sn(II), равном 1:1000 и 95 ºС ДТКС, ТДТС и МФПМС количественно со степенью извлечения ≥ 99,9 %, извлекают Ru(IV) из 0,5–2 М растворов хлороводородной кислоты. Наименьшее время установления сорбционного равновесия (10 мин.) наблюдается при применении МФПМС. При использовании ДТКС и ТДТС время установления сорбционного равновесия равно 40 мин., а АБТПС – 60 мин. \n\nВ процессе сорбции Ru(IV) из растворов HCl в присутствии хлорида олова(II) на поверхности сорбентов развивается оранжевая окраска, свидетельствующая об образовании поверхностных смешаннолигандных комплексов рутения(II) с координированными серосодержащими группами и оловохлоридными лигандами. В спектрах диффузного отражения наблюдается максимум при 510 нм. \n\nОбразование интенсивной окраски на поверхности сорбентов в процессе сорбции хлорокомплексов Ru(IV) использовано при разработке методики его сорбционно-фотометрического определения. Диапазон определяемых содержаний Ru(IV)  составляет от 0,2 до 100 мкг рутения на 0,1 г сорбента при использовании ДТКС, ТДТС, АБТПС и от 0,4 до 20 мкг рутения на 0,1 г сорбента при использовании МФПМС. \n\nИсследованные сорбенты могут быть использованы для концентрирования рутения(VI) из растворов хлороводородной кислоты и его последующего фотометрического определения непосредственно в фазе сорбентов. \n\n213 \n\nXX Международная Черняевская конференция по химии, аналитике и технологии платиновых металлов \n\n###### **взаимодействие  [pdcl4]**<sup>**2–**</sup> **с  некоторыми органическими  дисульФидными  лигандами в  солянокислых  растворах** \n\n###### **_А.И. Петров, И.Д. Дергачев, Н.Н. Головнев_** \n\nСибирский федеральный университет 660041, Красноярск, пр. Свободный, 79 sfupetrov@gmail.com \n\nДисульфидные биолиганды явл"}, {"page": 209, "text": "яются жизненно важными участниками и продуктами биохимических процессов, протекающих в живых системах, а дисульфидная связь участвует в построении и стабилизации белковой структуры. \n\nПалладий и его комплексные соединения играют большую роль в химической промышленности, медицине, материаловедении, катализе и аналитической химии. \n\nКоличественное описание комплексообразования O,N,S-полифункциональных дисульфидных биолигандов является актуальной задачей координационной химии и фармакологии – в частности, для разработки новых противораковых препаратов на основе соединений металлов платиновой группы (МПГ), а также аффинажа МПГ. \n\nДанные по термодинамике и кинетике образования комплексов ионов металлов с органическими дисульфидами в сильнокислых средах в литературе отсутствуют. \n\nЦель настоящей работы – установление закономерностей влияния структуры и редокс-свойств органических дисульфидов, электронной конфигурации ионов металлов на состав и строение образуемых ими  комплексов. \n\nДля оценки комплексообразования лигандов, содержащих C-S-S-C-группировку, удобными моделями являютcя L-цистин, DL-гомоцистин, цистамин, дитиодипропионовая кислота. \n\nВ данной работе спектрофотометрическим методом изучена стехиометрия, термодинамика и кинетика взаимодействия выбранных объектов с [PdCl4]<sup>2–</sup> в солянокислых растворах. В случае DL-гомоцистина и дитиодипропионовой кислоты проведено исследование методами ЯМР-, КР-, EXAFS-спектроскопии. Кинетика и термодинами- \n\nка образования цистинового комплекса изучена квантовохимическими методами с учетом специфической и неспецифической сольватации. Расчеты проводили в программе GAMESS US на уровне DFT/PBE0/Def2-TZVP. \n\nВ ходе исследования были установлены определенные закономерности. \n\n1. Стехиометрия реакции во всех случаях равна 2:1 (M:L) и происходит координация лигандов к Pd(II) через атом серы. \n\n2. Разрыв дисульфидной связи не наблюдается только для цистина, в остальных случаях дисульфидная связь разрывается за счёт протекания окислительно-восстановительных процессов. \n\n3. Определены кинетические параметры, для исследуемых процессов предложен механизм взаимного обмена с ассоциативной активацией. \n\n4. Для цистинового и цистаминового комплексов удалось определить константы устойчивости. При взаимодействии гомоцистина и дитиодипропионовой кислоты с [PdCl4]<sup>2–</sup> образуются очень устойчивые комплексы. \n\n5. Кинетика реакции дитидипропионовой кислоты с [PdCl4]<sup>2–</sup> протекает по автокаталитическому механизму, причем вклад вносят как каталитический, так и некаталитический пути. \n\n6. Квантовохимически рассчитанные термодинамические и термокинетические параметры в предположении ступенчатого присоединения [PdCl4]<sup>2–</sup> к цистину согласуются с экспериментальными. \n\n7. В случае цистина и цистамина при концентрации >1 ∙ 10<sup>–3</sup> M осаждаются биядерные комплексы, которые охарактеризованы методами ИК, КР, РФА, ТГА. \n\n_Авторы благодарят отдел высокопроизводительных вычислений ИКИТ СФУ за предоставле"}, {"page": 210, "text": "ние вычислительных ресурсов (cluster.sfu-kras.ru)._ \n\n214 \n\nАвторский указатель \n\n###### **авторский  указатель** \n\n###### **C** \n\nCharles Hodges (95) Chernysheva M.V. (18) \n\n###### **G** \n\nGuedes da Silva M. Fбtima C. (7) \n\n###### **H** \n\nHaukka M. (18) \n\n**K** \n\nKopylovich Max N. (7) Kuznetsov Maxim L. (7) Kukushkin Vadim Yu. (7) \n\n###### **L** \n\nLaurila. E. (18) Luzyanin Konstantin V. (7) \n\n**P** \n\nPombeiro Armando J.L. (7) \n\n**R** Rury Maura (95) \n\n**Y** \n\nYusenko K.V. (8) \n\n###### **а** \n\nАблицов А.А. (74) Абрамов П.А. (19) Адонин С.А. (196) Акимова А.В. (95) Александров Е.П. (89) Алексеева Е.А. (109) Алексеева Т.Ю. (12) Алимназаров Б.Х. (115) Алияров Б.Ш. (113, 114, 116) Алферова Н.И. (60) Анкудинова П.В. (197) Аношин Г.Н. (93) Анпилогова Г.Р. (68, 166) Антонова
