Repository: NDDev-Technocracy-OpenNetwork/hack-2026-nornickel-knot

> **DEPRECATED.** This repository is archived and no longer maintained.
> It is kept read-only for reference; its GDS anchor records
> `lifecycle: archived` under `portfolio:archived-projects`.

# Nornickel Scientific Knot

Живая карта знаний R&D для горно-металлургической отрасли: система превращает архив отчётов, статей, презентаций и экспериментальных материалов в типизированный граф знаний, а затем отвечает на вопросы естественным языком с источниками и страницами первоисточников.

Проект подготовлен командой **Harmonic Labs** для **Норникель AI Hack 2026**, трек **«Научный клубок»**.

File: data/parsed/Материалы конференций/corrosion-atlas.json (part 16 of 26)
CaCO3); bicarbonate (HCO <sup>−</sup><br>3 <sup>) 6.4 mEq/l (320 ppm CaCO</sup>3<sup>); for corrosion control, a mixture</sup><br>of (poly)phosphates was added; temperature 60–90 °C.|\n|CAUSE|Reversal of potential in the zinc/iron couple due to the high temperature of the tap water in<br>combination with the high content of bicarbonate; this corrosion can be prevented by dosing<br>phosphates, but an underdosage was applied (see also Case history02.04.14.01).|\n|REMEDY|Construction of the hot tap water system from corrosion-resistant material, e.g., copper, stainless<br>steel or glass fber–reinforced vinyl ester. In hot tap water systems, the dosing of chemicals is<br>generally prohibited.<br>N.B.: For hygienic reasons, reducing the water temperature cannot be recommended (in view of<br>the development of legionnella bacteria which causes legionnaires’ disease).|\n\n\n\n213 \n\nCASE HISTORY \n\n## **CORROSION ATLAS** \n\n02.05.14.03 \n\n|MATERIAL|Hot-dip galvanized steel.|\n|---|---|\n|SYSTEM|Hot tap water system.|\n|PART|Wall of hot water storage tank.|\n|PHENOMENON|Galvani"}, {"page": 196, "text": "c corrosion.|\n\n\n\n\n\n|APPEARANCE|Severe local attack.|\n|---|---|\n|TIME IN SERVICE|3 months.|\n|ENVIRONMENT|Hot mains water (45–75 °C).|\n|CAUSE<br>REMEDY|Galvanic corrosion caused by the potential difference between the hot-dip galvanized steel wall<br>and the copper rivets.<br>Construction of the hot water storage boiler entirely from copper or AISI 316 L stainless steel.|\n\n\n\n214 \n\nCASE HISTORY \n\n## **CORROSION ATLAS** \n\n02.05.14.04 \n\n|MATERIAL|Hot-dip galvanized steel.|\n|---|---|\n|SYSTEM|Hot tap water system.|\n|PART|Pipe section.|\n|PHENOMENON|Galvanic corrosion (deposition corrosion).|\n|APPEARANCE|Pitting throughout pipe.|\n|TIME IN SERVICE|About one year.|\n|ENVIRONMENT|Deferrized well water; temperature 45–60 °C.|\n|CAUSE|Formation of cells by deposition of copper (originating from the copper boiler) on the galvanized<br>steel and galvanic corrosion because of the couple action between the copper welds and the<br>galvanized pipe (see also Case history02.06.14.02).|\n|REMEDY|•  Construct the boilers and the pipes from 316 L stainless steel, and apply partial softening of<br>the water to prevent deposits (differential aeration cells).<br>•  Optionally, construct the pipes of heat-resistant plastic or coated steel.|\n\n\n\n215 \n\nCASE HISTORY \n\n## **CORROSION ATLAS** \n\n02.05.14.05 \n\n|MATERIAL|Hot-dip galvanized steel.|\n|---|---|\n|SYSTEM|Cold tap-water system.|\n|PART|Pipe.|\n|PHENOMENON|Galvanic corrosion.|\n|APPEARANCE|Pipe section at connection to brass check valve; severely corroded on the left and fractured on<br>the right.|\n|TIME IN SERVICE|15 years.|\n|ENVIRONMENT|Internal: cold mains water, fowing.<br>External: wet due to condensation.|\n|CAUSE|Cell formation resulting from the combination of galvanized steel/brass/galvanized steel. The<br>brass is slightly affected by dezincifcation, presumably due to the formation of differential<br>aeration cells underneath condensation droplets.|\n|REMEDY|Make pipe of copper or plastic, or apply a good insulation with vapor barrier.|\n\n\n\n216 \n\nCASE HISTORY 02.05.14.06 \n\n## **CORROSION ATLAS** \n\n|MATERIAL|Hot-dip galvanized steel.|\n|---|---|\n|SYSTEM|Hot tap water system.|\n|PART|Galvanized steel casing of electric heating element.|\n|PHENOMENON|Galvanic corrosion (reversal of potential).|\n|APPEARANCE|Severe attack to the galvanized steel. In addition, calcium deposition on casing and element<br>(above and underneath new casings).|\n|TIME IN SERVICE|One year.|\n|ENVIRONMENT|Hot tap water. Temperature>60 °C.|\n|CAUSE|Reversal of potential of the iron–zinc couple at temperatures>60 °C (see also Case history<br>02.05.14.01).|\n|REMEDY|Removal of galvanized steel casing.|\n\n\n\n217 \n\nCASE HISTORY \n\n## **CORROSION ATLAS** \n\n02.05.24.01 \n\n|MATERIAL|Hot-dip galvanized steel.|\n|---|---|\n|SYSTEM|Water supply in a cattle shed.|\n|PART|Drinking troughs.|\n|PHENOMENON|Atmospheric corrosion (white rust).|\n|APPEARANCE|Uniform corrosion with locally abundant zinc corrosion products.|\n|TIME IN SERVICE|3 weeks outdoor storage.|\n|ENVIRONMENT|Rainwater"}, {"page": 197, "text": ".|\n|CAUSE|Vertical stacking too close together, as a result of which the air circulation was insuffcient for<br>the rainwater to evaporate. The zinc coating is attacked, with formation of zinc oxide hydrate,<br>known as “white rust.”|\n|REMEDY|Inspection revealed that there was no question of reduced coating thickness, so that regalvanizing<br>was not necessary; all that was required was removal of the white rust areas by brushing. If the<br>troughs are again stacked, a space of at least 1 cm should be maintained between the fat parts<br>of the stack should be laid at a slope.|\n\n\n\n218 \n\nCASE HISTORY 02.06.14.01 \n\n## **CORROSION ATLAS** \n\n|MATERIAL|Sherardized carbon steel.|\n|---|---|\n|SYSTEM|Cooling water system.|\n|PART|Left-hand: cooling water pump flter bolt; right-hand: new bolt.|\n|PHENOMENON|Galvanic corrosion.|\n|APPEARANCE|Severe uniform attack over entire surface.|\n|TIME IN SERVICE|A few months.|\n|ENVIRONMENT|River water.|\n|CAUSE<br>REMEDY|The bolts are subjected to galvanic attack as a result of couple action between the sherardized<br>carbon steel bolts and the stainless steel flter gauze.<br>Use stainless steel bolts.|\n\n\n\n219 \n\nCASE HISTORY \n\n## **CORROSION ATLAS** \n\n02.06.14.02 \n\n|MATERIAL|Hot-dip galvanized steel.|\n|---|---|\n|SYSTEM|Cooling water system.|\n|PART|Piping.|\n|PHENOMENON|Galvanic corrosion (deposition of noble ions).|\n\n\n\n\n\n|APPEARANCE|Overall attack.|\n|---|---|\n|TIME IN SERVICE|One year.|\n|ENVIRONMENT|Seawater at ambient temperatures. Anti-fouling impressed current system with copper anodes.|\n|CAUSE|(Galvanized) carbon steel is subjected to galvanic attack as a result of couple action between<br>steel and copper after deposition of the copper ions on the steel surface (copper content of the<br>deposit: 1%).|\n|REMEDY|•  Use of an alternative antifouling technique, or<br>•  Optimize the impressed current system by minimizing the copper ion production for<br>antifouling.|\n\n\n\n220 \n\nCASE HISTORY \n\n## **CORROSION ATLAS** \n\n02.06.14.03 \n\n|MATERIAL|Hot-dip galvanized steel.|\n|---|---|\n|SYSTEM<br>PART|Ammonia evaporator of chilled water system.<br>Tube bends.|\n|PHENOMENON|Galvanic corrosion (deposition corrosion).|\n|APPEARANCE|Pitting.|\n|TIME IN SERVICE|1.5 years.|\n|ENVIRONMENT|Circulating chilled water; temperature 6–8 °C.NH <sup>+</sup><br>4 <sup>: 200 ppm; copper 50 ppm (corroded from</sup><br>the copper air coolers in the system); zinc: 2 ppm.|\n|CAUSE|Porosity of the evaporator welds caused leakage of ammonia into the cooled water. The frst<br>result was corrosion and leakage of the copper air coolers. They were renewed. The second<br>result was depletion of the copper in the cooled water, which originated from the corrosion of<br>the air coolers onto the galvanized surface of the evaporator. This caused pitting by galvanic<br>corrosion (deposition corrosion, see also Case history02.05.14.01).|\n|REMEDY|The material choice was fundamentally wrong. Combination of galvanized steel and copper<br>in a circulating water system causes co"}, {"page": 198, "text": "rrosion problems. Construction of the evaporator and<br>coolers of the same material, galvanized steel, or better stainless steel would have been a better<br>choice.|\n\n\n\n221 \n\nCASE HISTORY \n\n## **CORROSION ATLAS** \n\n02.07.02.01 \n\n|MATERIAL|Continuous hot-dip zinc-coated|steel (Sendzimir process).|\n|---|---|---|\n|SYSTEM|Ammonia cooling installation fo|r air cooling.|\n|PART|Evaporator.||\n|PHENOMENON|Attack by corrosive water.||\n|APPEARANCE|Uniform attack to zinc and steel.||\n|TIME IN SERVICE|5 years.||\n|ENVIRONMENT|Ice (frozen condensed moisture<br>above evaporator for periodical t|from the cooled air); corrosive deferrized well water (sprayed<br>hawing of the ice) (Langelier index −2.6, Ryznar index 11.3).|\n|CAUSE|Because of the highly corrosive<br>formed. Corrosion of zinc is acce<br>coating. The corrosion products f|well water, no protective patina coating (of basic zinc salt) is<br>lerated by the presence of many pores and fractures in the zinc<br>orce the zinc coating away.|\n|REMEDY|Provide new evaporator with bett<br>by removing the carbon dioxide.|er galvanization and reduce the corrosiveness of the well water|\n\n\n\n222 \n\nCASE HISTORY \n\n## **CORROSION ATLAS** \n\n02.08.15.01 \n\n|MATERIAL<br>Hot-dip galvanized steel.|\n|---|\n|SYSTEM<br>Sewage treatment plant.|\n|PART<br>Aeration tank distributor pieces.|\n|PHENOMENON<br>Underdeposit corrosion.|\n|APPEARANCE<br>Pitting underneath crusts of sludge deposit.|\n|TIME IN SERVICE<br>4<sup>1</sup><br>2<sup>years.</sup>|\n|ENVIRONMENT<br>Aerated waste water with chloride (Cl<sup>−</sup>) 300 ppm; nitrate (NO <sup>−</sup><br>3 <sup>) 25 ppm; pH 7.9; activated</sup><br>sludge 2–4 ppm.|\n|CAUSE<br>Sludge deposit on the hot-dip galvanized ducts obstructs the aeration of the zinc, allowing the<br>local formation of differential aeration cells. Underneath the deposit, the material is exposed to<br>pitting corrosion. The resultant zinc oxide hydroxide, together with the sludge deposit, forms<br>a thick crust.|\n|REMEDY<br>Replacement by new distributor pieces treated with a duplex system (hot-dip galvanized<br>followed by coating).|\n\n\n\n223 \n\nCASE HISTORY \n\n## **CORROSION ATLAS** \n\n02.10.15.01 \n\n|MATERIAL|Hot-dip galvanized steel 37.1.|\n|---|---|\n|SYSTEM|Fire-extinguishing system.|\n|PART|Dry sprinkler line.|\n|PHENOMENON|Under-deposit corrosion.|\n|APPEARANCE|After removal of the 4- to 5-mm-thick light- to grey-brown deposit, consisting of iron oxide<br>and zinc oxide, it was found that the zinc layer had disappeared at many sites, with pitting attack<br>and selective attack to the weld.|\n|TIME IN SERVICE|2 years.|\n|ENVIRONMENT|After pressure-testing, remaining mains water was replenished with condensate from the<br>undried air from the air compressor.|\n|CAUSE|The lengthy presence of a considerable quantity of mains water in the lower part of the pipe had<br>prevented the formation of a protective layer of basic zinc carbonate (zinc patina). “White rust”<br>was formed, and aeration cells originated. The resultant corrosion "}, {"page": 199, "text": "products were wetted with<br>condensate from the compressed air, allowing the corrosion to continue (see also Case Histories<br>02.05.24.01and02.08.15.01).|\n|REMEDY|•  Manufacture lines from uncoated carbon steel and install them with the weld seam upward,<br>or use seamless pipe.<br>•  Dry the compressed air.|\n\n\n\n224 \n\nCASE HISTORY \n\n## **CORROSION ATLAS** \n\n02.11.03.01 \n\n|MATERIAL|Continuous hot-dip zinc-coated steel (Sendzimir process).|\n|---|---|\n|SYSTEM|Milk products storage and distribution system.|\n|PART|Conveyor plate.|\n|PHENOMENON|Alkalinity corrosion.|\n|APPEARANCE|Uniform attack, with rust formation.|\n|TIME IN SERVICE|6 months.|\n|ENVIRONMENT|Daily cleaning with high-pressure softened water, to which alkaline cleaning chemicals were<br>added; pH 10.1–11.3.|\n|CAUSE|Galvanized steel is not resistant to water with a pH>8.5, since no patina layer is formed.<br>Moreover, the galvanization method applied yielded a zinc coating of only 20–25 μm, without<br>formation of iron–zinc alloy. This coating is therefore extremely sensitive to attack. Softened<br>water in itself is also aggressive to zinc.|\n|REMEDY|•  Construct the system in stainless steel or hot-dip galvanized steel (zinc coating approximately<br>100 μm).<br>•  In the latter case, use less aggressive cleaning chemicals and of nonsoftened cleaning water.<br>•  Or derust and repaint the system periodically.|\n\n\n\n225 \n\nCASE HISTORY \n\n## **CORROSION ATLAS** \n\n02.11.22.01 \n\n|MATERIAL|Zinc-coated steel.|\n|---|---|\n|SYSTEM|Extrusion die.|\n|PART|Bolt.|\n|PHENOMENON|Solid metal–induced embrittlement.|\n\n\n\n\n\n|APPEARANCE|Left: a new bolt.<br>Right: Used bolt with brittle fracture.|\n|---|---|\n|TIME IN SERVICE|3 months.|\n|ENVIRONMENT|Inside atmosphere; high temperature (270 °C).|\n|CAUSE|Embrittlement of bolt material by zinc penetration. This occurs at a temperature above 240 °C<br>but below the melting point of zinc (see also Case history 01.04.22.01).|\n|REMEDY|Use uncoated bolts.|\n\n\n\n226 \n\nCASE HISTORY 02.16.10.01 \n\n## **CORROSION ATLAS** \n\n|MATERIAL|Hot-dip galvanized steel.|\n|---|---|\n|SYSTEM|Cattle shed.|\n|PART|Rear support of partition wall between the cows.|\n|PHENOMENON|Ammonia corrosion.|\n\n\n\n\n\n|APPEARANCE|Irregular pitting.|\n|---|---|\n|TIME IN SERVICE|1<sup>1</sup><br>2<sup>years.</sup>|\n|ENVIRONMENT|Cow manure.|\n|CAUSE|The defective construction (plastic sleeve was applied too low) and failure to remove the manure<br>regularly allowed the zinc coating to be dissolved by ammonia and corrosive substances from<br>the manure, after which the steel was attacked and rusted through.|\n|REMEDY|Install new partitions, making sure that the protective plastic sleeve reaches the proper height<br>(approximately 10 cm above the beam).|\n\n\n\n227 \n\nCASE HISTORY \n\n## **CORROSION ATLAS** \n\n02.16.12.01 \n\n|MATERIAL|Hot-dip galvanized steel.|\n|---|---|\n|SYSTEM|Gate on rollers.|\n|PART|Tubular railings.|\n|PHENOMENON|Chloride attack.|\n|APPEARANCE|Pitting (typical of chloride corrosion).|\n|TIME IN SERVICE|2<sup>1</sup><"}, {"page": 200, "text": "br>2<sup>years.</sup>|\n|ENVIRONMENT|Atmosphere.|\n|CAUSE|During the galvanizing process, fux (zinc ammonium chloride) and zinc oxide-substances<br>which when wet are corrosive to steel remained on certain railings.|\n|REMEDY|Replace the corroded railings and re-galvanize the entire gate.|\n\n\n\n228 \n\nCASE HISTORY \n\n## **CORROSION ATLAS** \n\n02.16.12.02 \n\n|MATERIAL|Hot-dip galvanized steel.|\n|---|---|\n|SYSTEM|Roof structure of a horticultural glasshouse.|\n|PART|Upper tube of the roof truss.|\n|PHENOMENON|Chloride attack.|\n|APPEARANCE|Left: pipe section partially flled with deposit.<br>Right: pipe section corroded through, with pitting.|\n|TIME IN SERVICE|14 years.|\n|ENVIRONMENT|Humid atmosphere.|\n|CAUSE|Because the outfow orifce provided for galvanizing purposes had been made at an incorrect<br>site and was much too small, zinc and fux ash residues (zinc ammonium chloride) were unable<br>to escape suffciently. Particularly the fux ash residues, when wet, are corrosive in relation to<br>steel (see also Case History02.16.12.01).|\n|REMEDY|Replace trusses by new trusses having a larger outfow orifce at the appropriate site.|\n\n\n\n229 \n\nCASE HISTORY \n\n## **CORROSION ATLAS** \n\n02.16.24.01 \n\n|MATERIAL|Hot-dip galvanized steel.|\n|---|---|\n|SYSTEM|Grating foors of an outdoor chemical plant.|\n|PART|Part of a foor section.|\n|PHENOMENON|Atmospheric corrosion.|\n\n\n\n\n\n|APPEARANCE|Brown rust spots.|\n|---|---|\n|TIME IN SERVICE|3 months.|\n|ENVIRONMENT|Industrial atmosphere.|\n|CAUSE|Abrasive dust originating from grinding and welding operations to the pipelines remained on<br>the hot-dip galvanized gratings. The iron particles began to corrode and caused the brown color<br>of the zinc surface. Accordingly, this attack was caused by poor workmanship.|\n|REMEDY|The gratings cannot be cleaned, the only solution is disassembly and regalvanization.<br>To prevent such attack, cover galvanized constructions before starting the activities.|\n\n\n\n230 \n\nCASE HISTORY \n\n## **CORROSION ATLAS** \n\n02.16.24.02 \n\n|MATERIAL|Hot-dip galvanized and zinc-electroplated steel.|\n|---|---|\n|SYSTEM|Horticultural glasshouse.|\n|PART|Attachment strips.|\n|PHENOMENON|Atmospheric corrosion.|\n|APPEARANCE|The upper strip is uniformly corroded, but the lower strip exhibits no corrosion apart from the<br>extremities.|\n|TIME IN SERVICE|4–5 years.|\n|ENVIRONMENT|Marine atmosphere.|\n|CAUSE|The upper zinc-electroplated strip (zinc layer 10 μm) proved to be insuffciently<br>corrosion-resistant in the marine atmosphere. By contrast, the hot-dip galvanized strip<br>(zinc layer 40–50 μm) proved to be suffciently corrosion resistant.|\n|REMEDY|The electroplated snips should be replaced by hot-dip galvanized strips.|\n\n\n\n231 \n\nCASE HISTORY \n\n## **CORROSION ATLAS** \n\n02.16.24.03 \n\n|MATERIAL|Hot-dip galvanized steel.|\n|---|---|\n|SYSTEM|Structure.|\n|PART|Weld.|\n|PHENOMENON|Atmospheric corrosion.|\n|APPEARANCE|Only the weld is uniformly corroded.|\n|TIME IN SERVICE|4 years.|\n|ENVIRONMENT|Rural atmosphere.|\n|CAUSE|Damage to the zinc "}, {"page": 201, "text": "layer during welding. The weld was not protected and therefore corroded.<br>The abutting zinc layer prevented the rust formation from spreading.|\n|REMEDY|After welding galvanized steel, the welds should be protected by means of an appropriate zinc<br>compound paint.|\n\n\n\n232 \n\nCASE HISTORY \n\n## **CORROSION ATLAS** \n\n02.16.24.04 \n\n|MATERIAL|Continuous hot-dip zinc-coated steel (Sendzimir process).|\n|---|---|\n|SYSTEM|Glasshouse.|\n|PART|Beam.|\n|PHENOMENON|Atmospheric corrosion.|\n|APPEARANCE|Uniform attack with rust formation.|\n|TIME IN SERVICE|<br>About 1 year.|\n|ENVIRONMENT|Atmosphere.|\n|CAUSE|The combination of an excessively thin permeable zinc coating with SO2vapors originating<br>from a boiler plant installed nearby. The manufacturer had provided a 2-year warranty on the<br>galvanized steel.|\n|REMEDY|Continuous hot-dip zinc-coated steel is not suitable for outdoor use.<br>In this case, the galvanized steel structure was replaced by an aluminum structure. Alternative:<br>After pickling, the corroded structure could be hot-dip galvanized and provided with a coating<br>(duplex system).|\n\n\n\n233 \n\nCASE HISTORY \n\n## **CORROSION ATLAS** \n\n02.16.24.05 \n\n|MATERIAL<br>Sherardized steel.|\n|---|\n|SYSTEM<br>Platform of outdoor installation.|\n|PART<br>Bolt with nut.|\n|PHENOMENON<br>Atmospheric corrosion.|\n|APPEARANCE<br>Bolt head and nut rusted at one side.|\n|TIME IN SERVICE<br>2 days.|\n|ENVIRONMENT<br>Industrial atmosphere, contaminated with sulfur dioxide and ammonium nitrate (acid<br>deposition).|\n|CAUSE<br>Sherardized steel is not resistant to this aggressive atmosphere, the still fresh, unoxidized zinc<br>layer being rapidly attacked, after which corrosion of the steel occurs.|\n|REMEDY<br>After brushing off the corrosion products in mildly alkaline demineralized water, the bolts and<br>nuts were painted with a coal tar epoxy paint.|\n\n\n\n234 \n\nCASE HISTORY \n\n## **CORROSION ATLAS** \n\n02.16.31.01 \n\n|MATERIAL|Hot-dip galvanized steel.|\n|---|---|\n|SYSTEM<br>PART|Auction building.<br>Structural beams.|\n|PHENOMENON|Sandelin phenomenon.|\n|APPEARANCE|Cross-beam exhibits an abnormal, grey-veined appearance.|\n|TIME IN SERVICE|Not applicable.|\n|ENVIRONMENT|Not applicable.|\n|CAUSE|The cross-beam is manufactured from silicon-killed steel, which renders the steel more reactive in the<br>presence of molten zinc, with the zeta layer growing profusely during galvanizing and while the coating<br>is cooling down. The effect can be severe, usually at silicon levels above about 0.3%, with the alloy layer<br>growing through to the surface of the coating. This is in contrast to the coating on the vertical beam which<br>is made from unkilled steel where the normal relatively pure eta surface zinc layer is present. The same<br>effect also occurs in semi-killed steel (Si content above 0.03%) but it is normally only signifcant at silicon<br>levels above about 0.05%, with a substantial reduction in the rate of zeta alloy formation at about 0.11%.|\n|REMEDY|The resultant overall thicke"}, {"page": 202, "text": "r coating provides a proportionately higher degree of corrosion protection<br>but excessively thick coatings should be handled with care as they can be brittle and therefore liable to<br>damage. If the galvanizer is provided in advance with an analysis of the steel offered for galvanizing, he<br>can make appropriate adjustments to the process to avoid excessively thick and brittle coatings.<br>This Sandelin phenomenon does not occur with aluminum-killed steel when reactive levels of silicon are<br>not present.|\n\n\n\n235 \n\nCASE HISTORY \n\n## **CORROSION ATLAS** \n\n02.17.24.01 \n\n|MATERIAL<br>SYSTEM|Hot-dip galvanized steel.<br>Street equipment.|\n|---|---|\n|PART|Left: Letter-box support profle; right: Traffc bollard.|\n|PHENOMENON|Atmospheric corrosion.|\n|APPEARANCE|Brown corrosion visible only on the south-west and west sides.|\n|TIME IN SERVICE|20 and 17 years, respectively.|\n|ENVIRONMENT|Marine-industrial atmosphere, contaminated with SO2, NO2, chlorides, and fuorides carried<br>on south-westerly/westerly winds from an industrial district located at a distance of 15 km.|\n|CAUSE|Attack to the zinc coating and the steel surface by the contaminants carried on the wind. Strong<br>one-sided attack by the prevailing local wind direction and wetting by acid rain (differential<br>atmospheric corrosion).|\n|REMEDY|Replacement of these elements by new hot-dip galvanized components, possibly with one or<br>two coats of paint (duplex system). Reconditioning is no longer possible because excessive rust<br>formation has already taken place.|\n\n\n\n236 \n\nCASE HISTORY 02.17.24.02 \n\n## **CORROSION ATLAS** \n\n|MATERIAL|Hot-dip galvanized steel.|\n|---|---|\n|SYSTEM|Street equipment.|\n|PART|Lamp-post.|\n|PHENOMENON|Atmospheric corrosion.|\n|APPEARANCE|Brown corrosion products in and beside the crevice around the hatch in the post.|\n|TIME IN SERVICE|About 12 years.|\n|ENVIRONMENT|Rural, mild industrial atmosphere.|\n|CAUSE|Difference in aeration between the crevice and the rest of the post surface creates a differential<br>cell, allowing rust formation to take place due to the rainwater remaining in the crevice. Rust<br>water has caused brown discoloration to the lower part of the post.|\n|REMEDY|See Case History02.17.24.01.|\n\n\n\n237 \n\nCASE HISTORY \n\n## **CORROSION ATLAS** \n\n02.17.24.03 \n\n|MATERIAL|Zinc electroplated steel.||\n|---|---|---|\n|SYSTEM|Separating structures.||\n|PART|Left: Wire netting of fence<br>Right: Barbed wire fence.||\n|PHENOMENON|Atmospheric corrosion.||\n|APPEARANCE|Rust formation on the wire nettin|g and the barbed wire, with corrosion patches on the tubes.|\n|TIME IN SERVICE|About 10 and 14 years, respectivel|y.|\n|ENVIRONMENT|Urban and marine atmosphere, res|pectively.|\n|CAUSE|The zinc-electroplated wire nettin<br>layer of 5–8 μm. Corrosion produ<br>hot-dip galvanized pipes (coating<br>moreover caused galvanic corrosio<br>tubes.|g and the barbed wire corroded because of the thin coating<br>cts from the netting and the barbed wire deposited on the<br>thickness 50–80 "}, {"page": 203, "text": "μm). The stainless-steel clamps of the fence<br>n of the zinc layer on the contact areas with the galvanized|\n|REMEDY|Use zinc-electroplated and then<br>steel clamps.|PVC-coated netting/barbed wire, with hot-dip galvanized|\n\n\n\n238 \n\nCASE HISTORY \n\n## **CORROSION ATLAS** \n\n02.17.24.04 \n\n|MATERIAL|Hot-dip galvanized steel.|\n|---|---|\n|SYSTEM|Separating structure.|\n|PART|Fence posts.|\n|PHENOMENON|Atmospheric corrosion.|\n|APPEARANCE|The posts are uniformly corroded or exhibit areas of rust. The attachment fttings are not<br>corroded.|\n|TIME IN SERVICE|14 years.|\n|ENVIRONMENT|Marine-industrial atmosphere.|\n|CAUSE|Difference in zinc layer thickness between the two hot-dip galvanized steel components causes<br>difference in corrosion. The posts are covered with a 60- to 75-μm zinc layer. The cast-iron<br>fttings, however, are covered with a 90- to 130-μm layer.|\n|REMEDY|Because reconditioning with paint coating systems was not feasible, the rusted fence parts were<br>replaced by others which were more effectively galvanized.|\n\n\n\n239 \n\nCASE HISTORY 02.17.24.05 \n\n## **CORROSION ATLAS** \n\n|MATERIAL|Hot-dip galvanized and zinc-electroplated steel.|\n|---|---|\n|SYSTEM|Street equipment.|\n|PART|Fastening strips on a waste-bin.|\n|PHENOMENON|Atmospheric corrosion.|\n|APPEARANCE|The fastening strips are uniformly corroded. The lamp-post itself is not.|\n|TIME IN SERVICE|14 years.|\n|ENVIRONMENT|Urban atmosphere.|\n|CAUSE|The zinc-electroplated strips are insuffciently corrosion-resistant by contrast to the<br>hot-dip galvanized lamp-post. The waste-bin had been treated with a duplex system:<br>Hot-dip galvanized plus polyurethane paint.|\n|REMEDY|The strips should also be made of hot-dip galvanized steel (see also Case History02.16.24.02).|\n\n\n\n240 \n\n|CASE HISTORY<br>02.17.24.06<br>**CORROSION ATLAS**|\n|---|\n|MATERIAL<br>Hot-dip galvanized steel.|\n|SYSTEM<br>Separating structure.|\n|PART<br>Barrier alongside a mountain road.|\n|PHENOMENON<br>Atmospheric corrosion.|\n|APPEARANCE<br>Part of the barrier exhibits uniform corrosion.|\n|TIME IN SERVICE<br>Probably less than 5 years.|\n|ENVIRONMENT<br>Rural atmosphere.|\n|CAUSE<br>Part of the hot-dip galvanized barrier had been repaired after a car had collided into it. It<br>had subsequently been derusted and painted by hand. Evidently, this repair job had been<br>substandard, and the corrosion resistance was poor by comparison with the rest of the barrier.|\n|REMEDY<br>Remove the damaged part, cleanse by pickling and hot-dip galvanize once again.|\n\n\n\n## **CORROSION ATLAS** \n\n241 \n\nCASE HISTORY \n\n## **CORROSION ATLAS** \n\n02.20.13.01 \n\n|MATERIAL<br>Zinc (6–9 μm) electroplated steel.|\n|---|\n|SYSTEM<br>Automotive system.|\n|PART<br>Hydraulic lift cylinder, mounted in steel tube by means of an adhesive.|\n|PHENOMENON<br>Crevice corrosion.|\n|APPEARANCE<br>Overall attack of the zinc coating.|\n|TIME IN SERVICE<br>1 year.|\n|ENVIRONMENT<br>Normal road conditions.|\n|CAUSE<br>Wetting by capillary activity caused corrosion of the zinc coating. Zi"}, {"page": 204, "text": "nc is sensitive to crevice<br>corrosion. This resulted in leakage of water to the hydraulic system.|\n|REMEDY<br>Redesign of the hydraulic lift and application of a better gluing process.|\n\n\n\n242 \n\nCASE HISTORY \n\n02.24.01.01 \n\n## **CORROSION ATLAS** \n\n|MATERIAL|Hot-dip galvanized, zinc-electroplated, and continuous zinc-electroplated steel.|\n|---|---|\n|SYSTEM|Laboratory rig.|\n|PART|Three plates.|\n|PHENOMENON|Oxygen corrosion.|\n|APPEARANCE|The left-hand plate (hot-dip galvanized) exhibits no corrosion, the center plate (electroplated)<br>is slightly corroded and the right-hand plate (continuous electroplated) is severely corroded.|\n|TIME IN SERVICE|18 months (at sequences of 8 h_in_– 16 h_out_of mains water, etc.).|\n|ENVIRONMENT|Mains water, room temperature.|\n|CAUSE|The difference in corrosion is due to difference in quality of the zinc layer. Besides the thickness<br>of zinc layer, this is also affected by the presence of iron–zinc alloys, as in the case of hot-dip<br>galvanized steel.<br>Thickness of zinc layer, left plate: 50–60 μm.<br>Thickness of zinc layer, center plate: 10 μm.<br>Thickness of zinc layer, right plate: 1–2 μm.|\n|REMEDY|For applications in mains water at room temperature, of all zinc application methods_hot-dip_<br>galvanizing is the only eligible type.|\n\n\n\n243 \n\nCASE HISTORY \n\n## **CORROSION ATLAS** \n\n02.24.12.01 \n\n|MATERIAL|Zinc electroplated steel.|\n|---|---|\n|SYSTEM|Weathering test.|\n|PART|Panel.|\n|PHENOMENON|Chloride attack.|\n\n\n\n\n\n|APPEARANCE|Zinc layer locally disappeared and steel surface uniformly corroded|\n|---|---|\n|TIME IN SERVICE|8 months.|\n|ENVIRONMENT|Standing unaerated seawater.|\n|CAUSE|Zinc-electroplated steel with a zinc layer thickness of only 2–3 μm is not resistant to seawater,<br>not even for a short period of exposure.|\n|REMEDY|•  Provide panels with a duplex ssystem (hot-dip galvanizing, layer thickness>100 μm, with,<br>e.g., two layers of coal tar/epoxy coating, layer thickness 300–500 μm).<br>•  Alternative: spray the blasted steel surface with a 100- to 150-μm-thick aluminum coating.|\n\n\n\n244 \n\nCASE HISTORY \n\n## **CORROSION ATLAS** \n\n02.24.24.01 \n\n|MATERIAL|Hot-dip galvanized and duplex coated steel.|\n|---|---|\n|SYSTEM|Test rig.|\n|PART|Test plates.t|\n|PHENOMENON|Atmospheric corrosion.|\n|APPEARANCE|Two microphotos: On the left a steel surface provided with a duplex system, on the right a<br>hot-dip galvanized steel surface.|\n|TIME IN SERVICE|About 12 years.|\n|ENVIRONMENT|Marine-industrial atmosphere.|\n|CAUSE|The zinc layer of the hot-dip galvanized steel plate had been attacked by the aggressive<br>atmosphere. Part of the zeta alloy layer (upper layer) and the delta-1 layer are still present.<br>The pure zinc layer (eta layer) has corroded away entire. After galvanizing, the left-hand plate<br>had been directly coated with a polyvinyl butyral wash primer, a cresylic formaldehyde resin<br>(10 μm), and a top coating of vinyl acrylate copolymer (20 μm). The duplex system prevented<br>any attack to the zinc"}, {"page": 205, "text": " layer whatsoever.|\n|REMEDY|Application of duplex systems is preferred where hot-dip galvanized steel is exposed to the<br>effects of aggressive climates.|\n\n\n\n245 \n\nCASE HISTORY \n\n## **CORROSION ATLAS** \n\n03.01.40.01 \n\n|MATERIAL|Baked coating of phenol formaldehyde resin on carbon steel.|\n|---|---|\n|SYSTEM|Boiler feedwater system.|\n|PART|Suction branch pipes of a feedwater tank.|\n|PHENOMENON|Coating failure.|\n\n\n\n\n\n|APPEARANCE|Blisters in coating and pitting underneath corrosion nodules.|\n|---|---|\n|TIME IN SERVICE|3 years.|\n|ENVIRONMENT|Mixture of condensate and softened make-up water (aggressive and oxygen-containing);<br>temperature 60–65 °C.|\n|CAUSE|The coating contained pores due to poor application. These led to entry of water, blistering,<br>under-rusting, and fnally to faking-off of the coating and severe corrosion to the tank by the<br>aggressive feedwater (see also Case Histories 03.05.40.01 and 03.21.40.03).|\n|REMEDY|•  Replacement of the branch pipes and repair of the coated tank locally with cold-hardening<br>epoxy coating.<br>•  A better option would be to grit-blast the tank and recoat it, checking the coating for pores<br>by means of spark-testing.<br>•  Alternative: Construction of the tank from stainless steel.|\n\n\n\n246 \n\nCASE HISTORY 03.04.40.01 \n\n## **CORROSION ATLAS** \n\n|MATERIAL|Carbon steel with a baked epoxy coating.|\n|---|---|\n|SYSTEM|Central heating system expansion vessel.|\n|PART|External surface.|\n|PHENOMENON|Coating failure.|\n|APPEARANCE|About 30% of the surface of the coating is covered with closely juxtaposed pits.|\n|TIME IN SERVICE|During production.|\n|ENVIRONMENT|Not applicable.|\n|CAUSE|The presence of polycyclic aromatic hydrocarbons (PAHs) in the drawing oil used, which made<br>the vessels diffcult to degrease. As a result, residues of drawing oil remained on the surface,<br>leading to local poor adhesion of the powder coating and consequent formation of small craters.|\n|REMEDY|Use PAH-free drawing oil, which is moreover less damaging to the environment.|\n\n\n\n247 \n\nCASE HISTORY \n\n## **CORROSION ATLAS** \n\n03.05.40.01 \n\n|MATERIAL|Baked coating of phenol formaldehyde resin on carbon steel.|\n|---|---|\n|SYSTEM|Hot water storage boiler with copper bundle and coated steel case.|\n|PART|Boiler case section.|\n|PHENOMENON|Coating failure.|\n\n\n\n\n\n|APPEARANCE|Pitting with corrosion blisters.|\n|---|---|\n|TIME IN SERVICE|5 years.|\n|ENVIRONMENT|Untreated mains water at 80 °C (steam through the copper tubes of the boiler).|\n|CAUSE|Pores in the coating due to poor application. Corrosion was galvanically reinforced by the<br>copper bundle.|\n|REMEDY|•  Removal of the coating by grit-blasting of the boiler after which it has to be recoated, keeping<br>a good check for the presence of pores (by spark-testing); or<br>•  Replacement of the boiler by a copper-lined boiler, or by a steel boiler provided with cathodic<br>protection (retaining the copper bundle).|\n\n\n\n248 \n\nCASE HISTORY \n\n## **CORROSION ATLAS** \n\n03.05.40.02 \n\n|MATERIAL|Coal ta"}, {"page": 206, "text": "r epoxy coating (two coats) over steel.|\n|---|---|\n|SYSTEM|Water supply system.|\n|PART|Internally coated water transmission line (coating thickness 450–500 μm).|\n|PHENOMENON|Coating failure (intercoat delamination).|\n|APPEARANCE|Severe delamination of the second coat from the frst. Note the complete lack of bond between<br>coats.|\n|TIME IN SERVICE|A few months.|\n|ENVIRONMENT|Fresh water.|\n|CAUSE|Poor adhesion between the two coats caused by overcuring of the original coat and condensation<br>of moisture on the surface even though it was dry when the second coat was applied. This is a<br>common failure of coal tar epoxy. Rain, dew, and condensation create a condition on the surface<br>that does not allow the second coat to adhere.|\n|REMEDY|•  Select a coating that is soluble in its own solvents (such as lacquer-type coatings). Apply<br>second coat before the frst is thoroughly cured, or<br>•  Make sure the coal tar epoxy is applied under dry conditions<br>•  If condensation occurs, lightly blast the coal tar epoxy surface before applying the second coat|\n\n\n\n249 \n\nCASE HISTORY \n\n## **CORROSION ATLAS** \n\n03.05.40.03 \n\n|MATERIAL|Alkyd coating (two coats) on steel.|\n|---|---|\n|SYSTEM|Conveyor pipe system for water.|\n|PART|Externally coated pipe.|\n|PHENOMENON|Coating failure (underflm corrosion).|\n|APPEARANCE|Broken tubercles, with rust increasing in volume under unbroken flm lifting off surface (similar<br>to undercutting).|\n|TIME IN SERVICE|Several months.|\n|ENVIRONMENT|Severe marine atmosphere.|\n|CAUSE|Poor adhesion because alkyd coatings tend to cure and become more porous over time. Water,<br>oxygen, and salt penetrate and cause severe rusting and pitting. Underflm corrosion of this type<br>is most prevalent with surface-oxidizing coatings, such as oil base paints and alkyd coatings.|\n|REMEDY|Apply alkyd over a robust anticorrosive primer (such as inorganic zinc) or change to a<br>high-performance coating system.|\n\n\n\n250 \n\nCASE HISTORY \n\n## **CORROSION ATLAS** \n\n03.06.14.01 \n\n|MATERIAL|Coated ca|rbon steel.|\n|---|---|---|\n|SYSTEM|Through-|fow cooling water system.|\n|PART|Channel|head of heat exchanger.|\n|PHENOMENON|Galvanic|corrosion.|\n|APPEARANCE|Severe att<br>the left, th|ack in particular immediately beside the pipe plate, which was also attacked itself. On<br>e channel head with temporary coating; on the right, after blasting.|\n|TIME IN SERVICE|Within 3|months.|\n|ENVIRONMENT|Brackish c<br>Ethylene|ooling water through the pipes.<br>around the pipes.|\n|CAUSE|The pipe<br>leads to s<br>bundle wa|bundle was made of cupronickel, the channel head was coated. This combination<br>evere galvanic corrosion at faws in the coating (pores and areas damaged when the<br>s inserted).|\n|REMEDY|To preven<br>preferably<br>less expen|t galvanic corrosion, the bundle must be internally coated like the channel head,<br>with a baked coating. The bundle can also be made of coated carbon steel. This is a<br>sive and more reliable design than the original one.|\n\n\n\n251 "}, {"page": 207, "text": "\n\nCASE HISTORY \n\n## **CORROSION ATLAS** \n\n03.08.04.01 \n\n|MATERIAL|Cast iron (with a coating unsuited for this purpose).|\n|---|---|\n|SYSTEM|Sewage treatment plant.|\n|PART|Filter pressure plates (1200 Ч 1200 Ч 50 mm) of a sludge dewatering unit.|\n|PHENOMENON|Acid corrosion and erosion.|\n\n\n\n\n\n|APPEARANCE|Left: original coating disappeared, severe fouling and attack underground.<br>Right: the same plate after application of synthetic coating.|\n|---|---|\n|TIME IN SERVICE|5 years.|\n|ENVIRONMENT|Sludge conditioned by the addition of ferric chloride and chalk. Pressure 15–16 bar. The flter<br>pressure plates were cleaned with 5% hydrochloric acid for a period of 24 hours several times<br>a year.|\n|CAUSE|The dosages of FeCl3and Ca(OH)2are often imprecise and incorrectly adjusted, as a result<br>of which an aggressive environment frequently occurs. The CaSO4gypsum formed is not<br>homogeneous, and it also has an abrasive action. Corrosion can even take place during the<br>periodical cleaning treatments. So, both chemical and mechanical attack takes place.|\n|REMEDY|By applying good-quality thermally cured special synthetic coating (baked), the plates were<br>recommissioned and have already been successfully used for several years. Careful blasting,<br>passivating, etc., should be carried out as a surface pretreatment is of essential importance in<br>this reconditioning job.|\n\n\n\n252 \n\nCASE HISTORY \n\n03.08.14.01 \n\n## **CORROSION ATLAS** \n\n|MATERIAL|Carbon steel, coated with coal tar epoxy.|\n|---|---|\n|SYSTEM|Sewage treatment plant.|\n|PART|Skimmer in settling tank.|\n|PHENOMENON|Galvanic corrosion.|\n|APPEARANCE|Local faking-off of the coating, with pitting attack of the steel.|\n|TIME IN SERVICE|1<br>2<br>year after ftting stainless-steel cap.|\n|ENVIRONMENT|Sewage, highly conductive.|\n|CAUSE|After the stainless steel cap was ftted, a bimetallic contact was created between the pores<br>in the coating and the stainless steel, leading to galvanic corrosion (see also Case Histories<br>03.05.40.01and03.06.14.01).|\n|REMEDY|Repair the coating and then:<br>•  provide the cap with electric isolation at the suspension points, or<br>•  provide cathodic protection and perform regular inspections, or<br>•  construct the cap of plastic.|\n\n\n\n253 \n\nCASE HISTORY \n\n## **CORROSION ATLAS** \n\n03.08.17.01 \n\n|MATERIAL|Bitumen-coated steel.|\n|---|---|\n|SYSTEM|Waste water treatment plant.|\n|PART|Aerator tube of aeration basin.|\n|PHENOMENON|Microbiologically induced corrosion (MIC).|\n\n\n\n\n\n|APPEARANCE|Flaked-off bitumen coating, shiny metallic steel surface with extensive pitting.|\n|---|---|\n|TIME IN SERVICE|Less than 1 year.|\n|ENVIRONMENT|Waste water from potato four mill.|\n|CAUSE<br>REMEDY|Short shut-down period caused degradation of the active slime in the basin. This yielded<br>conditions in which coating attack and attack of the steel by sulfate-reducing bacteria could<br>occur.<br>Maintain aeration of basin. No attack occurs under normal operating conditions.|\n\n\n\n254 \n\nCASE HISTORY "}, {"page": 208, "text": "\n\n## **CORROSION ATLAS** \n\n03.10.17.01 \n\n|MATERIAL|Bitumen-coated steel.|\n|---|---|\n|SYSTEM|Fire-extinguishing system.|\n|PART|Underground transport pipeline.|\n|PHENOMENON|Microbiologically induced corrosion.|\n\n\n\n\n\n|APPEARANCE|Locally severe bowl-shaped attack.|\n|---|---|\n|TIME IN SERVICE|About 1 year.|\n|ENVIRONMENT|Sand bed with gravel, in marshy soil.|\n|CAUSE|When the soil was compacted, the bitumen coating suffered local damage due to the presence<br>of gravel. At these places, corrosion took place as a result of sulfate reduction by sulfate-reducing<br>bacteria, in which the sulfde formed attacks the steel. This case is obviously the result of poor<br>workmanship (see also Case History03.14.17.02).|\n|REMEDY|• In view of the position of the underground pipeline below roads and buildings, in this case it<br>was decided not to replace the underground pipeline and a new above-ground pipeline was<br>constructed.<br>• When embedding underground pipelines, the soil should not be overcompacted or pure sand<br>without gravel, etc., should be used.|\n\n\n\n255 \n\nCASE HISTORY \n\n## **CORROSION ATLAS** \n\n03.11.01.01 \n\n|MATERIAL|Carbon steel with coating applied in situ.|\n|---|---|\n|SYSTEM|Gas production station piping.|\n|PART|Straight pipe section with weld (wall thickness 7 mm).|\n|PHENOMENON|Oxygen corrosion.|\n|APPEARANCE|Attack near feld weld at coating failure.|\n|TIME IN SERVICE|5 years or more.|\n|ENVIRONMENT|Aerated disposal water of high salinity (15–20%); pH approximately 5; temperature about 35 °C.|\n|CAUSE|When a feld weld is coated, it is diffcult to provide root penetration with a successful coat. As<br>a
