Repository: NDDev-Technocracy-OpenNetwork/hack-2026-nornickel-knot

> **DEPRECATED.** This repository is archived and no longer maintained.
> It is kept read-only for reference; its GDS anchor records
> `lifecycle: archived` under `portfolio:archived-projects`.

# Nornickel Scientific Knot

Живая карта знаний R&D для горно-металлургической отрасли: система превращает архив отчётов, статей, презентаций и экспериментальных материалов в типизированный граф знаний, а затем отвечает на вопросы естественным языком с источниками и страницами первоисточников.

Проект подготовлен командой **Harmonic Labs** для **Норникель AI Hack 2026**, трек **«Научный клубок»**.

File: data/parsed/Материалы конференций/1schlesinger_m_e_extractive_metallurgy_of_copper.json (part 17 of 27)
(EW), Cu<sup>2ю</sup> in the purified advance electrolyte from SX is reduced to copper metal at the cathode by the application of a DC electrical current. Sulfuric acid, \n\nExtractive Metallurgy of Copper. DOI: 10.1016/B978-0-08-096789-9.10015-0 Copyright - 2011 Elsevier Ltd. All rights reserved. \n\n281 \n\nExtractive Metallurgy of Copper \n\n282 \n\n\n\n<!-- Start of picture text -->\nOre Acid<br>LEACH Cu2CO3(OH)2 + 2H + →2Cu 2+ + CO2 +  2H2O<br>Acid<br>recycle Extraction:  Cu 2+ + 2RH  →CuR2 + 2H +<br>SX<br>Acid Stripping:    CuR2 + 2H + →Cu 2+ + 2RH<br>recycle<br>EW Cathode:  Cu 2+ + 2e  →Cu<br>Anode:     H2O →2H + +  ½O2 + 2e<br>Cu cathode<br><!-- End of picture text -->\n\nFIGURE 15.1 Simplified hydrometallurgical flowsheet, showing the acid balance between leaching, solvent extraction, and electrowinning (Sole, 2008). The leaching reaction is shown for malachite, but similar reactions can be written for other minerals. RH is the organic extractant used in SX. Solvent extraction and electrowinning are described in Chapters 16 and 17, respectively. \n\nproduced at the anode of the electrowinning cell, is returned to the SX circuit in the copper-depleted spent electrolyte to strip more copper from the loaded organic solvent. \n\nThe integration of the three hydrometallurgical processes is illustrated in Fig. 15.1 (Sole, 2008). Figure 15.2 shows the solution compositions for a typical heap-leach flowsheet. \n\n###### 15.2. CHEMISTRY OF THE LEACHING OF COPPER MINERALS \n\nLeaching involves solubilizing the valuable components of an ore in an aqueous solution. In the case of copper minerals, sulfuric acid is almost always used as the leaching medium. Oxide copper minerals dissolve readily in acid and some sulfides, such as chalcocite and covellite, dissolve under atmospheric conditions. More refractory sulfides (chalcopyrite and bornite) require high temperatures and pressures to break down the crystal lattices to release copper from the minerals into solution. \n\n###### 15.2.1. Leaching of Copper Oxide Minerals \n\nFigure 15.3 shows the Pourbaix (potential-pH) diagram for th"}, {"page": 210, "text": "e CueOeS system. Copper can be dissolved as Cu<sup>2ю</sup> under mildly acidic conditions (pH < 5). Examples of some copper minerals that leach in this manner are: \n\nTenorite: CuO ю H2SO4 / Cu<sup>2ю</sup> ю SO<sup>2</sup> 4<sup>-</sup> ю H2O (15.1) Azurite: 2CuCO3$CuрOHЮ2 ю 3H2SO4 / 3Cu<sup>2ю</sup> ю 3SO<sup>2</sup> 4<sup>-</sup> ю 2CO2 ю 4H2O (15.2) \n\nMalachite: CuCO3$CuрOHЮ2 ю 2H2SO4 / 2Cu<sup>2ю</sup> ю 2SO<sup>2</sup> 4<sup>-</sup> ю CO2 ю 3H2O (15.3) Cuprite: Cu2O ю H2SO4 / Cu<sup>2ю</sup> ю SO<sup>2</sup> 4<sup>-</sup> ю Cu ю H2O (15.4) Chrysocolla: CuO$SiO2 ю H2SO4 / Cu<sup>2ю</sup> ю SO<sup>2</sup> 4<sup>-</sup> ю SiO2:nH2O ю р3 - nЮH2O (15.5) \n\nChapter | 15 Hydrometallurgical Copper Extraction: Introduction and Leaching \n\n283 \n\n\n\n<!-- Start of picture text -->\n10 g/L H2SO4<br>7 m Make-up H2SO4<br>Prepared base<br>and pad Leach heap ILS<br>storage<br>PLS storage pond pond<br>Pregnant leach  Raffinate 0.3 g/L Cu<br>solution<br>(1–6 g/L Cu)<br>Cu SX (loading)<br>Loaded solvent Stripped solvent<br>Cu SX (stripping)<br>Cu-enriched<br>advance electrolyte<br>45 g/L Cu, 150 g/L H2SO4<br>Cu-depleted<br>spent electrolyte<br>35 g/L Cu, 180 g/L H2SO4<br>Electrowinning cells<br>Cathode plates<br>Copper (<20 ppm impurities)<br><!-- End of picture text -->\n\nFIGURE 15.2 Copper heap leach/solvent extraction/electrowinning flowsheet. \n\n###### 15.2.2. Leaching of Copper Sulfide Minerals \n\nCopper sulfide minerals require the use of acid and an oxidizing agent to break the mineral lattice and release Cu<sup>2ю</sup> into solution (Sherrit, Pavlides, & Weekes, 2005). Elemental copper found in nature can be leached by either oxygen or ferric ion: \n\n\n\nExtractive Metallurgy of Copper \n\n284 \n\nFIGURE 15.3 Pourbaix diagram of the CueSeOeH2O system at 25<sup>-</sup> C. [Cu] ¼ [S] ¼ 10<sup>-4</sup> M (House, 1987). Minerals such as CuO can be leached by lowering the pH (adding acid). Sulfides and native copper require an oxidizing agent and acid. \n\n\n\n<!-- Start of picture text -->\n2.0<br>CuO22–<br>Cu 2+<br>CuO<br>1.0<br>CuS<br>Cu2O<br>0.0<br>Cu2S Cu<br>–1.0<br>Cu<br>–2.0<br>0.0            4.0               8.0            12.0           16.0<br>Equilibrium pH<br>(V)<br>h<br>Potential E<br><!-- End of picture text -->\n\nAll copper sulfides require the presence of Fe<sup>3ю</sup> and O2 as oxidizing agents for leaching to occur. The copper sulfide is oxidized by Fe<sup>3ю</sup> . The resulting Fe<sup>2ю</sup> is reoxidized to Fe<sup>3ю</sup> by O2. The Fe(II)/Fe(III) redox couple acts in a catalytic manner in these reactions (shown for elevated-temperature reaction conditions where the sulfur-containing product is sulfate, rather than the elemental sulfur that forms under ambient conditions): \n\n\n\n\n\n\n\nUnder some conditions (especially biological leaching), elemental sulfur that forms as a reaction product can be converted to sulfuric acid: \n\n\n\nA Pourbaix diagram for the CueFeeOeS system is shown in Fig. 15.4. Very refractory minerals, such as chalcopyrite, require high"}, {"page": 211, "text": " temperatures and pressures to enable leaching to take place at economically viable rates (Section 15.7). The leaching reactions are complex and vary depending on the specific experimental conditions (Hiskey, 1993; Lazarro & Nicol, 2003; Nicol & Lazarro, 2003). One typical series of reactions that occur under oxidizing conditions and at high temperatures is shown below: \n\n\n\nChapter | 15 Hydrometallurgical Copper Extraction: Introduction and Leaching \n\n285 \n\n\n\n<!-- Start of picture text -->\n0.8 Fe 2+ Fe2O3<br>HSO4– SO42–<br>0.6<br>Fe 3+ Cu 2+<br>0.4<br>CuO<br>0.2<br>FeS2<br>CuS<br>0 S   Cu2O<br>–0.2 Cu2S<br>Cu<br>–0.4 Fe 2+ SO42–<br>–0.6<br>Fe<br>–0.8<br>H2S      HS –<br>HS – S 2–<br>–1.0<br>0            2            4            6            8           10          12          14<br>Equilibrium pH<br>H2S<br>CuFeS2<br>CuCu3FeS2S4<br>H<br>2S<br>CuS<br>CuCu2S<br>5FeS4<br>FeS<br>FeS2<br>Cu<br>2S<br>Fe<br>2O<br>3<br>2–CuO 2<br> (V)Potential Eh<br><!-- End of picture text -->\n\nFIGURE 15.4 Pourbaix diagram of the CueFeeSeOeH2O system at 25 -C. [Cu] ¼ 0.01 M; [Fe] ¼ [S] ¼ 0.1 M. (Peters, 1976). Most minerals require the application of both an acidic environment and an oxidizing agent to leach copper as Cu<sup>2ю</sup> . \n\n\n\n###### 15.3. LEACHING METHODS \n\nThere are six main methods employed for the leaching of copper minerals: \n\n- l In-situ leaching; \n\n- l Dump leaching; \n\n- l Heap leaching; \n\n- l Vat leaching; \n\n- l Agitation leaching; \n\n- l Pressure oxidation leaching. \n\nExtractive Metallurgy of Copper \n\n286 \n\n\n\n<!-- Start of picture text -->\n6<br>5 Agitated leach<br>4 Vat Heap<br>leaching<br>3 leaching<br>Dump<br>2 leaching<br>1<br>0<br>1 7 25 150<br>Size of ore particle (mm)<br>Grade of ore (% Cu)<br><!-- End of picture text -->\n\nFIGURE 15.5 Relationship between copper grade and particle size of ore for different methods of atmospheric leaching (adapted from Scheffel, 2002). \n\nHeap leaching accounts for the majority of copper produced hydrometallurgically. The choice of leaching method depends on the mineralogy of the copper-bearing ore, the copper grade of the ore, and the particle size (Fig. 15.5; Scheffel, 2002). The topography of the mine site, geographical location of the ore body, climatic conditions, and prevailing economic conditions may also influence this decision. \n\nDump leaching, heap leaching, and vat leaching all fall into the category of percolation leaching. In dump and heap leaching (Section 15.4), the leach solution trickles by gravity through a permeable ore mass (Murr, 1980). In vat leaching, the leach solution is pumped up through the ore and is operated in flooded fashion. This keeps fine particles in suspension and prevents them from compacting and plugging at the bottom of the vat (Section 15.5). \n\nPermeability is achieved by blasting and crushing the ore. Fine material may be agglomerated to improve permeability. A sulfuric acid-containing solution is used for irrigation e usually raffinate or a recycled leach solution, usual"}, {"page": 212, "text": "ly called intermediate leach solution (ILS), followed by raffinate that is returned from the downstream SX circuit (see Chapter 16). The solution is distributed evenly over the surface of the ore mass and collected at the bottom of the heap (or the top of the vat). Copper dissolves into solution. Oxygen is present in the leach solution, but may be depleted by the leaching reactions. The PLS exiting at the base of the heap or the top of the vat is collected into large PLS storage ponds or tanks before being treated for copper recovery. \n\nAgitation leaching is used for minerals that leach easily, such as oxides and carbonates. Leaching is carried out in stirred tanks (Section 15.6). It is a capital-intensive technique, but copper recovery can approach 100%. \n\nPressure oxidation (POx) leaching is a relatively new commercial technology, which uses high temperatures and pressures to promote the leaching of refractory minerals, such as chalcopyrite (Section 15.7). When the chalcopyrite copper grade is too low or too variable for a pyrometallurgical process, pressure leaching can be used to treat the concentrate product from flotation (in contrast to the other leaching methods which process whole ore). \n\nEach of these leaching technologies is discussed in more detail in the following sections. \n\nA less-common technology is in-situ leaching. This occurs when leach solution is introduced to a rock mass that is still ‘in place’ as it occurs in nature and has not been mined out. Because of the acidity of the leach liquors, there are environmental concerns \n\nChapter | 15 Hydrometallurgical Copper Extraction: Introduction and Leaching \n\n287 \n\nTABLE 15.1 Copper Minerals Normally Found in Leach Heaps \n\n|.  <br>Type|<br>Common minerals|Mineral formula|\n|---|---|---|\n|Secondary minerals|||\n|Carbonates|Azurite|2CuCO3$Cu(OH)2|\n||Malachite|CuCO3$Cu(OH)2|\n|Hydroxy-chlorides|Atacamite|Cu2Cl(OH)3|\n|Hydroxy-silicates|Chrysocolla|CuO$SiO2$2H2O|\n|Native copper|Metal|Cu<sup>0</sup>|\n|Oxides|Cuprite|Cu2O|\n||Tenorite|CuO|\n|Sulfates|Antlerite|CuSO4$2Cu(OH)2|\n||Brochantite|CuSO4$3Cu(OH)2|\n|Supergene sulfdes|Chalcocite|Cu2S|\n||Covellite|CuS|\n||Bornite|Cu5FeS4|\n|Primary sulfde minerals|||\n|(Hypogene sulfdes)|Chalcopyrite|CuFeS2|\n||Enargite|Cu3AsS4|\n||Pyrite (source of Fe<sup>2ю</sup>, Fe<sup>3ю</sup>,<br>and H2SO4)|FeS2|\n\n\n\nwith potential contamination of groundwater and aquifers, so great care must be taken to ensure appropriate geological conditions for this type of leaching. Although used extensively in the uranium industry, in-situ leaching is not yet widely practiced for the recovery of copper (except for recovery of residual metal valuables from mining remnants). This technology may become more widespread in the future. \n\n###### 15.4. HEAP AND DUMP LEACHING \n\nHeap leaching and dump leaching involve trickling the H2SO4 lixiviant through large heaps or dumps of ore under normal atmospheric conditions. The oxide ores in Table 15.1 and chalcocite are readily leached. Bornite, "}, {"page": 213, "text": "covellite, and native copper are also leached under biological oxidizing conditions. Chalcopyrite is not leached to any significant extent under the mild conditions of heap leaching (Section 15.7). \n\nIn addition to the treatment of low-grade ores, heap leaching is also used to recover additional copper from tailings of heap, vat, or agitation leaching. \n\nExtractive Metallurgy of Copper \n\n288 \n\nThe chemistry of heap and dump leaching is very similar. The main differences between these two methods of leaching are the copper grade and the particle size of the ore. \n\nDump leaching is typically used for treating low-grade run-of-mine (ROM) ore, typically <0.5% Cu, with rock sizes ranging up to ~500 mm. It is a relatively inexpensive method of treating material that would otherwise be considered waste (see Chapter 2). The ore is usually placed on an impermeable pad or bedrock and irrigated with sulfuric acid solution (Fig. 15.6). \n\nHeap leaching is used to treat oxides and lower-grade secondary sulfide ores, cone taining up to ~2% Cu. The ore is crushed to a uniform particle size (typically 12 50 mm), often agglomerated, and then stacked on heaps in a controlled manner. The heap has an impermeable pad at the base. A series of irrigation pipes distribute the solution and drainage lines collect the copper-containing solutions at the base. \n\n###### 15.4.1. Chemistry of Heap and Dump Leaching \n\nAs discussed in Section 15.2, non-sulfide copper minerals are leached directly by H2SO4 according to reactions such as: \n\n\n\nLeaching of sulfide minerals, on the other hand, requires an oxidizing agent as well as H2SO4. The oxidizing agent is usually dissolved O2 from air, such as: \n\n\n\n\n\nFIGURE 15.6 Dump leaching at a mountainous site in Chile. (a) The natural topography has been used to contain the dump leach material. The leach solution flows by gravity through the dumps and is collected in PLS ponds at the base of the valley. (Courtesy of Anglo American.) (b) Close-up view showing the dripper pipes laid on the surface of the dump before irrigation has started. \n\nChapter | 15 Hydrometallurgical Copper Extraction: Introduction and Leaching \n\n289 \n\nHeap leaching of sulfides is assisted by micro-organisms. Bacteria, which occur naturally in the ore, act as a catalyst for the leaching reaction. The bacterial action increases the reaction rate so that the time frame required for leaching of these minerals becomes economic (Section 15.4.1.2). \n\n###### 15.4.1.1. Oxidation by Fe<sup>3ю</sup> \n\nReaction (15.7c) represents the overall sulfide leaching reaction. However, it has been shown that the Fe<sup>3ю-</sup> is necessary for rapid leaching. Iron-containing minerals in the ore such as pyrite (FeS2) are oxidized by Fe<sup>3ю</sup> ions in the presence of sulfur-oxidizing bacteria, releasing Fe<sup>2ю</sup> ions. The Fe<sup>2ю</sup> ions are rapidly reoxidized to Fe<sup>3ю</sup> by oxygen and catalyzed by ferrous-oxidizing bacteria close to the surface of the pyrite to mai"}, {"page": 214, "text": "ntain a high potential. Pyrite is not only a source of Fe<sup>3ю</sup> but is also an important source of acid (Eq. (15.11a)). Copper sulfides (and native copper) are leached by Fe<sup>3ю</sup> , also assisted by direct bacterial action: \n\n\n\nThe Fe<sup>2ю</sup> ions produced by Reaction (15.11c) are then reoxidized by Reaction (15.11b) and the process becomes cyclic (Brierley & Brierley, 1999). Some direct oxidation e (Eq. (15.7c)) may also occur. PLS from heap leaching typically contains 1 5 g/L Fe. \n\n###### 15.4.1.2. Bacterial Action \n\nThe above reactions can proceed without bacterial action, but they are accelerated by orders of magnitude by the enzyme catalysts produced by bacteria. The catalytic actions are most commonly attributed to Acidothiobacillus ferrooxidans, Leptospirillum ferriphilumooxidans, and Acidothiobacillus thiooxidans. At moderate temperatures (40e45<sup>-</sup> C), Acidothiobacillus caldus prevails, while at elevated temperature (>60<sup>-</sup> C), Sulfolobus metallicus and Metallosphaera spp are believed to be the dominant bioleaching strains (Watling, 2006). The bacteria are rod-shaped, 0.5 - 2 mm long or round, ~1 mm diameter (Fig. 15.7). \n\nThe bacteria are indigenous to both oxide and sulfide ores and their surrounding aqueous environment (Demergasso, Galleguillos, Soto, Seron, & Iturriaga, 2010; \n\n\n\nFIGURE 15.7 Naturally occurring mixed bacterial culture found in copper sulfide heap leaching. Note the presence of both rod-shaped and round bacteria. (Courtesy of F. Perrot, CSIRO Australian Minerals Resource Centre.) \n\nExtractive Metallurgy of Copper \n\n290 \n\nGroudeva, Vasilev, Karavaiko, & Groudev, 2010). They are present in leach heaps in the order of 10<sup>12</sup> bacteria per tonne of ore (Brierley & Brierley, 1999). Like all bacteria, they adapt readily to changes in their environment (Mutch, Watling, & Watkin, 2010). The following conditions promote optimum activity of the bacteria: \n\n- (a) Lixiviant pH between 1.5 and 6 (optimum ~pH 2); \n\n- (b) Temperature between 5 and 45<sup>-</sup> C (optimum ~30<sup>-</sup> C, often generated in leach heaps and dumps by exothermic sulfide oxidation reactions); \n\n- (c) An adequate O2 supply, often obtained by gently blowing air through perforated pipes beneath sulfide ore leach heaps (Salomon-de-Friedberg, 1998, 2000); \n\n- (d) No organics in lixiviant or heap, so adequate removal of organic entrainment from the SX raffinate is essential (Chapter 16). \n\nIt has been suggested that the bacteria might also need small amounts of minor nutrients, such as NHю4 and PO34-, for cell growth (Brierley & Brierley, 1999). Once leaching has begun, the bacteria adapt so that the nutrients they need are provided by minerals in the ore: nitrogen is generally sourced from blasting chemicals used in the mine and phosphorus from the leaching of phosphates in the ore. If the ore is phosphorus-deficient, phosphate may be added to the leach solution. \n\nBacteria are sensitive to the presence of chlor"}, {"page": 215, "text": "ide, nitrate, and total dissolved solids in the leach solution. Where possible, it is preferable to use high quality water for make-up of the lixiviant, as this enhances the rate of leaching. Bacteria are, however, very adaptable: some Chilean operations have chloride contents up to 10 g/L, some Australian operations have up to 10,000 ppm total dissolved solids in the make-up water, and it is not unusual to have 200 g/L total sulfate content in heap leach solutions. \n\n###### 15.4.1.3. Rates of Leaching of Copper Minerals \n\nChalcocite and oxide minerals leach rapidly under heap leach conditions. Bornite and covellite leach much more slowly. Depending on the mineralogy of a heap, leach times may vary from ~90 days to three years. Chalcopyrite hardly reacts at all in heap leaching. \n\nHeap and dump leaching are diffusion controlled e never chemical reaction-rate controlled. The long leach times are due to the changes in the diffusion rate caused by the geo-technical characteristics of the ore e especially the presence of clays, micas, and other platey and asicular-shaped particles e and not the intrinsic rate of leaching (Miller, 2002, 2008). \n\n###### 15.4.2. Industrial Heap Leaching \n\nHeap leaching is the most important method of hydrometallurgical copper extraction. Copper-containing ore material (which may be agglomerated) is built into flat-topped heaps, typically ~7 m high and having a surface area of 0.01e1 km<sup>2</sup> . The H2SO4containing lixiviant is applied to the surface of the heap. The solution trickles through the heap, dissolving copper minerals by Reactions (15.1)e(15.13). The Cu<sup>2ю</sup> -rich PLS is collected on a sloped impermeable surface beneath the heap and directed to a PLS pond. Copper is recovered from the PLS by SX (Chapter 16) and electrowinning (Chapter 17), producing metallic copper. The acid-rich raffinate from SX is returned to the heap for further leaching (Fig. 15.2). For management of the grade of the PLS that is fed forward to SX, a recirculating intermediate leach solution (ILS) system is employed. \n\nTable 15.2 provides some details of five heap leach operations in different localities. \n\n###### TABLE 15.2 Selected Industrial Heap Leach Data (2010) \n\n|.  <br>Operation|<br>Cerro Verde,<br>Peru|<br>El Abra,<br>Chile|Los Bronces,<br>Chile|Mantoverde,<br>Chile|Morenci,<br>USA|Spence,<br>Chile|\n|---|---|---|---|---|---|---|\n|Startup date|1977|1996|1998|1995|1987|2006|\n|Cathode<br>capacity, t/a|90 000|194 000|50 000|65 000|366 000|200 000|\n|H2SO4consumption,<br>t/t Cu|1.5|3e4|1|3.5||3.3|\n|Ore feed to leach|||||||\n|Predominant<br>Cu minerals|Chalcocite,<br>covellite,<br>chalcopyrite|Chrysocolla|Chalcocite,<br>chalcopyrite|Brochantite,<br>chrysocolla|Chalcocite,<br>chrysocolla|Atacamite,<br>chalcocite|\n|Average Cu<br>grade, %|0.64|0.63|0.5|0.76|0.26|1.18, 1.13|\n|Average leachable<br>Cu, %|0.54|0.55|0.3|0.67|0.23|0.88|\n|Leachable Cu<br>recovered to PLS, %|85|78|50|85|53|70e75|\n|Ore preparation|||||||\n|Crush, Y/N|Y|Y|"}, {"page": 216, "text": "N|Y|Y|Y|\n|Agglomeration in<br>rotating drum, Y/N|Y|Y|N|Y|Y|Y|\n\n\n\n(Continued ) \n\n|TABLE 15.2 Selected I<br>Operation|ndustrial Heap Le<br>Cerro Verde,<br>Peru|ach Data (2010<br>El Abra,<br>Chile|)dcont’d<br>Los Bronces,<br>Chile|Mantoverde,<br>Chile|Morenci,<br>USA|Spence,<br>Chile|\n|---|---|---|---|---|---|---|\n|Ore size on<br>heap, mm|10e15% ю9.5|80%<15|ROM|95% <15|80%<12 mm<br>crushed,<br>300 mm ROM|70e75% <12.5,<br>95%e19|\n|Heap|||||||\n|Permanent or<br>oneoff?|Permanent|Oneoff|Permanent|Oneoff|Permanent|Oneoff|\n|Building machines|Conveyer<br>stacking|Conveyer<br>stacking|Trucks|Conveyer<br>stacking|Conveyer<br>stacking|Conveyer stacking|\n|Area under<br>leach, m<sup>2</sup>|1 000 000|30 000|200 000|e|1 300 000|500 000 and<br>1 800 000|\n|No of cells<br>under leach|45|80|20e22|e|44|16|\n|Typical lift<br>height, m|7|8|45|6.5|4.5|10|\n|Aeration pipes<br>beneath heap, Y/N|Y|N|N|N|Y|Y|\n|Liner material|HDPE|HDPE|N|HDPE|Compacted<br>soil liner|HDPE|\n|Liner thickness, mm|1.5|1.5|e|1.5||1.5|\n\n\n\n|Acid cure (Y/N)<br>On heap or during<br>agglomeration?|Y - rotating<br>drum|Y - rotating<br>drum|N|Y - rotating<br>drum|Y - rotating drum|Y - rotating drum|\n|---|---|---|---|---|---|---|\n|H2SO4in cure<br>solution, g/L|Conc. H2SO4|Conc. H2SO4||Conc. H2SO4|Conc. H2SO4|Conc. H2SO4|\n|H2SO4addition,<br>kg/t ore|3.5|15||20e26|2e3|19 and 7|\n|Cure time before<br>leaching, d|1|3e4||1|3|1|\n|Lixiviant<br>Source of<br>lixiviant|Raffnate or<br>recirculated PLS|Raffnateю<br>H2SO4|ILSюH2SO4|Raffnate ю<br>ILSюH2SO4|ILSю H2SO4|Raffnate юILS|\n|H2SO4concentration,<br>g/L|4e8|7e10|4e5|10e12 and<br>12e14|5e8|13 and 8|\n|Cu concentration,<br>g/L|0.3|0.2e0.3|0.3e1.0|2e3 and<br>0.4e0.6|0.3|0.3e0.5|\n|Application rate,<br>m<sup>3</sup>/h per m<sup>2 </sup>area|0.012e0.065|0.08e0.12|0.012|0.12 and 0.01|0.006|0.014|\n|Drop emitters<br>or sprinklers?|Drippers,<br>wobblers|Emitters|Drippers|Drippers,<br>wobblers|Mainly emitters|Drippers|\n|Distance apart along<br>header pipe, m|0.2|0.46|0.5|0.55 and 8|0.45|0.6|\n|Distance apart<br>between header<br>pipes, m|0.4|0.46|0.2|0.6 and 8|0.45|0.6|\n\n\n\n(Continued ) \n\nTABLE 15.2 Selected Industrial Heap Leach Data (2010)dcont’d \n\n|Operation|Cerro Verde,<br>Peru|El Abra,<br>Chile|Los Bronces,<br>Chile|Mantoverde,<br>Chile|Morenci,<br>USA|Spence,<br>Chile|\n|---|---|---|---|---|---|---|\n|Leach cycle<br>sequence|Acid cure in<br>rotating drum,<br>build cured<br>ore into heap,<br>leach 90 days<br>continuous,<br>thereafter<br>15 days on,<br>15 days off|Acid cure in<br>rotating drum,<br>build cured<br>ore into<br>heap, rest<br>3e4 days,<br>leach 120 days|Continuous<br>leach for 60 days<br>and thereafter<br>30 days off and<br>60 days on|Acid in cure in<br>rotating drum,<br>build cured<br>ore in heap<br>and leach<br>150e170 days|Mine for leach:<br>crushed material<br>fnes agglomerated<br>with strong acid in<br>a rotating drum<br>then stacked in<br>7 m lifts, leached<br>for 120 days, rested<br>15 days, then<br>leached for<br>15 days, rested for<br>15 days and leached<br"}, {"page": 217, "text": ">for 15 days|Acid cure in rotating<br>drum, build cured ore<br>into heaps, rest 20 days,<br>leach 262 days (oxide<br>ore) and 536 days<br>(sulfde ore)|\n\n\n\n|PLS|||||||\n|---|---|---|---|---|---|---|\n|H2SO4<br>concentration, g/L|3e4|3e4|0.5e1|2e3|2e3|2e4|\n|Cu concentration, g/L|3|3|2e3|5e7|2e4|5e6 and 3e4|\n|Temperature, <sup>-</sup>C|19e25|15e20|10e12|18e20|32|18e20|\n|Flowrate from<br>leach, m<sup>3</sup>/h|2500|10 000|1600e2600|1100|20 000|1600 and 1200|\n\n\n\nChapter | 15 Hydrometallurgical Copper Extraction: Introduction and Leaching \n\n295 \n\n\n\nFIGURE 15.8 Heap leaching methods. (a) Multi-lift heap leach operation in Chile, showing the PLS and ILS collection ponds in the foreground (courtesy of Miller Metallurgical Services). (b) Building a heap under sub-arctic conditions in Finland (courtesy of R. Leighton, Anglo American). (c) Impermeable plastic liner and drainage pipes being laid down in preparation for the construction of a heap (courtesy of J.W. Mann, Anglo American). (d) Plastic-lined trenches for the collection of PLS and ILS at the base of a heap. (e) Irrigation of the surface of a heap using wobblers. Some pooling of lixiviant on the surface of the heap is evident. \n\n###### 15.4.2.1. Construction of a Heap \n\nLeach heaps can be either multi-lift permanent heaps (Fig. 15.8a) or on/off (dynamic) heaps (Fig. 15.8b). Multi-lift heaps consist of an initial lift built on an impermeable surface. After this lift has been leached, subsequent lifts are built on top of the first lift. Each lift is 5e8 m high and the total heap height can be up to 200 m (Connelly & West, 2009). Dynamic heaps consist of a single lift (7e8 m high) built on an impermeable surface. The leached material is removed after leaching and replaced by a new lift of fresh ore. Dynamic pads are the most economic installation for large-tonnage operations (5e7 million t/a). When the ore contains clay and will not support equipment to stack over the leached lift, a dynamic pad is required. \n\nMulti-lift heaps have the advantages that (a) the ore needs to be moved only once (onto the heap), and (b) lixiviant can flow through all the lifts until leaching is moved to another area, permitting additional recovery of copper from slower-leaching minerals in the lower lifts. (More often, however, an intermediate liner is placed on top of the leached ore to limit the acid consumed by the gangue in the lower lift.) The disadvantages of a multi-lift heap are that construction of a heap, which may ultimately become 200 m high, requires a strong impermeable base and versatile heap-building equipment (Breitenbach, 1999; Iasillo & Schlitt, 1999; Scheffel, 2002). The initial base area must be large enough to hold all of the ore that will be mined and leached during the life of the operation. There can also be significant copper inventory locked up in the heap for \n\nExtractive Metallurgy of Copper \n\n296 \n\nextended periods of time. Control of the internal solution head and geo-technical stability of the "}, {"page": 218, "text": "heap can also be challenging (Miller, 2003a, 2003b). \n\nDynamic heaps have the advantages that they are simple to construct, it is easier to control the leaching at optimum conditions (Section 15.4.2.7), their base need not be as strong as those needed for multi-lift heaps, and the aeration and PLS pipe-work can be maintained when ore is emptied from the pad. Their main disadvantages are that the ore must be moved twice (on and off the pad) and the associated costs of residue disposal. Dynamic heaps are today usually the preferred choice for ore grades above 1% Cu (Scheffel, 2002). \n\n###### 15.4.2.2. Impermeable Base \n\nLeach heaps are usually built on an impermeable base. This permits complete collection of the leached Cu<sup>2ю</sup> in the PLS and prevents solution penetration into the underlying environment and potential contamination of groundwater. \n\nThe base typically consists of a synthetic plastic liner or geomembrane sheet (such as high- or low-density polyethylene (HDPE, LDPE), polyvinyl chloride (PVC), or chlorinated PVC), 1e2 mm thick, with a layer of rolled clay or earth (0.1e0.5 m thick) beneath and a 0.5 m layer of finely crushed and screened rock (<2 cm diameter) above it. Perforated PLS collection pipes and aeration pipes are placed on top of this layer (Fig. 15.8c and d). The base is sloped to direct the PLS to a collection pond. The slope should be less than 5% (5 m drop in 100 m horizontal) to avoid slippage of the heap on the plastic liner (Breitenbach, 1999). \n\nConsiderable care is taken to avoid puncturing the plastic liner during construction of the base as this will lead to losses of copper-containing PLS and to environmental contamination. The plastic layer should be covered as soon as it is laid down to avoid the destructive effects of sunlight. \n\n###### 15.4.2.3. Pretreatment of the Ore \n\nThe simplest method of leaching involves placement of run-of-mine (ROM) ore directly onto the leach pad. This is the cheapest method, but it gives the slowest and least efficient recovery of copper to the PLS. \n\nMore often, ROM ore is placed on the heap and then pretreated by trickling strong H2SO4 solution through the heap. This acid cure rapidly dissolves Cu<sup>2ю</sup> from readily soluble oxide minerals and acidifies the heap, thereby preventing precipitation of ferric sulfate during subsequent leaching. Typically, 10e20 kg H2SO4 per tonne of ore is applied to the heap over a period of ~10 days (Iasillo & Schlitt, 1999). Most dump leach operations find that a preliminary acid cure economically enhances the rate of copper leaching. \n\nThe rate of copper extraction and overall copper recovery decrease with decreasing particle size of the ore because the local saturation increases (Miller, 2008). Many heap e leach operations crush their ROM ore to 1 5 cm pieces; crushing to less than 1 cm does not further improve extraction, while crushing to below 0.5 cm can adversely decrease heap permeability. \n\nIn almost all modern heap leach oper"}, {"page": 219, "text": "ations, agglomeration is used as an intermediate step between crushing and stacking (Bouffard, 2008; Velarde, 2005). The crushed ore (10e50 mm particle size) is typically agglomerated with concentrated H2SO4 and SX raffinate in revolving drums (typically 3 m diameter, 9 m long, sloped at ~6<sup>-</sup> ) (Fig. 15.9). \n\nChapter | 15 Hydrometallurgical Copper Extraction: Introduction and Leaching \n\n297 \n\n\n\nFIGURE 15.9 Rotating drum for the agglomeration of ore, usually with the addition of acid, before stacking into heaps for leaching. \n\nAgglomeration allows uniform application of the acid to all surfaces of the mineral particles to cure the ore and improve the leach kinetics. The fines created during crushing are also aggregated into larger particles so that they do not reduce the permeability of the heap. \n\nAn appropriate bacterial culture and its nutrients may also be added to the agglomeration process (Cognis, 2010). When secondary sulfides are present in the mineralogy, a ferric cure may be used in conjunction with the acid cure. An acid-containing solution with >3 g/L Fe<sup>3ю</sup> may be added either directly to the heap or during the agglomeration process. The agglomerated material is then placed on the leach heaps. \n\nOptimum agglomeration conditions are very ore-specific. A particular low acidconsuming disseminated chalcocite ore, for example, has optimum conditions of e (Salomon-de-Friedberg, 2000): ~1 cm crush size; 60 90 s agglomeration time; ~10 rpm drum rotation speed; ~9% moisture in agglomerate; <5 kg H2SO4 per tonne of ore. Close attention is paid to avoiding too much clay in the ore: more than 20% clay severely decreases heap permeability and leaching kinetics. \n\nThe rapid and efficient copper extraction obtained by appropriate crushing, agglomerating, and acid curing, followed by leaching, has lead to its widespread use throughout the industry today. \n\n###### 15.4.2.4. Stacking of Ore on Heap \n\nHeaps of ore to be leached are stacked on the impermeable base by dumping from trucks (the least satisfactory method) or by stacking with a wheel loader or mobile conveyor. Trucks have the advantage of simplicity but tend to compact the heap as they run over it. This reduces the permeability of the heap, decreases the leach kinetics, and limits oxygen \n\nExtractive Metallurgy of Copper \n\n298 \n\n\n\nFIGURE 15.10 Diagrammatic representation of the loading of a heap using mobile conveyer belts. Unloading of a heap on completion of leaching is undertaken using bucket-wheel reclaimer. \n\ncirculation in the heap (necessary as an oxidizing agent e Section 15.2). Mobile conveyors avoid this problem and are now widely used. (Figs. 15.10 and 15.11). \n\nThe heap height is a compromise to maximize copper recovery at the lowest cost (Connelly & West, 2009). A lower heap height can require greater capital due to the greater area under leach, increased pumping requirements from more irrigation, extra drainage piping, and a lower PLS grade (due to greater sol"}, {"page": 220, "text": "ution requirements). On the other hand, a lower heap height can produce better overall copper recovery (Dı´az et al., 2010), may not require forced aeration, and is unlikely to suffer permeability problems from compaction at the base of the heap. \n\n###### 15.4.2.5. Aeration of Heap \n\nAs discussed in Section 15.2, the leaching of sulfides requires the presence of oxygen (Reactions (15.7)e(15.10)). Oxygen also enhances bacterial activity (Watling, 2006). Oxygen is introduced to a heap by placing perforated plastic pipes about 1 m above the heap base and blowing air gently and uniformly upwards through the heap. Alternatively, low-pressure blowers are used. Many smaller size heaps and very large dumps, rely on natural air convection for oxygen supply. \n\nThe additional cost of providing oxygen to the heap is more than offset by the increase in copper recovery and enhanced kinetics that result (Salomon-de-Friedberg, 1998; Schlitt, 2006). It is, however, seldom used for leachable copper grades less than 1.0%, but always used for grades above this. Forced air supply is also used when pyrite oxidation is the main source of solution heating in colder climates. \n\n###### 15.4.2.6. Irrigation of Heap \n\nIn industrial heap leaching, the lixiviant used is the copper-depleted raffinate returning from SX (Fig. 15.2). This has a typical composition of 0.4 g/L Cu and ~5e10 g/L H2SO4. Further sulfuric acid may be added to the raffinate before it is recycled to the heap to increase the acid strength. Additional acid (above the stoichiometric requirement) is required due to the leaching of gangue minerals, such as those containing Fe, Co, Mn, Al, \n\nChapter | 15 Hydrometallurgical Copper Extraction: Introduction and Leaching \n\n299 \n\n\n\nFIGURE 15.11 Modern mechanized equipment for the loading and unloading of on-off heap-leach pads. (a) The TNT Super Portable mobile conveyer ~70 m long at Arizona heap leach site. (b, c, d) The world’s largest fixed-pad, multiple-lift heap stacking system at El Abra in Chile (Terra Nova Technologies, 2010), which processes 8550 t/h ore using Super Portable. (e) Bucket-wheel reclaimer recovering an on-off heap after leaching. (Courtesy of Terra Nova Technologies and Miller Metallurgical Services.) \n\nCa, Mg, Na, K, P, and carbonates (Salgado, Pe´rez, & Alvayai, 2009; Seyedbagheri, van Staden, & McLaren, 2009). Water may also be added to replace evaporative and ore holdup losses. \n\nThe lixiviant is added via an equi-spaced network of plastic pipes and drip emitters, wobblers, or sprinklers laid on top of the heap (Fig. 15.8e). The lixiviant addition rate is about 10 L/h per m<sup>2</sup> of heap surface. This low rate prevents accumulation of lixiviant on the heap surface and allows free movement of air in the heap (Connelly & West, 2009). The irrigation rate can be determined from air and water conductivity tests that are available for use in heap design (Guzman, Scheffel, & Flaherty, 2005; Guzman, Scheffel, Ahlborn, Ramos, & Flaherty, 2007"}, {"page": 221, "text": ", Guzman, Scheffel, & Flaherty, 2008). \n\nExtractive Metallurgy of Copper \n\n300 \n\nThe lixiviant is generally at ambient temperature. In cold regions it may be heated to enhance the kinetics of Cu extraction (Riekkola-Vanhanen, 2007; Salomon-de-Friedberg, 2000). The leaching reactions are exothermic, so the heap will increase marginally in temperature as the leach liquor percolates through the heap. This further accelerates the rate of leaching; however, significant heat is lost via evaporation from wetted surfaces and in the air flow though the heap. The acid concentration of the lixiviant, the flowrate of lixiviant, and the rate of aeration of the heap all need to be balanced to ensure that the heap does not get too hot (which will cause the bacteria to die) or too cold (which slows down the rate of leaching) (Dixon, 2000; Norton & Crundwell, 2004; Watling, 2006). \n\nSprinklers, wobblers, and drip emitters are used to irrigate the heap or dump. Sprinklers and wobblers have the advantage that they distribute solution evenly over large areas. Drip emitters require more maintenance to avoid blockages, but they avoid excessive evaporation and cooling losses. \n\n###### 15.4.2.7. Optimum Leach Conditions \n\nThe following conditions promote optimum leaching of oxide and sulfide material in heaps: \n\n- (a) Uniform heaps of optimally sized, cured, and agglomerated ore, which maintain their permeability throughout their life; \n\n- (b) Leach conditions, which maximize bacterial activity (30<sup>-</sup> C, pH 1.5e2.0, 5e10 g/L H2SO4, limited organics); \n\n- (c) Uniform lixiviant application (~10 L/h/m<sup>2</sup> ) onto the heap surface without pooling; \n\n- (d) Well-designed impervious heap base, sloping less than 5%, with an efficient solution-collection system; \n\n- (e) Adequate heap temperature, provided in cold regions by heating raffinate, insulating pipes, and covering heaps with plastic mesh or sheet (Norton & Crundwell, 2004; Riekkola-Vanhanen, 2007; Salomon-de-Friedberg, 2000); \n\n- (f) A controlled, uniform air supply (~10 L/min/m<sup>2</sup> of heap surface), if used, blown in from perforated pipes beneath the heap (Lupo, 2010; Schlitt, 2006); \n\n- (g) Heap height that is appropriate to the geo-mechanical characteristics and mineralogy of the ore, to ensure unsaturated conditions and that sufficient oxygen and acid are available throughout the active leaching region (Guzman et al., 2005, 2007, 2008; Miller, 2008; Scheffel, 2002). \n\n###### 15.4.2.8. Collection of PLS \n\ne The PLS exiting the base of a heap typically contains 1 6 g/L Cu<sup>2ю</sup> . The solution flows by gravity down plastic drain pipes (~10 cm diameter) on the sloping heap base to a collection trench (Fig. 17.8d). The pipes have slits 2 mm wide, 20 mm long through e which the PLS enters. The pipes are spaced 2 4 m apart, at about 45<sup>-</sup> across the slope. The PLS flows in the collection trench to a PLS pond. It is then sent to the SX circuit by gravity or pumping. \n\nILS is recycled "}, {"page": 222, "text": "for PLS grade management. The high-grade PLS is sent to the PLS drain and the low-grade ILS is re-acidified and pumped back to the heap for further copper leaching (Fig. 15.2; Lancaster & Walsh, 1997). \n\nChapter | 15 Hydrometallurgical Copper Extraction: Introduction and Leaching \n\n301 \n\n###### 15.4.3. Industrial Dump Leaching \n\ne Dump leaching is used for low-grade (0.1 0.4% Cu) oxide or sulfide materials, primarily in Chile and North America. The chemistry is the same as that for heap leaching, however the material is not crushed or agglomerated. ROM ore is piled into dumps that may be as high as 200 m. The leaching, using acidified raffinate as the lixiviant, can take several years. The eventual copper recovery can vary from 30 to 75%, depending on the mineralogy and hydraulic and geo-mechanical characteristics of the ore. \n\n###### 15.5. VAT LEACHING \n\nVat leaching is carried out in large reaction vessels (vats). It is employed for low-grade (0.5e1% Cu) oxide and carbonate minerals, where the leach kinetics are fast and a relatively short contact time with the leach liquor is required
