Repository: NDDev-Technocracy-OpenNetwork/hack-2026-nornickel-knot

> **DEPRECATED.** This repository is archived and no longer maintained.
> It is kept read-only for reference; its GDS anchor records
> `lifecycle: archived` under `portfolio:archived-projects`.

# Nornickel Scientific Knot

Живая карта знаний R&D для горно-металлургической отрасли: система превращает архив отчётов, статей, презентаций и экспериментальных материалов в типизированный граф знаний, а затем отвечает на вопросы естественным языком с источниками и страницами первоисточников.

Проект подготовлен командой **Harmonic Labs** для **Норникель AI Hack 2026**, трек **«Научный клубок»**.

File: data/parsed/Материалы конференций/4th International Symposium on High-Temperature Metallurgical Processing.json (part 17 of 36)
**References** \n\n- [1] A. Steinfeld, \"High-temperature solar thermochemistry for CO2 mitigation in the extractive metallurgical industry,\" _Energy,_ 22(1997), 311-316. \n\n- [2] P. Y. Wang, M. Sh. Liu, Y. N. Dai, \"Vacuum metallurgy of Al from bauxite by carbothermic reduction-chlorination,\" _Chinese Journal of Vacuum Science and Technology,_ 26(2006), 377380. (in Chinese) \n\n- [3] P. M. Jean, \"Aluminum production using high-temperature solar process heat,\" _Solar Energy_ 66(1999), 133-142. \n\n- [4] J.H. Cox, L.M. Pidgeron, \"An Investigation of the Aluminum-Oxygen-Carbon System,\" _Canadian Journal of Chemistry,_ 41(1963), 671-683."}, {"page": 210, "text": " \n\n- [5] Yu. K. Folomeikin, I. M. Demonis, E. N. Kablov, _et al.,_ \"Investigation into the Vaporization of AI2O3 in the Presence of Carbon at High Temperatures,\" _Glass Physics and Chemistry,_ 32(2006), 191-195. \n\n- [6] R. J. Fruehan, Y. Li, and G. Carkin, \"Mechanism and Rate of Reaction of AI2O, Al, and CO Vapors with Carbon,\" Metallurgical and materials transaction B, 35(2004), 617-623. \n\n- [7] M. Halmann, A. Frei, and A. Steinfeld, \"Carbothermal reduction of alumina: Thermochemical equilibrium calculations and experimental investigation,\" _Energy,_ 32(2007), 2420-2427. \n\n291 \n\n- [8] F. Yang, and V. Hlavacek, \"Carbochlorination kinetics of titanium dioxide with carbon and carbon monoxide as reductant,\" _Metallurgical and materials transaction B,_ 29(1998), 12971307. \n\n- [9] F. Yang, and V. Hlavacek, \"Carbochlorination of tantalum and niobium oxides, Thermodynamic simulation and kinetic modeling,\" _AIChE J,_ 45(1999), 581-589. \n\n- [10] T. F. Wall, G. S. Liu, and H. W. Wu, _et al.,_ \"The effect of pressure on coal reactions during pulverized coal combustion and gasification,\" _Progress Energy Combustion Science,_ 28(2002), 405-433. \n\n- [11] Y. H. Wang, Y. H. Hu, and P. B. He, _et al,_ \"Reverse flotation for removal of silicates from diasporic-bauxite,\" _Mineral Engineering,_ 17(2004), 63-68. \n\n- [12] G. Ch. Yao, _Preparation ofAl-Si alloy by electrothermal process,_ (Sheng Yang, Northeast University Press, 1998), 12-16. \n\n292 \n\n**4th** International Symposium on High-Temperature Metallurgical Processing _Edited by: Tao Jiang, Jiann-YangHwang, Phillip J. Mackey, Onuralp Yucel, and Guifeng Zhou TMS (The Minerals, Metals & Materials Society), 2013_ \n\n###### CONTINUOUSLY SYNTHESIS AND PERFORMANCE OF CATHODE \n\n###### MATERIAL LiNij/jCoj/jMnj/jOj FOR LITHIUM ION BATTERIES \n\nMengbi FU<sup>1</sup> '<sup>2</sup> '<sup>3</sup> , Libo ZHANG<sup>123</sup> , Zhengfu ZHANG<sup>_w_</sup> , Jinhui PENG<sup>123</sup> , Yamei HAN<sup>124</sup> , Jiang DU<sup>124</sup> \n\n(1. State Key Laboratory Breeding Base of Complex Nonferrous Metal Resources Cleaning Utilization in Yunnan Province; 2. Key Laboratory of Unconventional Metallurgy for Education Ministry; 3. Faculty of Metallurgy and Energy Engineering, Kunming University of Science and Technology; 4. Faculty of Materials Science and Engineering, Kunming 650093, China) \n\nKey Words: LiJSfii^Coi^Mni^C^, continuously pilot synthesis, microwave-heating, electrochemical performances \n\n###### **Abstract** \n\nA continuously pilot synthesis by microwave-heating was used in preparing the cathode material LiNii/3Coi/3Mni/3C>2 for Li-ion battery, which used Nii/3Coi/3Mni/3(OH)2 and Li2CC>3 as raw materials. Decomposition of the raw materials and synthesis of LixNii/3Coi/3Mni/302 would be finished in single roasting process. In addition, using microwave-heating would reduce the reacting time largely. Furthermore, the yield of LixNii/3Coi/3Mni/302 synthetized in single roasting process was 50 kg. Meanwhile, the effects of Li:(N"}, {"page": 211, "text": "i+Co+Mn) molar radio (Li:(Ni+Co+Mn)=1.06, 1.075, 1.09, 1.15) was studied in this paper. XRD, SEM and EIS were used in characterizing the cathode material. The results showed that the best Li:(Ni+Co+Mn) molar radio was 1.075. It was found that the LiNii/3Coi/3Mni/3C>2 synthetized with Li :(Ni+Co+Mn)= 1.075 had homogenous distribution of particles and ideal layered structure. The galvanostatic charge-discharge(0.1C, 2.75-4.3V, vs. Li /Li) tests showed that the initial discharge capacity of the LixNii/3Coi/3Mni/302 was 159.5mAhg\"<sup>1</sup> , and the discharge capacity was 157.6mAhg\"<sup>1</sup> after 10 cycles. \n\n###### **Introduction** \n\nRecently, as the cobalt was expensive and the restriction of dynamic power, the commercial cathode Li2Co02 which was expensive, toxic, and high pollution had exposed its defects'<sup>1</sup> \"<sup>2</sup> '. Since TOhzuku'<sup>3</sup> ' first reported the layered LiNii/3Coi/3Mni/3C>2, this material had high reversible \n\nAuthor: Mengbi FU. male, graduate student. (182130919711; (flimenghjiai26.com'). \n\nCorresponding author: Liho ZHANG. Professor. Master Instructor (138883101771;( lihozh77(ahotmail.com1. \n\n293 \n\ncapacity and caused the attentions of researchers'<sup>4</sup> '. Its reversible capacity was 160mAh/g and 200mAh/g in the voltage range of 2.75~4.3V<sup>[5</sup> -<sup>6]</sup> . But for the present, preparing LiNii/3Coi/3Mni/3C>2 by traditional had lots of disadvantages, such as the long heating time, the high cost and the volatizing of lithium and so on'<sup>7</sup> \"<sup>9</sup> '. According to these, traditional prepatation wasn't good for sustainable development and energy conservation. \n\nThe microwave-heating teshnology was different from the traditional heating. The microwave-heating delievered the energy to the molecule by dielectric loss of material in microwave region. By this energy transmitting way, the energy would be accumulated repidly in the microsocpic area of material. In a word, the microwave-heating twchnology had its advantages of selective heating, efficient, environmental protection and so on'<sup>1</sup> . Recently, as the advantages of microwave-heating , many researchers'<sup>11</sup> ' had applied this technology to prepare LiNii/3Coi/3Mni/3C>2, which could reduce the reacting time and cost apparently. However, the volatizing of lithium which couldn't be avoided in the traditional way would be improved obviously by using this technology. Although preparing the LiNii^Coi^Mn^C^ in microwave-heating way had a lot of advantages, the researches couldn't realize a large-scale preparation or continuously industrial manufacture. In this work, LixNii/3Coi/3Mni/302 with various Li:(Ni+Co+Mn) molar radios(Li:(Ni+Co+Mn)=1.06, 1.075, 1.09, 1.15) were prepared using a continuously pliot way by microwave-heating. The crystal structure, the microscopic morphology, and the electrochemical properties of LiJSfii^Coi^Mni^C^ were studied and reported in this paper. \n\n###### Experiment \n\nUsing Nii/3Co"}, {"page": 212, "text": "i/3Mni/3(OH)2 and Ь2C03 as raw materials, Nii/3Coi/3Mni/3(OH)2 was mixed with Ь2C03 using a ball mill. Four kinds of mixed materials were prepared, which had Li:(Ni+Co+Mn) ofl.06, 1.075, 1.09, 1.15. The mixed materials were fired at 750Dfor 60 min, and finally fired at 940 D for 60 min by using a microwave continuous roasting furnace which made by key laboratory of unconventional metallurgy for education ministry of Kunming university of science and technology. The furnace could divide into three parts: the preheating stage, the roasting stage, the cooling stage. The temperature of the furnace could be adjusted in three steps. Firstly, testing air temperature of the furnace. Secondly, using a temperature measuring ring to test the temperature of the material. Thirdly, adjusting the air temperature according to the temperature of the material. In the continuous preparing process, the time of material pushing was adjusted in order to control the formulated time that the material stayed in the roasting stage. By controlling the above steps, the continuous prepartion of LixNii/3Coi/3Mni/302 could be realized. In this work, few materials were used to adjust the temperature of the roasting stage(750D, 940 D). Then, the rate of material pushing was 15 minutes per plate, so that all the material could stay in the roasting stage for 60 min. The roasting of four kinds of the mixed materials could be finished in one cycle. The weight of LiJSfii^Coi^Mni^C^ was 50 Kg. \n\nThe phase purty was measured by X-ray diffusion(XRD) measurements. XRD measurements were performed using Rigaku D/max 220 X-ray diffusionmeter with Cu target. Scanning electric \n\n294 \n\nmicroscopy measurements were performed using Philips SEM. The charge-discharge performance of cathode was examined in CR2025 cells which were assembled in an Ar-filled glove box. The cathode pallets were prepared by mixing the active material(85wt%), acetylene black(10wt%) and PVDF(5wt%) in N-methyl-pyrrolidinone. Then, the mixure was cast on the Al foil and dried at 80 D for 12h in vacuum. The electrolyte was IM LiPFц in EC+DMC+EMC(1:1:1, by colume). The cells were cycled at the rates of 0.1C and 0.2C between 2.75 and 4.3V with aNewware battery testing system. \n\n###### **Results and Discussion** \n\nFigure 1 showed the SEM photos of Lii.075Nii/3Coi/3Mni/3O2 which was fired at 940D for 60min. It could be noted that the first particle of Lii.oTsNiioCoi/sMnioCh was about 600nm~lu.m, these small particles were good for the connection between the material and electrolyte. Meanwhile, the second particles had its structure of homogeneous spherical structure. The size of the second particles was 8um. \n\n\n\nFigure 1 the SEM photos of Lin^NiioCoioMnioCh \n\nFigure 2 showed the powder XRD pattern of the Lin^NiioCoioMnioCh which was fired at 940 °C for 60min. As could be seen in the patterns, the Lin^NiioCoi/sMiiioCh was a single-phase compound of space group R3m. The lattice const of Lin^NiioCoioMnioC^ was a=2.8513nm, c=14.1632"}, {"page": 213, "text": "nm, c/a=4.96. Meanwhile, it could be seen that peak splits of (006)/(102) and (108)/(110) were clear, which indicated that the Lii.075Nii/3Coi/3Mni/3O2 had a highly ordered \n\n295 \n\nlayered structure. The ratio of the intensities of the (003) to the (104) was a measuement of the cation mixing. When the ratio was less than 1.2, it indicated that the existance of the cation mixing. The ratio of the intensities of the (003) to the (104) peak of Lii.075Nii/3Coi/3Mni/3O2 was 1.352>1.2, which indicated that the cation mixing almost didn't exist in Lin^NiioCoi/sMiiioCh. The vaule of (I(io2)+I(oo6))/I(ioi) of Lii.oTsNiioCoi/sMnioQо was 0.4042, which indicated the Lii.075Nii/3Coi/3Mni/3C>2 had a stable layered structure. \n\n\n\n<!-- Start of picture text -->\nI<br>I<br>;<br>g-S\"<br>* \" ■> _  , 1 1 f i l A.A^<br>f<br>1  1  1  1  1  1  1  1  1<br>0  20  40  60  80  100<br>Scattering Angle 2 Ц (degree)<br><!-- End of picture text -->\n\nFigure 2 the XRD pattern of Lin^NiioCoioMnioCh \n\nIn order to evaluate the Li:(Ni+Co+Mn)(1.06, 1.075, 1.09, 1.15) ratios on the charge-discharge performance of LixNii/3Coi/3Mni/302, the cells were cycled in the voltage range of 2.75-4.3V at the rates of 0.1C and 0.2C. Figure 3 showed the first cycle curve of LixNii/3Coi/3Mni/302 at the rates of 0.1C and 0.2C. Figure 4 showed the cycle performance curve of LixNii/3Coi/3Mni/302 at the rates of 0.1C and 0.2C. As was shown in the Figure 3, when the Li:(Ni+Co+Mn) ratio increased from 1.06 to 1.105, the first discharge capacity of Lit oTsNii^Coi^Mni^C^ was the highest. The first discharge capacities were 158.9mAh/g and 148.1mAh/g at the rates of 0.1C and 0.2C, respectively. From the Figure 4, after 10 charge-discharge cycles, the discharge capacities were 156.6mAh/g and 147.3mAh/g at the rates of 0.1C and 0.2C, respectively. Meanwhile, the cycle retention of Lii.075Nii/3Coi/3Mni/3O2 could as high as 98.55% and 99.46%. In a word, the first discharge capacity and the cycle performance of Lin^Nii/sCoioMnioCh was the best. This result was different from the traditional method'<sup>7</sup> ', the value of Li:(Ni+Co+Mn) was decreased. It was because that microwave heating had lots of advantages which could reduce the volstizing of lithium. \n\n296 \n\n\n\n<!-- Start of picture text -->\ns H — . — i — . — i — . — i — . — i — . — i — . — i — . — i — . — i — . — i — . — |  2  e - | , | , | , | , | . | , | . | . | , |<br>-20 0 20  40  60  80  100  120  140  160  180  -20 0 20  40  60  80  100  120  140  160<br>The first discharge capacity/mAh g\"  The first discharge capacity/mAh g\" 1<br><!-- End of picture text -->\n\nFigure 3 the first cycle curves of LixNii/3Coi/3Mni/3O2(x=1.06, 1.075, 1.09, 1.15; a, the cells were cycled in the voltage range of 2.75-4.3V at the rates of 0.1C; b, the cells were cycled in the voltage range of 2.75-4.3V at the rates of 0.2C) \n\n\n\n<!-- Start of picture text -->\ncycle number  cycle number<br>(a)  (b)<br><!-- End of picture text -->\n\nFigure 4 the cycle performance curves of LixN"}, {"page": 214, "text": "ii/3Coi/3Mni/3O2(x=1.06, 1.075, 1.09, 1.15; a, the cells were cycled in the voltage range of 2.75-4.3V at the rates of 0.1C; b, the cells were cycled in the voltage range of 2.75-4.3V at the rates of 0.2C) \n\n**Conclusions** \n\n(l)Li,iNii/3Coi/3Mni/302 was prepared by using a continuously polit synthesis by microwave-heating. This method could realize the preparation of LixNii/3Coi/3Mni/302 in a continuous process by microwave heating. The yield of LixNii/3Coi/3Mni/302 synthetized in single roasting process was 50 kg. \n\n(2)The best Li:(Ni+Co+Mn) was 1.075. The Lii^NiioCoi/sMnioC^ had a good layered structure, a homogeneous spherical structure and almost didn't have the cation mixing. Meanwhile, the first discharge performance and the cycle performance of \n\n297 \n\n###### Lii.o75Nii/3Coi/3Mni/3C>2 was the best. \n\n###### **References** \n\n[I] JIE X, CHERNOVA N A, WHITTINGHAM M S. Influence of Manganese Content on the Performance of LiNi0.9-yMnyCoo.i02(0.45<y<0.60 ) as a Cathode Material for Li-Ion Batteries[J]. Chemistry of Materials,2010, 22:1180-1185. \n\n[2] DENG C, ZHANG S, WU B, Yang S Y, Li H Q. Synthesis and characteristics of nanostructured Li(Co1/3Ni1/3Mn1/3)02 cathode material prepared at 0 °C[J]. J Solid State Electrochem, 2010, (14): 871-875. \n\n[3] OHZUKU T, MAKIMURA Y Layered lithium insertion material of LiCo1/3Ni1/3Mn1/302 for lithium-ion batteries[J]. Chemistry Letters, 2001, 7: 642-643. \n\n[4] ZENG Y W. Investigation of LiNii/3Coi/3Mni/302 cathode particles after 300 discharge/charge cycling in a lithium-ion battery by analytical TEM[J]. Journal of Power Sources, 2008, 183(1): 316-324. \n\n[5] LU C H, SHEN B J. Electrochemical characteristics of LiNii/3Coi/3Mni/302 powders prepared from microwave-hydrothermally derived precursors[J]. Journal of Alloys and Compounds, 2010, 497(1-2): 159-165. [6] YABUUCHJ N, OHZUKU T. Novel lithium insertion material of LiCo1/3Ni1/3Mn1/302 for advanced lithium-ion batteries[J].Journal of Power Sources, 2003, 119-121: 171-174. \n\n[7] TODOROV Y M, Numata K. Effects of the Li:(Mn+Co+Ni) molar ratio on the electrochemical properties of LiMni/3Coi/3Nii/302 cathode material[J]. Electrochirnica Acta, 2004, 50: 495-499. \n\n[8] CHO T H, PARK S M, YOSHIO M, HIRAI T, HIDESHIMA Y Effect of synthesis condition on the structural and electrochemical properties of Li[Nii/3Mni/3Coi/3]02 prepared by carbonate co-precipitation method[J]. Journal of Power Sources, 2005,142: 306-312. \n\n[9] LIM J H, BANG H, LEE K, AMINE K, SUN Y K. Electrochemical characterization of Li2Mn03-Li[Nii/3Coi/3Mni/3]02-LiNi02 cathode synthesized via co-precipitation for lithium secondary batteries[J]. Journal of Power Sources, 2009,189: 571-575. \n\n[10] LIU B G, PENG J H, WAN R D, ZHANG L B, GUO S H, ZHANG S M. Optimization of preparing V 20 5 by calcination from ammonium metavanadate using response surface methodology[J]. Trans. Nonferrous Met. Soc. China, 2011, 21: 673-678. \n\n[II] LU C H, SHEN B J. Electrochemical characteristics of LiNi1/3Co1/3Mn1/302 po"}, {"page": 215, "text": "wders prepared from microwave-hydrothermally derived precursors[J]. Journal of Alloys and Compounds, 2010, 497: 159-165. \n\n[12] CHANG H Y, SHEU C I, CHENG S Y, WU H C, GUO Z Z. Synthesis of LiLiNii,3Coi,3Mni,302 cathode material using spray-microwave method[J]. Journal of Power Sources, 2007, 174: 985-989. \n\n298 \n\n4th International Symposium on High-Temperature Metallurgical Processing _Edited by: Tao Jiang, Jiann-YangHwang, Phillip J. Mackey, Onuralp Yucel, and Guifeng Zhou TMS (The Minerals, Metals & Materials Society), 2013_ \n\n###### **Tensile Mechanical Properties and Brittle Effect of Austempered Cr-Mo Alloy Steel** \n\nCheng-Yi Chen<sup>1</sup> , Fei-Yi Hung<sup>2</sup> , Truan-Sheng Lui<sup>2</sup> , Li-Hui Chen<sup>2</sup> \n\n1 Graduate student (Department of Materials Science and Engineering, National Cheng Kung University,) \n\nTainan, TAIWAN 701. \n\n2 Professors (Department of Materials Science and Engineering, National Cheng Kung University,) Tainan, TAIWAN 701. \n\nKeywords: SCM435, alloy steel, austempering, mechanical properties \n\n###### **Abstract** \n\nThis research used the austempering heat treatment on the SCM435 thin specimen with a type of double loop and obtained the Cr-Mo bainite structure, and then we could further investigate the mechanical properties of SCM435 bainite structure. Experimental data showed the stability of the mechanical properties of specimen with austempering temperature 830°C for 25 minutes was better than that of 15 minutes. The size of austenite grain affected the strength of thin specimen. After austempering at 830°C-25minutes and salt bath at 290°C, the stability of UTS was better than that of salt bath at 310°C and 330°C- The average hardness of all specimens was about more than HRA70. The specimen with austempering at 830°C-25minutes and salt bath at 290°C-30minutes had bigger grain size of austenite and retained y, it also had higher hardness and strength toughness. So, its stability was improved for tensile strength comparing with traditional tempered martensite process. \n\n###### **Introduction** \n\nSCM435 is a Cr-Mo steel with high strength and high hardness properties, and it has been widely used in machine parts, shafts, gears and strength screw products [1-3]. However, this system often has lower reliability due to the brittleness of high-temperature tempering and quenching inequality. Considering the austempering heat treatment can obtain the uniform bainite structure to improve the temper brittleness, and the austempering heat treatment is a continuous process that it also has efficiency and uniformity. For the thin plate specimens, the mechanical properties of the bainite structure are better than traditional martempering structures. \n\nIn this study, the SCM435 sheet was made into double loop-type thin plate specimens by punch-shear to highlight the stress concentration to study the effect of the brittleness [3-4]. Considering the bainite structure has excellent mechanical properties [3, 5-6], and i"}, {"page": 216, "text": "t can reduce the brittleness effect of the thin plate specimen (improve the strength and ductility) by controlling the different phase of base composition (the retained austenite content). According to the reference [7], the characteristics of austempering SCM435 still not have been studied and the salt meet the environmental demands. Therefore, this research used the heat treatment conditions to control the different bainite structures of SCM435 alloy, and then investigated the tensile strength and hardness to obtain the application data of SCM435 alloy. \n\n299 \n\n**Experimental Procedure Introduction** \n\nThe chemical composition of the SCM435 is given in Table 1, the carbon content is 0.37 wt.% and contains the other alloying elements such as Si, Cr, Mn. This research uses the double loop-type thin plate specimen (t=0.78mm) to highlight the brittle effect of SCM435 sheet was made into a double loop-type thin plate specimens by punch-shear. \n\nTable 1 The chemical composition of the SCM435 (wt.%). \n\n|**c**|**Mn**|**Si**|**P**|**S**|**Al**|**Cr**|**Mo**|**Fe**|\n|---|---|---|---|---|---|---|---|---|\n|0.37|**0.80**|**0.26**|**0.010**|**0.004**|**0.008**|**0.83**|**0.15**|**Bal.**|\n\n\n\nFig. 1 shows the geometric dimensions of the specimen. The heat treatment conditions of the specimen is 830°C(vacuum) holding 15 minutes and 25 minutes for austenitisation, and then make it in the salt bath furnace immediately for tempering which the salt bath conditions were placed on each constant temperature of 290 °C, 310 °C and 330 °C for 30 minutes, 60 minutes and 120 minutes, then quench in the water. Each austempering conditions are coded by the salt bath conditions, such as 290°C-30m. \n\n\n\n<!-- Start of picture text -->\n/^ ^ ^ - ^ ^<br>E  E<br>E  E<br>00  CO<br>\\  P<br>0.86 mm<br>21.0 mm<br>-<br><!-- End of picture text -->\n\nFig. 1 The configuration of the thin plate double loop specimen \n\nThe characteristics of each austempered specimens are determined quantitatively by SEM (Hitachi SU8000) and image analyzer. The structure phases were identified by XRD (Bruker AXS Gmbh, Karlsruhe, Germany). The hardness measurement (HRA) and the tensile properties (tensile rate: lmm/lmin) of each specimens were evaluated the brittleness effect. Using ESCA (Electron Spectroscopy for Chemical Analysis, PHI 5000 Versa Probe) analyzed the surface to clarify the characteristics of compounds in the SCM435 bainite matrix. \n\n###### **Results and Discussion** \n\nFig. 2 shows the microstructure characteristics of the austempered bainite specimen (830°C15min) with the different salt bath conditions. Compared with previous other systems [5, 8-10], the microstructural characteristics of SCM435 alloy can be found was finer than that (similar heat treatment condition) and it was a close relationship with the alloying elements (carbon content). When austempering duration extended from 15 minutes to 25 minutes, the bainite structure had a coarsening phenomenon (Fig. 3) and it is because the auste"}, {"page": 217, "text": "nite grain growth. In other words, increasing the austempering duration of SCM435, we can obtain the thick and feathery bainite structure. \n\n300 \n\n\n\nFig. 2 The microstructure characteristics of the austempered specimen (830°C-15min) with the different salt bath conditions : (a) 290°C-60min (b) 290°C-120min (c) 330°C-60min (d) 330°C120min. \n\n\n\n<!-- Start of picture text -->\n> В\"<br>?  i f  20(im<br>( 1 )<br>'Z> \\<br>'*/<br>-  -fr<br>2()|ini<br>(c)<br><!-- End of picture text -->\n\nFig. 3 The microstructure characteristics of the austempered specimen (830°C-25min) with the different salt bath conditions : (a) 290°C-60min (b) 290°C-120min (c) 330°C-60min (d) 330°C120min. \n\n301 \n\nFig. 4 and Fig. 5 show XRD of the different salt bath conditions after austempering 15 and 25 minutes. The figures show the peak angles are the same and the phases are consist of the bainitic ferrite, Fe2.5C carbides and retained y phase. During salt bath process, the retained y phases form in matrix due to the diffusion of carbon. In addition to the peaks of bainite structure, there is no other obvious peak and we can confirm the SCM435 structure to transform the bainite matrix fully after austempering heat treatment. \n\n\n\n<!-- Start of picture text -->\n♦ a-Fe<br>330°C-120min<br>330°C-60min<br>1  -A*-<br>S<br>ci<br>310°C-120min  il<br>_ A _  uJ\"L<br>s<br>310°C-60min<br>290°C-120min<br>290°C-60m LL  oJL.  ^jijAfcu*^^<br>- r - - r -<br>30  40  50  60  70  90<br>2theta(deg.)<br><!-- End of picture text -->\n\nFig. 4XRD ofthe austempered specimen (830°C-15min) with the different salt bath conditions. \n\n302 \n\n\n\n<!-- Start of picture text -->\n♦ a-Fe<br>1<br>330°C-120min !  A<br>330°C-60min<br>h  A<br>s<br>SS<br>310°C-120min  f<br>JL  A .  -.AL,.. ,  .. .<br>tu<br>a  310°C-60min  1<br>290°C-120min I<br>JL„<br>290°C-60min 1<br>... J t  _JL<br>i  i  i  i  i  |  i  i  i  i  i<br>30  40  50  60  70  80  90<br>2theta(deg.)<br><!-- End of picture text -->\n\nFig. 5 XRD of the austempered specimen (830°C-25min) with the different salt bath conditions. \n\nFig. 6 shows the comparison of tensile mechanical properties of the different salt bath conditions after austempering at 830 °C for 15minutes. UTS of the specimen at 330 °C is significant decreased with increasing the holding time (reduce to ~950MPa) and the tensile fracture resistance of specimen at 330°C-120min was the lowest. In terms of hardness, no matter the conditions of salt bath 30 minutes or 60 minutes, the hardness was about HRA72. Furthermore, increasing salt bath temperature decreased the hardness of the structure. The main reason is the coarse bainite structure and higher retained y phase content [4-5, 9-11]. Also, this result can confirm the content of precipitation carbide is lower with higher salt bath temperature and longer tempering duration, so there is no significant contribution to the strength and hardness of bainite SCM435 alloy. Fig. 7 shows the comparison of mechanical properties of the different salt bath conditions a"}, {"page": 218, "text": "fter austempering at 830°C for 25 minutes. The data at 310°C and 330°C is unstable. The tensile strength of the specimens at 290°C are reach llOOMPa and has a better reliability than the other specimens. For hardness analysis, the specimen at 330°C is more stable than other two salt bath conditions. The hardness values are about HRA72 and the carbide in the matrix is distributed uniformity. According to results of Fig. 6 and Fig. 7, the specimen with austempering at 830°C for 15 minutes and precedes the salt bath heat treatment at 290°C that has more stable tensile strength and hardness. It can be explained that the salt bath conditions is more importance than austempering time for the bainite structure of SCM435 alloy \n\n303 \n\n\n\n<!-- Start of picture text -->\n■290°C<br>1200<br>1100<br>a.<br>1000<br>I  900  X<br>% 8 ( ) 0<br>S  700  73<br>600<br>30min  60min  120min<br>H<br><!-- End of picture text -->\n\nFig. 6 The mechanical properties of the austempered specimen (830°C-15min) with the different salt bath conditions. \n\n\n\n<!-- Start of picture text -->\n290°C  -A-310°C  -C^330°C<br>30min  60min  120min<br><!-- End of picture text -->\n\nFig. 7 The mechanical properties of the austempered specimen (830°C-25min) with the different salt bath conditions. \n\n304 \n\nFig. 8 shows the microstructure of each specimen which corresponds to the mechanical properties at different salt bath temperatures. The bainite structure can be fined with reducing the salt bath temperature. The retained y phase has the contribution to improve the brittleness effect and enhance the tensile reliability. \n\n\n\n<!-- Start of picture text -->\nRetained y  PS<br><!-- End of picture text -->\n\n\n\n<!-- Start of picture text -->\nS<br>ai<br>u<br>■*-><br>CZ3<br><!-- End of picture text -->\n\n###### 310°C \n\n###### Temperature \n\nFig. 8 The diagram of the strength and reliability with the different austempered temperature. \n\n###### **Conclusion** \n\n1. SCM435 alloy steel had some problems about reliability when it used the martempering heat treatment. SCM435 alloy steel transformed the bainite structure with the austempering heat treatment that had some retained y phase and a few Fe2.5C carbides to raise the reliability. \n\n2. The tensile strength and hardness were improved when the grain size of the austenite had growth and form finer bainite structure. Extending the austempered heat treatment time decreased the hardness due to the structure had lower carbon content. For 290 °C specimen, it had a finer bainite structure and higher retained _f_ phase that could improve the temper brittleness of SCM435 thin plate specimen. \n\n###### **References** \n\n1) R. Murakami, D. Yonekura, and T. Murayama, \"A study on fatigue fracture mechanism of Cr-Mo steel SCM435 in super long life range\". International Journal of Modern Physics B, 17(8-9), 2003: pp. 1697-1703. \n\n305 \n\n2) H. Itoh, M. Ochi, I. Fujiwara, and T. Momoo, \"SCC life estimation based on cracks initiated from the corrosion pits of bolting material SCM43"}, {"page": 219, "text": "5 used in steam turbine\". Jsme International Journal Series B-Fluids and Thermal Engineering, 47(2), 2004: pp. 316-322. \n\n3) A. Abdollah-Zadeh, A. Salemi, and H. Assadi, \"Mechanical behavior of CrMo steel with tempered martensite and ferrite-bainite-martensite microstructure\". Materials Science and Engineering a-Structural Materials Properties Microstructure and Processing, 483-84, 2008: pp. 325-328. \n\n4) B. Avishan, S. Yazdani, and S. H. Nedjad, \"Toughness variations in nanostructured bainitic steels\". Materials Science and Engineering a-Structural Materials Properties Microstructure and Processing, 548, 2012: pp. 106-111. \n\n5) Hkdh Bhadeshia, \"Martensite and bainite in steels: Transformation mechanism & mechanical properties\". Journal De Physique Iv, 7(C5), 1997: pp. 367-376. \n\n6) S. A. Sajjadi and S. M. Zebarjad, \"Isothermal transformation of austenite to bainite in high carbon steels\". Journal of Materials Processing Technology, 189(1-3), 2007: pp. 107-113. \n\n7) B. Podgornik, J. Vizintin, I. Thorbjornsson, B. Johannesson, J. T. Thorgrimsson, M. M. Celis, and N. Valle, \"Improvement of ductile iron wear resistance through local surface reinforcement\". Wear, 274, 2012: pp. 267-273. \n\n8) K. Funatani, \"Low-temperature salt bath nitriding of steels\". Metal Science and Heat Treatment, 46(7-8), 2004: pp. 277-281. \n\n9) Y. Luo, J. M. Peng, H. B. Wang, and X. C. Wu, \"Effect of tempering on microstructure and mechanical properties of a non-quenched bainitic steel\". Materials Science and Engineering a-Structural Materials Properties Microstructure and Processing, 527(15), 2010: pp. 3433-3437. \n\n10) K. T. Park and H. J. Kwon, \"Interpretation of the strengthening of steel with lower bainite and martensite mixed microstructure\". Metals and Materials-Korea, 7(2), 2001: pp. 95-99. \n\n11) K. Tsuzaki and T. Maki, \"Some aspects of bainite transformation in Fe-based alloys\". Journal De Physique Iv, 5(C8), 1995: pp. 61-70. \n\n306 \n\n**4th** International Symposium on High-Temperature Metallurgical Processing _Edited by: Tao Jiang, Jiann-YangHwang, Phillip J. Mackey, Onuralp Yucel, and Guifeng Zhou_ \n\n_TMS (The Minerals, Metals & Materials Society), 2013_ \n\n**4th International Symposium on High-Temperature Metallurgical Processing** \n\n**Roasting, Reduction and Smelting** Session Chairs: **Jungshin Kang Jinhui Peng** \n\n**4th** International Symposium on High-Temperature Metallurgical Processing _Edited by: Tao Jiang, Jiann-YangHwang, Phillip J. Mackey, Onuralp Yucel, and Guifeng Zhou TMS (The Minerals, Metals & Materials Society), 2013_ \n\n###### Cost Benefits of EAF Bottom Purging Systems Due to Metallurgical Improvements \n\n###### Marcus Kirschen , Ashraf Hanna , Karl-Michael Zettl \n\n1 RHI AG, Wienerbergstrasse 9, A-l 100 Vienna, Austria 2 RHI Canada, 4205 Fairview St, Burlington L7L 2A5, Canada \n\n###### Keywords: EAF, Bottom purging, benefits, metallurgy \n\n###### **Abstract** \n\nBottom purging systems are well established practice in refining metallurgy and an increasin"}, {"page": 220, "text": "gly important technology for the EAF process in steel industry. Direct bottom purging provides efficient mixing of the entire melt volume, increases turbulence intensity in the melt, and improves mass exchange of alloy additions or oxygen. Continuously rising columns of dispersed gas bubbles helps to increase removal of volatile components carbon monoxide and hydrogen avoiding boiling retardation. Direct purging (DPP) systems provide cost benefits especially for EAF processes where metallurgical constraints have to be considered, e.g. for alloyed and stainless steel production, foundries. Case studies are presented. \n\n###### **Introduction** \n\n###### **Current EAF Technology and Production Constraints in Steel Industry** \n\nApproximately 30 % of steel, 446 Mio. tonnes in 2011, was melted in the electric arc furnace (EAF) with increasing tendency due to its large flexibility in production volume and raw materials. With recent increase of prices for ferrous raw materials the requirements for production of high quality steels from low quality scrap, direct reduced iron (DRI) and blends of ferrous raw material in various qualities increased. Maximum yield of ferrous raw material, oxygen, carbon, and alloys and minimum energy costs are of high importance. At modern high productivity levels even small process improvements provide considerable cost savings. Such improvements are caused, e.g., by efficiency increase of mass and energy transfer in the EAF. Optimization of flow pattern in the steel bath is therefore important for efficient melting of scrap and DRI and high homogeneity of the melt [1-4]. \n\n###### **Technology of EAF Bottom Purging** \n\nSince the early 1980s, various injection systems for oxygen or inert gases have been introduced to the EAF to improve melting efficiency. Usual EAF technology provides few sources of momentum to move and mix the steel melt and slag: AC electric arcs and oxygen injectors affect the surface of the steel volume with restricted efficiency as the viscous slag layer covers the steel melt. DC electric field applies to the central steel volume above the bottom electrodes to some extent. By far the highest efficiency in movement of the entire steel melt provides purging by rising gas bubble columns from the bottom to the top of the steel volume (Figure 2). \n\nBottom purging systems based on gas injection by a single tube or by multi-hole plugs have been developed, buried in the EAF hearth ramming mix (indirect purging) or in contact with the steel melt (direct purging). Today, direct purging systems with multi-hole design represent the majority of bottom purging systems in EAFs in steel industry world-wide, e.g. the RHI DPP \n\n309 \n\npurging brick series (Direct Purging Plug). Approximately 9 % of the EAFs are equipped with bottom purging systems today. RHI delivers bottom purging plugs to more than 80 customers world-wide, to EAFs with tap weights from 6 t to 250 t. Tendency for bottom purging is increasing (Figure 3) wit"}, {"page": 221, "text": "h the common trend to more cost-efficient EAF operation in steel industry. \n\n\n\nFigure 2. Efficient mixing of steel melt lower and upper volumes by 3 DPP purging bricks \n\n\n\n<!-- Start of picture text -->\n100 -i  1<br>0J<br>E<br>o<br>+J<br>3<br>U<br>14-<br>o<br>0J<br>E<br>3<br>z<br>40  A<br>30 H  1  1  1  1  1<br>2000  2002  2004  2006  2008  2010  2012<br><!-- End of picture text -->\n\nFigure 3. Increasing number of customers for direct EAF bottom purging bricks (based on RHI deliveries) \n\nSafety \n\nGas purging bricks are installed in a channel of surrounding bricks in the EAF hearth (Figure 4) thus (1) facilitating the exchange of the purging brick in the EAF hearth and (2) increasing safety standards as the hearth ramming mix is installed, de-aired, compacted, and sintered without interference of the purging system. The remaining gap at the purging brick is filled with 2 special filling mixes adapted to the special sintering behavior near the slightly cooling DPP brick (Figure 4). By this standardized lining strategy highest safety requirements are fulfilled and breakthrough incidents are a thing of the past. \n\nThe DPP purging brick consists of fused magnesia of highest quality and high quality graphite, porosity is as low as in other high quality MgO-C bricks used in the EAF walls, 2.9 density is in the very same range. \n\nGas is supplied to the steel bath by max. 19 steel tubes with 1 mm diameter (Figure 5). By providing multiple small holes the infiltration of the brick by metal or slag at low gas flow rate is restricted to the most upper part. Reopening of blocked tubes by melt movement caused by the \n\n310 \n\nneighboring tubes is then facilitated and reported as common during DPP purging operation. Single-hole purging bricks remain blocked after deep infiltration of the one tube. A wear indicator in the purging brick is based on a pressurized gas line. A pressure drop of the opened wear line indicates a remaining minimum brick length of approx. 350 mm and the purging brick is closed by interruption of the gas supply. \n\n\n\n<!-- Start of picture text -->\nSurrounding  DPP Purging<br>bricks  Brick<br>Special<br>ramming mixes<br>for gap filling<br>Wear indicator  Stirring gas<br><!-- End of picture text -->\n\nFigure 4. Installation of DPP purging brick in EAF hearth lining showing surrounding brick channel, central purging brick, and special ramming mixes for gap filling \n\n\n\nFigure 5. DPP purging brick for EAF bottom stirring \n\nGas **Injection** \n\nTypical DPP gas flow rates applied are in the range from 10-100 1/min or higher if required. Nitrogen gas is applied in most cases, sometimes Argon. The initial momentum of the gas jet is dissipated in the steel melt few centimeters above the hot face of the plug and the gas volume is distributed to a large number of well distributed gas bubbles rising to the steel surface. Consequently, the impact of the gas flow to the melt movement depends only on the gas volume applied, less on tube number, tube diameter "}, {"page": 222, "text": "or arrangement of tubes. A large number of small tubes decreases risk of blocking and provides a high number of gas bubbles even at very low gas \n\n311 \n\nflow rates. Low gas flow rate does not only provide maximum gas efficiency but avoids the formation of an open eye of the steel surface. The corresponding \"soft bubbling\" mode is the common mode of operation in most DPP applications. However, some customers apply higher gas flow rates to reach their targets under special EAF operation conditions. \n\nA typical gas control station for supply of 3 DPP purging bricks is shown in Figure 6. Each brick is controlled separately. Gas flow rates can be controlled independently from the EAF control, by using particular EAF operation signals, or by entire incorporation to the level 2 control system. \n\n\n\nFigure 6. Set-up of a gas control station for support of 3 DPP purging bricks \n\nTable I Characteristics of EAF Bottom Purging Systems \n\n||Direct pur|ging bricks|Indirect purging|\n|---|---|---|---|\n|Type of EAF bottom purging|Multi-hole design|Single-hole design||\n||DPP|DVS|W S or TLS|\n|Position of purging plug|Hot face in conta|ct with steel melt|In hearth ramming mix|\n|Medium of gas supply|MgO-C brick|MgO-C brick|Special ramming mix|\n|Tube design|Multiple tubes|Single tube|-|\n|Tube open diameter|1 mm|few mm|-|\n|Typical gas flow rate per plug|10-100 1/min|100-120 1/min|30-70 1/min|\n|Mode of gas injection|Soft bubbling|Jetting|Soft bubbling|\n|Stirring efficiency per m gas|High|Medium|Low|\n|Infiltration characteristics|Low depth|High depth|n.a.|\n|Reopening during campaign|Likely to reopen|Unlikely|n.a.|\n|Cooling of EAF hearth|-|-|Main objective|\n|Influence on hearth lining|No or slight in|crease of wear|Decreased wear|\n|Wear rate of purging brick|0.5 - 1.0 m|m/h purging|n.a.|\n|Lifetime|300 - 900 heats|(as hearth lining)|As permanent lining|\n\n\n\n312 \n\nIn small EAFs at foundries however, very low gas flow rates are applied to avoid an open eye of the steel melt due to lower slag thickness. Very low gas flow rates require small diameters of gas supplying tubes in order to decrease risk of infiltration at low gas pressure. Requirements on precise gas control also increases with decreasing gas flow rates to avoid splashing at overdriven high gas flow rate and to avoid infiltration and blocking at too low gas flow rates. DPP purging bricks with variable number of gas tubes performed very well at small EAFs and very low gas flow rates. \n\n###### **Process Related Benefits** \n\nEAF process benefits of direct purging
