Repository: NDDev-Technocracy-OpenNetwork/hack-2026-nornickel-knot

> **DEPRECATED.** This repository is archived and no longer maintained.
> It is kept read-only for reference; its GDS anchor records
> `lifecycle: archived` under `portfolio:archived-projects`.

# Nornickel Scientific Knot

Живая карта знаний R&D для горно-металлургической отрасли: система превращает архив отчётов, статей, презентаций и экспериментальных материалов в типизированный граф знаний, а затем отвечает на вопросы естественным языком с источниками и страницами первоисточников.

Проект подготовлен командой **Harmonic Labs** для **Норникель AI Hack 2026**, трек **«Научный клубок»**.

File: data/parsed/Материалы конференций/Flotation_Plant_Optimisation_S25.json (part 17 of 32)
clear that without appropriate control of the grinding environment, in particular grind pH and grind Eh, pyrite activation ensues, and copper recovery is very low. \n\nIn terms of plant practice, it was recommended that lime addition be made to the primary ball mill feed, as well as SAG feed, and that collector addition be made after the grinding circuit. The objective here was to passivate, or oxidise, pyrite prior to collector addition so that most of the collector "}, {"page": 210, "text": "would then be directed towards chalcopyrite, and not pyrite. It was also recommended that further work should investigate stage-adding collector, not only for coarse composite recovery, but also for pyrite control. The effect of using the first cell in flotation as an aerator to passivate pyrite, prior to collector addition, also needed to be investigated for high pyrite skarn feeds. Once conditions are established which ensure effective pyrite depression, collector additions may then be generally increased, in accordance with the higher copper grades of the sulfide skarn ores. It was also recommended that dissolved oxygen demand and EDTA extraction should be used to monitor pyrite oxidation and copper activation, and \n\n**218** \n\nFLOTATION PLANT OPTIMISATION  |  SPECTRUM SERIES 25 \n\n**CHAPTER 7  |  CHEMICAL MEASUREMENTS DURING PLANT SURVEYS AND THEIR INTERPRETATION** \n\n\n\n<!-- Start of picture text -->\n100<br>20/11/98 SAG Feed<br>90<br>80 Pit Skarn Magnetite Ore<br>70<br>60<br>50 A<br>20/11/98 SAG Feed<br>90<br>80 Pit Skarn Magnetite Ore<br>70<br>Aeration<br>60<br>Time<br>50 B<br>30 min<br>90 10 min 20/11/98 SAG Feed<br>80 3 min<br>30 min<br>70<br>60 10 min Pit Skarn Magnetite Ore<br>50 C 3 min<br>40<br>0 20 40 60 80 100 120 Time / seconds<br>Dissolved Oxygen / %<br><!-- End of picture text -->\n\n\n\n<!-- Start of picture text -->\nFIG 13  – Dissolved oxygen concentration as a function of time (dissolved oxygen demand) after the<br>discontinuation of air purging for laboratory tests on 20 November 1998 SAG feed sample (closed symbols)<br>and on pit skarn magnetite (PSM) sample (open symbols) for aeration tests at different initial grind pH values,<br>(A) 11.5, (B) 10 and (C) natural pH. Aeration times of three (Δ), ten (  ), and 30 (  ) minutes shown.<br>6 30<br>25 pH 6.8<br>4 20 pH 7.5<br>pH 9.3<br>pH   8 15<br>2 pH 10 10 pH 10.6<br>pH 11 pH 11.5<br>A pH 11.5 5 C<br>0 0<br>80 40<br>60 30<br>40 20<br>Lime after mill Lime in mill<br>20 10<br>B D<br>0 0<br>0 20 40 60 80 100 0 20 40 60 80 100<br>Copper Recovery / % Copper Recovery / %<br>Copper Grade / %<br>Pyrite Recovery / %<br><!-- End of picture text -->\n\n**FIG 14** – Copper grade/recovery relationship (A, C) and selectivity of copper against pyrite recovery (B, D) for laboratory flotation tests on pit skarn magnetite (PSM) sample head grade 1.59 per cent Cu, 10.7 per cent S, Cu/S 0.15, 17 per cent pyrite with d80 144 microns 30 g/t 7249 collector added after grinding and pH adjustment, for tests with lime added after milling at natural pH (A, B) and for lime added to the mill (C, D). \n\nthis data correlated to plant performance. It was recommended that laboratory tests should continue to focus on correlating laboratory conditions to the plant, while the effect of Eh, controlled by gases in the mill and conditioning stages, should also be investigated. The possibility of increasing the Eh from +170 mV to +230 mV during the treatment of high pyrite sulfide skarn blends should also be investigated. Ba"}, {"page": 211, "text": "sed on the plant Eh/pH relationship (Figure 11), it is unlikely that simply increasing the pH to above 11.5 would be adequate to achieve this desired increase in Eh. \n\n**219** \n\nFLOTATION PLANT OPTIMISATION  |  SPECTRUM SERIES 25 \n\n**STEPHEN GRANO** \n\n###### **CASE STUDY – ZINC REVERSE PROCESS** \n\nThis case study focuses on determining why a specific zinc reverse process did not operate efficiently at pilot plant scale (Johnson and Munroe, 1988; Johnson, 1988). Separation in a zinc reverse flotation process is achieved after conditioning with heat and sulfur dioxide. These inputs cause depression of sphalerite and flotation of pyrite in a relatively high-cost process (Broman, Hultqvist and Marklund, 1985). The zinc reverse process was practiced at Brunswick Mining and Smelting (BMS) Corporation Limited in New Brunswick, Canada (McTavish, 1980), and at Woodlawn Mines, New South Wales. The principal of the zinc reverse process is to separate pyrite from a sphalerite-rich stream. The pyrite reports to the concentrate launder while the sphalerite and minerals, such as non-sulfide gangue, report to the tailings stream. It is important to note that even if complete chemical depression of the sphalerite is achieved in the process, some fine free sphalerite will report to the pyrite concentrate by entrainment and some sphalerite in composite particles with pyrite may also be recovered by true flotation. \n\nThe principal attraction of the zinc reverse process is that the ratio of the pyrite rate constant to the sphalerite rate constant is much higher than the equivalent ratio for conventional sphalerite cleaning flotation. In other words, the zinc reverse process is a much more powerful process for separating liberated sphalerite from pyrite compared with conventional cleaning. In the zinc reverse process, the ratio of rate constants for pyrite to sphalerite is 10:1 or greater, while for conventional cleaning the equivalent ratio is typically 1:3.5. Reverse flotation is usually applied to streams in which the non-sulfide gangue has already been removed by prior conventional dilution cleaning. Removal of pyrite from a zinc concentrate (46–50 per cent Zn) by the process results in a higher zinc grade (52– 54 per cent Zn). The removal of pyrite (and pyrrhotite, if present) typically lowers the iron assay from 8–10 per cent to 6–7.5 per cent Fe. \n\nThe following discussion details results from an industrial zinc reverse process at BMS. Further, results from a zinc reverse process operated at pilot scale on a zinc-rich stream at Mount Isa Mines, Mt Isa, are presented (Johnson and Munroe, 1988). This latter process did not operate efficiently. However, with careful measurement of the pulp chemistry and with accompanying interpretation, the process was modified, and the separation efficiency improved. A simplified circuit diagram for a primary zinc process at an industrial plant is shown in Figure 15. Three stages of the process are identified as significant to th"}, {"page": 212, "text": "e pulp chemistry: \n\n1. SO addition at 18°C 2 \n\n2. temperature elevation to 80°C \n\n3. air addition to the flotation process at 75–80°C. \n\nCollection of Eh/pH data from each process allowed quantification of the pulp chemistry to an important degree. A typical plant result of the pulp chemistry from BMS is shown in Figure 16, presented as an Eh-pH diagram. As discussed previously, this presentation allows changes in Eh due to either pH changes (water/oxygen equilibria) or changes in the oxidising/ reducing potential of the pulp to be discerned. In this example, the feed to the zinc reverse process is the third cleaner concentrate, a stream already close to final zinc concentrate Zn grade, but for which additional iron rejection was required. The sulfur dioxide conditioning stage caused a large pH change and a large movement away from the region of the experimental water/oxygen line (Figure 16). The movement was essentially parallel to the pH axis and therefore away from the experimental water/oxygen line. For the \n\n**220** \n\nFLOTATION PLANT OPTIMISATION  |  SPECTRUM SERIES 25 \n\n**CHAPTER 7  |  CHEMICAL MEASUREMENTS DURING PLANT SURVEYS AND THEIR INTERPRETATION** \n\n\n\n<!-- Start of picture text -->\nZinc Concentrate<br>Pyrite Cleaner<br>Tailing (from<br>Pyrite Cleaner)<br>SO2 Conditioning<br>Heat Conditioning<br>Upgraded<br>Air Roughing Zinc Concentrate<br>Pyrite Rougher<br>Concentrate<br>(to Pyrite Cleaner)<br><!-- End of picture text -->\n\n**FIG 15** – Simplified circuit diagram for the plant zinc reverse cleaning process. \n\n\n\n<!-- Start of picture text -->\n400<br>300 22 o C<br>SO2 Conditioning<br>200<br>Heating 18 o C<br>25 o C<br>100 Rougher 80 o C<br>Flotation<br>0<br>-100<br>3 4 5 6 7 8 9 10 11 12<br>Pulp pH<br>Pulp Eh (mV)<br><!-- End of picture text -->\n\n**FIG 16** – Pulp Eh-pH diagram for the plant zinc reverse cleaning (BMS). \n\nheat conditioning stage, there was a considerable change towards more reducing conditions in comparison to those after addition of sulfur dioxide (Figure 16). This change is easily seen in the Eh-pH diagram because there was no complicating simultaneous large change in pH. The main feature for the flotation stage with air was an increase in the Eh value. Unlike the two previous process steps where the Eh values had moved further away from the experimental water/oxygen line, the Eh values moved back towards the water/oxygen line (Figure 18). \n\nAttention will now turn to the pilot plant studies at Mt Isa lead/zinc concentrator (Johnson and Munroe, 1988). At the commencement of the pilot plant testing of zinc reverse, only a single pyrite rougher stage was used (ie no cleaning of the reverse concentrate), and the feed to the reverse process typically assayed 23–24 per cent Zn. In this case, the zinc reverse process was applied to a plant stream which contained high levels of slow floating sphalerite. \n\n**221** \n\nFLOTATION PLANT OPTIMISATION  |  SPECTRUM SERIES 25 \n\n**STEPHEN GRANO** \n\nThis type of sphalerite is difficult "}, {"page": 213, "text": "to upgrade in conventional cleaning because of its small flotation differential against gangue sulfide minerals. In reverse flotation, the rate constant for the sphalerite in conventional cleaning is irrelevant, and therefore the reverse flotation approach provides one possible solution to the problem of upgrading this type of sphalerite. \n\nIn the initial stage of the pilot plant study, the pyrite rougher stage only occasionally performed to expectation, and it was apparent that it was insufficiently developed to routinely maintain the expected daily result. The zinc grade was expected to increase by 0.8 units for each unit of zinc loss, but the observed increase was only approximately 0.38 (Table 1, large cells). However, surveys of Eh/pH values in the pyrite rougher bank and conditioning stages provided very important clues to the cause of the inconsistent depression of sphalerite (Figure 17). The data revealed a very large increase in Eh (~+200 mV) between the last conditioner and the first cell of the pilot plant pyrite rougher bank (Figure 17, unsuccessful process). This behaviour differed from the previously described behaviour for plant processes where an Eh increase of only ~50 mV was observed for the entire pyrite rougher flotation stage. \n\nThe large increase in Eh meant that even the first cell of the pyrite rougher was destroying the deliberately created chemical environment in the conditioners. The pulp flowed a horizontal distance of four meters by gravity from the last conditioner and the first cell, which was completely enclosed from the atmosphere. It was reasoned that there was little scope for accidentally raising the Eh during transportation through the pipe and that the oxygen in the flotation cell was destroying the reducing environment created in the conditioners. Therefore, a solution to the problem (at that time) was the use of smaller flotation cells with weirs at intervals to lower exposure of the pulp to oxygen in the initial cells (Johnson and Munroe, 1988). The use of weirs was necessary to eliminate any possibility of back mixing \n\n**TABLE 1** \n\nSummary of some daily metallurgical results for the pyrite rougher before and after changing the size of the cells in the pilot plant. \n\n\n\n<!-- Start of picture text -->\nCells Assays/zinc (%) Zinc recovery (%)  Zinc grade  Zinc grade increase<br>Feed Concentrate Tailing to concentrate increase (%) per unit zinc loss<br>Large 23.7 43.1 16.6 48.7 19.4 0.38<br>Small 21.9 49.7 10.1 67.6 27.8 0.86<br>400<br>28 o C SO2 Conditioning 24 o C<br>300<br>25 o C<br>28 o C<br>200 Cell 1 80 o C (Start of roughing)<br>Cell 3 72 o C (End of roughing)<br>100 Cell 1 80 o C (Start of roughing)<br>Data for Unsuccessful Process<br>0 90 o C Data for Successful Process<br>90 o C (smaller cells with weirs)<br>-100<br>3 4 5 6 7 8 9 10 11 12<br>Pulp pH<br>Pulp Eh (mV)<br><!-- End of picture text -->\n\n**FIG 17** – Pulp Eh-pH diagram for two configurations of the zinc reverse flotation process. \n\n**222**"}, {"page": 214, "text": " \n\nFLOTATION PLANT OPTIMISATION  |  SPECTRUM SERIES 25 \n\n**CHAPTER 7  |  CHEMICAL MEASUREMENTS DURING PLANT SURVEYS AND THEIR INTERPRETATION** \n\nof comparatively aerated pulps from the latter cells (Johnson and Munroe, 1988). Another possibility was to use nitrogen instead of air as the carrier gas in flotation. \n\nA robust (ie a consistent performance irrespective of feed condition) process was obtained at the expected level after the change to smaller cells with weirs (Table 1). Surveys of the Eh/pH values of the new pyrite rougher bank showed that a much smaller increase in Eh values (~100 mV) existed between the last conditioner and the first cell (Figure 17, successful process). Further, the increase in Eh for the remainder of the pyrite rougher was quite small, ~20 mV. The zinc concentrate (45–52 per cent Zn) from the pyrite rougher concentrate typically assayed 6.5 - 8.5 per cent iron after successful removal of the pyrite. Later inclusion of cleaning to the process improved its performance further. There is an indication that the Eh in flotation should not exceed +150 mV to ensure depression of sphalerite in reverse flotation. \n\nThis work demonstrated the importance of measuring both Eh and pH to solve flotation separation problems. It also suggested that on-line measurement of these variables may provide a more stable and robust process. It was also speculated, though not examined, that use of an inert gas (eg nitrogen) in flotation may benefit flotation by either improving selectivity or reducing the need for pulp heating, which may improve the process economics. \n\n###### **CASE STUDY – MOLYBDENITE RECOVERY IN COPPER ROUGHER FLOTATION** \n\nThis case study focuses on increasing molybdenite recovery in copper roughing stages. Characteristically, in porphyry copper flotation plants, molybdenite exhibits lower recovery than copper, in spite of molybdenite apparent natural hydrophobicity. Furthermore, molybdenum recovery is highly variable. While copper recovery is usually between 80 per cent and 90 per cent, molybdenum recovery may range between 25 per cent and 85 per cent. Molybdenite recovery may vary significantly from operation to operation, and also within different ore bodies in the same operation. \n\nThe highly variable flotation recovery of molybdenum may be a result of several factors all related to the properties of the molybdenite (MoS2) mineral in the pulp chemical environment which controls particle interactions and pulp rheology. The molybdenite crystal structure consists of hexagonal layers of molybdenum atoms sandwiched between two layers of sulfur atoms. These factors determine the flotation behaviour of molybdenite, which is a combination of: \n\n- particle morphology (shape and size) in relation to the cell hydrodynamics controlled by energy dissipation and slurry rheology (Ametov _et al_ , 2008) \n\n- particle inherent hydrophobicity, an important factor controlled to a degree by the particle face/edge ratio \n\n- particle-partic"}, {"page": 215, "text": "le interactions between molybdenite and gangue minerals particularly for slime generating skarn rock \n\n- particle recovery across the froth phase (Zanin _et al_ , 2009). \n\nModels of bubble-particle collection frequency and collision efficiency of abnormally shaped molybdenite particles suggested that its flotation rate may be enhanced by either reduced kinematic viscosity or increased energy dissipation. Additionally, the changing behaviour of molybdenite with gangue mineral type suggest that slime coatings of gangue particles on molybdenite may be important for some ore types. \n\nA key issue is the appropriate percentage solids to operate copper rougher flotation to maximise the recovery of both copper and molybdenite. In practice, as the feed throughput is increased the percentage of solids in the plant flotation feed may also increase. Decreasing \n\n**223** \n\nFLOTATION PLANT OPTIMISATION  |  SPECTRUM SERIES 25 \n\n**STEPHEN GRANO** \n\nthe percentage of solids may have beneficial effects on molybdenite recovery due to a number of mechanisms related to the factors outlined above. At least one is to reduce the concentration of fine gangue particles which may potentially adsorb onto molybdenite. The effect of percentage solids has been investigated in three different rougher flotation circuits and as a function of particle size (Figure 18). Significant increases in molybdenite recovery are noted, and are greatest in the coarse particle size fraction where molybdenite losses are greatest, occurring in predominantly fully liberated form to 250 microns. This effect is related to both reduced particle interactions, an effect related to ore type, and also to increased particle-bubble collision efficiency and frequency at low percentage solids. At lower percentage solids, the rheology of the medium is reduced increasing the effective shear rate. Molybdenite recovery increases even though the cell residence time decreases due to higher water additions. \n\n###### **CONCLUSIONS** \n\nThis chapter has dealt with simple pulp chemical measurements which should be taken with most plant surveys. The basic theory, interpretation and utility of these measurements are demonstrated. \n\n\n\n<!-- Start of picture text -->\n100<br>Reduced %solids<br>81% Mo Recovery<br>80 Across all Size Fractions<br>60<br>Normal %solids<br>71% Mo Recovery<br>40 Across all Size Fractions<br>20<br>A<br>0<br>80 Reduced %solids<br>85% Mo Recovery<br>Across all Size Fractions<br>60<br>Normal %solids<br>40<br>73% Mo Recovery<br>Across all Size Fractions<br>20<br>B<br>0<br>Reduced %solids<br>85% Mo Recovery<br>80 Across all Size Fractions<br>60<br>Normal %solids<br>75% Mo Recovery<br>40 Across all Size Fractions<br>20 Particle Size<br>C / Microns<br>0<br>10 100 1000<br>Molybdenite Recovery / %<br><!-- End of picture text -->\n\n**FIG 18** – Molybdenite recovery as a function of particle size across three plant rougher: (A) Plant A, (B) Plant B, (C) Plant C, for different per cent solids in the rougher flo"}, {"page": 216, "text": "tation feed. \n\n**224** \n\nFLOTATION PLANT OPTIMISATION  |  SPECTRUM SERIES 25 \n\n**CHAPTER 7  |  CHEMICAL MEASUREMENTS DURING PLANT SURVEYS AND THEIR INTERPRETATION** \n\n###### **REFERENCES** \n\n- **Ametov, I, Grano, S R, Zanin, M, Gredelj, S, Magnuson, R, Bolles, T and Triffet, B, 2008.** Copper and molybdenite recovery in plant and batch laboratory cells in porphyry copper rougher flotation, in _Proceedings 24th International Mineral Processing Congress (IMPC)_ , Beijing, 24–28 September, pp 1129– 1137. \n\n- **Broman, P G, Hultqvist, J and Marklund, U, 1985.** Experience from the use of SO2 to increase selectivity in complex sulphide ore flotation, in _Developments in Mineral Processing, Flotation of Sulphide Minerals_ (ed: K S Forssberg), pp 277–291 (Elsevier: Stockholm). \n\n- **Fornasiero, D, Eijt, V and Ralston, J, 1992.** An electrochemical study of pyrite oxidation, _Colloids Surfaces_ , 62:63–73. \n\n**Garrels, R M and Christ, C L, 1965.** _Solutions, Minerals and Equilibria_ (Harper and Row: New York). \n\n- **Grano, S R, Johnson, N W and Ralston, J, 1997.** Control of the solution interaction of metabisulphite and ethyl xanthate in the flotation of the Hilton ore of Mount Isa Mines Limited, Australia, _Minerals Engineering_ , 10(1):17–39. \n\n- **Grano, S R, Lauder, D W, Johnson, N W and Ralston, J, 1997.** An investigation of galena recovery problems in the Hilton Concentrator of Mount Isa Mines Limited, Australia, _Minerals Engineering_ , 10(10):1139–1163. \n\n- **Greet, C J, Small, G L, Steinier, P and Grano, S R, 2004.** The Magotteaux Mill<sup>®</sup> : investigating the effect of grinding media on pulp chemistry and flotation performance, _Minerals Engineering_ , 17(7–8):891–896. \n\n- **Johnson, N W, 1988.** Application of electrochemical concepts to four sulphide flotation separations, in _Proceedings International Symposium Electrochemistry in Mineral and Metal Processing II_ (eds: P E Richardson and R Woods), vol 88–21, pp 36–48 (The Electrochemical Society). \n\n- **Johnson, N W, Jowett, A and Heyes, G W, 1982.** Oxidation-reduction effects in galena flotation: observations on Pb-Zn-Fe sulphides separation, _Transactions of the Institution of Mining and Metallurgy, Mineral Processing and Extractive Metallurgy_ , 91:C32–C37. \n\n**Johnson, N W and Munroe, P D, 1988.** Eh-pH measurements for problem solving in a zinc reverse flotation process, _The AusIMM Proceedings_ , 293(3):53–58. \n\n- **Jones, M H and Woodcock, J T, 1978.** Evaluation of an ion-selective electrode for control of sodium sulphide additions during laboratory flotation of oxidised ores, _Transactions of the Institution of Mining and Metallurgy, Mineral Processing and Extractive Metallurgy_ , 87:C99–C106. \n\n- **Jones, M H and Woodcock, J T, 1984.** Application of pulp chemistry to regulation of chemical environment in sulphide mineral flotation, in _Proceedings Principles of Mineral Flotation (The Wark Symposium)_ (eds: M H Jones and J T Woodcock), pp 147–183 (The Australasian Insti"}, {"page": 217, "text": "tute of Mining and Metallurgy: Melbourne). \n\n- **Kant, C, Rao, S R and Finch, J A, 1994.** Distribution of surface metal ions among the products of chalcopyrite flotation, _Minerals Engineering_ , 7(7):905–916. \n\n- **Kristall, Z, Grano, S R, Reynolds, K, Smart, R St C and Ralston, J, 1994.** An investigation of sphalerite flotation in the Murchison Zinc concentrator, in _Proceedings Fifth Mill Operators’ Conference_ , pp 171– 179 (The Australasian Institute of Mining and Metallurgy: Melbourne). \n\n- **McTavish, S, 1980.** Flotation practices at Brunswick Mining, _CIM Bulletin_ , February, pp 115–120. \n\n**Montalti, M, Fornasiero, D and Ralston, J, 1991.** UV-visible spectroscopic study of the kinetics of adsorption of ethyl xanthate on pyrite, _Journal of Colloid and Interface Science_ , 143:440–450. \n\n- **Natarajan, K A and Iwasaki, J, 1973a.** Practical implication of Eh measurements in sulfide flotation circuits, _Transactions of the American Institute of Mining, Metallurgical, and Petroleum Engineers (AIME)_ , 254:323–328. \n\n- **Natarajan, K A and Iwasaki, I, 1973b.** Effect of poisoning of platinum electrodes on Eh measurements, _Transactions of the American Institute of Mining, Metallurgical, and Petroleum Engineers (AIME)_ , 254:22–28. \n\n**225** \n\nFLOTATION PLANT OPTIMISATION  |  SPECTRUM SERIES 25 \n\n**STEPHEN GRANO** \n\n**Natarajan, K A and Iwasaki, I, 1974.** Significance of mixed potentials in Eh measurements with Pt electrodes, _Transactions of the American Institute of Mining, Metallurgical, and Petroleum Engineers (AIME)_ , 255. \n\n**O’Connor, C T, Dunne, R C and Botelho De Sousa, A M R, 1984.** The effect of temperature on the flotation of pyrites, _Journal of the Southern African Institute of Mining and Metallurgy_ , 84(12):389–394. \n\n- **Orwe, D, Grano, S R and Lauder, D W, 1997.** Chalcocite oxidation and its influence on fine copper recovery at the Ok Tedi concentrator, Papua New Guinea, in _Proceedings Fifth Mill Operators’ Conference_ , pp 85–96 (The Australasian Institute of Mining and Metallurgy: Melbourne). \n\n- **Orwe, D, Grano, S R and Lauder, D W, 1998.** Increasing fine copper recovery at the Ok Tedi concentrator, Papua New Guinea, _Minerals Engineering_ , 11:171–187. \n\n- **Pietrobon, M, Grano, S and Greet, C, 2004.** Matching laboratory and plant performance – a case study of the Elura lead circuit, Pasminco Australia Ltd, _Minerals Engineering_ , 17(6):811–824. \n\n**Putubu, J K, Grano, S and Morey, M, 2001.** A pulp-chemical study of skarn ore feed blends at the OK Tedi concentrator, Papua New Guinea, in _Physicochemical Problems of Mineral Processing_ , 35:125–140. \n\n- **Rand, D A J and Woods, R, 1984.** Eh measurements in sulphide mineral slurries, _International Journal of Mineral Processing_ , 13:29–42. \n\n**Richardson, P E and Walker, G W, 1985.** The flotation of chalcocite, bornite, chalcopyrite and pyrite in an electrochemical flotation cell, in _Congress International Mineralurgie_ , [C R], 15th, 2, pp 198–210. \n\n- "}, {"page": 218, "text": "**Rumball, J A and Richmond, G D, 1996.** Measurement of oxidation in a base metal flotation circuit by selective leaching with EDTA, _International Journal of Mineral Processing_ , 48(1–2):1–20. \n\n**Sheldon, G P and Johnson, N W, 1988.** Galena flotation with metabisulphite: solutions to problems from xanthate sulphoxy ion reactions, _The AusIMM Proceedings_ , 293(3):49–52. \n\n- **Spira, P and Rosenblum, F, 1978.** Application of oxygen demand to aeration, _Canadian Mining Journal_ , March, 28–29. \n\n- **Trahar, W J, 1984.** The influence of pulp potential in sulphide flotation, in _Principles of Mineral Flotation (The Wark Symposium)_ (eds: M H Jones and J T Woodcock), pp 117–136 (The Australasian Institute of Mining and Metallurgy: Melbourne). \n\n**Tsatouhas, G, Vera, M and Grano, S, 2005.** Performance and characterisation of the froth phase in industrial flotation circuits, in _Proceedings Centenary of Flotation Symposium_ (ed: G Jameson), pp 377– 384 (The Australasian Institute of Mining and Metallurgy: Melbourne). \n\n**Woodcock, J T and Jones, M M, 1970a.** Chemical environment in Australian lead-zinc flotation plant pulps: I. pH, redox potentials and oxygen concentration, _The AusIMM Proceedings_ , 235:45–60. \n\n- **Woodcock, J T and Jones, M H, 1970b.** Chemical environment in Australian lead-zinc flotation plant pulp: II collector residuals, metals in solution, and other parameters, _The AusIMM Proceedings_ , 235:61–76. \n\n- **Woods, R, 1984.** Electrochemistry of sulphide flotation, in _Principles of Mineral Flotation (The Wark Symposium)_ (eds: M H Jones and J T Woodcock), pp 91–117 (The Australasian Institute of Mining and Metallurgy: Melbourne). \n\n**Zanin, M, Ametov, I, Grano, S, Zhou, L and Skinner, W, 2009.** A study of mechanisms affecting molybdenite recovery in a bulk copper/molybdenum flotation circuit, _International Journal of Mineral Processing_ , 93(3–4):256–266. \n\n**226** \n\nFLOTATION PLANT OPTIMISATION  |  SPECTRUM SERIES 25 \n\n**_Return to contents_** \n\n# **C H A P T E R 8** \n\n#### **Electrochemical aspects of sulfide mineral flotation** \n\n_Ronald Woods OAM_ \n\n###### **ABSTRACT** \n\nFlotation is considered from an electrochemical perspective. Electrode potential is a determining parameter in recovery and can be monitored and controlled in the laboratory and the plant. The underlying electrochemical science is reviewed and its application to plant practice explored. \n\n###### **MECHANISM OF MINERAL/COLLECTOR INTERACTION** \n\nTowards the middle of the 20th century, the doyens of flotation theory were vigorously debating the mechanism of the attachment of flotation collectors with sulfide minerals. Taggart, Taylor and Knoll (1930) proposed that attachment occurred by reason of ‘chemical reactions of well-recognized types’; thus, for example, xanthates would form lead xanthate on a galena surface. Wark and Cox (1934) pointed out that the development of a finite contact angle on sulfide surfaces can occur at lower collector concentrati"}, {"page": 219, "text": "ons than that of the solubility of the metal-collector compound. Wark and Cox (1934) as well as Gaudin (1939) considered that the attachment of a collector to a sulfide surface was best considered as adsorption. But Cook and Nixon (1950) realised that adsorption of collector ions would lead to highly charged surfaces and proposed that the adsorbed species is the acid form of the collector ion. Xanthic acids, however, are unstable. Thus, there were three theories and each had difficulties; formation of metal thiols didn’t fit thermodynamics, adsorption of ions didn’t fit charge requirements and adsorption of thiol acids didn’t fit stability criteria. \n\nA solution to this dilemma was provided by Nixon (1957). He had carried out research with Cook on the theory of adsorption of the acid form of collectors before joining Melbourne University and working in a department that was at the forefront of the development of electrochemical mechanisms for metal corrosion. With his co-worker, Salamy, he saw another way in which a neutral surface could be generated, based on corrosion science concepts. It was proposed that ‘the troublesome electrons’ identified by the Cook school (Cook and Nixon, 1950) that would lead to excessive charge on the surface ‘are removed by a reaction with \n\n**227** \n\nFLOTATION PLANT OPTIMISATION  |  SPECTRUM SERIES 25 \n\n**RONALD WOODS** \n\noxygen’. That is, the interaction of thiol collectors with mineral surfaces comprises a mixedpotential mechanism in which an anodic oxidation involving the collector transfers electrons to the mineral and the simultaneous cathodic reduction of oxygen returns this charge to the solution phase. Most sulfide minerals are semiconductors with high electronic conductivity and hence can readily sustain such processes. Nixon (1957) suggested that ‘prominent theories of flotation could be reconciled’ by the electrochemical approach. This is illustrated in Figure 1, in which the requirement of a neutral surface species espoused by Cook (Cook and Nixon, 1950) can be met in different ways. The anodic reaction can be adsorption as proposed by Wark (Figure 1a). Also, it can be the formation of a metal thiol compound as proposed by Taggart (Taggart, Taylor and Knoll, 1930). The latter process can occur as a single step as in 1b, or through separate surface oxidation and ion exchange processes as shown in 1c and 1d. In addition, the anodic process can be the formation of the dithiolate as suggested by Nixon (1957) and illustrated in 1e. \n\nEach of these mechanism types has been identified experimentally and shown to occur in flotation systems. They all impart hydrophobicity to mineral surfaces. Chemisorption is the thermodynamically favoured reaction for most mineral/collector systems, which means it occurs first. As will be shown later, it is sufficient, in itself, to induce efficient flotation. \n\nChemisorption involves bonding between collector molecules and metal atoms in the mineral surface. The attachment of e"}, {"page": 220, "text": "thyl xanthate to a galena surface is illustrated in Figure 2. The lower spheres are sulfur (white) and lead (black) atoms in the galena surface. The sulfur atoms of the xanthate are smaller than those in the mineral because they have no ionic character. The xanthate sulfurs are equally bonded to lead atoms in the mineral surface. This bonding is similar to that occurring in lead xanthate molecules, but in chemisorption, the metal atoms remain part of the mineral lattice. Various spectroscopic investigations have confirmed this mode of attachment of xanthate to mineral surfaces (Buckley, Hope and Woods, 2003). With collectors such as 2mercaptobenzothiazole and butylethoxycarbonylthiourea, bonding with metal atoms in the mineral surface was found to occur through nitrogen atoms as well as sulfur atoms (Goh _et al_ , 2006; Hope _et al_ , 2006). \n\nThe electrochemical mechanism has two important implications. First, the potential across the mineral/solution interface will be an important parameter in determining flotation recovery. Second, the reaction imparting floatability, the anodic process involving the collector, is amenable to investigation using electrochemical techniques. From the viewpoint of the flotation engineer, it is the former of these implications that is more important and this attribute will be the focus of this chapter. Since the potential can be measured in flotation cells in the laboratory and in flotation plants, it can provide the engineer with a diagnostic tool for developing flotation strategies and for alleviating flotation problems. Nowadays, most laboratories apply potential measurement to derive optimum flotation strategies for operation in the plant. As pointed out by Hintikka and Leppinen (1995) ‘monitoring of potential with noble metal electrodes is now almost routinely carried out in laboratory testwork and fullscale processes’. The reader is referred to Chapter 7 in the present volume for information on the practical aspects of measuring potentials in laboratory cells and in flotation plants. Early examples of the application of potential measurements in developing flotation strategies are those of Johnson (1988) at Mt Isa Mines in Queensland. More recent examples are those of Leppinen, Hintikka and Kalapudas (1998), in which the influence of potential on flotation separation in copper and zinc from complex sulfide ores was considered, and of Smith and Bruckard (2007) and Smith, Davey and Bruckard (2012), in which flotation strategies for the \n\n**228** \n\nFLOTATION PLANT OPTIMISATION  |  SPECTRUM SERIES 25 \n\n**CHAPTER 8  |  ELECTROCHEMICAL ASPECTS OF SULFIDE MINERAL FLOTATION** \n\n\n\n<!-- Start of picture text -->\nA 4X -  + O2 + 2H2O  4Xods + 4OH - B 2X -  + MS + 2O2 MX2 +SO42-<br>MS X X - MS MX2 X -<br>M X<br>S S MX2<br>M X M SO42-<br>e - S e - S MX2<br>M M<br>S S M<br>M<br>S 02 M S O2<br>M S M<br>M S<br>0H - OH<br>Anodic Anodic<br>X - Xods + e - 2X -  + MS + 4H2O2OO MX2 + SO2 + SO + SO42- + 8H+ + 8e<br>Cathodic Cathod"}, {"page": 221, "text": "ic<br>O2 + 2H2O + 4e - 4OH - O2 + 2H2O + 4e2 + 2H2O + 4e+ 2H2O + 4e2O + 4eO + 4e - 4OH -<br><!-- End of picture text -->\n\n\n\n<!-- Start of picture text -->\nAnodic<br>2X -  + MS + 4H2O2OO MX2 + SO2 + SO + SO42- + 8H+ + 8e -<br>Cathodic<br>O2 + 2H2O + 4e2 + 2H2O + 4e+ 2H2O + 4e2O + 4eO + 4e - 4OH -<br><!-- End of picture text -->\n\n\n\n<!-- Start of picture text -->\nC MS + 4O2 MSO4 D MSO4 + 2X -  MX2 + SO42-<br>S MSO4 S MX2 X -<br>M H  + M<br>S MSO4 S MX2<br>M M<br>e - S MSO4 S MX2 SO42-<br>M M<br>S M S M<br>M S O4 M S<br>S M S M<br>OH -<br>Anodic<br>MS + 4H2O MSO4 + 8H +  + 8e -<br>Cathodic<br>O2 + 2H2O + 4e - 40H -<br><!-- End of picture text -->\n\n\n\n<!-- Start of picture text -->\nE 4X -  +O2 + 2H2O 2X2 + 4OH -<br><!-- End of picture text -->\n\n\n\n<!-- Start of picture text -->\nM X X -<br>S I<br>M X<br>S X<br>e - M I<br>S X<br>M<br>S O2<br>M<br>OH -<br>Anodic<br>2X - X2 + 2e -<br>Cathodic<br>O2 + 2H2O + 4e - 2OH -<br><!-- End of picture text -->\n\n**FIG 1** – Schematic representation of the mixed potential mechanism for the interaction of thiol collectors (X<sup>-</sup> ) with sulfide minerals in which the anodic process is (A) chemisorption; (B) reaction to form a metal collector compound; (C and D) the reaction in (B) occurring in two stages, (C) oxidation of the mineral and (D) ion exchange with the collector; and (E) formation of the dithiolate. \n\n**229** \n\nFLOTATION PLANT OPTIMISATION  |  SPECTRUM SERIES 25 \n\n**RONALD WOODS** \n\n\n\n\n\n<!-- Start of picture text -->\nPb<br>S(Pbs)<br>S(xanthate)<br>C<br>O<br>H<br><!-- End of picture text -->\n\n**FIG 2** – Schematic of the attachment of chemisorbed xanthate to a galena surface. \n\nseparation of copper-arsenic minerals such as tennantite and enargite from chalcopyrite and bornite were developed. \n\n###### **ELECTROCHEMICAL POTENTIAL** \n\nThe electrochemical potential is the driving force for processes in which electrons are transferred between a conducting solid and species in solution. The web-based _Electro­ chemical Dictionary_ (https://www.corrosion-doctors.org/Dictionary/Dictionary-E.htm) says the electrical potential: \n\n_… is somewhat analogous to the difference in height in a waterfall that causes the water to fall, or the difference in pressure in a pipeline that causes the gas to flow._ \n\n_Electrode potentials_ are measured against a reference electrode and are often converted to the standard hydrogen electrode (SHE) scale. For example, potentials measured against the silver/silver chloride 3.5 mol dm<sup>3</sup> potassium chloride reference electrode at 25°C require the addition of 0.205 V to convert them to the SHE scale. Similarly, for the calomel electrode at 25°C, 0.244 V has to be added to make them the potential vs SHE. Potentials on the SHE scale are often referred to as the _Eh_ . \n\nThe _equilibrium potential_ of an electrochemical process is the potential at which no overall reaction can take place. As the potential is taken more positive than the equilibrium value, an anodic oxidation reacti"}, {"page": 222, "text": "on occurs, in which electrons are transferred from solution species to the electrode. Conversely, as it is taken more negative, the reverse, a cathodic reduction reaction takes place in which electrons are transferred from the electrode to solution species. \n\nThe potential is a _mixed potential_ when it is determined by two or more different electrochemical processes occurring on the same electrode surface. Mixed potential systems are non-equilibrium systems and hence are determined by the kinetics of potentialdetermining reactions as well as the thermodynamics. The situation in which two redox couples are involved is illustrated in Figure 3. \n\nE1 and E2 in Figure 3 are the reversible potentials of the two couples and correspond to equilibrium between forward and back reactions for each of the couples in the absence of the other. When both are present, the potential will take up a value at which the two processes give equal and opposite currents so that the net charge transfer across the interface is zero. This potential is the mixed potential. It can be seen that the system involves an anodic oxidation and a cathodic reduction reaction proceeding at finite rates and hence an overall chemical reaction is taking place. \n\n**230** \n\nFLOTATION PLANT OPTIMISATION  |  SPECTRUM SERIES 25 \n\n**CHAPTER 8  |  ELECTROCHEMICAL ASPECTS OF SULFIDE MINERAL FLOTATION** \n\n\n\n<!-- Start of picture text -->\nE1 E2<br>Mixed<br>potential<br>Potential<br>Anodic<br>CURRENT<br>Cathodic<br><!-- End of picture text -->\n\n**FIG 3** – Schematic current-potential curves showing reversible potentials of two redox couples and the mixed potential when both couples are present. \n\nIt should be pointed out that both processes that make up the mixed potential system can proceed on a homogeneous surface. The surface is then acting both as a source and a sink for electrons. On the other hand, a heterogeneous surface may have areas of different activity for the individual processes and in this case the anodic and cathodic reactions occur on different surface sites. The potential is the key parameter in determining whether the important reaction can take place. It can be seen from Figure 3 that, for the oxidation of the species characterised by E1 to take place, the potential must be greater than E1. \n\nMixed potential mechanisms are important in a range of reactions of metallurgical interest, for example corrosion of metals, cementation (metal displacement) reactions, hydrometallurgical processing, supergene alteration of sulfide orebodies, spontaneous oxidation of sulfide minerals in transport and storage, as well as in sulfide mineral flotation. \n\nThe important potential determining flotation is that occurring across the mineral/solution interface. It is generally measured by inserting a noble metal electrode into the pulp,
