Repository: NDDev-Technocracy-OpenNetwork/hack-2026-nornickel-knot

> **DEPRECATED.** This repository is archived and no longer maintained.
> It is kept read-only for reference; its GDS anchor records
> `lifecycle: archived` under `portfolio:archived-projects`.

# Nornickel Scientific Knot

Живая карта знаний R&D для горно-металлургической отрасли: система превращает архив отчётов, статей, презентаций и экспериментальных материалов в типизированный граф знаний, а затем отвечает на вопросы естественным языком с источниками и страницами первоисточников.

Проект подготовлен командой **Harmonic Labs** для **Норникель AI Hack 2026**, трек **«Научный клубок»**.

File: data/parsed/Материалы конференций/Handbook of Flotation Reagents_ Chemistry, Theory and Practice.json (part 17 of 26)
Na2SO3 depressants on a stringer-altered copper sulfide ore. Both Na2S and Na2SO3 had a beneficial effect on copper concentrate grade and recovery over that of cyanide. \n\n- The use of sodium silicate is practiced with ores that contain non-sulfide slime. Sodium silicate can also be used as a mixture with carboxyl methyl cellulose in the ratio Na2SiO3:CMC - 3:1. This combination is highly effective for"}, {"page": 210, "text": " depressing chlorite-containing ores. \n\n- Complexed cyanide, depressant DDS4, is a new depressant that is highly effective in the depression of pre-activated pyrite and marcasite. This depressant was developed as a result of extensive studies [32] in both laboratory and pilot plant. The effectiveness of this depressant is illustrated in Figure 12.16. The DDS4 depressant is prepared from quebracho branched yellow dextrin in the following ratio: dextrin:quebracho:NaCN - 2:1:2. \n\n- The choice of collector also depends on the nature and occurrence of copper and associated sulfides. In most cases, xanthate collectors are used alone or in combination with dithiophosphates or thionocarbamates. Dithiophosphates and thionocarbamates are normally used when secondary copper minerals are present in the ore or when the copper flotation is carried out at lower pH. Good metallurgical results are obtained with thionocarbamate during the flotation of clay-containing sulfide copper ore. \n\n- A mixture of xanthates (i.e. ethyl-butyl, ethyl-isopropyl) has been successfully used in a number of Russian operations [33. Table 12.14 shows the effect of xanthate mixtures on copper recovery from chalcopyrite copper sulfide ores. Both selectivity and recovery were improved when using a mixture of two xanthates. \n\n\n\n**Figure 12.16** Effect of depressant DDS4 on copper concentrate grade flotation and upgrading. \n\n12.5 Flotation Practice in Beneficiation of Sulfide Copper and Copper–Gold Ores \n\n271 \n\n###### **Table 12.14** \n\nEffect of different xanthates and xanthate mixtures on copper flotation and upgrading \n\n|Collector Used|pH||Cu Ro<br>concen|trate|Cu Cl<br>concen|trate|\n|---|---|---|---|---|---|---|\n||Ro|Cl|Assay <br>% Cu|Recovery<br>% Cu|Assay <br>% Cu|Recovery<br>% Cu|\n|Sodium ethyl xanthate|9.5|10.0|12.1|85.8|28.1|74.5|\n|Sodium isopropyl xanthate|9.5|10.0|9.3|90.1|24.3|81.0|\n|Potassium amyl xanthate|9.5|10.0|7.2|95.3|23.2|85.5|\n|Sodium ethyl/sodium isopropyl xanthate (1:1)|9.5|10.0|13.4|92.4|29.6|87.0|\n|Sodium ethyl/potassium amyl xanthate (1:1)|9.5|10.0|14.6|93.3|30.1|88.0|\n|Sodium isopropyl/potassium amyl xanthate (1:1)|9.5|10.0|14.5|96.8|31.3|89.6|\n\n\n\n###### **Table 12.15** \n\n|Examples of rea<br>Ore type<br>major gangue minerals|**Tab**<br>gent schemes use<br>Depressants<br>and modifiers|**le 12.15**<br>d in the treatment of<br>Collectors<br>and frothers|copper sulfide<br>Other|ores<br>pH<br>Ro|Cl|\n|---|---|---|---|---|---|\n|Hypogene ore with a pyrite <br>content of 30%, coarse to<br>fine grained|Lime<br>NaCN|Xanthate-<br>dithiophosphate|–|10.5|11–11.5|\n|Medium- to fine-grained<br>ores.|Lime, Na2SO3<br>or|Xanthate-|DDS4|9.5|9.5|\n|Chalcopyrite, pyrite and<br>pyrrhotite|lime-Na2S2O5|dithiophosphate or <br>thionocarbamate|aeration|||\n|Stringer, partially oxidized<br>ore. Chalcopyrite, pyrite.<br>Activated pyrite.|Soda ash-SO2<br>or lime-<br>DDS4|Dithiophosphate,<br>alkoxy thiono-<br>carbamate|Na2S-Na2SO3<br>or NaCN<br>to cleaners|10.5|11.0|\n|High-clay sulfides,<br>chalc"}, {"page": 211, "text": "opyrite-covellite,<br>bornite, pyrite 8–15%<br>andesite rock-clay|Na2S, lime<br>sodium<br>silicate|Xanthate-<br>phosphine|Dextrin|Natural|11.0|\n|Scarn sulfide copper<br>alumino silicate, dolomite<br>quartz pyrite 10–15%<br>chalcopyrite|Lime or NaCN<br>to cleaners|Xanthate-<br>dithiophosphate<br>or thiono-<br>carbamate|Na2SiO3|11.0|11.8|\n|Disseminated secondary<br>copper ore with chlorites,<br>volcanic tuff, alumino<br>silicate, pyrite 5–10%|Dextrin, Na2S<br>or lime,<br>dextrin|Higher xanthate,<br>isobutyl,<br>dithiophosphate|Pre-condition <br>before<br>cleaning|Natural|Natural|\n|Stringer ore with<br>floatable gangue (talc<br>chlorites) pyrite 10–20%|Lime, guar or<br>lime/CMC|Xanthate or<br>xanthate<br>mixture|Modified<br>starch, lime|Natural|11.0|\n\n\n\n12. Flotation of Copper Sulfide Ores \n\n272 \n\n\n\n<!-- Start of picture text -->\nFeed<br>concentrate<br>Conditioner<br>concentrate<br>tailing Rougher<br>concentrate<br>Scavenger Regrinding<br>tailing<br>tailing Conditioner<br>tailing<br>1st cleaner<br>Cleaner scav.<br>2nd cleaner tailing<br>tailing 3rd cleaner concentrate<br>4th cleaner<br>Combined tailing Copper concentrate<br><!-- End of picture text -->\n\n**Figure 12.17** Sequential copper pyrite flowsheet. \n\n- Frother choice varies from one ore type to the other. Most commonly, an alcohol-type frother is used. The exception is when clay slimes are present in the ore; then a mixture of two frothers or a glycol-type frother is employed. \n\nIn Table 12.15, the reagent schemes employed for the treatment of sulfide copper ores are listed. These reagent schemes were developed for treatment of sulfide copper ores in both the laboratory and the pilot plant, and some have been transferred into actual operation. The use of small quantities of starches has been practiced in several Brazilian plants. At the Mount Isa copper concentrator (Australia), dextrin (D110) was used to control the flotation of hydrophobic gangue. Some copper ores are high in chlorite-type gangue, which is difficult to control (Olympic Dam, Australia; Selobas, Brazil). In recent years, modified starches have been shown to have a beneficial effect on fluorine and chlorine gangue rejection. The ester and succinate-modified starches gave positive results. \n\n12.5 \n\nFlotation Practice in Beneficiation of Sulfide Copper and Copper–Gold Ores \n\n273 \n\n\n\n<!-- Start of picture text -->\nFeed<br>2 Conditioners<br>tailing concentrate<br>Bulk Rougher<br>concentrate<br>Bulk Scav. Regrinding<br>tailing<br>tailing<br>Cu Rougher<br>concentrate Curo. cleaner tailing tailing<br>tailing<br>Copper scav.<br>concentrate<br>concentrate 1st scav. cleaner<br>concentrate 2nd scav. cleaner tailing<br>tailing<br>3rd scav. cleaner<br>Combined tailing Copper concentrate<br><!-- End of picture text -->\n\n**Figure 12.18** Bulk flotation flowsheet. \n\n_Flowsheets used for the treatment of sulfide copper ores_ \n\nThere are several basic types of flowsheets employed in the treatment of sulfide ores, some of which include: \n\n- (a) "}, {"page": 212, "text": "Sequential copper pyrite flotation flowsheet, shown in Figure 12.17. This type of flowsheet is employed in a number of North American operations. \n\n- (b) Bulk flotation flowsheet that is normally used in cases where the ore is acidic and pyrite does not exceed 15% by weight. It is used in the treatment of altered copper sulfide ores (Figure 12.18). An alternative flowsheet is a semi-bulk flowsheet, which is used in some operations in Australia. \n\nWhen the ore contains secondary copper minerals in addition to chalcopyrite, then a two-stage grinding flotation flowsheet is used. This flowsheet is designed to avoid sliming of bornite and covellite minerals. A similar flowsheet (Figure 12.19) is used where only portions of concentrate are re-ground. \n\nOther flowsheets employed include sand–slime separation and separate flotation of the sand and slime. Such a flowsheet is rarely used and has never been proven in actual practice to be advantageous over the conventional sequential flowsheets. In cases where the \n\n12. Flotation of Copper Sulfide Ores \n\n274 \n\n\n\n<!-- Start of picture text -->\nFeed<br>concentrate tailing<br>Prim.Rougher<br>concentrate<br>Rougher cl. Scavenger<br>tailing<br>Thickener Final tailing<br>under flow<br>Classifier<br>recycle Regrind<br>tailing<br>Cleaner 1<br>concentrate<br>tailing conc.<br>tailing<br>Cleaner 2 Cleaner scav.<br><!-- End of picture text -->\n\n**Copper concentrate** \n\n**Figure 12.19** The Balhashkoi plant (Russia) flowsheet. \n\npyrite chalcopyrite is finely disseminated, a two-stage re-grind may be incorporated into the flowsheets. \n\n##### **12.5.2 Flotation of copper–gold ores** \n\nThe literature classifies copper–gold ore as a porphyry copper ore [34]. Although some porphyry copper ores contain gold (San Manuel, USA) from a processing point of view, these ores cannot be classified as porphyry copper ores because they do not respond to flotation in the same way as porphyry copper ores. In addition, the mineralogy of these ores is different from that of porphyry copper ores. \n\n##### _Gold mineralogy and its effect on flotation_ \n\nOver 80% of the gold found in copper–gold ores is metallic gold with variable size and association. Gold with transition elements, such as silver (gold–silver alloy), copper (copper aurides) and iron are common in most of the hypogene and altered copper–gold ores (i.e. supergene). The distribution of gold in an ore plays an important role in the selection of the type of flotation process that can be applied to recover the gold [34]. Usually, gold is contained in low concentration, as minute particles. New mineralogical techniques are available that make it possible to give an accurate account of the association of gold in the principal host minerals, sulfides and gangue. However, the evaluation of many flotation \n\n12.5 Flotation Practice in Beneficiation of Sulfide Copper and Copper–Gold Ores \n\n275 \n\nproducts would be time-consuming and hence impractical for process control. Since floatability "}, {"page": 213, "text": "data from actual gold minerals are virtually non-existent, they have to be derived from systematic development work. From the combined efforts of flotation studies and mineralogical examinations, some pertinent information on the floatability of gold can be elucidated. \n\nThe flotation of properties of elemental gold and gold–silver alloys depend strongly on the deformation and final shape of the particles after primary grinding and re-grinding. Because of its high density, gold particles can form platelets that are difficult to float. Small particles -20 -m are readily recovered by flotation. \n\nThe surfaces of gold particles can become coated with precipitates of iron compounds or other heavy metals, either naturally or during the process of grinding. Flotation of these coated particles, even with high dosages of collector, is weak and erratic. \n\nGold minerals, such as aurocupride (AuCu3), usually float readily in the primary copper circuit. If cyanide or Na2S2O5 is present as depressant, gold recovery deteriorates. \n\nGold tellurides present in the copper ores float readily, but recovery can be compromised by the presence of soluble, heavy-metal salts [35]. Gold pyrite middlings (i.e. auropyrite) can only be selectively concentrated with the appropriate flowsheet adjustments and the use of selectivity-assisting agents. \n\nDuring the recovery of copper from copper–gold ores, the emphasis is usually placed on producing a marketable copper concentrate. Gold recovery, although important, is often difficult to consider when optimizing the copper circuit. The need to reject gangue (insol) and iron sulfides, during cleaning of the copper concentrate, invariably leads to losses of gold. Some depressants, such as lime and cyanide, which are part of the reagent scheme during the treatment of copper–gold ores, have a negative effect on flotation. This can often be overcome by changing the flowsheet and using a more selective collector. \n\n##### _Ore types and processing characteristics_ \n\nThe processing characteristics of a copper–gold ore can vary from ore to ore and are closely related to the mineralogical composition of the ore. On the basis of its processing characteristics, the copper–gold ore can be classified into three distinct groups. These are: \n\n- _Copper–gold ores with moderate to high pyrite_ (e.g. Alumbrera, Freeport, OK-Tedy). In these ores, gold occurs as elemental gold, some of which can be associated with pyrite ore in the copper minerals. Chalcopyrite is the predominant copper mineral, but can also contain pyrrhotite (Noranda and Campbell in Canada). The reagent scheme used in the treatment of these ores varies considerably, along with the treatment flowsheets. \n\n- _Copper–gold ores with low pyrite content_ (i.e. <5% Fe2S). These deposits range from easy-to-treat ores to highly complex mineralogical matrix. The clay may be present in high concentration and with a wide range of composition (e.g. Minas Conga, Cerro Corona, Peru; South Kemess,"}, {"page": 214, "text": " Canada). The copper in these ores may be present as chalcopyrite or chalcopyrite–bornite–covellite. Some of these deposits consist of several ore types including (a) oxide blankets, (b) supergene altered zones and (c) transition ore zones with high pyrite. \n\n276 \n\n12. Flotation of Copper Sulfide Ores \n\n- _Altered supergene copper–gold ore_ . These ores belong to a group of difficult-to-treat ores (Red Dome, Australia; Brazil). In these ores, a large portion of the gold (up to 50%) may be associated with gangue (Red Dome), in which case the combination of flotation and cyanidation is used. \n\nInvariably, these ores have high iron hydrohydes and goethite slimes present, which is the principal problem in the processing of this ore. \n\n_Reagent schemes and the effect of individual reagents on flotation of copper and gold_ \n\nThe choice of reagent schemes for the treatment of copper–gold ores is based in principle on the nature of the ore and gold association in the contained minerals. Some operating plants, such as OK-Tedy [36], Freeport, Indonesia [37], and Tintaya, Peru [38] use a lime circuit with selective collectors. This choice is based on the presence of variable amounts of pyrite in the deposit and the emphasis on maintaining high-grade copper concentrates. The recovery of gold is not optimum under these conditions. Recent research work [39] has shown that the overall gold recovery is not entirely dependent on the collector used, but could be enhanced by the use of modifying reagents or changes in the configuration of the flowsheet. These factors have not been considered as yet in the design of new plants. \n\n###### **Selection of collectors** \n\nMost operating plants treating porphyry copper–gold ores use various types of xanthate as a primary collector, in combination with phosphine or dithiophosphate as a secondary collector. In most instances, these combinations gave satisfactory results with respect to concentrate grade and copper–gold recoveries. \n\nDuring the treatment of ores with elevated levels of pyrite, dithiophosphates are employed with little or no xanthate added to the scavenger flotation stage. Use of xanthate with ores containing clay creates a dry froth that requires additions of specific frothers or a blend of different frothers similar to those used in porphyry copper–molybdenum ore flotation. \n\nLaboratory studies on a number of copper–gold ores [40] containing pyrite have shown that gold recovery in rougher–scavenger flotation is a function of pyrite recovery in the copper concentrate. Figure 12.20 shows the relationship between gold and pyrite recoveries using xanthate and dithiophosphate, alone or in combination. In these experiments, total collector additions were 40 g/t. \n\nWhen treating ores with low pyrite content and mixed copper minerals, the gold recovery in the copper concentrate is strongly related to the type of xanthate used. Figure 12.21 shows the effect of the type of xanthate used on gold recovery from the Batu "}, {"page": 215, "text": "Hijau (Indonesia) copper–gold ore. \n\nThe collector choice for oxidized copper–gold ores [41] is somewhat different than that normally employed using sulfide copper–gold ore. As mentioned earlier, one of the major obstacles in the treatment of these ores is the presence of iron oxides (goethite) and iron hydroxide slimes, which interfere with flotation of copper and gold. \n\nStudies carried out at Red Dome (Australia) with new collectors manufactured by Senmin, South Africa showed that copper and gold recoveries can be substantially improved by using the new collectors SN127 and PM230. Figure 12.22 shows the effect of these collectors on copper–gold flotation from Red Dome oxide ore. \n\n12.5 Flotation Practice in Beneficiation of Sulfide Copper and Copper–Gold Ores \n\n277 \n\n\n\n**Figure 12.20** Relationship between copper and pyrite recoveries in the copper–gold rougher–scavenger concentrates. \n\n\n\n**Figure 12.21** Effect of the type of xanthate on gold recovery from the Batu Hijau (Indonesia) copper–gold ore. \n\n12. Flotation of Copper Sulfide Ores \n\n278 \n\n\n\n**Figure 12.22** Effect of the type of collector on copper and gold flotation from Red Dome (Australia) oxide ore. \n\nCollector SN127 is a succinic acid–modified dithiophosphate, while collector PM230 is an esterified xanthate. \n\nThe Igarape Bahia oxide copper–gold ore is quite unique in that it consists of several ore bodies, including a malachite, cuprite and sulfide zone. The cuprite zone also contains an appreciable amount of native copper. The reagent scheme developed for the treatment of this ore is quite unique and gives good metallurgical results. The iron oxide and hydroxide slimes were depressed with polyacrylimide-modified starch while the copper flotation was accomplished using phosphoric acid ester–modified xanthate with sulfidization. The effect of depressant and collector on copper–gold recoveries is shown in Table 12.16. \n\nThe data in Table 12.16 show that significant improvement in copper and gold recoveries is achieved with the use of collector PM230 plus acrylic acid–modified starch. Xanthate or xanthate and dithiophosphate gave poor metallurgical results. \n\nThe type of modifier and selectivity-assisting agents play an important role in beneficiation of copper–gold ores; therefore, important consideration must be given to the choice of depressant and modifiers when selecting the reagent scheme for a particular ore. In most operating plants, lime is used for pH control. Lime is satisfactory with ores that have higher pyrite content, but cannot be used with ores that contain clay or those with an acidic natural pH. \n\nIn the case of a clay ore, lime increases pulp viscosity, which in turn retards the rate of flotation of gold. Acidic natural pH may increase lime consumption dramatically (i.e. up to 10 kg/t) resulting in complete depression of both copper and gold. Sodium hydroxide gives better results than lime for this ore type. \n\nThe effect of different modifiers on gold recovery fr"}, {"page": 216, "text": "om a high clay ore is illustrated in Figure 12.23. The use of sodium hydroxide gave the highest rate of copper flotation. Soda \n\n12.5 \n\nFlotation Practice in Beneficiation of Sulfide Copper and Copper–Gold Ores \n\n279 \n\n**Table 12.16** \n\nEffect of type of collector and iron oxide depressant on copper–gold flotation from Igarape Bahia (Brazil) oxide gold ore [42] \n\n|Ore type|Collector<br>type|Sulfi<br>dizer|Depressant|Conce<br>Assays|ntration<br>|%<br>Distri<br>butio|-<br>n|\n|---|---|---|---|---|---|---|---|\n|||||%Cu|%Au|Cu|Au|\n|Malachite ore|PAX|Na2S|Na2SiO3|22|13.8|60|55|\n|3.5% Cu|PAX-3477<sup>_a_</sup>|Na2S|Na2SiO3|25|17.1|62|54|\n|2.4 g/t Au|PM230<sup>_b_</sup>|Na2S|Na2SiO3|25|16.3|84|80|\n||PM230|Na2S|Caustic starch|26|16.8|86|81|\n||PM230|Na2S|Acrylic acid|||||\n||||modified starch|38|25.1|88|85|\n|__<br>Cuprite ore|PAX|Na2S|Na2SiO3|35|32.4|66|48|\n|2.75% Cu|PAX-3477<sup>_a_</sup>|Na2S|Na2SiO3|38|36.1|67|50|\n|3.5 g/t Au|PM230|Na2S|Na2SiO3|45|55.9|80|78|\n||PM230|Na2S|Caustic starch|50|62.8|82|81|\n||PM230|Na2S|Acrylic acid|||||\n||||modified starch|56|69.6|86|84|\n\n\n\n> _a_ Dithiophosphate. \n\n> _b_ Phosphine ester–modified xanthate. \n\n\n\n**Figure 12.23** Effect of the type of modifier on the rate of gold flotation at pH 9.2. \n\n12. Flotation of Copper Sulfide Ores \n\n280 \n\nash and NaOH are suitable for low-pyrite copper–gold ores, but not for copper–gold ores with high pyrite content. \n\nOre with high pyrite content requires higher lime additions for pyrite depression and sometimes NaCN is also used. This flotation is not favorable for gold, as both cyanide and high lime have negative effects on gold recovery, and gold recovery is usually compromised for production of a marketable grade copper–gold ore. Recent research work [42] carried out with different organic acids has indicated that in the presence of high lime, gold recovery can be enhanced by adding small quantities of organic acid. Figure 12.24 shows the effect of oxalic and citric acid on the recovery of gold in the presence of high lime (pH 11.5). \n\nThe presence of insol during the treatment of copper–gold sulfide ores may be a problem due to the fact that these ores contain highly floatable gangue minerals (e.g. aluminosilicates, fluorite gangue, etc.), which usually contaminate copper concentrate. Maintenance of high copper concentrate grade requires that gangue depressant be used. Silicates, carboxyl methyl cellulose and guars are common depressants used. The effect of these depressants on the insol content of a copper–gold concentrate is illustrated in Figure 12.25. The results obtained in Figure 12.25a show depression of aluminosilicate gangue, while Figure 12.25b shows the effect of depression of chloritic gangue. \n\n##### _Flowsheets_ \n\nTogether with reagent schemes, the flowsheet configuration plays an important role in the recovery of gold from a copper–gold ore. The most common flowsheet used in the \n\n\n\n**Figure 12.24** Effect of different organic acids on gold recovery in the copper conc"}, {"page": 217, "text": "entrate using lime-cyanide pyrite depressant (pH 11.5, NaCN additions 50 g/t ore). \n\n12.5 Flotation Practice in Beneficiation of Sulfide Copper and Copper–Gold Ores \n\n281 \n\n\n\n**Figure 12.25** Effect of different depressants on the insol content of the copper concentrate. \n\ntreatment of copper–gold ores is shown in Figure 12.26. This flowsheet is used in a number of operating plants, such as OK-Tedy, Freeport (Indonesia), Tintaya (Peru), etc. \n\nModification of this flowsheet could include column flotation of the rougher concentrate (Freeport). Since the emphasis when using this flowsheet is usually on the recovery of copper at high grade, pyrite in this case is rejected through the scavenger tailing together with an appreciable amount of gold. The alternative flowsheet to this is bulk flotation of all sulfides followed by sequential flotation of copper–gold from a bulk concentrate. This flowsheet is shown in Figure 12.27. The effectiveness of this flowsheet is studied on the OK-Tedy ore (Papua, New Guinea) and on the Cerro Corona (Peru) ore. These results are compared in Table 12.17. \n\nThe bulk flowsheet gave superior gold recovery to that of the conventional selective flotation flowsheet. The applicability of the bulk flowsheet depends on the amount of pyrite present in the ore. In the case of high-pyrite copper–gold ore, the bulk flotation flowsheet does not work as well. \n\nThe complexity of the copper–gold ore rapidly increases when several copper minerals are present in the ore and differences in liberation size increases. For example, bornite and covellite are brittle and tend to slime during grinding and re-grinding of the bulk concentrate. In this case, a split-circuit flowsheet has been proposed, which is shown in Figure 12.28. \n\nTable 12.18 shows the metallurgical results obtained using a conventional flowsheet (Figure 12.26) and a split-circuit flowsheet (Figure 12.28) on the Batu Hijau ore (Indonesia). \n\nDifferent reagent schemes are used in operating plants according to the ore type treated. The flowsheet varies accordingly. Table 12.19 shows the reagent scheme developed for the treatment of different ore types. \n\nNew technology available nowadays has an appreciable advantage in the improvement of gold metallurgy in operating plants. This technology, although already developed at the laboratory and pilot-plant scale, has not been applied at an industrial scale yet. Some of \n\n12. Flotation of Copper Sulfide Ores \n\n282 \n\n\n\n**Figure 12.26** Conventional copper–gold flotation flowsheet. \n\n\n\n**Figure 12.27** Bulk copper-gold flotation flowsheet. \n\nthe large ore bodies are still in the development stage, while some operating plants are slow in implementing new technology. \n\n##### **12.5.3 Flotation of massive sulfide copper ores** \n\nComplex massive sulfide copper ores are finely disseminated ores containing chalcopyrite (CuFS2), pyrite (FeS2), pyrrhotite (FexSn) and other varieties of iron-bearing minerals. \n\n12.5 Flotation Practice in Benef"}, {"page": 218, "text": "iciation of Sulfide Copper and Copper–Gold Ores \n\n283 \n\n**Table 12.17** \n\n|Ore|Effect of flowsheet c<br>Flowsheet used|**Table 12.17**<br>onfiguration on Cu/Au flo<br> Product|tation fro<br>Weight<br>%|m differen<br>Assays|t ores [<br>% (g/t)|44]<br>%<br>Distri|bution|\n|---|---|---|---|---|---|---|---|\n|||||Cu|Au|Cu|Au|\n|OK-Tedy|Conventional|Cu/Au Cl concentration|1.62|42.6|58.3|88.4|80.7|\n|mill feed|Figure 12.27|Cu/Au total tail|98.38|0.091|0.23|11.6|19.3|\n|||Head (calc)|100.00|0.78|1.17|100.0|100.0|\n|OK-Tedy|Bulk|Cu/Au Cl concentration|1.73|41.8|58.7|93.8|87.6|\n|Mill feed|Figure 12.28|Cu/Au total tail|98.27|0.049|0.13|6.2|12.4|\n|||Head (calc)|100.00|0.77|1.10|100.0|100.0|\n|Cerro|Conventional|Cu/Au Cl concentration|2.28|27.6|33.0|95.4|76.7|\n|Corona|Figure 12.27|Cu/Au total tail|97.72|0.031|0.23|4.6|23.3|\n|||Head (calc)|100.00|0.66|0.98|100.0|100.0|\n|Cerro|Bulk|Cu/Au Cl concentration|2.32|27.1|36.9|95.2|85.8|\n|Corona|Figure 12.28|Cu/Au total tail|97.68|0.032|0.14|4.8|14.2|\n|||Head (calc)|100.00|0.66|0.96|100.0|100.0|\n\n\n\n\n\n**Figure 12.28** Split-circuit flowsheet. \n\nThey represent important resources of copper in a number of areas of North America and Europe (Iberian Pyrite Belt). Because of their complex nature and fine textures, they represent specific and difficult metallurgical problems during all steps of beneficiation, including tailing and other waste disposal. Using conventional flotation techniques, the metallurgy is usually unsatisfactory, which renders the ore to be classified as refractory. \n\nThe major problem associated with the treatment of these ores is the low flotation recovery and poor selectivity between all sulfides. The selectivity problem arises from \n\n12. Flotation of Copper Sulfide Ores \n\n284 \n\n###### **Table 12.18** \n\nEffect of split-circuit flowsheet on Cu/Au flotation from Batu Hijau ore (pilot plant results) \n\n|Flowsheet|Product|Weight|Assays|% (g/t)|% Distr|ibution|\n|---|---|---|---|---|---|---|\n|||%|Cu|Au|Cu|Au|\n|Conventional|Cu/Au Cl concentration|1.48|36.6|26.6|93.5|80.4|\n|Figure 12.27|Cu/Au comb tail|98.52|0.038|0.097|6.5|19.6|\n||Head (calc)|100.00|0.58|0.47|100.0|100.0|\n|Split circuit|Cu/Au Cl concentration|1.36|40.2|30.1|94.0|83.5|\n|Figure 12.29|Cu/Au comb tail|98.64|0.035|0.08|6.0|16.5|\n||Head (calc)|100.00|0.58|0.49|100.0|100.0|\n\n\n\n###### **Table 12.19** \n\n|Reagent sche<br>Ore type treated<br>and concentrator|**Table 12.19**<br>mes and metallurgical results obtai<br>Flowsheet and reagent scheme|ned on d<br>Concen<br>|ifferent ore types<br>tration assays % Dist<br> <br>|ribution<br>|\n|---|---|---|---|---|\n|||% Cu|Au (g/t)<br>Cu|Au|\n|_Campbell, Canada_|Conventional flowsheet<br>with re-treatment|24.5|38.1<br>93|70|\n|Copper–gold ore<br>with moderate pyrite|of tailing by gravity<br>concentration xanthate–lime<br>circuit||||\n|_Mount Morgan, Australia_ <br>Copper–gold pyrite with<br>chalcopyrite as the main<br>copper mineral|Conventional Cu/Au flowsheet<br>with the use of dithiophosphate<br>collector in alkaline medi"}, {"page": 219, "text": "a|23.8|124<br>81.0|82.0|\n|_El Indio, Chile_<br>Cu/Au with pyrite and<br>highly acidic pH of the<br>ore (i.e. 3–4). Enargite<br>as the main gold mineral|Wash the ore before flotation.<br>Use of xanthate-modified<br>thionocarbamate collector<br>(two-stage flotation flowsheet)|35|150<br>88|75|\n|_Minas Conga, Peru_<br>High clay ore with<br>different content of<br>pyrite and ore types.<br>Natural acid pH|Bulk flotation of all sulfides<br>followed by sequential Cu/Au<br>flotation from the bulk<br>concentrate using lime-SHQ<br>depressant, collector PAX<br>-xanthic ester.|31.5<br>|35<br>90.1|80.1|\n|_Batu Hijau, Indonesia_<br>Andesite type with<br>chalcopyrite, covellite<br>and bornite|Bulk flotation of all sulfides<br>followed by sequential<br>flotation of Cu/Au using<br>xanthate-dithiophosphate<br>collector in a soda ash medium.|33.5<br>|38<br>93<br>(_Con_|85.5<br>_tinued_)|\n\n\n\n12.5 Flotation Practice in Beneficiation of Sulfide Copper and Copper–Gold Ores \n\n285 \n\n###### **Table 12.19** ( _Continued_ ) \n\n|**Table 12.19**<br>(_Continued_)<br>Ore type treated<br>Flowsheet and reagent scheme<br>|Concen|tration assays|% Dist|ribution|\n|---|---|---|---|---|\n|and concentrator|% Cu|Au (g/t)|Cu|Au|\n|_OK-Tedy, Indonesia_<br>Sequential copper flotation<br>Chalcopyrite, pyrite ore<br>using dithio-phosphate<br>with quartz and alumino-<br>collector in a lime circuit.<br>silicate gangue|42|58|88|80|\n|_Freeport, Indonesia_<br>Sequential flotation using<br>Mixed copper ore with<br>modified dithiophosphate<br>variable pyrite content<br>collector-xanthate<br>in an alkaline medium.|28|33|83|78|\n\n\n\n**Table 12.20** \n\nSolubility results on the Cayeli Riz (Turkey) copper ore (yellow ore) \n\n|Element (mg/L)|||Assays|||\n|---|---|---|---|---|---|\n||pH 6.0|pH 8.0|pH 10.0|pH 11.0|pH 12.0|\n|Copper, Cu|8.5|6.3|4.3|1.5|-0.5|\n|Iron, Fe|400|300|210|105|-0.5|\n|Sulfur, SO|850|620|360|180|30|\n\n\n\nthe similarity in flotation properties of all sulfides, which is attributed to the following factors: \n\n- When these ores are ground to their liberation size (i.e. 15–30 -m), the floatability of the individual mineral species is not only reduced but losses in selectivity may occur. At a fine size, the mineral properties undergo many surface changes, and therefore it is quite difficult to control selectivity between individual minerals. \n\n- The weathering of iron sulfides causes accelerated weathering of copper sulfides [43]. Actual corrosion of minerals as a result of weathering can be found at contacts between different minerals, both in the exposed ore and in a ground ore. This may result in salt formation or dissolution of heavy metals and consequently adsorption of foreign ions, which may further reduce differential in floatability between chalcopyrite and iron sulfides. A typical example of the formation of cations and other ions during grinding of a massive sulfide copper ore is illustrated in Table 12.20. These data were obtained from the Cayeli Riz (Turkey) yellow ore. The formation of ions"}, {"page": 220, "text": " in solution decreases with an increase in pH. The results shown were obtained by grinding 1000 g of ore with de-mineralized water at 45% solids. \n\n- Some massive sulfide copper ores contain secondary copper minerals, which can be attributed to pre-activation of pyrite, either _in situ_ or during the grinding operation. \n\n286 \n\n12. Flotation of Copper Sulfide Ores \n\nThe massive sulfide copper ores in Western Europe are concentrated in the Black Sea region (Turkey), the Iberian Belt (Neves Corvo, Portugal), Canada (Windy Craggy) and Eastern USA (Bald Mountain). The copper grade of these ores may range from 1.5% Cu (Bald Mountain) to 8% Cu (Neves Corvo). Some of these ores, such as the Neves Corvo ore, contain sulfosalts, bismuth and some zinc. Rejection of these impurities may also represent a significant problem. \n\n##### _Processing characteristics of a massive sulfide ore_ \n\nWhen using a conventional flotation reagent scheme and flowsheet, only a few of these ores respond (i.e. lime - NaCN - collector), giving extremely poor metallurgical results. The majority of these ores require a specific treatment process to achieve satisfactory metallurgical results. Each ore type also responds differently to flotation under similar reagent schemes, which is not the case when treating porphyry copper ores. Therefore, each individual ore deposit and operating plant uses a different reagent scheme, which may indicate that for each ore, the reagent scheme has to be tailored through extensive laboratory and pilot plant work. \n\nThe use of a specific depressant system for the depression of iron sulfides is a key to the solution of the metallurgical problem during the processing of massive sulfide copper ores. This is actually dictated by the nature of the ore and its mineralogy. \n\nThe presence of various impurity elements on the mineral surface may also have significant consequences. New mineralogical techniques (i.e. electron probe microscopy) have indicated the presence of a copper layer on pyrite mineral surfaces or contamination of chalcopyrite with sulfosalts or bismuth. Precise knowledge of the mineral surface state is very important in developing an efficient reagent scheme. \n\nIt is very difficult to generalize the performance of different collectors or modifiers in the flotation of massive sulfide ores because both collectors and modifiers perform differently for different ore types. \n\n##### _Reagent scheme used in treatment of massive sulfide and refractory copper ore_ \n\nIn the treatment of porphyry copper ores, the emphasis is always placed on the selection of collector–frother to achieve good metallurgical results. This approach never works in the treatment of massive sulfide copper ores. Although collectors are important, they are not critical in achieving good metallurgy. The depressants and modifying reagents are in fact the most critical reagents in the treatment of massive sulfide ores. In the case of this ore, there is much synergy between funct"}, {"page": 221, "text": "ioning of the depressant systems and the collector used. \n\n###### **Choice of depressants** \n\nThe most common depressants used in the treatment of massive sulfide ores, such as lime and cyanide, are not effective on finely disseminated massive sulfide ores. Lime is used as co-depressant with another auxiliary depressant. In operating plants, lime with Na2SO3, Na2S2O5 or SO2 is normally used [47]. When the ore contains soluble ions, the ore is ground with high lime and conditioned with SO2 to slightly acidic pH (i.e. 6.8–8.5), \n\n12.5 \n\nFlotation Practice in Beneficiation of Sulfide Copper and Copper–Gold Ores \n\n287 \n\n\n\n**Figure 12.29** Effect of pH adjusted with SO2 on copper flotation from the Cayeli Riz Yellow ore (lime added to the grind, 10 kg/t). \n\nfollowed by copper flotation. The effect of the lime–SO2 depressant system on the Cayeli Riz Yellow ore is shown in Figure 12.29. \n\nOptimum copper recovery was obtained at a pH of 8.0–6.8. In some cases, Na2S may be added to the grind as a supplementary depressant. \n\nThe Na2SO3–lime or Na2S2O5–lime combination was used with massive sulfide ores at a pH region between 10.0 and 11.0. Neither Na2SO3 nor Na2S2O5 is an effective depressant at a pH -11. \n\nIn recent years, a new line of effective depressants for massive sulfides has been discovered, some of which include depressant A3-3 , organic acid mixture with ammonium compound and modified starches depressant SD series [44,45]. \n\nThe A3-3 depressant is a mixture of Na2SiO3:Na2S2O5:Al2(SO3)3 in the ratio of 40:40:20. When the mixture is prepared, it slowly releases SO2, which may be the major contributing factor to its depressing ability. \n\nThe oxalic acid–NH4Cl (1:1) mixture has found application in the treatment of massive sulfide copper ores with high pyrrhotite content. Depressants from the SD series, when pre-mixed with small quantities of cyanide, are excellent depressants for both pyrrhotite and carbonaceous pyrite. \n\nThe effect of depressant A3-3 on copper flotation from Bald Mountain’s (USA) massive sulfide ore is shown in Table 12-21. Significant improvement in the concentrate grade and recovery was achieved with the use of A3-3. \n\nThe depressant oxalic acid–NH4Cl mixture was a part of the reagent scheme for treatment of Windy Craggy massive sulfide pyrrhotite ore (B.C. Canada). This depressant was particularly effective at high pH (i.e. >12) and appears to improve the rate of copper flotation significantly. The effect of this mixture was studied in the pilot plant. Table 12.22 \n\n12. Flotation of Copper Sulfide Ores \n\n288 \n\n###### **Table 12.21** \n\nEffect of depressant A3-3 on copper flotation from Bald Mountain copper ore (USA). Lime added to the grind \n\n|Depressant A3-3|Collector|pH|Assay %|%|\n|---|---|---|---|---|\n|Additions (g/t)|Used||Cu|Distribution|\n|Cu|||||\n|0|PAX R3501<sup>_a_</sup>|10.4|3.5|66.2|\n|200|PAX R3501|10.3|6.1|69.3|\n|400|PAX R3501|10.4|7.4|75.8|\n|600|PAX R3501|10.3|8.1|78.4|\n|800|PAX R3501|10.3|9.1|85.5|\n|1000|PAX R3501|1"}, {"page": 222, "text": "0.3|9.5|90.3|\n\n\n\n> _a_ Dithiophosphate \n\n###### **Table 12.22** \n\nEffect of oxalic acid/ammonium chloride mixture on copper flotation from Windy Craggy ore – pilot plant results (flotation pH >12) \n\n|Oxalic|Product|Weight|Assay|% Distribution|\n|---|---|---|---|---|\n|acid/NH4Cl (1:1)|%|% Cu|Cu||\n|additions (g/t)|||||\n|0|Cu concentrate|8.01|20.6|75.0|\n||Cu final tailing|91.99|0.59|25.0|\n||Feed|100.00|2.20|100.0|\n|400|Cu concentrate|6.75|28.2|86.6|\n||Cu final tailing|93.25|0.31|13.4|\n||Feed|100.00|2.21|100.0|\n\n\n\nshows the results obtained in the pilot plant with and without additions of oxalic acid–NH4Cl mixture. \n\nBoth copper recovery and concentrate grade improved with the use of depressant. \n\n###### **Choice of collector** \n\nThe choice of collector depends very much on the type of depressant system used. If the flotation is conducted in alkaline pH, then xanthate is used as primary collector with dithiophosphate, thionocarbamate or phosphine as secondary collector. If flotation is conducted at slightly acidic circuit, then dithiophosphate, thionocarbamate or phosphine are used as primary collector, while xanthate is used as secondary collector, usually added to the scavenger stage. The effect of the collector type using acid pH flotation is compared in Table 12.23. \n\n12.5 \n\nFlotation Practice in Beneficiation of Sulfide Copper and Copper–Gold Ores \n\n289 \n\n\n\n**Figure 12.30** Flowsheet used in the treatment of massive sulfide copper ores. \n\n###### **Table 12.23** \n\nEffect of type of collector on copper flotation from Neves Corvo (Portugal) massive sulfide ore. Lime–Na2S2O5 depressant system. Flotation at pH 6.8 [44] \n\n|Collector type|Rou|gher|Clea|ner|\n|---|---|---|---|---|\n||Assay %<br>Cu|% Dist<br>Cu|Assay %<br>Cu|% Dist<br>Cu|\n|Na isobutyl xanthate|14.3|93.3|21.5|85.1|\n|Dithiophosphate (LSB)|18.6|92.5|25.2|80.2|\n|Thionocarbamate (X-23)|22.2|85.5|30.1|75.2|\n|Phosphine (3418A)|17.4|93.1|28.5|83.1|\n|Phosphine-dithiophosphate|18.4|95.2|30.3|86.6|\n\n\n\n12. Flotation of Copper Sulfide Ores \n\n290 \n\n**Table 12.24** \n\nDifferent reagent schemes used in various plants on massive sulfide copper ores \n\n|Type|Ore Description|Depressants used|Collector type|Pretreatment|\n|---|---|---|---|---|\n|1|Massive sulfide ore with<br>moderate dissemination,<br>pyrite 70–90%,<br>copper 1.6–3%<br>Primary grind_K_80-<br>65–75-m Re–grind<br>_K_80-35–25-m|1. Lime–Na2SO3<br>2. Lime–Na2S2O5<br>3. Lime, NaCN, Na2SO3|Xanthate-<br>dithio-phosphate<br>dithiophosphate<br>phosphinate|Conditioning<br>with<br>-collector|\n|2|Disseminated massive sulfide<br>ore with soluble ions-<br>cations present in the ore<br>(SO, Cu<sup>2-</sup>, Fe<sup>2-</sup>, etc.).<br>Grind_K_80-55–40-m<br>Re-grind_K_80-30–20-m<br>Cayeli
