Repository: NDDev-Technocracy-OpenNetwork/hack-2026-nornickel-knot

> **DEPRECATED.** This repository is archived and no longer maintained.
> It is kept read-only for reference; its GDS anchor records
> `lifecycle: archived` under `portfolio:archived-projects`.

# Nornickel Scientific Knot

Живая карта знаний R&D для горно-металлургической отрасли: система превращает архив отчётов, статей, презентаций и экспериментальных материалов в типизированный граф знаний, а затем отвечает на вопросы естественным языком с источниками и страницами первоисточников.

Проект подготовлен командой **Harmonic Labs** для **Норникель AI Hack 2026**, трек **«Научный клубок»**.

File: data/parsed/Материалы конференций/XX Международная Черняевская конференция по химии, аналитике и технологии платиновых металлов.json (part 17 of 19)
Ю.В. (122) Анюшин А.В. (198) Арешина Н.С. (143) Асянова Д.А. (141) Афанасенко С.И. (131) Афонин М.Ю. (48) Ахмадуллина Н.С. (20) \n\n###### **Б** \n\nБабкина Т.А. (75, 76) Баженов А.Г. (175) \n\nБайдина И.А. (22, 27, 29, 30, 35, 41, 42, 50, 54, 200) Банных Л.Н. (112) Барабошкин В.Е. (132) Барановская В.Б. (12) Баторшин Г.Ш. (179) Бахтиаров А.В. (77) Бахтиева Е.А. (21) Бацунов К.А. (157) Баширов Д.А. (62) Бежан С.Г. (133) Белоусов О.В. (34, 134, 171) Белоусова Н.В. (134) Бельская О.Б. (169, 184, 207) Беляев А.В. (22, 28, 200) Берсирова О.Л. (170) Богданов В.И. (9, 175) Боднарь Н.М. (133) Бондаренко Г.Н. (192) Борисов Р.В. (134, 171) Боровков Д.А. (9) Бородин А.О. (23, 44) Борягина И.В. (83) Бочегов А.А. (153, 172) Бренно Ю.Ю. (145) Бубнов К.В. (125) Бузин В.И. (104) Буйко О.В. (101, 149) Бурмакина Г.В. (26) Буруева Д.Б. (27) Буслаева Т.М. (74, 133, 135) Бутенко Е.В. (78) Бухбиндер Г.Л. (79, 80, 81, 82, 87) Бухряков В.А. (122) \n\n###### **в** \n\nВандышева И.В. (172) Варгафтик М.Н. (69, 72) Васекин В.В. (10, 16, 147, 188, 189) Васекина Т.Ф. (83) Васильев А.Д. (28, 199) Васильченко Д.Б. (29, 30) Верпекин В.В. (199) Возный В.Я. (191) Воинов В.Н. (132) Волкова Г.В. (204) Волкова Е.А. (12, 79, 82) Волчек К.М. (144) Волчкова Е.В. (74) Воробьев В.А. (54) Воробьева Е.В. (135) Воробьева С.Н. (200) Воробьев-Десятовский Н.В. (11, 31, 169) \n\n###### Вязовой О.Н. (136, 139, 141) \n\n###### **Г** \n\nГах С.В. (173) Гевко П.Н. (60) Гелдиев Ю.А. (118, 119) Гизетдинова А.Ф. (78) Глебов Е.М. (32) Глебова А.С. (146) Головин А.В. (48) Головнев Н.Н. (214) Голуб А.Я. (123) Голубятникова Л.Г. (33, 68, 166) Гончарова Е.С. (201) Горбатова Л.Д. (84, 85, 86) Горда Р.В. (149) Грабчак Э.Ф. (136) Гребнев В.В. (66) Гривин В.П. (32) Гризан Н.В. (34) Громилов С.А. (35, 43) Гроховский С.В. (9, 132, 175) Груша Я.О. (16) Губанов А.И. (142, 174) Губин М.В. (137, 162) Губин С.П. (181) Гурская В.Ю. (141, 176) Гусева Е.В. (36) Гуськова Е.А. (87) Гущин Г.М. (175) Гущинский А.А. (176) \n\n###### **Д** \n\nДаванков В.А. (181) Даминова Ш.Ш. (37, 88) Девицина О.В. (77) Денисов В.М. (177) Денисов С.П. (125) Денисова Л.Т. (177) Дергачев И.Д. (214) Дидух С.Л. (202) Дмитриев В.А. (187, 191) Додонов В.Г. (211) Домбровская М.А. (89, 98) Драпайло А.Б. ("}, {"page": 211, "text": "64) Дрогобужская С.В. (90, 138) Дружинина И.А. (63, 65) Дуба Е.В. (203) \n\n###### **е** \n\nЕвдокимов А.А. (148) Елсуфьев Е.В.  (100, 108, 149, 213) Ельцин С.И. (176) \n\n215 \n\nXX Международная Черняевская конференция по химии, аналитике и технологии платиновых металлов \n\nЕмельянов В.А. (38, 42, 54) Еременко Н.К. (178) Ермаков А.В. (97, 172, 179, 180) Ерохина Л.Н. (180) Есина Н.Я. (39) Ефименко И.А. (197) Ефимов В.Н. (137, 162, 187) \n\n###### **Ж** \n\nЖарикова Н.В. (182) Жидкова Т.И. (46, 146) Жижаев А.М. (192) Житенко Л.П. (12, 91, 92, 104) \n\n###### **З** \n\nЗаборцев Г.М. (151, 156) Задавина А.С. (124) Задесенец А.В. (40, 45, 67) Зайковский В.И. (60, 63) Зайцев В.А. (77) Заражевский В.И. (66) Захаров Ю.А. (211) Заякина С.Б. (93) Зейлик Б.С. (128) Землянская А.И. (203) Земцова Н.Н. (94) Зибарвев А.В. (62) Злотников К.П. (157) Зонов А.Л. (99) Зубкова Е.А. (128) \n\n###### **И** \n\nИванов В.В. (186) Иванов О.С. (150) Иванова Л.В. (139) Ильин А.В. (102) Ильин М.А. (41, 50) Ильина Е.С. (41) Ильяшевич В.Д. (140, 141, 142) Иони Ю.В. (181) Иргашев Ю.Б. (118, 119) Исаков В.П. (131, 182) Исакова В.Г. (131, 182) Исхакова Г.Р. (97) \n\n###### **К** \n\nКабанова Е.Г. (188) Кабин Е.В. (42) Кадырова З.Ч. (37, 88) Казаков А.С. (89) Калякин С.Н. (34) Каменщиков А.Е. (95) Каплан С.Ф. (163) Карабанова Д.Н. (166) Карачаров А.А. (47) Каргин Ю.Ф. (20) Карпов А.Н. (204) Карпов Ю.А. (12, 122) \n\nКасиков А.Г. (90, 138, 143, 144) Касимов Ш.А. (113, 114, 115, 116, 117, 118, 119, 120) Кенжаев Д.Р. (120) Кирик С.Д. (96, 205) Кирин В.П. (24) Киселева И.Н. (92) Клюшников М.И. (99) Клягина А.П. (69) Князькин Г.С. (104) Ковалев В.Н. (163) Кожанов А.Л. (156) Кожуховская Г.А. (61) Козицына Н.Ю. (72) Козлова С.А. (96) Козлова С.Г. (43) Колпакова Н.А. (107, 121, 208) Комашко Л.В. (152) Компаньков Н.Б. (200) Кондрасенко А.А. (199) Кондратьева Н.С. (203) Коник К.П. (132) Кононов Ю.С. (146) Кононова О.Н. (146, 203) Конченко С.Н. (62) Коншин В.В. (210) Коншина Дж.Н. (210) Копылова Е.В. (135) Корда Т.М. (60, 64, 65, 87) Коренев С.В. (27, 30, 40, 43, 49, 53, 67) Коротков В.А. (13, 79, 80, 106) Костин Г.А. (23, 44, 64) Кострикова Т.П. (86) Кочетыгов И.В. (45) Кравцова Е.Д. (154) Криницын Д.О. (154) Кричунов С.М. (148) Крот П.Н. (204) Крылов А.В. (21) Кублановский В.С. (170, 183, 185) Кубрина Е.Д. (98) Кузас Е.А. (132) Кузнецов А.П. (13, 106) Кузнецов Б.Н. (193) Кузнецов В.Н. (188) Кузьменко Г.Ф. (153) Кузьмин В.И. (46, 145) Кузьмин Д.В. (46) Куприянова Т.А. (122) Курасова М.Н. (39) Куратьева Н.В. (44) Курбатова И.Б. (97, 109) Куренкова А.Ю. (42) Курохтина А.А. (70) Кутубаева К.Р. (204) \n\nКутяков В.А. (101) Кучин Н.М. (151) Кучумова О.В. (177) Кшуманева Е.С. (143, 144) \n\n###### **Л** \n\nЛазариди А.Н. (131) Ларина Е.В. (70) Лебедева Е.В. (146) Лебеденко И.Ю. (16) Левченко Л.М. (14, 51, 201) Левченко С.Д. (147) Легенчук А.В. (149) Лешок Д.Ю. (205) Лисиенко Д.Г. (89, 98) Лисиенко М.Д. (86) Литвяк М.А. (156) Лихацкий М.Н. (47) Лихолобов В.А. (169 ,184, 207) Лобанов В.Г. (99, 148) Лобко С.В. (132, 175) Лосев В."}, {"page": 212, "text": "Н. (100, 101, 108, 149) Лосева М.П. (79, 82, 142) Лузан С.В. (110) Луцак А.К. (84, 85) Любимов С.Е. (181) Лямина О.И. (122) Лямкин А.И. (131, 182) \n\n###### **М** \n\nМаевская О.В. (184) Мазняк Н.В. (101) Майничев Д.А. (196) Макаренко Ю.Д. (206) Макаров Д.Ф. (13, 102, 103) Макарова Т.А. (150, 160) Макотченко Е.В. (53) Максаков В.А. (24, 48, 58) Максимовский Е.А. (60) Малькова Е.А. (124) Мальцев Э.В. (151, 187) Мамонов С.Н. (139, 141) Манина Т.С. (211) Марков А.А. (69) Мартынова С.А. (49) Марченко Л.Г. (152) Матюхин П.А. (153) Махиня А.Н. (41, 50) Мельников Ю.Т. (154) Микова Н.М. (193) Минилбаева А.В. (33) Мироненко Р.М. (184, 207) Миронкина Н.В. (56, 57, 158, 159) Михайлов А.А. (44) Михеев А.Н. (51) Михлин Ю.Л. (47, 55, 192) Моисеев И.И. (69, 72) \n\n216 \n\nАвторский указатель \n\nМолодид Г.В. (185) Молокеев М.С. (28) Мороз Н.К. (43) Морозова Л.Э. (10, 147, 173) Мулагалеев Р.Ф. (52, 205) Муравьев В.В. (62) Муринов Ю.И. (33, 68, 166) \n\n###### **Н** \n\nНабиуллин Ф.М. (99) Наслузов В.А. (71) Наумов И.Н. (34) Нафталь М.Н. (160) Начаров В.Б. (99) Немцев И.В. (182) Нестеров А.А. (208) Неудачина Л.К. (123) Нефедов С.Е. (69, 72) Нечипорчук С.В. (170) Никитенко В.Н. (183, 185) Никифоров С.В. (172) Николаева Н.С. (186) Новикова Г.В. (209) Нормуродов Б.А. (120) \n\n###### **О** \n\nОбразцова И.И. (178) Олейникова Н.В. (155) Опенько В.В. (210) Орлов В.Н. (104) Ортикова Н.Ч. (118, 120) Остапчук И.С. (105, 106) Островский Ю.В. (151, 156) \n\n###### **П** \n\nПавелко Н.В. (211) Павленко Н.И. (199) Павлов Е.А. (141, 176, 187) Павлова А.В. (212) Павлова Е.И. (140, 142) Пакриева Е.Г. (107, 208) Панфилов А.М. (179) Парамонова Е.Л. (105) Парамонова Н.А. (124) Паращина И.В. (78) Пардаев О.Т. (37, 88, 115, 118, 120) Парунов В.А. (16) Парфенова В.В. (82, 100) Патрушев В.В. (146, 192) Пересыпкина Е.В. (48) Петраковская Э.А. (182) Петров А.И. (214) Петров А.Ф. (150, 160) Петрова А.М. (143) Пивоварова О.А. (109) Плечкина С.И. (137, 162) Плюснин В.Ф. (32) \n\nПлюснин П.Е. (27, 40, 42, 43, 45, 50, 53, 60, 67) Плюснина О.А. (54) Подкопаев О.И. (177) Подлипская Т.Ю. (47) Поздняков И.П. (32) Полежаева И.В. (75) Половняк В.К. (36) Пономарёва М.А. (103) Посохова О.М. (78) Постолатьева А.В. (157) Потемкин Д.И. (174) Походун А.И. (180) Пристанский К.А. (157) Прудникова Н.Г. (139) Пташкина Е.А. (188) Пугачев В.М. (211) Пухова О.Е. (110) Пшеничкин А.Я. (107) Пятахина Е.С. (83, 133) \n\n###### **Р** \n\nРакитина Е.Ю. (143) Ровинская Н.В. (83) Рожков С.Б. (110) Романченко А.С. (55) Рубайло А.И. (24, 25, 26, 71, 199) Руденко К.П. (183, 185) Рузиева Б.Ю. (37) Рыбин С.Г. (138) Рюмин А.И. (56, 57, 134, 158, 159) Рябов И.И. (179) \n\n###### **С** \n\nСавельев С.К. (77) Саверская Т.П. (160) Савинов М.А. (75) Савков Б.Ю. (48, 58) Садырбаева Т.Ж. (161) Саидов С.Б. (118, 119) Салмина А.Б. (101) Самарина О.А. (76) Самохин А.И. (105) Сапунов Р.В. (77) Сасинова Р.А. (180) Сафаров Ё.Т. (37, 88) Светличная О.О. (97, 109) Свиренко И.В. (76) Севастьянов В.Г. (135) Седых Э.М. (112) Семина И.Н. (148) Семитут Е.Ю. (174) Сергиевск"}, {"page": 213, "text": "ая А.П. (59, 60, 63) Сергиенко Д.А. (111) Сименюк Г.Ю. (178, 211) Симоненко Е.П. (135) Симоненко Н.П. (135) \n\nСкорняков А.С. (79) Скуратов А.П. (176) Сметанников А.Ф. (112) Собачинский Н.Н. (151) Соколов М.Н. (15, 196) Соловьев М.В. (148) Соловьев М.С. (21) Соломатов В.В. (159) Соркинова Г.А. (57) Сорокин В.А. (144) Сорокина А.Н. (202) Старков А.К. (52, 61) Степанова Г.С. (16, 189) Степанова Л.Н. (169) Студенок Е.С. (97, 180) Сухих Т.С. (26, 62) Сычев С.Е. (165, 190) \n\n###### **Т** \n\nТарасова И.Г. (105) Тарасова Л.С. (66) Татарчук В.В. (59, 60, 63, 65) Тачаев М.В. (39) Твердохлебов В.П. (34) Темеров С.А. (137, 162) Тер-Оганесянц А.К. (163) Тиллаев Х.Р. (117) Ткачев С.В. (22, 29, 30, 42) Ткаченко Н.В. (32) Торгов В.Г. (64, 65, 87) Торубаев Ю.В. (212) Трофимчук А.К. (100, 149) Тураев Х.Х. (113, 114, 115, 116, 117, 118, 119, 120) Тыкочинский Д.С. (16, 189) \n\n###### **У** \n\nУс Т.В. (64) Устинова Э.М. (121) \n\n###### **Ф** \n\nФадеева И.К. (12) Федичкин С.А. (132, 164) Фесик Е.В. (66) Филатов Е.Ю. (30, 40, 45, 49, 67) Филиппов М.Н. (122) Филиппова М.Ю. (40) Филонов Н.А. (99) Фомин А.А. (165, 190) Фомичев В.В. (135) \n\n###### **Х** \n\nХарьков Н.Е. (12) Хисамутдинов Р.А. (33, 68, 166) Ходжакулов Д.Х. (117, 118) Холбоева А.И. (119) Холин О.Г. (159) Холмогорова А.С. (123) \n\n217 \n\nXX Международная Черняевская конференция по химии, аналитике и технологии платиновых металлов \n\nХомутова Е.Г. (92, 124) Хориков П.А. (139, 191) Храненко С.П. (43) Хрусталева М.В. (103) \n\n###### **ц** \n\nЦыганова С.И. (192) Цыпышева И.П. (33) \n\n###### **ч** \n\nЧекушин В.С. (155) Черемных В.П. (175) Черкашина Н.В. (69) Чесноков Н.В. (193) Чехмарев В.С. (56) Чехомова Л.М. (125) Чудин О.С. (199) Чуприна С.Н. (77) Чураков А.В. (197) \n\n###### **ш** \n\nШанина С.Н. (112) Шаповалова В.Е. (39) Шарафутдинов М.Р. (67) Шаргородский И.Н. (105) Шарипов Х.Т. (37, 88) Шевелев Г.А. (126, 127, 128) Шипачев В.А. (51, 201) Шихарева Н.П. (80) Шишилов О.Н. (20, 197) Шмидт А.Ф. (70) Шор А.М. (71) Шор Е.А. (71) Шубин А.А. (186) Шубин Ю.В. (27, 49, 53, 67, 194) Шувалов Г.В. (104) Шульгин Д.Р. (140) Щеглова Н.В. (204) \n\n###### **Э** \n\nЭргашева Н.Н. (113, 114, 116) Эрлих Г.В. (74) Эшкараев С.Ч. (115, 117, 118, 119, 120) Эшкурбанов Ф.Б. (113, 114, 116, 119, 120) \n\n###### **ю** \n\nЮрьев А.И. (160) \n\n###### **я** \n\nЯкубович Л.А. (76) Якушев И.А. (72) Ямалетдинов Р.Д. (41) Ястребов В.А. (10) Яцунов В.В. (158) \n\n218 \n\n###### **содерЖание** \n\n###### **ПЛЕНАРНыЕ  ДОКЛАДы** \n\n|**Nitrile- aNd  isocyaNide-derived  Pd  aNd  Pt  comPlexes  iN  metal-mediated  syNthesis**<br>**aNd  catalytic  c-c couPliNg**|\n|---|\n|_Pombeiro Armando J.L., Guedes da Silva M. Fбtima C., Kuznetsov Maxim L., Kopylovich Max N.,_|\n|_Luzyanin Konstantin V., Kukushkin Vadim Yu.. . . . . . . . . . . . . . . . . . . . . . . . . . . . . . . . . . . . . 7_|\n|**thermodyNamic  dataBase  For  PlatiNum  GrouP  metals: theory  meets  PracticE**|\n|_Yusenko K.V. . . . . . . . . . . . . . . . . . . . . . . . . . . . . . . . . . . . . . . . . . . . . . . . . . . . ."}, {"page": 214, "text": " . . 8_|\n|**НОВыЕ  ГОРИзОНТы  РАзВИТИЯ  ОАО  «ЕКАТЕРИНбуРГСКИй зАВОД  ПО  ОбРАбОТКЕ**<br>**цВЕТНыХ  МЕТАЛЛОВ»**|\n|_Боровков Д.А., Богданов В.И., Гроховский С.В.  . . . . . . . . . . . . . . . . . . . . . . . . . . . . . . . . . . 9_|\n|**КОМПОзИцИОННыЕ  МАТЕРИАЛы  НА  ОСНОВЕ  ПЛАТИНОВыХ  СПЛАВОВ:**<br>**ПРОИзВОДСТВО  И  ПРИМЕНЕНИЕ**|\n|_Васекин В.В., Морозова Л.Э., Ястребов В.А. . . . . . . . . . . . . . . . . . . . . . . . . . . . . . . . . . . . .10_|\n|**ТЕХНОЛОГИЯ  ДОбыЧИ  зОЛОТА  В  ХХI  ВЕКЕ: уПОРНыЕ  РуДы – КуДА  ТЕПЕРь?**|\n|_Воробьев-Десятовский Н.В. . . . . . . . . . . . . . . . . . . . . . . . . . . . . . . . . . . . . . . . . . . . . .11_|\n|**СОВРЕМЕННОЕ  СОСТОЯНИЕ  И  ПРОбЛЕМы  АНАЛИТИЧЕСКОГО  КОНТРОЛЯ В  ПРОИзВОДСТВЕ**<br>**ДРАГОцЕННыХ  МЕТАЛЛОВ**|\n|_Карпов Ю.А., Житенко Л.П., Барановская В.Б., Алексеева Т.Ю., Харьков Н.Е.,_|\n|_Фадеева И.К., Волкова Е.А. . . . . . . . . . . . . . . . . . . . . . . . . . . . . . . . . . . . . . . . . . . . . .12_|\n|**40  ЛЕТ  ИСПОЛьзОВАНИЯ  НИКЕЛЕВОГО  шТЕйНА В  КАЧЕСТВЕ  ПРОбИРНОГО  КОЛЛЕКТОРА**<br>**ДРАГОцЕННыХ  МЕТАЛЛОВ  В ХИМИЧЕСКОМ  АНАЛИзЕ**|\n|_Кузнецов А.П., Макаров Д.Ф., Коротков В.А.  . . . . . . . . . . . . . . . . . . . . . . . . . . . . . . . . . . .13_|\n|**СОРбцИОННыЕ  ПРОцЕССы  ИзВЛЕЧЕНИЯ  ПЛАТИНОВыХ  МЕТАЛЛОВ  Из  РАСТВОРОВ**|\n|_ЛевченкоЛ.М. . . . . . . . . . . . . . . . . . . . . . . . . . . . . . . . . . . . . . . . . . . . . . . . . . . . . .14_|\n|**КОМПЛЕКСы  бЛАГОРОДНыХ  МЕТАЛЛОВ С  ПОЛИОКСОМЕТАЛЛАТАМИ – НОВОЕ  НАПРАВЛЕНИЕ**<br>**В  КООРДИНАцИОННОй  ХИМИИ  бЛАГОРОДНыХ  МЕТАЛЛОВ**|\n|_Соколов М.Н. . . . . . . . . . . . . . . . . . . . . . . . . . . . . . . . . . . . . . . . . . . . . . . . . . . . . .15_|\n|**МЕДИцИНСКАЯ  ПРОДуКцИЯ ОАО  «НПК «СуПЕРМЕТАЛЛ»  Из  СПЛАВОВ НА  ОСНОВЕ**|\n|**ПЛАТИНОВыХ  МЕТАЛЛОВ  И  зОЛОТА**|\n|_Степанова Г.С., Тыкочинский Д.С., Васекин В.В., Парунов В.А., Лебеденко И.Ю., Груша Я.О. . . . . . . . .16_|\n\n\n\n###### **Секция 1.  ХИМИЯ  СОЕДИНЕНИй  ПЛАТИНОВыХ** \n\n###### **МЕТАЛЛОВ  И  зОЛОТА** \n\n|**liNear  metal  atom  chaiNs oF  rh(i)  with  various  BiPyridiNe  liGaNdS**|\n|---|\n|_Chernysheva M.V., Laurila E., Haukka M. . . . . . . . . . . . . . . . . . . . . . . . . . . . . . . . . . . . . . .18_|\n|**ГИбРИДНыЕ  ПОЛИОКСОМЕТАЛАТы  Nb и Ta,  СОДЕРЖАЩИЕ МЕТАЛОРГАНИЧЕСКИЕ**<br>**КОМПЛЕКСы  ru и rh**|\n|_Абрамов П.А. . . . . . . . . . . . . . . . . . . . . . . . . . . . . . . . . . . . . . . . . . . . . . . . . . . . . .19_|\n|**бИНАРНыЕ  КАРбОКСИЛАТыAu(iii): СИНТЕз  И  СТРОЕНИЕ  ПО  ДАННыМ  СПЕКТРАЛьНыХ  МЕТОДОВ**<br>**И  КВАНТОВО-ХИМИЧЕСКИХ  РАСЧЕТОВ**|\n|_Ахмадуллина Н.С., Шишилов О.Н., Каргин Ю.Ф. . . . . . . . . . . . . . . . . . . . . . . . . . . . . . . . . .20_|\n|**ВЛИЯНИЕ  ПРИРОДы  СПИРТОВ  НА  ОбРАзОВАНИЕ ПАЛЛАДИйСОДЕРЖАЩИХ  НАНОЧАСТИц**<br>**В  СИСТЕМЕ Pdcl2-Nacl-h2o-СПИРТ**|\n|_Бахтиева Е.А., Соловьев М.С., Крылов А.В. . . . . . . . . . . . . . . . . . . . . . . . . . . . . . . . . . . . .21_|\n|**ВзАИМНОЕ  ВЛИЯНИЕ  ЛИГАНДОВ  И  РЕАКцИОННАЯ  СПОСОбНОСТь  КОМПЛЕКСО"}, {"page": 215, "text": "В РОДИЯ(iii)**<br>**ПЕНТААММИНОВОГО  РЯДА**|\n|_Беляев А.В., Байдина И.А., Ткачев С.В. . . . . . . . . . . . . . . . . . . . . . . . . . . . . . . . . . . . . . . .22_|\n|**АНИОН  [ruNo(No2)4oh]**<sup>**2–**</sup>**: ПОЛИДЕНТАТНый  ЛИГАНД  В  ГЕТЕРОМЕТАЛЛИЧЕСКИХ  КОМПЛЕКСАХ**<br>**С  ПЕРЕХОДНыМИ  МЕТАЛЛАМИ**|\n|_Бородин А.О., Костин Г.А.  . . . . . . . . . . . . . . . . . . . . . . . . . . . . . . . . . . . . . . . . . . . . .23_|\n|**КЛАСТЕРОВ  ОСМИЯ**|\n|_Бурмакина Г.В., Максаков В.А., Кирин В.П., Рубайло А.И.  . . . . . . . . . . . . . . . . . . . . . . . . . . . .24_|\n\n\n\n219 \n\nXX Международная Черняевская конференция по химии, аналитике и технологии платиновых металлов \n\n|**ЭЛЕКТРОХИМИЧЕСКОЕ  ИзуЧЕНИЕ  ГЕТЕРОМЕТАЛЛИЧЕСКИХ ВИНИЛИДЕНОВыХ  КОМПЛЕКСОВ**<br>**mn, re, Fe  С  ПЛАТИНОВыМИ  МЕТАЛЛАМИ**|\n|---|\n|_Бурмакина Г.В., Рубайло А.И. . . . . . . . . . . . . . . . . . . . . . . . . . . . . . . . . . . . . . . . . . . . .25_|\n|**ЭЛЕКТРОХИМИЧЕСКИЕ  ПРЕВРАЩЕНИЯ  КОМПЛЕКСА [ir2cl4(c5me5)2(c6h4N2S)]**|\n|_Бурмакина Г.В., Сухих Т.С., Рубайло А.И.  . . . . . . . . . . . . . . . . . . . . . . . . . . . . . . . . . . . . .26_|\n|**СИНТЕз,  КРИСТАЛЛИЧЕСКАЯ  СТРуКТуРА И  ТЕРМИЧЕСКИЕ  СВОйСТВА  РЯДА  ДВОйНыХ**<br>**КОМПЛЕКСНыХ  СОЛЕй [m(Nh3)5cl][m'(No2)4] ·**_n_**h2o, ГДЕ m=Ir, Rh; m’=Pd, Pt**|\n|_Буруева Д.Б., Плюснин П.Е., Байдина И.А., Шубин Ю.В., Коренев С.В. . . . . . . . . . . . . . . . . . . . . .27_|\n|**ГРАН-[Rh(Nh3)3(No3)3] И ГРАН-[Rh(Nh3)3cl3]**|\n|_Васильев А.Д., Молокеев М.С., Беляев А.В. . . . . . . . . . . . . . . . . . . . . . . . . . . . . . . . . . . . . .28_|\n|**КОМПЛЕКСООбРАзОВАНИЕ  ПЛАТИНы В  АзОТНОКИСЛыХ  РАСТВОРАХ**|\n|_Васильченко Д.Б., Байдина И.А., Ткачев С.В. . . . . . . . . . . . . . . . . . . . . . . . . . . . . . . . . . . . .29_|\n|**бИМЕТАЛЛИЧЕСКИЕ  ПОЛИ- И  ОЛИГОЯДЕРНыЕ  КОМПЛЕКСы РОДИЯ(iii)**|\n|**С  ПРОИзВОДНыМИ  ПИРИДИНА**|\n|<br>_Васильченко Д.Б., Байдина И.А., Ткачев С.В., Филатов Е.Ю., Коренев С.В.  . . . . . . . . . . . . . . . . . .30_|\n|**НАИбОЛЕЕ  ИНТЕРЕСНыЕ  РЕзуЛьТАТы  В  ХИМИИ  зОЛОТА  зА  ПОСЛЕДНИЕ  50  ЛЕТ**|\n|_Воробьев-Десятовский Н.В. . . . . . . . . . . . . . . . . . . . . . . . . . . . . . . . . . . . . . . . . . . . . .31_|\n|**ФОТОХИМИЯ  КОМПЛЕКСА  ircl**<br>**2–**|\n|**6**<br>_ГлебовЕ.М., Поздняков И.П., Гривин В.П., Плюснин В.Ф., Ткаченко Н.В. . . . . . . . . . . . . . . . . . . . .32_|\n|**КОМПЛЕКСООбРАзОВАНИЕ  ПАЛЛАДИЯ(ii)  И  ПЛАТИНы(ii) С  ПРОИзВОДНыМИ**<br>**цИТИзИНТИОКАРбАМИДА**|\n|_Голубятникова Л.Г., Хисамутдинов Р.А., Минилбаева А.В.,_|\n|<br>_Цыпышева И.П., Муринов Ю.И.  . . . . . . . . . . . . . . . . . . . . . . . . . . . . . . . . . . . . . . . . . .33_|\n|**ПРИМЕНЕНИЕ  МЕТОДОВ  АВТОКЛАВНОГО  РАСТВОРЕНИЯ  ПРИ  ИССЛЕДОВАНИИ  СВОйСТВ**<br>**ПЛАНИНО-РЕНИЕВыХ  КАТАЛИзАТОРОВ**|\n|_Гризан Н.В., Твердохлебов В.П., Белоусов О.В., Калякин С.Н., Наумов И.Н.  . . . . . . . . . . . . . . . . . .34_|\n|**ОСОбЕННОСТИ  МЕЖИОННыХ  ВзАИМОДЕйСТВИй В  ДВОйНыХ  КОМПЛЕКСНыХ  СОЛЯХ,**<br>**СОДЕРЖАЩИХ  КАТИОН  [Pd(Nh3)4]**<sup>**2+**<"}, {"page": 216, "text": "/sup>|\n|_Громилов С.А., Байдина И.А.  . . . . . . . . . . . . . . . . . . . . . . . . . . . . . . . . . . . . . . . . . . . .35_|\n|**КОМПЛЕКСы  РОДИЯ  И  ПЛАТИНы С  ФОСФОРСОДЕРЖАЩИМИ  КАЛИКС[4]РЕзОРцИНАМИ**<br>**И  КРАуН-ЭФИРАМИ:  СИНТЕз  И  СВОйСТВА**<br>|\n|_Гусева Е.В., Половняк В.К.  . . . . . . . . . . . . . . . . . . . . . . . . . . . . . . . . . . . . . . . . . . . . .36_|\n|**СИНТЕз  И  СТРОЕНИЕ  КОМПЛЕКСНыХ  СОЕДИНЕНИй Pt(II) И Pt(IV)  С  СЕРО- И  ФОСФОР**<br>**СОДЕРЖАЩИМИ  ОРГАНИЧЕСКИМИ  ЛИГАНДАМИ**|\n|_Даминова Ш.Ш., Шарипов Х.Т., Кадырова З.Ч., Пардаев О.Т.,_<br>|\n|_Сафаров Ё.Т., Рузиева Б.Ю. . . . . . . . . . . . . . . . . . . . . . . . . . . . . . . . . . . . . . . . . . . . . .37_|\n|**ОбРАзОВАНИЕ  И  ПРЕВРАЩЕНИЯ  НИТРОзОКОМПЛЕКСОВ  РуТЕНИЯ  В  ХЛОРИДНыХ,  НИТРИТНыХ,**<br>**НИТРАТНыХ  И  АММИАЧНыХ  РАСТВОРАХ**|\n|_Емельянов В.А. . . . . . . . . . . . . . . . . . . . . . . . . . . . . . . . . . . . . . . . . . . . . . . . . . . . .38_|\n|**РАзНОЛИГАНДНыЕ  КОМПЛЕКСНыЕ  СОЕДИНЕНИЯ  РОДИЯ(iii) НА  ОСНОВЕ  АСПАРАГИНОВОй**|\n|**КИСЛОТы  И ПуРИНОВыХ ОСНОВАНИй**<br>|\n|_Есина Н.Я., Курасова М.Н., Тачаев М.В., Шаповалова В.Е. . . . . . . . . . . . . . . . . . . . . . . . . . . . .39_|\n|**НИТРОКОМПЛЕКСы  Pt(ii) И Pd(ii)  С  КАТИОНАМИ НЕбЛАГОРОДНыХ  МЕТАЛЛОВ**|\n|<br>**КАК  ПРЕДшЕСТВЕННИКИ бИМЕТАЛЛИЧЕСКИХ  НАНОСПЛАВОВ**|\n|_Задесенец А.В., Филиппова М.Ю., Филатов Е.Ю., Плюснин П.Е., Коренев С.В.  . . . . . . . . . . . . . . . .40_|\n|**НИТРОзОКОМПЛЕКСы  РуТЕНИЯ  ПИРИДИНОВОГО  РЯДА:СИНТЕз,  СТРОЕНИЕ  И  СВОйСТВА**|\n|_Ильин М.А., Махиня А.Н., Байдина И.А., Ямалетдинов Р.Д., Ильина Е.С. . . . . . . . . . . . . . . . . . . . .41_|\n|**ИССЛЕДОВАНИЕ  ПРОДуКТОВ  ВзАИМОДЕйСТВИЯ ТРАНС- И цИС-[Ru(No)(Nh3)2(No2)2(oh)]**<br>|\n|**С  АзОТНОй  КИСЛОТОй**|\n|_Кабин Е.В., Емельянов В.А., Ткачев С.В., Плюснин П.Е., Байдина И.А., Куренкова А.Ю. . . . . . . . . . . . .42_|\n|**НОВыЕ  КОМПЛЕКСы  ПАЛЛАДИЯ  С  АцЕТИЛАцЕТОНОМ, СОДЕРЖАЩИЕ  СВЯзь  МЕТАЛЛ-уГЛЕРОД**|\n|<br>_Коренев С.В., Храненко С.П., Громилов С.А., Козлова С.Г., Мороз Н.К., Плюснин П.Е.  . . . . . . . . . . . .43_|\n|**СИНТЕз  И  ИССЛЕДОВАНИЕ  НОВыХ  КОМПЛЕКСОВ [ru(No)(No2)(Py)oh]**|\n|**_xy_**<br>_Костин Г.А., Бородин А.О., Михайлов А.А., Куратьева Н.В. . . . . . . . . . . . . . . . . . . . . . . . . . . .44_|\n\n\n\n220 \n\nСодержание \n\n|**ДВОйНыЕ  КОМПЛЕКСНыЕ  СОЛИ [co(Nh3)6][co****_x_Ir1-****_x_(c2o4)3] ·****_n_h2o – ПРЕДшЕСТВЕННИКИ**<br>**НАНОРАзМЕРНыХ СПЛАВОВ co-Ir**|\n|---|\n|<br>_Кочетыгов И.В., Филатов Е.Ю., Задесенец А.В., Плюснин П.Е.  . . . . . . . . . . . . . . . . . . . . . . . . .45_|\n|**ГИДРАТАцИЯ  КОМПЛЕКСОВ  И  ОКИСЛИТЕЛьНО-ВОССТАНОВИТЕЛьНыЕ ПРОцЕССы**<br>**В  СИСТЕМАХ  ТРИбуТИЛФОСФАТ-hocl-МПГ**|\n|_Кузьмин В.И., Жидкова Т.И., Кузьмин Д.В. . . . . . . . . . . . . . . . . . . . . . . . . . . . . . . . . . . . . .46_|\n|**ОбРАзОВАНИЕ  И  СВОйСТВА  СубМИКРОННыХ ПРОМЕЖуТОЧНыХ  СТРуКТуР**<br>**ПРИ  ВОССТАНОВЛЕНИИ Pt(IV) И au(III) СуЛьФИДОМ  НАТРИЯ  В  ХЛОРИДНыХ  РАСТВОРАХ**<br>_Лихацкий М.Н., Карачаров А.А., Подлип"}, {"page": 217, "text": "ская Т.Ю., Михлин Ю.Л.  . . . . . . . . . . . . . . . . . . . . . . . .47_|\n|**ПРЕВРАЩЕНИЯ  ГАЛОИДуГЛЕВОДОРОДОВ И  АМИНОВ  В  КООРДИНАцИОННОй**<br>**СФЕРЕ ТРЕХОСМИЕВОГО  КЛАСТЕРНОГО  МЕТАЛЛАТ-АНИОНА**|\n|_Максаков В.А., Савков Б.Ю., Афонин М.Ю., Пересыпкина Е.В., Головин А.В. . . . . . . . . . . . . . . . . . .48_|\n|**ТЕРМИЧЕСКОЕ  РАзЛОЖЕНИЕ  [ru(Nh3)5cl][cu(c2o4)2h2o] В  РАзЛИЧНыХ  АТМОСФЕРАХ**<br>_Мартынова С.А., Филатов Е.Ю., Коренев С.В., Шубин Ю.В.  . . . . . . . . . . . . . . . . . . . . . . . . . .49_|\n|**СИНТЕз  И  ПРЕВРАЩЕНИЯ НИТРОзОАММИНОКОМПЛЕКСОВ  РуТЕНИЯ В  СЕРНОКИСЛыХ**<br>**И  ФОСФОРНОКИСЛыХ  РАСТВОРАХ**|\n|_Махиня А.Н., Ильин М.А., Байдина И.А., Ткачёв С.В., Плюснин П.Е. . . . . . . . . . . . . . . . . . . . . . . .50_|\n|**ИНТЕНСИФИКАцИЯ  РАСТВОРЕНИЯ  ЧЕРНЕй  ПЛАТИНОВыХ  МЕТАЛЛОВ  В  РАСТВОРАХ**<br>**НЕОКИСЛЯюЩИХ  КИСЛОТ ПРИ  ФИзИЧЕСКОй  АКТИВАцИИ**|\n|_Михеев А.Н., Шипачев В.А., Левченко Л.М.  . . . . . . . . . . . . . . . . . . . . . . . . . . . . . . . . . . . .51_|\n|**ОбРАзОВАНИЕ  СОЕДИНЕНИй  ПАЛЛАДИЯ  И  ПЛАТИНы Из  АзОТНОКИСЛыХ  РАСТВОРОВ**<br>_Мулагалеев Р.Ф., Старков А.К.  . . . . . . . . . . . . . . . . . . . . . . . . . . . . . . . . . . . . . . . . . . .52_|\n|**ПОЛуЧЕНИЕ  МЕТАСТАбИЛьНыХ  ТВЕРДыХ  РАСТВОРОВ ПЛАТИНОВыХ  МЕТАЛЛОВ  И  зОЛОТА**<br>**ПРИ  ТЕРМИЧЕСКОМ РАзЛОЖЕНИИ  ДВОйНыХ  КОМПЛЕКСНыХ  СОЛЕй**<br>_П ПЕ Шб ЮВ М ЕВ К СВ                           53_|\n|_люснин .., уин .., акотченко .., оренев .. . . . . . . . . . . . . . . . . . . . . . . . . . . ._|\n|**СИНТЕз  И  ИССЛЕДОВАНИЕ  ГРАН-ТРИАММИНОКОМПЛЕКСОВ РуТЕНИЯ  Na[Ru(No2)3(Nh3)3]·3h2o**<br>**И  [ruNo(Nh3)3cl2]cl  ВзАИМОДЕйСТВИЯ  РАСТВОРОВ  ХЛОРИДНыХ  КОМПЛЕКСОВ  ПЛАТИНы**<br>**И  ПАЛЛАДИЯ С  ПОВЕРХНОСТью  ПИРИТА  И  ПИРРОТИНА**<br>_РоманченкоА.С., Михлин Ю.Л.  . . . . . . . . . . . . . . . . . . . . . . . . . . . . . . . . . . . . . . . . . . .55_|\n|**ГРуППОВОЕ  ОТДЕЛЕНИЕ  Pt, Pd ОТ Rh, Ir Из  ИХ  КОМПЛЕКСНыХ  ХЛОРАММОНИйНыХ  СОЛЕй**<br>_Рюмин А.И., Миронкина Н.В., Чехмарев В.С.  . . . . . . . . . . . . . . . . . . . . . . . . . . . . . . . . . . .56_|\n|**ВзАИМОДЕйСТВИЕ  ХЛОРИДНыХ  КОМПЛЕКСНыХ  СОЛЕй ПЛАТИНы  И  ПАЛЛАДИЯ  С  ГИДРАзИНОМ**<br>_Рюмин А.И., Миронкина Н.В., Соркинова Г.А. . . . . . . . . . . . . . . . . . . . . . . . . . . . . . . . . . . .57_|\n|**ИзуЧЕНИЕ  РЕАКцИй  КЛАСТЕРНыХ  КАРбОНИЛАТ-АНИОНОВ С  ГАЛОИДуГЛЕВОДОРОДАМИ**<br>**И  АМИНАМИ**<br>|\n|_Савков Б.Ю., Максаков В.А. . . . . . . . . . . . . . . . . . . . . . . . . . . . . . . . . . . . . . . . . . . . . .58_|\n|**КИНЕТИЧЕСКИЕ  зАКОНОМЕРНОСТИ  СИНТЕзА  НАНОЧАСТИц СЕРЕбРА  И  зОЛОТА**<br>**В  ОбРАТНыХ  МИцЕЛЛАХ**|\n|_Сергиевская А.П., Татарчук В.В.  . . . . . . . . . . . . . . . . . . . . . . . . . . . . . . . . . . . . . . . . . .59_|\n|**ПОЛуЧЕНИЕ  КОМПОзИТА  НАНОЧАСТИц  зОЛОТА И  ОКСИДА  КРЕМНИЯ,  МОДИФИцИРОВАННыХ**<br>|\n|**6-МЕРКАПТОПуРИНОМ  ДЛЯ  бИОМЕДИцИНСКИХ  цЕЛЕй**|\n|_Сергиевская А.П., Алферова Н.И., Плюснин П.Е.,_ _Зайковский В.И., Корда Т.М., Гевко П.Н.,_|\n|_Максимовский Е.А., Татарчук В.В.  ."}, {"page": 218, "text": " . . . . . . . . . . . . . . . . . . . . . . . . . . . . . . . . . . . . . . . .60_|\n|**СИНТЕз  И  ФИзИКОХИМИЧЕСКИЕ  ИССЛЕОВАНИЯ КОМПЛЕКСНыХ  СОЕИНЕНИй  ПЛАТИНыii**|\n|**-  Д   Д  ()**<br>**С  АММИНАМИ И  АЛИФАТИЧЕСКИМИ  АМИНАМИ**|\n|_Старков А.К., Кожуховская Г.А.  . . . . . . . . . . . . . . . . . . . . . . . . . . . . . . . . . . . . . . . . . .61_|\n|**ЛюМИНЕСцЕНТНыЕ  СВОйСТВА  КОМПЛЕКСОВ  ПЛАТИНОВыХ  МЕТАЛЛОВ  С  ПРОИзВОДНыМИ**|\n|**213-бЕНзОТИАДИАзОЛА**|\n|**,,**<br>_Сухих Т.С., Баширов Д.А., Муравьев В.В., Конченко С.Н., Зибарвев А.В.  . . . . . . . . . . . . . . . . . . . .62_|\n|<br>**СИНТЕз  И  ХАРАКТЕРИзАцИЯ  НАНОЧАСТИц  зОЛОТА, СТАбИЛИзИРОВАННыХ  АбИЕТИНОВОй**<br>|\n|**КИСЛОТОй, ИзОНИКОТИНОВОй  КИСЛОТОй  И  АКРИЛАМИДОМ**|\n|_Татарчук В.В., Сергиевская А.П., Дружинина И.А., Зайковский В.И.  . . . . . . . . . . . . . . . . . . . . . .63_|\n|**ЭКСТРАКцИЯ  ПАЛЛАДИЯ  И  СЕРЕбРА  ТИАКАЛИКС [4]АРЕНАМИ И  ИХ  АцИКЛИЧЕСКИМ  АНАЛОГОМ**<br>**Из  КАРбОНАТНыХ И  АММИАЧНО-КАРбОНАТНыХ  РАСТВОРОВ**<br>|\n|_Торгов В.Г., Костин Г.А., Ус Т.В., Корда Т.М., Драпайло А.Б. . . . . . . . . . . . . . . . . . . . . . . . . . . .64_|\n\n\n\n221 \n\nXX Международная Черняевская конференция по химии, аналитике и технологии платиновых металлов \n\n###### **НЕРАВНОВЕСНАЯ  ЭКСТРАКцИЯ  РОДИЯ КАЛИКС[4,6]АРЕНТИАЭФИРАМИ  Из  АзОТНОКИСЛыХ РАСТВОРОВ ТРИАКВОТРИНИТРОРОДИЯ** \n\n_Торгов В.Г., Татарчук В.В., Дружинина И.А., Корда Т.М.  . . . . . . . . . . . . . . . . . . . . . . . . . . . .65_ **ВзАИМОДЕйСТВИЕ  АММИАКАТА  ПАЛЛАДИЯ(II) С  ВОЛьФРАМАТОМ  И  бИХРОМАТОМ АММОНИЯ  В  ТВЕРДОй  ФАзЕ** _Фесик Е.В., Гребнев В.В., Заражевский В.И., Тарасова Л.С., Мальчиков Г.Д.  . . . . . . . . . . . . . . . . . .66_ **IN  situ  СИНХРОТРОННОЕ  РЕНТГЕНОВСКОЕ  ИССЛЕДОВАНИЕ ФОРМИРОВАНИЯ НАНОСПЛАВОВ  co0.5Pt0.5  ПРИ  ТЕРМОЛИзЕ  СОЕДИНЕНИй-ПРЕДшЕСТВЕННИКОВ. ИССЛЕДОВАНИЕ  ИХ  СВЕРХСТРуКТуРНОГО  уПОРЯДОЧЕНИЯ** _Филатов Е.Ю., Шубин Ю.В., Шарафутдинов М.Р., Задесенец А.В., Плюснин П.Е., Коренев С.В. . . . . . . . . . . . . . . . . . . . . . . . . . . . . . . . . . . . . . . . . . . . . .67_ **КОМПЛЕКСООбРАзОВАНИЕ  ПАЛЛАДИЯ(II) И  ПЛАТИНы(II)  С  ПЕНКОНАзОЛОМ** _Хисамутдинов Р.А., Голубятникова Л.Г., Анпилогова Г.Р., Муринов Ю.И.  . . . . . . . . . . . . . . . . . . .68_ **АцЕТАТНАЯ  ПЛАТИНОВАЯ  СИНь – НОВый  ИСХОДНый РЕАГЕНТ В  СИНТЕзЕ  КООРДИНАцИОННыХ СОЕДИНЕНИй  ПЛАТИНы (ii) И (iii)** _Черкашина Н.В., НефедовС.Е., КлягинаА.П., Марков А.А., Варгафтик М.Н., Моисеев И.И.  . . . . . . . . .69_ **ТВЕРДОФАзНАЯ  РЕАКцИЯ  СузуКИ-МИЯуРы В  ПРИСуТСТВИИ  СОЕДИНЕНИй  ПАЛЛАДИЯ** _Шмидт А.Ф., Курохтина А.А., Ларина Е.В.  . . . . . . . . . . . . . . . . . . . . . . . . . . . . . . . . . . . .70_ **ТЕОРЕТИЧЕСКОЕ  ИзуЧЕНИЕ  СТРуКТуРНыХ  И  ЭЛЕКТРОННыХ ХАРАКТЕРИСТИК  бИЯДЕРНыХ mnPt, mnPd, rePt и rePd μ-ВИНИЛИДЕНОВыХ  КОМПЛЕКСОВ** _Шор Е.А., Шор А.М., Наслузов В.А., Рубайло А.И.  . . . . . . . . . . . . . . . . . . . . . . . . . . . . . . . .71_ **СИНТЕз  И  ТЕРМИЧЕСКИЕ  ПРЕВРАЩЕНИЯ ГЕТЕРОМЕТАЛЛИЧЕСКИХ  КОМПЛЕКСОВ Pd(II) С 3** **_d_"}, {"page": 219, "text": " -МЕТАЛЛАМИ** _Якушев И.А., Козицына Н.Ю., Нефедов С.Е., Варгафтик М.Н., Моисеев И.И.  . . . . . . . . . . . . . . . . .72_ \n\n###### **Секция 2.  АНАЛИТИЧЕСКАЯ  ХИМИЯ  ПЛАТИНОВыХ МЕТАЛЛОВ  И  зОЛОТА** \n\n|**ПРИМЕНЕНИЕ  МОДИФИцИРОВАННОГО  АзОТСОДЕРЖАЩИМИ  ГРуППАМИ  КРЕМНЕзЕМА**<br>**ДЛЯ  ИзВЛЕЧЕНИЯ  бЛАГОРОДНыХ  МЕТАЛЛОВИз  АзОТНОКИСЛыХ  РАСТВОРОВ**|\n|---|\n|_Аблицов А.А., Волчкова Е.В., Буслаева Т.М., Эрлихн Г.В.  . . . . . . . . . . . . . . . . . . . . . . . . . . . . .74_|\n|**АНАЛИТИЧЕСКИй  КОНТРОЛь  ПРОДуКТОВ МЕТАЛЛуРГИЧЕСКОГО  ПЕРЕДЕЛА**|\n|**зОЛОТОИзВЛЕКАТЕЛьНыХ  ФАбРИК**|\n|_Бабкина Т.А., Савинов М.А., Полежаева И.В.  . . . . . . . . . . . . . . . . . . . . . . . . . . . . . . . . . . .75_|\n|**ПРИМЕНЕНИЕ  ПРОбИРНОГО  МЕТОДА  АНАЛИзА ДЛЯ  ОПРЕДЕЛЕНИЯ  зОЛОТА**|\n|_Бабкина Т.А., Свиренко И.В., Якубович Л.А., Самарина О.А. . . . . . . . . . . . . . . . . . . . . . . . . . . .76_|\n|**ПРИМЕНЕНИЕ  РЕНТГЕНОФЛуОРЕСцЕНТНОГО  АНАЛИзА ПО  МОДИФИцИРОВАННОМу  СПОСОбу**|\n|**СТАНДАРТА-ФОНА  В  СИСТЕМЕ  АНАЛИТИЧЕСКОГО  КОНТРОЛЯ  ТВЕРДОФАзНыХ  ПРОДуКТОВ**<br>**МЕТАЛЛуРГИЧЕСКОГО  ПРОИзВОДСТВА  ДРАГОцЕННыХ  МЕТАЛЛОВ**|\n|_Бахтиаров А.В., Савельев С.К., Зайцев В.А., Девицина О.В., Чуприна С.Н., Сапунов Р.В.  . . . . . . . . . . .77_|\n|**ПОДбОР  ОПТИМАЛьНыХ  уСЛОВИй  ОПРЕДЕЛЕНИЯ  МАССОВОй  ДОЛИ  ПЛАТИНы**|\n|**В  АЛюМОПЛАТИНОВыХ ПОЛИМЕТАЛЛИЧЕСКИХ  КАТАЛИзАТОРАХ**|\n|_Бутенко Е.В., Посохова О.М., Паращина И.В., Гизетдинова А.Ф. . . . . . . . . . . . . . . . . . . . . . . . .78_|\n|**АНАЛИз  ВЕРКбЛЕЯ  МЕТОДОМ  АЭС-ИСП С  ИСКРОВыМ  ПРОбООТбОРОМ**|\n|_Бухбиндер Г.Л., Скорняков А.С., Коротков В.А., Лосева М.П., Волкова Е.А.  . . . . . . . . . . . . . . . . . .79_|\n|**ОПРЕДЕЛЕНИЕ  ПЛАТИНы  И  РЕНИЯ В  КАТАЛИзАТОРАХ  МЕТОДОМ  АЭС-ИСП**|\n|_Бухбиндер Г.Л., Коротков В.А., Шихарева Н.П. . . . . . . . . . . . . . . . . . . . . . . . . . . . . . . . . . .80_|\n|**РАСТВОРЕНИЕ  СВИНцОВОГО  ВЕРКбЛЕЯ**|\n|_Бухбиндер Г.Л.  . . . . . . . . . . . . . . . . . . . . . . . . . . . . . . . . . . . . . . . . . . . . . . . . . . . .81_|\n|**АНАЛИз  ЛОМА  ПЛАТИНы  МЕТОДОМ  АЭС-ИСП С  ИСКРОВыМ  ПРОбООТбОРОМ**|\n|_Бухбиндер Г.Л., Лосева М.П., Волкова Е.А., Парфенова В.В.  . . . . . . . . . . . . . . . . . . . . . . . . . . .82_|\n|**КОМбИНИРОВАННый  МЕТОД  ОПРЕДЕЛЕНИЯ МАКРОСОДЕРЖАНИй  ПАЛЛАДИЯ**|\n|_Васекина Т.Ф., Борягина И.В., Пятахина Е.С., Ровинская Н.В.  . . . . . . . . . . . . . . . . . . . . . . . . .83_|\n|**ПРИМЕНЕНИЕ  МЕТОДА  МАСС-СПЕКТРОМЕТРИИ С  ИНДуКТИВНО-СВЯзАННОй  ПЛАзМОй**|\n|**ПРИ  ОПРЕДЕЛЕНИИ  ДРАГОцЕННыХ  МЕТАЛЛОВ  В  ОТХОДАХ,  ИХ СОДЕРЖАЩИХ**|\n|_Горбатова Л.Д., Луцак А.К. . . . . . . . . . . . . . . . . . . . . . . . . . . . . . . . . . . . . . . . . . . . . .84_|\n\n\n\n222 \n\nСодержание \n\n|**ПРИМЕНЕНИЕ  МЕТОДА  МАСС-СПЕКТРОМЕТРИИ С ИНДуКТИВНО-СВЯзАННОй  ПЛАзМОй**<br>**ПРИ  ОПРЕДЕЛЕНИИ ПРИМЕСЕй  В  ПРОбАХ  АФФИНИРОВАННОГО зОЛОТА**|\n|---|\n|<br>_Горбатова Л.Д., Луцак А.К. . . . . . . . . . . . . . . . . . . . . . . . . . . . . . . . . . . . . . . . . . . . . .85_|\n|**МЕТОД  РЕНТГЕНОСПЕКТРАЛьНО"}, {"page": 220, "text": "ГО  ФЛуОРЕСцЕНТНОГО АНАЛИзА  зОЛОТА  И  СЕРЕбРА**<br>|\n|**В  СПЛАВАХ  НА  ИХ  ОСНОВЕ**|\n|_Горбатова Л.Д., Лисиенко М.Д., Кострикова Т.П.  . . . . . . . . . . . . . . . . . . . . . . . . . . . . . . . .86_|\n|**АТОМНО-ЭМИССИОННОЕ  С  ИНДуКТИВНО-СВЯзАННОй  ПЛАзМОй ОПРЕДЕЛЕНИЕ**<br>**ПЛАТИНОВыХ  МЕТАЛЛОВ  И  зОЛОТА  В  СОЛЯНОКИСЛыХ ТИОМОЧЕВИННыХ**<br>**РЕЭКСТРАКТАХ  Из  СМЕСИ  П-АЛКИЛАНИЛИНА С  СуЛьФИДАМИ  НЕФТИ**|\n|_Гуськова Е.А., Корда Т.М., Бухбиндер Г.Л., Торгов В.Г.  . . . . . . . . . . . . . . . . . . . . . . . . . . . . . .87_|\n|**СОРбцИЯ  зОЛОТА  СЕРОФОСФОРСОДЕРЖАЩИМИ ХЕЛАТООбРАзуюЩИМИ  СОРбЕНТАМИ**|\n|_Даминова Ш.Ш., Шарипов Х.Т., Кадырова З.Ч.,_<br>_Сафаров Ё.Т., Пардаев О.Т.  . . . . . . . . . . . . . . . . . . . . . . . . . . . . . . . . . . . . . . . . . . . . .88_|\n|**ОСОбЕННОСТИ  АНАЛИзА  НАНОСТРуКТуРНОГО  ИРИДИЯ**<br>|\n|_Домбровская М.А., Лисиенко Д.Г., Казаков А.С., Александров Е.П.  . . . . . . . . . . . . . . . . . . . . . . .89_|\n|**ОПРЕДЕЛЕНИЕ  бЛАГОРОДНыХ  МЕТАЛЛОВ  В  ПыЛЯХ МЕДНО-НИКЕЛЕВОГО  ПРОИзВОДСТВА**<br>**ОАО  «КОЛьСКАЯ  ГМК»**|\n|_Дрогобужская С.В., Касиков А.Г. . . . . . . . . . . . . . . . . . . . . . . . . . . . . . . . . . . . . . . . . . .90_|\n|**МЕТОДы  АНАЛИзА  ХИМИЧЕСКОГО  СОСТАВА  В  ЭКСПЕРТИзЕ И  ИДЕНТИФИКАцИИ**<br>**ПРЕДМЕТОВ  КуЛьТуРНОГО  НАСЛЕДИЯ, СОДЕРЖАЩИХ  бЛАГОРОДНыЕ  МЕТАЛЛы**<br>_Житенко Л.П.  . . . . . . . . . . . . . . . . . . . . . . . . . . . . . . . . . . . . . . . . . . . . . . . . . . . .91_|\n|**ПРОбЛЕМы  КОНТРОЛЯ  уРОВНЯ  зАГРЯзНЕНИй  ОКРуЖАюЩЕй  СРЕДы  МЕТАЛЛАМИ**<br>**ПЛАТИНОВОй  ГРуППы**<br>|\n|_Житенко Л.П.,_ _Киселева И.Н., Хомутова Е.Г. . . . . . . . . . . . . . . . . . . . . . . . . . . . . . . . . . . .92_|\n|**СПЕКТРОСКОПИЯ  ВыСОКОГО  ВРЕМЕННОГО  РАзРЕшЕНИЯДЛЯ  ИзуЧЕНИЯ  РАСПРЕДЕЛЕНИЯ**<br>**бЛАГОРОДНыХ  МЕТАЛЛОВВ  ГОРНыХ  ПОРОДАХ  И  РуДАХ**<br>_Заякина С.Б., Аношин Г.Н. . . . . . . . . . . . . . . . . . . . . . . . . . . . . . . . . . . . . . . . . . . . . . .93_|\n|**ОПРЕДЕЛЕНИЕ  ПЛАТИНы,  ПАЛЛАДИЯ  В  МИНЕРАЛьНОМ  СыРьЕ МЕТОДОМ  ПРОбИРНО-АТОМНО-**<br>**ЭМИССИОННОй  СПЕКТРОМЕТРИИ**|\n|_Земцова Н.Н.  . . . . . . . . . . . . . . . . . . . . . . . . . . . . . . . . . . . . . . . . . . . . . . . . . . . . .94_|\n|**ОПыТ  ИСПОЛьзОВАНИЯ  ОПТИКО-ЭМИССИОННыХ  СПЕКТРОМЕТРОВ  С  ИНДуКТИВНО-СВЯзАННОй**<br>**ПЛАзМОй  ProdiGyicP  И  ДуГОй  ПОСТОЯННОГО  ТОКА ProdiGydcarc  ДЛЯ  АНАЛИзА  ПРИМЕСНыХ**<br>**СОДЕРЖАНИй  ЭЛЕМЕНТОВ  В ДРАГОцЕННыХ  СПЛАВАХ И  ЧИСТыХ  МАТЕРИАЛАХ**<br>_Каменщиков А.Е., Акимова А.В., Hodges Charles, Rury Maura . . . . . . . . . . . . . . . . . . . . . . . . . .95_|\n|**СОРбцИЯ  ПАЛЛАДИЯ  Из  СОЛЯНОКИСЛыХ  РАСТВОРОВ МОДИФИцИРОВАННыМИ  СИЛИКАТНыМИ**<br>**МАТЕРИАЛАМИ МСМ-41 И sBa-15**<br>_Козлова С.А., Кирик С.Д.  . . . . . . . . . . . . . . . . . . . . . . . . . . . . . . . . . . . . . . . . . . . . . .96_|\n|**ИСПыТАТЕЛьНАЯ  АНАЛИТИЧЕСКАЯ  ЛАбОРАТОРИЯ зАО «уРАЛИНТЕХ»**|\n|_Курбатова И.Б., Исхакова Г.Р., Светличная О.О., Студенок Е.С., Ермаков А.В. . . . . . . . . . . . . . . . .97_|\n|*"}, {"page": 221, "text": "*ИзГОТОВЛЕНИЕ  И  АТТЕСТАцИЯ  СО  СОСТАВА  ИРИДИЯ**<br>_Лисиенко Д.Г., Домбровская М.А., Кубрина Е.Д. . . . . . . . . . . . . . . . . . . . . . . . . . . . . . . . . . .98_|\n|**ВыбОР  МЕТОДА  ВСКРыТИЯ  СуЛьФИДНО-уГЛИСТыХ  КОНцЕНТРАТОВ ПРИ  ИзВЛЕЧЕНИИ**<br>**зОЛОТА  И  ПЛАТИНы**|\n|_Лобанов В.Г., Набиуллин Ф.М., Начаров В.Б., Филонов Н.А., Клюшников М.И., Зонов А.Л.  . . . . . . . . . .99_|\n|**зАКОНОМЕРНОСТИ  СОРбцИОННОГО  КОНцЕНТРИРОВАНИЯ ПЛАТИНОВыХ  МЕТАЛЛОВ**<br>**КРЕМНЕзЕМАМИ,  ХИМИЧЕСКИ МОДИФИцИРОВАННыМИ  СЕРОСОДЕРЖАЩИМИ  ГРуППАМИ**<br>_Лосев В.Н., Елсуфьев Е.В., Буйко О.В., Парфенова В.В., Трофимчук А.К. . . . . . . . . . . . . . . . . . . . 100_|\n|**ЭЛЕКТРОТЕРМИЧЕСКОЕ  АТОМНО-АбСОРбцИОННОЕ ОПРЕДЕЛЕНИЕ  СЕРЕбРА  В  ТКАНЯХ**<br>**ЛАбОРАТОРНыХ  ЖИВОТНыХ С  ИСПОЛьзОВАНИЕМ  МИКРОВОЛНОВОГО  РАзЛОЖЕНИЯ**|\n|_Мазняк Н.В., Лосев В.Н., Кутяков В.А., Салмина А.Б.  . . . . . . . . . . . . . . . . . . . . . . . . . . . . . 101_|\n|**ПОГОТОВКА  ПРОб  НИКЕЛЕВОГО  И  МЕНОГО  КОНЕНТРАТОВ ПРОбИРНОй  ПЛАВКОй**|\n|**Д        Д  ц**<br>**НА  НИКЕЛЕВый  шТЕйН  ДЛЯ  ОПРЕДЕЛЕНИЯ СОДЕРЖАНИЯ  ДРАГОцЕННыХ  МЕТАЛЛОВ**<br>_Макаров Д.Ф., Ильин А.В.  . . . . . . . . . . . . . . . . . . . . . . . . . . . . . . . . . . . . . . . . . . . . . 102_|\n|**ПРИМЕНЕНИЕ  МАСС-СПЕКТРОМЕТРИЧЕСКОГО  ИНДуКТИВНО-СВЯзАННОй  ПЛАзМОй  МЕТОДА**<br>**ДЛЯ  ОПРЕДЕЛЕНИЯ  РОДИЯ,  РуТЕНИЯ,  ИРИДИЯ В  шЛАМАХ  И  ПРОДуКТАХ  ИХ  ПЕРЕРАбОТКИ**<br>_Макарова Т.А., Пономарёва М.А., Хрусталева М.В. . . . . . . . . . . . . . . . . . . . . . . . . . . . . . . . 103_|\n\n\n\n223 \n\nXX Международная Черняевская конференция по химии, аналитике и технологии платиновых металлов \n\n|**ИССЛЕДОВАНИЕ  САМОРОДКОВ  ПЛАТИНОВыХ  МЕТАЛЛОВ  РОССыПНОГО**<br>**МЕСТОРОЖДЕНИЯ  КОНДЕР**|\n|---|\n|<br>_Орлов В.Н., Бузин В.И., Житенко Л.П., Шувалов Г.В., Князькин Г.С.  . . . . . . . . . . . . . . . . . . . . . 104_|\n|**ОПРЕДЕЛЕНИЕ  ПЛАТИНы,  ПАЛЛАДИЯ,  РОДИЯ В  КАТАЛИзАТОРАХ**<br>|\n|_Остапчук И.С., Парамонова Е.Л., Тарасова И.Г.,_|\n|<br>_Самохин А.И., Шаргородский И.Н. . . . . . . . . . . . . . . . . . . . . . . . . . . . . . . . . . . . . . . . . 105_|\n|**ОПРЕДЕЛЕНИЕ  ПЛАТИНы,  ПАЛЛАДИЯ,  РОДИЯ,  РуТЕНИЯ, ИРИДИЯ,  зОЛОТА  И  СЕРЕбРА**|\n|**В  КОНцЕНТРАТАХ МАРОК  КП-1,  КП-2  И  КПП**|\n|_Остапчук И.С., Кузнецов А.П., Коротков В.А.  . . . . . . . . . . . . . . . . . . . . . . . . . . . . . . . . . 106_|\n|**ОПРЕДЕЛЕНИЕ  ПЛАТИНы  В  МИНЕРАЛьНОМ  СыРьЕ  МЕТОДОМ  КОММуТАцИОННОй**<br>|\n|**ХРОНОАМПЕРОМЕТРИИ**|\n|_Пакриева Е.Г., Колпакова Н.А., Пшеничкин А.Я.  . . . . . . . . . . . . . . . . . . . . . . . . . . . . . . . . 107_|\n|**СОРбцИОННО-ФОТОМЕТРИЧЕСКОЕ  ОПРЕДЕЛЕНИЕ  ОСМИЯ(viii) В  РАСТВОРАХ  СЕРНОй**<br>**И  ХЛОРИСТОВОДОРОДНОй  КИСЛОТ С  ИСПОЛьзОВАНИЕМ  КРЕМНЕзёМОВ,  ХИМИЧЕСКИ**<br>**МОДИФИцИРОВАННыХ СЕРОСОДЕРЖАЩИМИ  ГРуППАМИ**<br>|\n|_Парфёнова В.В., Елсуфьев Е.В., Лосев В.Н.  . . . . . . . . . . . . . . . . . . . . . . . . . . . . . . . . . . . 108_|\n|**ОПРЕДЕЛЕНИЕ  МАССОВыХ  ДОЛЕй  ЭЛЕМЕНТОВ-ПРИМЕСЕй В  ИРИДИИ  В  ИСПыТАТЕЛьНОй**<br>**АНАЛИТИ"}, {"page": 222, "text": "ЧЕСКОй АбОРАТОРИИ зАО  «уРАЛИНТЕХ»**|\n|_Пивоварова О.А., Светличная О.О., Алексеева Е.А., Курбатова И.Б.  . . . . . . . . . . . . . . . . . . . . . 109_|\n|**ИзуЧЕНИЕ  уСЛОВИй  ОПРЕДЕЛЕНИЯ  СОДЕРЖАНИЯ  ПРИМЕСЕй В  СЕРЕбРЕ  МЕТОДОМ**<br>**АТОМНО-ЭМИССИОННОГО  СПЕКТРАЛьНОГО  АНАЛИзА**<br>|\n|_Пухова О.Е., Лузан С.В., Рожков С.Б.  . . . . . . . . . . . . . . . . . . . . . . . . . . . . . . . . . . . . . . 110_|\n|**ИзГОТОВЛЕНИЕ  СТАНДАРТНыХ  ОбРАзцОВ ДЛЯ  РЕНТГЕНОСПЕКТРАЛьНОГО  ФЛуОРЕСцЕНТНОГО**<br>**АНАЛИзА НА  ОАО  «Ез  ОцМ»**|\n|_Сергиенко Д.А.  . . . . . . . . . . . . . . . . . . . . . . . . . . . . . . . . . . . . . . . . . . . . . . . . . . . 111_|\n|**НЕКОТОРыЕ  ОСОбЕННОСТИ  МЕТОДИКИ  АНАЛИзА ОРГАНИЧЕСКИХ  СОЕДИНЕНИй  бЛАГОРОДНыХ**|\n|<br>**МЕТАЛЛОВ  В  ХЛОРИДНОй  МАТРИцЕ**|\n|_Сметанников А.Ф., Шанина С.Н., Седых Э.М., Банных Л.Н. . . . . . . . . . . . . . . . . . . . . . . . . . . 112_|\n|**РАДИОАКТИВАцИОННОЕ  ОПРЕДЕЛЕНИЕ  ПЛАТИНы И  ПАЛЛАДИЯ  В  ПРОМышЛЕННыХ  ПРОДуКТАХ**|\n|**РЕСПубЛИКИ  узбЕКИСТАН**<br>|\n|_Тураев Х.Х., Эргашева Н.Н., Касимов Ш.А., Эшкурбанов Ф.Б., Алияров Б.Ш.  . . . . . . . . . . . . . . . . 113_|\n|**РАзРАбОТКА  РАДИОАКТИВАцИОННОй  МЕТОДИКИ  ОПРЕДЕЛЕНИЯ  ПЛАТИНОИДОВ  В  СуЛьФИДНыХ**<br>**МИНЕРАЛАХ МЕСТОРОЖДЕНИй  КОСМАНАЧИ**|\n|_Тураев Х.Х., Эргашева Н.Н., Касимов Ш.А., Эшкурбанов Ф.Б., Алияров Б.Ш.  . . . . . . . . . . . . . . . . 114_|\n|**РАзРАбОТКА  РАИОАКТИВАИОННОй  МЕТОИКИ ОПРЕЕЛЕНИЯ  ПЛАТИНы  И  ПАЛЛАИЯ**|\n|**Дц  Д Д      Д**<br>**В  СуЛьФИДНыХ  МИНЕРАЛАХ  РЕСПубЛИКИ  узбЕКИСТАН**|\n|_Тураев Х.Х., Касимов Ш.А., Эшкараев С.Ч., Пардаев О.Т., Алимназаров Б.Х. . . . . . . . . . . . . . . . . . 115_|\n|**СОРбцИЯ  ПАЛЛАДИЯ(ii)  Из  ХЛОРИДНыХ  РАСТВОРОВ ИОНООбМЕННыМ  СОРбЕНТОМ**<br>_Тураев Х.Х., Касимов Ш.А., Эргашева Н.Н., Эшкурбанов Ф.Б., Алияров Б.Ш.  . . . . . . . . . . . . . . . . 116_|\n|**ЭКСТРАКцИЯ  ПАЛЛАДИЯ(ii)  С  О,О-ДИИзОПРОПИЛДИТИОФОСФАТАМИ  КАЛИЯ Из  ПРОМышЛЕННыХ**|\n|**ПРОДуКТОВ  РЕСПубЛИКИ  узбЕКИСТАН**<br>|\n|_Тураев Х.Х., Эшкараев С.Ч., Касимов Ш.А., Тиллаев Х.Р., Ходжакулов Д.Х.  . . . . . . . . . . . . . . . . . 117_|\n|**СПЕКТРОФОТОМЕТРИЧЕСКОЕ  ОПРЕДЕЛЕНИЕ  КОНцЕНТРАцИИ  ПАЛЛАДИЯ**|\n|<br>**С  О,О-ДИИзОПРОПИЛДИТИОФОСФАТОМ  КАЛИЯ**|\n|_Тураев Х.Х., Эшкараев С.Ч., Ходжакулов Д.Х., Касимов Ш.А., ПардаевО.Т.,_|\n|<br>_Саидов С.Б., Гелдиев Ю.А., Иргашев Ю.Б., Ортикова Н.Ч.  . . . . . . . . . . . . . . . . . . . . . . . . . . 118_|\n|**ИССЛЕДОВАНИЕ  СОРбцИИ  ОСМИЯ  И  ПАЛЛАДИЯ НА  ИОНООбМЕННОМ  СОРбЕНТЕ**|\n|<br>**И  РАДИОАКТИВАцИОННОЕ ОПРЕДЕЛЕНИЕ  ИХ  В  МОЛИбДЕНСОДЕРЖАЩИХ  ПРОДуКТАХ**|\n|_Тураев ХХ Эшкурбанов ФБ Эшкараев СЧ Касимов ША Саидов СБ_|\n|_..,  ..,  ..,  ..,  ..,_<br>_Гелдиев Ю.А., Иргашев Ю.Б., Холбоева А.И. . . . . . . . . . . . . . . . . . . . . . . . . . . . . . . . . . . . 119_|\n|**ИССЛЕДОВАНИЕ  СОРбцИИ  ПЛАТИНОВыХ  МЕТАЛЛОВ С  ИОНООбМЕННыМ  СОРбЕНТОМ**|\n|<br>_Тураев Х.Х., Эшкурбанов Ф.Б., Касимов Ш.А., Эшкараев С.Ч., Кенжаев Д.Р.,_|\n|<br>_Пардаев О.Т., Нормуродов Б.А., Ортикова Н.Ч. . . . . . . . . . . . . . . . "}, {"page": 223, "text": ". . . . . . . . . . . . . . . . . . 120_|\n|**ОПРЕДЕЛЕНИЕ  ПЛАТИНы  В  зОЛОТОРуДНОМ МИНЕРАЛьНОМ  СыРьЕ  МЕТОДОМ ИНВЕРСИОННОй**<br>**ВОЛьТАМПЕРОМЕТРИИ**|\n|_Устинова Э.М., Колпакова Н.А. . . . . . . . . . . . . . . . . . . . . . . . . . . . . . . . . . . . . . . . . . . 121_|\n\n\n\n224 \n\nСодержание \n\n|**РЕНТГЕНОФЛуОРЕСцЕНТНОЕ  ОПРЕДЕЛЕНИЕ  Pt И rh В  КАТАЛИзАТОРАХ**|\n|---|\n|**НА  КЕРАМИЧЕСКОй  ОСНОВЕ**|\n|_Филиппов М.Н., Антонова Ю.В., Лямина О.И., Куприянова Т.А.,_|\n|_Карпов Ю.А., Бухряков В.А.  . . . . . . . . . . . . . . . . . . . . . . . . . . . . . . . . . . . . . . . . . . . . 122_|\n|**ВЛИЯНИЕ  СТАДИИ  ДИФФузИИ  НА КИНЕТИКу  СОРбцИИ Pd(ii) ПОЛИСИЛОКСАНАМИ**|\n|_Холмогорова А.С., Голуб А.Я., Неудачина Л.К.  . . . . . . . . . . . . . . . . . . . . . . . . . . . . . . . . . 123_|\n|**КАТАЛИТИЧЕСКАЯ  АКТИВНОСТь  РОДИЯ  И  ИРИДИЯ  И  ПОВышЕНИЕ СЕЛЕКТИВНОСТИ**<br>**ОПРЕДЕЛЕНИЯ  РОДИЯ  КАТАЛИТИЧЕСКИМ  МЕТОДОМ ПО  РЕАКцИИ  ОКИСЛЕНИЯ**|\n|**СуЛьФАРСАзЕНА  ПЕРИОДАТОМ  КАЛИЯ**|\n|_Хомутова
