Repository: NDDev-Technocracy-OpenNetwork/hack-2026-nornickel-knot

> **DEPRECATED.** This repository is archived and no longer maintained.
> It is kept read-only for reference; its GDS anchor records
> `lifecycle: archived` under `portfolio:archived-projects`.

# Nornickel Scientific Knot

Живая карта знаний R&D для горно-металлургической отрасли: система превращает архив отчётов, статей, презентаций и экспериментальных материалов в типизированный граф знаний, а затем отвечает на вопросы естественным языком с источниками и страницами первоисточников.

Проект подготовлен командой **Harmonic Labs** для **Норникель AI Hack 2026**, трек **«Научный клубок»**.

File: data/parsed/Материалы конференций/corrosion-atlas.json (part 17 of 26)
result, local coating insuffciency leads to corrosion damage. This damage is the result of poor<br>workmanship.|\n|REMEDY|•  Improved weld quality to prevent excessive root penetration;<br>•  Reduce the corrosivity of disposal water by preventing oxygenation during storage or by<br>chemically binding the oxygen, and<br>•  Dosing a corrosion inhibitor.|\n\n\n\n256 \n\nCASE HISTORY 03.11.02.01 \n\n## **CORROSION ATLAS** \n\n|MATERIAL|Carbon steel (factory coated).|\n|---|---|\n|SYSTEM|Disposal well for injection of co-produced formation water.|\n|PART|Pipe section (wall thickness 11 mm) near upset of the well tubing.|\n|PHENOMENON|Carbon dioxide corrosion (sweet corrosion).|\n|APPEARANCE|Large hole at the coating damage.|\n|TIME IN SERVICE|2 years.|\n|ENVIRONMENT|Formation water with carbon dioxide and possibly oxygen present; temperature≤40 °C.|\n|CAUSE|Corrosion due to the aggressive formation of water occurred at sites where the coating had been<br>damaged during manufacture, transport, or installation.|\n|REMEDY|•  Check the coating quality and improve handling of coated pipes, local conditions permitting;<br>•  Corrosion protection by dosing inhibitor.|\n\n\n\n257 \n\nCASE HISTORY \n\n## **CORROSION ATLAS** \n\n03.11.02.02 \n\n|MATERIAL|Epoxy-coated carbon steel.|\n|---|---|\n|SYSTEM<br>PART|Oil well.<br>Section of the well tubing and upset screwed connection (wall thickness 11–6 "}, {"page": 209, "text": "mm and 6 mm).|\n|PHENOMENON|Carbon dioxide corrosion (sweet corrosion).|\n|APPEARANCE|Severe localized attack at sites where the coating is damaged.<br>On the right, ringworm corrosion at the upset extremity.|\n|TIME IN SERVICE|2–4 years.|\n|ENVIRONMENT|Carbon dioxide<sup>–</sup>and salt-containing oil/water mixtures, temperature up to 50 °C.|\n|CAUSE|Severe CO2corrosion at sites where the coating afforded no protection due to pinholes and/<br>or damage present. Coating defects may be attributable to errors in pretreatment or coating<br>application or to rough handling of the pipes.|\n|REMEDY|•  Improved inspection of coating quality by the manufacturer (spark testing for pinholes);<br>•  Careful handling of coating pipes, local conditions permitting;<br>•  Application of corrosion inhibitor;<br>•  Application of duplex stainless steel under highly corrosive conditions.|\n\n\n\n258 \n\nCASE HISTORY 03.11.02.03 \n\n## **CORROSION ATLAS** \n\n|MATERIAL<br>Carbon steel with in situ applied epoxy-silica coating.|\n|---|\n|SYSTEM<br>Disposal water transport system.|\n|PART<br>Pipe section (wall thickness 6 mm).|\n|PHENOMENON<br>Carbon dioxide/oxygen corrosion.|\n|APPEARANCE<br>Pitting attack near the weld.|\n|TIME IN SERVICE<br>Unknown.|\n|ENVIRONMENT<br>Oxygen<sup>–</sup>and carbon dioxide<sup>–</sup>containing water of high salinity (15–20%), temperature about<br>30 °C.|\n|CAUSE<br>In situ applied internal coating leaves holidays near the weld penetration. Corrosion in these<br>places may lead to very rapid penetration, sometimes as high as 10 mm/year.|\n|REMEDY<br>Change to glass fber–reinforced epoxy piping.|\n\n\n\n259 \n\nCASE HISTORY \n\n## **CORROSION ATLAS** \n\n03.11.12.01 \n\n|MATERIAL|Nickel plated steel (St52) (40 μm Ni+70 μm Cr).|\n|---|---|\n|SYSTEM|Margarine manufacture.|\n|PART|Perfector tube for cooling margarine with ammonia (externally).|\n|PHENOMENON|Chloride attack.|\n|APPEARANCE|Severe pitting on the underside of the tube.|\n|TIME IN SERVIC|E<br>1/2 year.|\n|ENVIRONMENT|Margarine emulsion, in mixed form during the production process, in unmixed fat and water<br>phase during shut down.|\n|CAUSE|During operating shut down (at night), the water phase containing 8% salt settled out and<br>caused pitting of the coating and next of the carbon steel (galvanic corrosion may have played a<br>contributory role via pores in the coating).|\n|REMEDY|•  Prevent demixing by maintaining cooling at night.<br>•  Alternative: make the perfector tubes of Stellite 6 (a highly abrasion-resistant and<br>chloride-resistant cobalt–chromium alloy).|\n\n\n\n260 \n\nCASE HISTORY 03.11.12.02 \n\n## **CORROSION ATLAS** \n\n|MATERIAL<br>Glass-lined steel.|\n|---|\n|SYSTEM<br>Distillation unit.|\n|PART<br>Equipment.|\n|PHENOMENON<br>Fluoride attack.|\n|APPEARANCE<br>Severe local attack of the enamel lining and the steel.|\n|TIME IN SERVICE<br>5 months.|\n|ENVIRONMENT<br>Solution of organic solvents and hydrochloric acid with 10–20 ppm fuoride; temperature: 80 °C.|\n|CAUSE<br>Glass-lined steel, just like glass (see Case His"}, {"page": 210, "text": "tory 13.11.12.01), is not resistant to environments<br>containing F<sup>−</sup>at elevated temperatures. Even at room temperature, glassy materials are attacked<br>in a diluted HF solution.|\n|REMEDY<br>Use any chemical or physical techniques to ensure a minimum fuoride level.|\n\n\n\n261 \n\nCASE HISTORY \n\n## **CORROSION ATLAS** \n\n03.11.14.01 \n\n|MATERIAL|Tin-plated steel.|\n|---|---|\n|SYSTEM|Pasteurization installation.|\n|PART|Food can.|\n|PHENOMENON|Galvanic corrosion (reversal of potential).|\n\n\n\n\n\n|APPEARANCE|Rust spots at one side of the can.|\n|---|---|\n|TIME IN SERVICE|Approximately 1 hour (pasteurization and cooling).|\n|ENVIRONMENT|Water circulating over a cooling tower; heating by means of steam injection at the base of the<br>autoclave, to 90°C; pH 8.7 (at 95 °C); chloride (Cl<sup>−</sup>) 120 ppm; free chlorine (Cl2) 2 ppm.|\n|CAUSE|The oxygen is dispelled from the water by the steam injection. Under anaerobic conditions,<br>reversal of potential of the tin/iron cell takes place, after which, at the side facing the wall of<br>the basket, the tin enters anodically into solution. The steel of the baskets and autoclave acts<br>as cathode. After the detinning process, rusting occurs upon entry of oxygen with the cooling<br>water (the tin coating is now cathodic relative to the steel in the pores).|\n|REMEDY|•  Breaking the contact between the cans and the baskets by providing the latter with a plastic<br>lining and/or placing the cans on plastic plates in the baskets.<br>•  Alternative: installing magnesium ribbon cable anodes in the autoclave, thereby protecting<br>the cans cathodically.|\n\n\n\n262 \n\nCASE HISTORY \n\n## **CORROSION ATLAS** \n\n03.11.14.02 \n\n|MATERIAL|Tin-plated steel.|\n|---|---|\n|SYSTEM|Dairy.|\n|PART|The inside of the base of a can.|\n|PHENOMENON|Galvanic corrosion.|\n|APPEARANCE|Black corrosion patches and spots.|\n|TIME IN SERVICE|1–2 months.|\n|ENVIRONMENT|Low-fat pasteurized milk.|\n|CAUSE|The porous tin coating is unable to prevent corrosion in contact with low-fat milk. In the case<br>of other foods, the corrosion will only occur after an extended period or not at all because<br>the products contain colloids which act as an inhibitor, or tin-complexing substances such as<br>benzoic acid. In the latter case, the tin surface becomes less noble than the steel surface so that<br>no corrosion occurs.|\n|REMEDY|•  Application of a sealed tin coating (very expensive), or<br>•  Application of a varnish coating over the tin coating (gives the latter a brown appearance and<br>is less attractive).|\n\n\n\n263 \n\nCASE HISTORY \n\n## **CORROSION ATLAS** \n\n03.11.24.01 \n\n|MATERIAL|Coated carbon steel (35.8)|\n|---|---|\n|SYSTEM|Liquid ammonia transport system.|\n|PART|Pipeline.|\n|PHENOMENON|Atmospheric corrosion.|\n|APPEARANCE|The coating faked off at the I-beam support, and the steel pipe was attacked.|\n|TIME IN SERVICE|15 years.|\n|ENVIRONMENT|Industrial-marine atmosphere.<br>Through the pipe: ammonia at 23 °C and 6.5 bar.|\n|CAUSE|Moisture (in the form of acid chlor"}, {"page": 211, "text": "ide-containing rainwater and salt-containing droplets from<br>the cooling towers installed in the direct vicinity) remains between the pipe and the I-beam.|\n|REMEDY|Change the construction from supporting to suspension and provide the pipe with additional<br>protection at the suspension point by means of tape.|\n\n\n\n264 \n\nCASE HISTORY \n\n## **CORROSION ATLAS** \n\n03.11.25.01 \n\n|MATERIAL|Coated carbon steel, continuous hot-dip galvanized steel, and aluminum.|\n|---|---|\n|SYSTEM<br>PART|A 40-km-long product transport pipeline system equipped with steam tracing.<br>Carbon steel pipe coated with zinc silicate paint, galvanized angle steel of copper steam tracing<br>(secured to the pipe with stainless steel straps), and aluminum plating of the mineral wool insulation.|\n|PHENOMENON|Corrosion under insulation.|\n|APPEARANCE|Left: Angle steel with tracing, severely attacked and locally eroded. Center: Transport pipeline,<br>severely attacked at the base. Right: Plating, locally eroded at the base.|\n|TIME IN SERVICE|Product leakage identifed after 11 years.|\n|ENVIRONMENT|Insulation had become wet due to water ingress and gave alkaline reaction due to the dissolving<br>of the sodium silicate-based heat-transfer cement present between the tracing and the angle<br>steel.|\n|CAUSE|Due to rainwater ingress, the insulation became wet especially at the base, so that the pipe and<br>plating were attacked underneath. The highly alkaline reacting heat-transfer cement attacked<br>the galvanized angle steel and reinforced the corrosion of the aluminum plating. The corrosion<br>processes were, of course, strongly galvanically reinforced by the combination of so many<br>different metals. Galvanized steel or zinc silicate–painted steel is moreover not applicable under<br>insulation, since no protective patina coating is formed because of the inaccessibility to air.|\n|REMEDY|There are a large number of options, including:<br>•  seal crevices with compound and make dewatering holes;<br>•  replace mineral wool by cellular glass;<br>•  use heat-transfer cement based on graphite and synthetic resin;<br>•  coat the pipe with epoxy or tape with Polyethylene (PE);<br>•  apply a different tracing design (at distance at four o’clock).|\n\n\n\n265 \n\nCASE HISTORY \n\n## **CORROSION ATLAS** \n\n03.14.17.01 \n\n|MATERIAL<br>Tape-wrapped carbon steel.|\n|---|\n|SYSTEM<br>Gas supply system.|\n|PART<br>Underground pipe.|\n|PHENOMENON<br>Microbiologically induced corrosion.|\n|APPEARANCE<br>Severe local attack.|\n|TIME IN SERVICE<br>2.5 years.|\n|ENVIRONMENT<br>Groundwater with a high sulfate content (1300 ppm).|\n|CAUSE<br>Owing to poor application (the result of poor workmanship), the bandage (X dur coat) had<br>become detached at a number of points and water present underneath it probably became<br>anaerobic, allowing sulfate-reducing bacteria to develop (sulfde detected in corrosion<br>products). The resultant sulfde attacked the steel.<br>Note: Any unprotected pipe will be attacked by groundwater without su"}, {"page": 212, "text": "lfate-reducing bacteria<br>as well.|\n|REMEDY<br>Affected sections should be replaced by properly wrapped pipe.|\n\n\n\n266 \n\nCASE HISTORY \n\n## **CORROSION ATLAS** \n\n03.14.17.02 \n\n|MATERIAL|Bitumen-coated nodular cast iron.|\n|---|---|\n|SYSTEM|Gas distribution grid.|\n|PART|Pipe.|\n|PHENOMENON|Microbiologically induced corrosion.|\n|APPEARANCE|Severe localized attack.|\n|TIME IN SERVICE|Unknown.|\n|ENVIRONMENT|Inhomogeneous soil, contaminated with slag, pH 7.2, resistivity 2300Ωcm.|\n|CAUSE|When the soil was compacted after the pipe was laid, the bitumen coating was damaged by<br>the slag, after which the exposed cast iron was attacked by sulfde formed from sulfate by<br>sulfate-reducing bacteria (see also Case History03.10.17.01).|\n|REMEDY|Pipe was replaced by a bitumen-coated steel pipe laid in a homogeneous sand bed.|\n\n\n\n267 \n\nCASE HISTORY \n\n## **CORROSION ATLAS** \n\n03.14.26.01 \n\n|MATERIAL|Bitumen-coated steel.||\n|---|---|---|\n|SYSTEM|Gas supply system.||\n|PART|Underground pipe.||\n|PHENOMENON|Stray current corrosion.||\n|APPEARANCE|Severe local attack in part near h|ome connection.|\n|TIME IN SERVICE|10 years.||\n|ENVIRONMENT|Soil (composition unknown).||\n|CAUSE|The gas pipe was used for earthi<br>the pipe underground and caused|ng electrical appliances in the home; the earthing currents left<br>local attack (see also Case History 01.05.26.01).|\n|REMEDY|Installation of an isolating plastic|insert at the gas meter.|\n\n\n\n268 \n\nCASE HISTORY 03.14.26.02 \n\n## **CORROSION ATLAS** \n\n|MATERIAL|Bitumen-coated steel.|\n|---|---|\n|SYSTEM|Gas supply system.|\n|PART|900 mm diameter, underground pipe section, just before socket connection.|\n|PHENOMENON|Stray current corrosion.|\n|APPEARANCE|Localized corrosion with many holes, before the socket connection.|\n|TIME IN SERVICE|More than 100 years.|\n|ENVIRONMENT|Soil; composition unknown.|\n|CAUSE|The bitumen-coated pipe ran parallel with a tram-line. Absorbed stray currents left the pipe<br>just before the socket connection (hemp and lead).|\n|REMEDY|Pipeline removed.<br>Prevention possible by draining the gas pipeline (see Case History 01.05.26.01).|\n\n\n\n269 \n\nCASE HISTORY \n\n## **CORROSION ATLAS** \n\n03.16.24.01 \n\n|MATERIAL|Painted steel.|\n|---|---|\n|SYSTEM|Pont Lizotte bridge, Quebec, Canada|\n|PART|Crash barriers.|\n|PHENOMENON|Atmospheric corrosion.|\n|APPEARANCE|The paint coating has faked off due to under-rusting, the bare steel is uniformly corroded, but<br>the galvanized steel bolts are corrosion-free.|\n|TIME IN SERVICE|10 years.|\n|ENVIRONMENT|Rural atmosphere.|\n|CAUSE|Painting bare steel provides insuffcient local protection against corrosion. The galvanized steel<br>girders, gutters, angle plates, bolts, nuts, etc., however, exhibited no rust after 10 years (see also<br>Case History 02.17.24.06).|\n|REMEDY|The corrosion could have been prevented by subjecting all the steel bridge components plus<br>attachment fttings to hot-dip galvanizing treatment.|\n\n\n\n270 \n\nCASE HISTORY \n\n03.16.40.01 \n\n## **CORROSION ATLAS** \n\n|MATERIAL|Pol"}, {"page": 213, "text": "yamide epoxy coating (two coats, new untried formulation).|\n|---|---|\n|SYSTEM|Bridge over tidal river.|\n|PART|Structural detail.|\n|PHENOMENON|Coating failure (insuffcient coverage on edges and in recessed areas).|\n\n\n\n\n\n|APPEARANCE|General rusting on edges, bolt heads, fat, and recessed areas.|\n|---|---|\n|TIME IN SERVICE|2 years.|\n|ENVIRONMENT|Marine atmosphere.|\n|CAUSE|Poor application because the coating used was not adequate for the exposure. The coating<br>surface tension pulls coatings away from sharp comers and edges, causing rapid penetration of<br>edges and thin areas.|\n|REMEDY|•  Improve the application: if applied by brush, the coating should be pulled out over the edges,<br>developing as thick a coating as possible on the edge; applied by spray, the coating should be<br>targeted directly at the edge in order to help build up the coating there.|\n\n\n\n- Apply multiple thin coats with drying in between. A fairly rapid-dry, high-build coating is a good aid to overcome edge problems. \n\n- In this case, it was necessary to reblast and recoat with a tested and effective two-coat epoxy. A better answer would have been to apply it over an inorganic zinc primer. \n\n271 \n\nCASE HISTORY \n\n## **CORROSION ATLAS** \n\n03.16.40.02 \n\n|MATERIAL|Epoxy coating (two coats) on sand-blasted steel surface.|\n|---|---|\n|SYSTEM|Bridge structure over a tidal river.|\n|PART|Beam.|\n|PHENOMENON|Coating failure (poor selection).|\n|APPEARANCE|General rust penetration through the coating. Failure on plane surfaces with severe undercutting<br>of the coating.|\n|TIME IN SERVICE|2 years.|\n|ENVIRONMENT|Marine environment.|\n|CAUSE|Inappropriate coating selection. This coating was new and had never been previously applied or<br>tested. The frst application of this coating failed within 2 years at both edges and plane surfaces.<br>It was reapplied and failed similarly after 2 years. The photograph shows the second application<br>(see also Case History03.21.40.08).|\n|REMEDY|Sand-blast and apply a coating which has been previously proven in this atmosphere.|\n\n\n\n272 \n\nCASE HISTORY \n\n03.17.40.01 \n\n## **CORROSION ATLAS** \n\n|MATERIAL|Alkyd top coat and unknown primer over steel surface.|\n|---|---|\n|SYSTEM|Street equipment.|\n|PART|Highway sign.|\n|PHENOMENON|Coating failure (checking or crazing).|\n|APPEARANCE|General large checking overall: a crack system not penetrating to the substrate.|\n|TIME IN SERVICE|Within 2 years.|\n|ENVIRONMENT|Mild mid-western US climate, very cold winters.|\n|CAUSE|Inappropriate coating selection. Checks are caused by weathering, oxidation, and polymerization.<br>Excessive shrinkage of the alkyd top coat on curing over a softer less highly cured primer causes<br>this type of coating failure over a period of time. Some pigments may stimulate the crazing<br>process.|\n|REMEDY|Select highly weather-resistant coatings which incorporate nonreactive and reinforcing<br>pigments.|\n\n\n\n273 \n\nCASE HISTORY \n\n## **CORROSION ATLAS** \n\n03.20.24.01 \n\n|MATERIAL|Paint coating (electroco"}, {"page": 214, "text": "at paint, primer/surfacer, stoving top coat) over mild cold-rolled steel.|\n|---|---|\n|SYSTEM|Automotive system.|\n|PART|Rain gutter.|\n|PHENOMENON|Atmospheric corrosion.|\n|APPEARANCE|Edge corrosion.|\n|TIME IN SERVICE|1 year.|\n|ENVIRONMENT|Normal road conditions.|\n|CAUSE|Poor pretreatment before coating:<br>Sharp edges on rain gutter due to poor deep-drawing and grinding activities in body shop<br>prevented effective covering.|\n|REMEDY|Remove sharp edges with special knife before painting.|\n\n\n\n274 \n\nCASE HISTORY \n\n03.20.24.02 \n\n## **CORROSION ATLAS** \n\n|MATERIAL|Paint coating (electrocoat paint, primer/surfacer, stoving top coat) over mild cold-rolled steel.|\n|---|---|\n|SYSTEM|Automotive system.|\n|PART|Seam sill box section to B-post.|\n|PHENOMENON|Atmospheric corrosion.|\n|APPEARANCE|Rust (water) bleeding from seams.|\n|TIME IN SERVICE|1 year.|\n|ENVIRONMENT|Normal road conditions.|\n|CAUSE|Poor coating application: no extra corrosion protection between seams, poor seam sealing (see<br>Case Histories03.20.24.05/06/08/09).|\n|REMEDY|•  Use of zinc-coated steel sheet for sill box section.<br>•  Improved seam sealing with PVC plastisol on electrocoat.|\n\n\n\n275 \n\nCASE HISTORY \n\n## **CORROSION ATLAS** \n\n03.20.24.03 \n\n|MATERIAL|Paint coating (electrocoat paint, primer/surfacer, stoving top coat) over mild cold-rolled steel.|\n|---|---|\n|SYSTEM|Automotive system.|\n|PART|Door surroundings, van body.|\n|PHENOMENON|Atmospheric corrosion.|\n|APPEARANCE|Rust on damaged part(s).|\n|TIME IN SERVICE|1 month.|\n|ENVIRONMENT|Normal road conditions|\n|CAUSE|Poor ft and fnish caused paint damage.|\n|REMEDY|Improve positioning of door in order to overcome paint damage on the body due to closing of<br>the cab door.|\n\n\n\n276 \n\nCASE HISTORY \n\n## **CORROSION ATLAS** \n\n03.20.24.04 \n\n|MATERIAL|Coated mild steel (primer coat and stoving enamel).|\n|---|---|\n|SYSTEM|Automotive system.|\n|PART|Support fuel tank (for trucks).|\n|PHENOMENON|Atmospheric corrosion.|\n|APPEARANCE|Rust on welded part; edge corrosion; rust on screw.|\n|TIME IN SERVICE|Estimated: about 0.5 years under normal road conditions.|\n|ENVIRONMENT|Very severe road conditions (vehicle corrosion test).|\n|CAUSE|“Overall” corrosion, by a combination of dirt, road salts and humidity, caused by poor<br>pretreatment and application:<br>•  scale on weld, paint damage due to distortion of the support (weight of fuel tank);<br>•  sharp edges (see also Case History03.20.24.01);<br>•  paint damage due to screwing of bolts.|\n|REMEDY|•  Descaling of the weld.<br>•  Removing sharp edges before painting.<br>•  Application of wax-based corrosion protection after fnal assembly.|\n\n\n\n277 \n\nCASE HISTORY \n\n## **CORROSION ATLAS** \n\n03.20.24.05 \n\n|MATERIAL|Paint coating (electrocoat paint, primer/surfacer, stoving top coat), over mild cold-rolled steel.|\n|---|---|\n|SYSTEM|Automotive system.|\n|PART|Exterior of cab front panel.|\n|PHENOMENON|Atmospheric corrosion.|\n|APPEARANCE|•  Rusting of spot-welded seams.<br>•  Rust bleeding.|\n|TIME IN SERVICE|Estimate"}, {"page": 215, "text": "d: 2 years under normal road conditions.|\n|ENVIRONMENT|Very severe road conditions (vehicle corrosion test).|\n|CAUSE|•  Insuffcient protection of the spot-welded seams.<br>•  Crecive corrosion by a combination of dirt, road salts, and humidity.|\n|REMEDY|•  Use of zinc-coated steel.<br>•  Seam sealing with PVC plastisol.<br>•  Complementary protection (wax injection treatment).|\n\n\n\n278 \n\nCASE HISTORY \n\n03.20.24.06 \n\n## **CORROSION ATLAS** \n\n|MATERIAL|Coated mild steel (electrocoat, primer surfacer, and stoving top coat).|\n|---|---|\n|SYSTEM<br>PART|Automotive system.<br>Support bulkhead.|\n|PHENOMENON|Atmospheric corrosion.|\n|APPEARANCE|Rust in seam, rust bleeding from seam.|\n|TIME IN SERVICE|Estimated: 1 year under normal road conditions.|\n|ENVIRONMENT|Very severe road conditions (vehicle corrosion test). Combination of dirt, road salts, and<br>humidity.|\n|CAUSE|No corrosion protection on support caused crevice corrosion in seams (see Case History<br>03.20.24.09).|\n|REMEDY|•  Use continuous hot-dip zinc-coated (Senzimir process) steel sheet for the supports (zinc<br>coating about 10–15 μm), in order to overcome problems with spot welding.<br>•  Complementary protection with coating.|\n\n\n\n279 \n\nCASE HISTORY \n\n## **CORROSION ATLAS** \n\n03.20.24.07 \n\n|MATERIAL|Coated steel (etch primer plus two-pack top coat).|\n|---|---|\n|SYSTEM|Automotive system.|\n|PART|Stabilizer.|\n|PHENOMENON|Atmospheric corrosion.|\n|APPEARANCE|Stone chipping with rust.|\n|TIME IN SERVICE|Estimated: 1 year under normal road conditions.|\n|ENVIRONMENT|Very severe road conditions (vehicle corrosion test).|\n|CAUSE|Paint damage due to stone chipping in combination with dirt, road salts, and humidity, resulting<br>in rusting.|\n|REMEDY|Increase flm build, use electrocoat primer plus high-build two-pack top coat.|\n\n\n\n280 \n\nCASE HISTORY \n\n03.20.24.08 \n\n## **CORROSION ATLAS** \n\n|MATERIAL|Paint coating (electrocoat paint, primer/surfacer, stoving top coat) over mild cold-rolled steel.|\n|---|---|\n|SYSTEM|Automotive system.|\n|PART|Door.|\n|PHENOMENON|Atmospheric corrosion.|\n|APPEARANCE|Rust bleeding from clinched seam.|\n|TIME IN SERVICE|Estimated: about 0.5 years under normal road conditions.|\n|ENVIRONMENT|Very severe road conditions (vehicle corrosion test).|\n|CAUSE|Crevice corrosion in overlap seams, by a combination of dirt, road salts, and humidity.<br>Poor painting of overlap, insuffcient corrosion protection in overlap (see Case Histories<br>03.20.24.02/05/06).|\n|REMEDY|•  Improve application of adhesive in overlap, and use a more corrosion-resistant clinch adhesive.<br>•  Improve cavity waxing (after painting).|\n\n\n\n281 \n\nCASE HISTORY \n\n## **CORROSION ATLAS** \n\n03.20.24.09 \n\n|MATERIAL|Paint coating (electrocoat paint, primer/surfacer, stoving top coat) over mild cold-rolled steel.|\n|---|---|\n|SYSTEM|Automotive system.|\n|PART|Door hinge.|\n|PHENOMENON|Atmospheric corrosion.|\n|APPEARANCE|Rust water coming from the overlap between hinge and cab, and hinge and door panel.|\n|TIME IN SERVICE|About 1"}, {"page": 216, "text": " year.|\n|ENVIRONMENT|Normal road conditions.|\n|CAUSE|Poor coating application: absence of paint in overlap between hinge and cab panel made this<br>connection sensitive to crevice corrosion because of oxygen concentration cell formation (see<br>also Case History03.20.24.06).|\n|REMEDY|•  Zinc-plating with yellow passivation of the hinge.<br>•  Zinc-rich primer on cab and door panel (duplex system).|\n\n\n\n282 \n\nCASE HISTORY \n\n## **CORROSION ATLAS** \n\n03.20.41.01 \n\n|MATERIAL|Varnished steel.|\n|---|---|\n|SYSTEM<br>PART|Automotive system.<br>Light refector, with clear enamel coating.|\n|PHENOMENON|Filiform corrosion.|\n|APPEARANCE|Corrosion of the steel under the coating in the form of hairlike flaments, starting from the<br>edges.|\n|TIME IN SERVICE|More than 10 years.|\n|ENVIRONMENT|Storage in moist indoor atmosphere.|\n|CAUSE|The discontinuity of the coating system at the edges and at defects elsewhere, allowing<br>moisture to diffuse underneath coating, resulting in a fliform, fanning-out corrosion of the<br>steel. Filiform corrosion is activated by chlorides. Oxygen concentration cells are formed<br>between the moving end (head = anode) and the remainder of the track (tail = cathode). The pH<br>at the head drops to 1.5–2.5 (see also Case Histories03.24.41.01and 12.20.41.01).|\n|REMEDY|•  Storage under less moist conditions (humidity below 65%).<br>•  Apply a different coating system (with at least two coats) after pretreatment of the steel<br>surface.<br>•  Prevent the presence of chlorides and other salts by rinsing with demineralized water before<br>coating.|\n\n\n\n283 \n\nCASE HISTORY \n\n## **CORROSION ATLAS** \n\n03.21.40.01 \n\n|MATERIAL|Heavy epoxy coat over steel.|\n|---|---|\n|SYSTEM|Steel structure.|\n|PART|Gutter on an offshore installation.|\n|PHENOMENON|Coating failure (cracking).|\n|APPEARANCE|General long curved cracks overall. All cracks penetrate to the substrate. Corrosion starting at<br>steel interface.|\n|TIME IN SERVICE|Several months.|\n|ENVIRONMENT|Marine.|\n|CAUSE|Inappropriate coating selection. Poor expansion and contraction characteristics of the coating.<br>Continued oxidation and polymerization over a long period of time leads to excessive coating<br>shrinkage, causing cracks down to the bare metal. Improper pigmentation may aid in the<br>weather- related cracking process (as with checking, see Case History03.17.40.01). Oxidizing<br>coatings are often more susceptible to cracking than are the fully polymerized thermoplastic-type<br>resins.|\n|REMEDY|Select a weather-resistant coating which incorporates reinforcing pigments and permanent<br>plasticizers in order to add some extensibility and fexibility to the coating.|\n\n\n\n284 \n\nCASE HISTORY \n\n03.21.40.02 \n\n## **CORROSION ATLAS** \n\n|MATERIAL|Epoxy primer (red) followed by a top coat (grey).|\n|---|---|\n|SYSTEM<br>PART|Tanker.<br>Fore deck.|\n|PHENOMENON|Coating failure (chalking).|\n|APPEARANCE|General soft, dusty surface. Only the top coat is attacked. The intact red epoxy primer shines<br>through t"}, {"page": 217, "text": "he powdered grey top coat.|\n|TIME IN SERVICE|1 year.|\n|ENVIRONMENT|Marine.|\n|CAUSE|Inappropriate coating selection. Chalking is caused by disintegration of the binder resin by<br>actinic solar rays, combined with the overall weathering process, leaving the pigment as a dust<br>on the surface. Many pigments will catalyze or increase the chalking process.|\n|REMEDY|Use a chalk-resistant resin coating which is not affected by solar rays (vinyl, acrylic, or urethane<br>coating systems).<br>Note:  Sometimes chalking may be considered a favorable failure mechanism as an indicator for<br>periodic maintenance of the coating system to prolong coating life.|\n\n\n\n285 \n\nCASE HISTORY \n\n## **CORROSION ATLAS** \n\n03.21.40.03 \n\n|MATERIAL|Epoxy coating (two coats) over steel.|\n|---|---|\n|SYSTEM|Tanker.|\n|PART|Interior of a seawater ballast tank (coating thickness 200–250 μm).|\n|PHENOMENON|Coating failure (blistering).|\n|APPEARANCE|Severe fne blistering of the coating. After removal of the coating, corrosion was found.|\n|TIME IN SERVICE|2 years.|\n|ENVIRONMENT|Alternately dry and immersed in seawater.|\n|CAUSE|Poor adhesion caused by contamination on the surface and questionable adhesion in immersion<br>service because of excessive moisture vapor transmission rate of the coating. Osmosis and the<br>thermal gradient across the coating are involved too. The coating lifts from the surface in spots<br>due to gas or liquid beneath the coating (see also Case History03.05.40.01).|\n|REMEDY|•  Improve the adhesion by more careful application to assure a clean surface before coating.<br>•  Select a coating with strong adhesion and a low moisture vapor transmission rate.|\n\n\n\n286 \n\nCASE HISTORY 03.21.40.04 \n\n## **CORROSION ATLAS** \n\n|MATERIAL|Polyamide epoxy coating (two coats) on steel.|\n|---|---|\n|SYSTEM|Ship.|\n|PART|Ship’s hull (top coat thin: 25–50 μm).|\n|PHENOMENON|Coating failure (peeling).|\n|APPEARANCE|Scaling and peeling of one coat from another.|\n|TIME IN SERVICE|A few weeks.|\n|ENVIRONMENT|Marine atmosphere (coating was not submerged).|\n|CAUSE|Poor adhesion caused by application of the second coat over contamination (either dirt or<br>condensation) (see also Case History 03.24.04.03 for peeling from the substrate).|\n|REMEDY|Make sure that the surface is clean, free of dirt or other contamination, and dry before<br>application of the second coat.|\n\n\n\n287 \n\nCASE HISTORY \n\n## **CORROSION ATLAS** \n\n03.21.40.05 \n\n|MATERIAL|Epoxy coating (two coats) on steel.|\n|---|---|\n|SYSTEM|Tanker.|\n|PART|Interior ballast tank.|\n|PHENOMENON|Coating failure (underflm corrosion).|\n\n\n\n\n\n|APPEARANCE|Blisters and rust surrounding break in coating.|\n|---|---|\n|TIME IN SERVICE|Several months.|\n|ENVIRONMENT|Seawater.|\n|CAUSE|Poor adhesion because of break in flm and possibly chlorides on surface before application.<br>Water penetrates the coating at break or in area of poor adhesion, causing corrosion at break or<br>possible osmotic blistering.|\n|REMEDY|•  Use an inorganic zinc coating as a primer "}, {"page": 218, "text": "to obtain maximum adhesion, or<br>•  Make sure the coating is applied over a perfectly clean, dry, and blasted surface.|\n\n\n\n288 \n\nCASE HISTORY \n\n## **CORROSION ATLAS** \n\n03.21.40.06 \n\n|MATERIAL|Epoxy coating (two coats) on steel.|\n|---|---|\n|SYSTEM|Ship.|\n|PART|Interior seawater ballast tank.|\n|PHENOMENON|Coating failure (overspray).|\n|APPEARANCE|Rusty pinpoint area above clean area.|\n|TIME IN SERVICE|6 months.|\n|ENVIRONMENT|Seawater.|\n|CAUSE|Poor application. Fast-drying or heavily pigmented coatings cause dry spray. Dry particles adhere to<br>the surface and make a rough flm. Improper spray techniques aggravate the problem. Overspray in<br>itself is not a cause of coating failure. It is a condition which can lead to coating failure. If not wiped<br>off, the overspray area becomes an area of porosity where rapid coating failure (pinholing) can take<br>place. In this case, the frst coat was partly applied as overspray. The second coat was applied over the<br>frst without removing the overspray. A continuous coating could never be formed.|\n|REMEDY|•  Better application procedure: proper gun adjustment and gun handling, removing overspray,<br>closer application inspections.<br>•  Apply slower-drying coatings, such as oil-based materials or catalyzed epoxies.|\n\n\n\n289 \n\nCASE HISTORY \n\n## **CORROSION ATLAS** \n\n03.21.40.07 \n\n|MATERIAL|Epoxy coating (two coats) on steel.|\n|---|---|\n|SYSTEM|Tanker.|\n|PART|Interior ballast tank.|\n|PHENOMENON|Coating failure (pinholing).|\n\n\n\n\n\n|APPEARANCE|Small rusty tubercles in the coating. Note that the area between pinholes is relatively free of<br>corrosion. Only the pinholes which penetrate to the substrate show corrosion.|\n|---|---|\n|TIME IN SERVICE|Very short.|\n|ENVIRONMENT|Seawater.|\n|CAUSE|Poor application. Pinholing may result from many causes. In this case, the probable cause is the<br>spray gun adjustment or holding the spray gun too close to the surface in the single pass. In both<br>cases, air bubbles will be entrained in the coating and, where the bubbles remain, leave voids<br>providing a passage through the coating down to the substrate (pinholes).|\n|REMEDY|•  Better care in application. Close inspection of the coating as it is applied by both the painter<br>and inspector.<br>•  Where pinholes appear, apply a coat by brush, working coating into the pinholes. Once<br>formed, spraying over the surface will not fll the holes.<br>•  Apply slow-drying coatings with good fow characteristics.|\n\n\n\n290 \n\nCASE HISTORY 03.21.40.08 \n\n## **CORROSION ATLAS** \n\n|MATERIAL|Alkyd coating (two to three coats) on steel.|\n|---|---|\n|SYSTEM|Ship.|\n|PART|Ship’s hull.|\n|PHENOMENON|Coating failure.|\n|APPEARANCE|General rusting and coating break-down.|\n|TIME IN SERVICE|1 year.|\n|ENVIRONMENT|Marine atmosphere.|\n|CAUSE|Poor coating selection. Coating not suited for such environments. General failure due to water,<br>oxygen, and salt penetration to the substrate.|\n|REMEDY|Use a high-performance marine coating system with an inorganic"}, {"page": 219, "text": " zinc primer.|\n\n\n\n291 \n\nCASE HISTORY \n\n## **CORROSION ATLAS** \n\n03.24.24.01 \n\n|MATERIAL|Galvalum-coated steel (zinc/aluminum/silicon coating).|\n|---|---|\n|SYSTEM|Weathering test.|\n|PART|Test plate.|\n|PHENOMENON|Atmospheric corrosion.|\n|APPEARANCE|Locally the surface exhibits slight corrosion.|\n|TIME IN SERVICE|15 years.|\n|ENVIRONMENT|Marine-industrial atmosphere.|\n|CAUSE|The underside of the test plate lying on the beams of the exposure rack was found to be corroded<br>at the contact surfaces, as a result of the formation of differential aeration cells. The topside and<br>also the free parts of the underside remained rust-free after 15 years. Coating thickness: 20 μm.|\n|REMEDY|Not applicable.|\n\n\n\n292 \n\nCASE HISTORY \n\n## **CORROSION ATLAS** \n\n03.24.24.02 \n\n|MATERIAL|Left: Hot-dip aluminized steel.<br>Right: Sprayed aluminum coating on steel.|\n|---|---|\n|SYSTEM|Weathering tests.|\n|PART|Test panels.|\n|PHENOMENON|Atmospheric corrosion.|\n|APPEARANCE|Pitting corrosion over the entire surface.|\n|TIME IN SERVICE|8 years and 12 years, respectively.|\n|ENVIRONMENT|Industrial-marine atmosphere.|\n|CAUSE|Left case: In this case, a 30-μm-thick aluminum layer, which is moreover cathodic in relation<br>to the underlying steel surface due to the aluminum oxide formed, is unable to provide effective<br>rust protection.<br>Right case: The presence of pores in the 100-μm-thick aluminum coating, as a result of which<br>local Al2O3/Fe elements were able to form leading to locally severe rusting of the iron surface.|\n|REMEDY|Remove the layer by grit-blasting and then cross-spray a 150- to 200-μm-thick aluminum<br>layer, optionally followed by one or two coats of chemical-resistant paint (epoxy, chlorinated<br>rubber, polyurethane) in a total layer thickness of 100–200 μm.|\n\n\n\n293 \n\nCASE HISTORY \n\n## **CORROSION ATLAS** \n\n03.24.40.01 \n\n|MATERIAL|Coal tar coating (two coats) over steel substrate.|\n|---|---|\n|SYSTEM|Weathering test rig.|\n|PART|Coated steel test plate.|\n|PHENOMENON|Coating failure (alligatoring).|\n|APPEARANCE|General large (some cm Ш) checking in an alligator (or dried mud) pattern in the top coat (not<br>to the substrate).|\n|TIME IN SERVICE|Several months.|\n|ENVIRONMENT|Marine.|\n|CAUSE|Inappropriate coating selection. When a coal tar coating is applied very thickly (>500 μm) and<br>exposed to sunlight and weathering, the surface reacts to cause shrinkage over the lesser cured<br>undercoat. The cracks may continue to substrate with time.|\n|REMEDY|Prevent alligatoring by:<br>•  Use failure-sensitive coating systems only in areas protected from the sunlight, or<br>•  Apply an aluminum top coat.<br>•  Never apply hard coating over a soft extensible base.|\n\n\n\n294 \n\nCASE HISTORY \n\n03.24.40.02 \n\n## **CORROSION ATLAS** \n\n|MATERIAL|Epoxy polyamide coating (three coats) over steel.|\n|---|---|\n|SYSTEM|Weathering test rig.|\n|PART|Coated steel panels (coating thickness 250–300 μm).|\n|PHENOMENON|Coating failure (undercutting).|\n|APPEARANCE|Severe rusting at the scribe ("}, {"page": 220, "text": "left photo) and at the edge (right photo) with penetration of the<br>rust under the flm to blistering. The plain surface is corrosion free.|\n|TIME IN SERVICE|3 years (corrosion started almost immediately at the scribe).|\n|ENVIRONMENT|Marine –15 m above high tide along the coast.|\n|CAUSE|Poor coating adhesion caused by application of the coating over a contaminated surface (mill<br>scale, rust, oil, dirt, and dust). Oxygen will penetrate under the flm from a break in the coating,<br>causing the growth of iron oxide underneath the flm. As the oxide builds up, it expands<br>under the coating, causing the blistering effect. Chloride in the atmosphere will accelerate the<br>corrosion process.|\n|REMEDY|•  Use a very highly adherent coating over a properly abrasion-blasted surface which is perfectly<br>clean and free of contamination, or<br>•  Apply the epoxy over an inorganic zinc primer.|\n\n\n\n295 \n\nCASE HISTORY \n\n## **CORROSION ATLAS** \n\n03.24.40.03 \n\n|MATERIAL|Heavy alkyd coating (three to four coats) on steel.|\n|---|---|\n|SYSTEM|Test rig.|\n|PART|Steel test panel (coated with thorough drying in between).|\n|PHENOMENON|Coating failure (peeling).|\n|APPEARANCE|Coating is pulling away from the substrate.|\n|TIME IN SERVICE|A few weeks.|\n|ENVIRONMENT|Rural marine atmosphere.|\n|CAUSE|Poor adhesion because the tensile strength of the coating is greater than adhesion to the surface.<br>The strong thick flm of alkyd which continues to cure over a period of time is therefore pulling<br>away from the substrate. (For peeling between coats, see Case History 03.21.40.04.)|\n|REMEDY|Use a more plastic coating (more extensible) which has high intrinsic adhesion or over a strongly<br>adherent primer.|\n\n\n\n296 \n\nCASE HISTORY \n\n## **CORROSION ATLAS** \n\n03.24.41.01 \n\n|MATERIAL|Degreased, cold-rolled carbon steel, sprayed with an ethyl cellulose–based unpigmented coating.|\n|---|---|\n|SYSTEM|Test rig.|\n|PART|Plates for instrument cabinets.|\n|PHENOMENON|Filiform corrosion.|\n|APPEARANCE|Corrosion under the coating in the form of hairlike flaments.|\n|TIME IN SERVICE|1–2 years.|\n|ENVIRONMENT|Humid indoor atmosphere, relative humidity 80–95%.|\n|CAUSE|As a result of local differences in humidity on the smooth surface, differential aeration cells<br>originated, and iron oxide hydrate begins to form from the edges, fanning out beneath the coating<br>(fliform corrosion). The transparent coating allows locally intensifed diffusion of moisture<br>to occur, thereby creating initiation points for fliform corrosion (see also Case Histories<br>03.20.41.01and 12.19.41.01).|\n|REMEDY|•  Keep the humidity below 65% if possible.<br>•  Apply a different coating system (with at least two coats).|\n\n\n\n297 \n\nCASE HISTORY \n\n## **CORROSION ATLAS** \n\n04.01.04.01 \n\n|MATERIAL|Proprietary hardenable stainless steel (similar to AISI 410).|\n|---|---|\n|SYSTEM|Condensing steam turbine.|\n|PART|Blades from high-pressure condensing stage.|\n|PHENOMENON|Acid corrosion.|\n|APPEARANCE|Severe pitting especially at the e"}, {"page": 221, "text": "dges; parts are corroded away. Deposits were removed to reveal<br>attack.|\n|TIME IN SERVICE|Turbine stage was rebuilt 7 years before failure.|\n|ENVIRONMENT|Salts containing steam, temperature between 71 and 43°C; pressure between 0.035 and<br>0.0069 MPa.|\n|CAUSE|Because of vaporous carry-over, the steam contained salts from the boiler water. These salts<br>(chlorides and sulfates) were deposited on the blades. Hydration caused severe corrosion due to<br>hydrolysis (see also Case History04.11.04.01).|\n|REMEDY|Preventing carry-over by good boiler-water conditioning and the best possible steam/water<br>separation equipment.|\n\n\n\n298 \n\nCASE HISTORY \n\n## **CORROSION ATLAS** \n\n04.01.06.01 \n\n|MATERIAL<br>Austenitic stainless steel (AISI 321; W.-Nr. 1.4541).|\n|---|\n|SYSTEM<br>Coal-fred water-tube boiler (pressure: 17.2 MPa).|\n|PART<br>Secondary superheater outlet tube (OD 5.4 cm).|\n|PHENOMENON<br>High-temperature corrosion (oxidation, in this case also known as coal-ash corrosion).|\n|APPEARANCE<br>Pock-marked surface in a 2.5cm-wide band as a result of severe corrosion along one side of the<br>tube. The tube-wall thickness had been reduced by 2.2 mm.|\n|TIME IN SERVICE<br>3 years continuous operation.|\n|ENVIRONMENT<br>Flue-gases with fy-ash, from combustion of coal<br>Analysis: ash 10%;  O23%–4%;<br>S 7%;<br>SO21200 ppm;<br>CO215%;  SO31ppm; CO
