Repository: NDDev-Technocracy-OpenNetwork/hack-2026-nornickel-knot

> **DEPRECATED.** This repository is archived and no longer maintained.
> It is kept read-only for reference; its GDS anchor records
> `lifecycle: archived` under `portfolio:archived-projects`.

# Nornickel Scientific Knot

Живая карта знаний R&D для горно-металлургической отрасли: система превращает архив отчётов, статей, презентаций и экспериментальных материалов в типизированный граф знаний, а затем отвечает на вопросы естественным языком с источниками и страницами первоисточников.

Проект подготовлен командой **Harmonic Labs** для **Норникель AI Hack 2026**, трек **«Научный клубок»**.

File: data/parsed/Материалы конференций/1schlesinger_m_e_extractive_metallurgy_of_copper.json (part 18 of 27)
(Mendoza, 2000; Schlitt, 1995). Table 15.3 gives the operating conditions of the only commercial vat leaching process producing copper in 2010. \n\nTABLE 15.3 Industrial Data for the Only Copper Vat Leach Operating in 2010 \n\n|.     <br>Operation|<br>Mantos Blancos, Chile|\n|---|---|\n|Startup date|1961|\n|Cathode capacity, t/a|40 000|\n|H2SO4 consumption, kg/t ore|12e20|\n|Ore to leach||\n|Cu mineralogy|Atacamite, chrysocolla, cuprite|\n|Cu in ore, %|0.5e1|\n|Total Cu in ore recovered to PLS, %|60e70|\n|Vats||\n|No of vats|12|\n|Length and width of vat, m|20|\n|Height of vat, m|7.5|\n|Mass of dry solids in vat, t|4400|\n|Residence time of ore in vat, h|80|\n|Moisture content of tailings|11|\n|Ore preparation||\n|Crush|Yes|\n|Agglomeration in rotating drum|Yes|\n|Particle size to leach, mm|30%ю6.25 mm|\n\n\n\n(Continued) \n\nExtractive Metallurgy of Copper \n\n302 \n\n|TABLE 15.3<br>Industrial Data for th<br>2010dcont’d<br>Operation|e Only Copper Vat Leach Operating in<br>Mantos Blancos, Chile|\n|---|---|\n|Acid cure||\n|In vat or during agglomeration|During agglomeration|\n|H2SO4 addition, kg/t ore|10e12|\n|Cure time before leaching, h|8 maximum|\n|Leach cycle sequence|4 vats on leaching PLS, 4 vats on leaching ILS,<br>1 being loaded, 1 being unloaded, 1 being drained,<br>1 being repaired|\n|Lixiviant||\n|Source of lixiviant|ILS followed by raffnate|\n|H2SO4 concentration, g/L|ILS 6e8; raffnate 9e10|\n|Cu concentration, g/L|ILS 1e3; raffnate 0.2e0.5|\n|PLS||\n|H2SO4 concentration, g/L|4e7|\n|Cu concentration, g/L|4e6|\n|Total fow from leach, m<sup>3</sup>/h|600|\n\n\n\nThe ore is crushed to 5e10 mm. After acid curing, 4000e9000 t ore is loaded into e e large square vats: 20 30 m sides, 5 8 m deep (Fig. 15.12). Vats are filled with ore from conveyer trippers that run on rails along the length of the train of vats. The vats are constructed of lined, reinforced concrete with a raised, slatted wooden floor, support"}, {"page": 223, "text": "ed by concrete foundations, through which lixiviant is introduced. \n\nRaffinate from SX is used as the lixiviant. This is fed up-flow into each vat until solution starts to overflow from the top of the vat. The leach liquor moves from one vat to the next in a counter-current manner so that fresh lixiviant (which contains the highest acid concentration) is contacted with ore that has been leaching the longest (only the most refractory minerals remain unleached). After an extended period of time (4e 20 days) of recirculating the lixiviant through the ore in the vat, the copper-containing PLS is drained from the vats and sent for copper recovery (Za´rate, Saldı´var, Rojes, & Nun˜ez, 2004). \n\nTo avoid soluble copper losses, the wet leached solids are water-washed several times. The copper-containing spent wash water is combined with the PLS. The solids are removed from the vat using a bucket-wheel or clam-shell excavator that moves on a gantry adjacent to the vat train, loaded onto trucks, and sent to the tailings disposal area. \n\nBecause of the high ratio of ore to lixiviant volume in the vats, it is possible to achieve very high concentrations of copper in the PLS (~50 g/L Cu). The PLS from vat leaching will usually be blended with PLS from other leaching processes to provide a more dilute \n\nChapter | 15 \n\nHydrometallurgical Copper Extraction: Introduction and Leaching \n\n303 \n\n\n\nFIGURE 15.12 Vat leaching at Mantos Blancos in Chile. Approximately 40 000 t/a Cu are produced from leaching in 12 vats. It is the only site in the world that still uses this leaching technology, although there is currently renewed interest in its application (Mackie & Trask, 2009; Schlitt & Johnston, 2010). (Courtesy of Anglo American.) \n\nfeed to SX. Alternatively, the high-grade solution can be fed to a direct electrowinning circuit (see Section 17.8). \n\nHeap leaching typically uses a lixiviant flowrate of 10 L/h-m<sup>2</sup> , while traditional vat leaching uses a flowrate of about 375 L/h-m<sup>2</sup> . Lack of aeration in vats precludes the efficient leaching of sulfides. \n\nModern innovations in vat leaching now allow the process to be continuous, rather than the batch process described above (Mackie & Trask, 2009). Flowrates up to 30 000 L/h-m<sup>2</sup> enable good bed fluidization and rapid kinetics of leaching. For readily leached ores, the residence time on a heap leach is 120e500 days, while this can be reduced to as low as 24e72 h in a continuous vat operation. \n\n###### 15.6. AGITATION LEACHING \n\n###### 15.6.1. Oxide Minerals \n\nAgitation leaching may be used for oxide minerals that have rapid leach kinetics, such e as carbonates, and which have reasonable grade (0.8 5% Cu). It can be applied to ores or to milled tailings from other leach circuits. This method is widely used in the African Copperbelt and cobalt is often present in the ores (Baxter, Nisbett, Urbani, & Marte, 2008; Kordosky, Feather, & Chisakuta, 2008; Reolon, Gazis, & Amos, 2009; Roux, van Rooye"}, {"page": 224, "text": "n, Minnaar, Robles, & Cronje, 2010). It is also employed at Tintaya in Peru. \n\nFollowing crushing and milling, the material is leached in stirred tanks. Finely ground ore is kept in suspension in the lixiviant by agitating the slurry mechanically or pneumatically. The fine particle size exposures more of the mineral to the leach solution, leading to faster kinetics and often higher copper recoveries. The slurry then reports to a solideliquid separation, usually a counter-current decantation (CCD) circuit, in which \n\nExtractive Metallurgy of Copper \n\n304 \n\nsome further leaching can take place. The eventual recovery of acid-soluble copper is usually above 98% of the readily acid-soluble minerals, generating a PLS that contains 2e12 g/L Cu (Cognis, 2010). Ore high in chrysocolla will need extended leach times as this mineral has slow leach rates because the copper is removed from within the residual silica matrix. \n\nThe single largest copper loss in many of these plants is due to low recovery of PLS from the leach residue due to poor washing. Efficient operation of the CCD circuits is essential to maximize copper recovery and maintain the water balance in the circuit. These circuits can also have high operating costs due to the need for fine milling and increased acid requirements for the fine ore, followed by the subsequent need to neutralize the tailings for disposal (Nisbett, Feather, & Miller, 2007). Various flowsheet configurations have been proposed to minimize these disadvantages (Baxter et al., 2008; Reolon et al., 2009). \n\nAgitation leaching is a capital-intensive technique for these ores, but copper recovery can approach 100% in a time frame of hours, rather than the months or years of the percolation leaching techniques. \n\n###### 15.6.2. Minerals \n\nSecondary sulfides of reasonable grade (>6% Cu) can also be treated using agitation leaching. The method is similar to that described for oxide leaching, but elevated temperature and an oxidizing agent are required (see Section 15.2.2). Most operations use air (oxygen), but recently commissioned plants in Australia, Laos, and Spain use Fe<sup>3ю</sup> as the oxidizing agent (Baxter, Pavlides, & Dixon, 2004; Fleury, Delgado, & Collao, 2010). \n\nThe PLS generated from sulfide leaching is usually more concentrated than that of oxide leaching, 12e25 g/L Cu (Cognis, 2010). Copper recovery varies from 95e98% with leach times of less than 24 h to several days. Table 15.4 gives typical operating data for several plants in which agitation leaching is practised. \n\n###### 15.7. PRESSURE OXIDATION LEACHING \n\n###### 15.7.1. Economic and Process Drivers for a Hydrometallurgical Process for Chalcopyrite \n\nChalcopyrite is essentially unleached under the mild oxidizing conditions of heap leaching (very slow leach kinetics). It can, however, be leached under oxidizing conditions at elevated temperatures or by microbial leaching under low-potential conditions (Gericke, Govender, & Pinches, 2010). This has led to e"}, {"page": 225, "text": "xtensive study into leaching of chalcopyrite concentrates as an alternative to smelting. Some economic drivers for treating chalcopyrite concentrates hydrometallurgically, rather than by smelting, include (King & Dreisinger, 1995; Marsden & Brewer, 2003; Marsden, Wilmot, & Hazen, 2007a; Marsden, Wilmot, & Hazen, 2007b; Marsden, Wilmot, & Mathern, 2007; Marsden, Wilmot, & Smith, 2007; Robles, 2009): \n\n- (a) The relatively high and cyclically variable cost of external smelting and refining charges; \n\n- (b) Limited availability of smelting capacity in some locations; \n\n- (c) High capital cost of installing new smelting capacity; \n\nTABLE 15.4 Industrial Data for Selected Copper Agitation Leach Plants (2010) \n\n|.    <br>Operation|<br>Kansanshi, Zambia|Las Cruces, Spain|Sepon, Laos|\n|---|---|---|---|\n|Startup date|2004|2009|2005|\n|Cathode Cu, t/a|87 000|72 000 (design)|80 000|\n|H2SO4consumption, t/t Cu|3.45|20|0.4e0.7 additional acid<br>not produced by POx|\n|Ore feed to leach||||\n|Predominant Cu minerals|Major malachite, minor azurite,<br>tenorite, cuprite, chrysocolla,<br>chalcopyrite and secondary sulfdes<br>(mainly chalcocite and covellite)|65e75% pyrite, 6% digenite and<br>chalcocite, minor covellite,<br>chalcopyrite, galena and blende|Chalcocite, covellite, some<br>zones of carbonate|\n|Average Cu grade, %|Cu 2.26 (total), Cu 1.48 (acid-soluble),<br>Cu 0.78 (acid-insoluble)|6.22|4.6|\n|Average S grade, %|e|41|8e12|\n|Agglomeration, Y/N|N|N|N|\n|Acid curing, Y/N|N|N|N|\n|Ore size to leach,mm|80%e150|100%e150|80%<106|\n|Ore fed to leach, t/h|700e1200||230|\n\n\n\n(Continued ) \n\n|TABLE 15.4 Industrial Data for <br>Operation|Selected Copper Agitation Leach Plants (2<br>Kansanshi, Zambia|010)dcont’d<br>Las Cruces, Spain|Sepon, Laos|\n|---|---|---|---|\n|Agitation tank||||\n|No of tanks|5|8|5|\n|Tank height, m|12.25||12.5|\n|Tank diameter, m|11||12|\n|Impeller type|Mixtec||4-blade axial|\n|Impeller power, kW|132||185|\n|Solids’ density, %|35||15e19|\n|Residence time of<br>solids in leach, h|2.8||6e8|\n|Lixiviant||||\n|Source|HG raffnate, HPOX, conc. H2SO4|Ferric sulfate, raffnate|CCD wash liquorюPOx|\n|H2SO4concentration, g/L|19e20, 36e40, conc. H2SO4|~60|10e15|\n|Cu concentration, g/L|0.5e0.7, 9e11, e|~10|8e12|\n\n\n\n|Fe concentration, g/L|3e5, 14e16; e|25 Fe<sup>2ю</sup>, 25 Fe<sup>3ю</sup>|30e35|\n|---|---|---|---|\n|Temperature, <sup>-</sup>C|25e35, 65e70, ambient|90|80|\n|Feed rate to leach, m<sup>3</sup>/h|1000, 270, 84||900e1000|\n|PLS||||\n|H2SO4 concentration, g/L|8e10||6e8|\n|Cu concentration, g/L|6e11|43|15e17|\n|Fe concentration, g/L|3e5|50|30e35|\n|Temperature, <sup>-</sup>C|45||40|\n|Flowrate from leach, m<sup>3</sup>/h|2000|313|600e6700|\n|Leach residue||||\n|Predominant mineralogy|Major chalcopyrite, minor<br>covellite, chrysocolla||Covellite|\n|Cu in residue, %|0.3e0.4||0.4e0.6|\n|Leach effciency||||\n|Cu extraction (leach only), %|82|92.5 (target)|e|\n|Cu extraction (Leachю CCDs), %|90e95|e|90e95|\n\n\n\nExtractive Metallurgy of Copper \n\n308 \n\n- (d) Increasingly stringent environ"}, {"page": 226, "text": "mental legislation, particularly avoiding the generation of gaseous effluents such as SO2; \n\n- (e) The ability to treat high-impurity concentrates, particularly those that contain elements that are deleterious in electrorefining, such as As, Sb, F, and others (Chapter 14); \n\n- (f) The ability to treat lower-grade concentrates on site, increasing overall recovery from the ore body \n\n- (g) The construction of small leach plants at mine sites rather than shipping concentrate to large, distant smelters, thereby eliminating freight and transport costs; \n\n- (h) The need to cost-effectively generate sulfuric acid at mine sites for use in heap and stockpile leaching operations; \n\n- (i) Overall lower cost production of copper (if credit can be obtained for the acid production). \n\n###### 15.7.2. Elevated Temperature and Pressure Leaching \n\nTemperature affects both the thermodynamics and the kinetics of leaching. An increase in temperature and pressure promotes leaching because it permits much greater concentration of oxygen in solution and allows faster kinetics for reactions that are slow or thermodynamically unfavorable at atmospheric pressures. \n\nElevated temperature and pressure leaching is carried out in an autoclave. The pressure inside the leaching vessel can be increased by pressurizing the autoclave, usually using oxygen; the temperature is typically increased by steam injection on start-up. The autoclave is usually horizontal, with a series of compartments through which the lixiviant and solids move in a co-current manner (Fig. 15.13). The material to be leached is ground to a fine particle size (typically ~10 mm) for maximum exposure of the lixiviant to the mineral surfaces. \n\nVarious approaches have been taken to finding an economically viable process for the hydrometallurgical treatment of refractory copper sulfides (Dreisinger, 2006; McElroy & Young, 1999). These encompass sulfate-based processes (including bacterially assisted processes and low-, medium-, and high-temperature pressure leaching), \n\n\n\nFIGURE 15.13 Schematic representation of a four-compartment horizontal autoclave (baffles inside each compartment not shown). \n\nChapter | 15 Hydrometallurgical Copper Extraction: Introduction and Leaching \n\n309 \n\nchloride-assisted processes, and ammonia- and nitrate-based processes. The status of some of the more well-known processes is given in Table 15.5. Medium-temperature, medium-pressure and high-temperature, high-pressure processes have recently been developed to commercial scale (Keokhounsy, Mooreand, & Liu, 2006; McClelland, 2007; Marsden et al., 2007; Sherrit et al., 2005). \n\n###### 15.7.2.1. High-temperature, High-pressure Oxidation Leaching \n\nIn high-temperature and -pressure leaching (200e230<sup>-</sup> C, ~3000 kPa), leaching is rapid and >99% of the copper is typically dissolved. However, all of the sulfide sulfur in the concentrate is converted to H2SO4, which means higher oxygen consumption and the need to neutralize this acid ah"}, {"page": 227, "text": "ead of downstream processing, unless the acid can be made available for heap leaching in other parts of the flowsheet. Iron in the concentrate reports to the leach residue in the form of hematite (Fe2O3), which is environmentally stable and easily filterable. In the presence of sufficient dissolved oxygen, the leach reaction can be represented as (McDonald & Muir, 2007a; Marsden & Brewer, 2003): \n\n\n\nHigh-temperature and -pressure oxidation of copper concentrates has been practiced at a commercial scale at Bagdad, Arizona (16 000 t/a Cu cathode, now closed), at Kansanshi, Zambia (30 000 t/a Cu), and for the treatment of a copper-containing pyrite concentrate at Sepon, Laos (80 000 t/a Cu) (Baxter et al., 2004; Bell, Hoey, & Lui, 2010). Details of two of these plants are given in Table 15.6. \n\n###### 15.7.2.2. Medium-temperature, Medium-pressure Oxidation Leaching \n\nMedium-temperature and -pressure oxidation processes (140e150<sup>-</sup> C, 1000e1200 kPa) requirefinegrinding of thefeed material (80%-10 mm or finer) and often rely on the addition of chloride to attain reasonable kinetics of leaching (for example, see Defreyne et al., 2008; McDonald & Muir, 2007b; Nicol, Miki, & Velasquez-Yevenes, 2010; Senanayake, 2009; Velasquez-Yevenes, Miki, & Nicol, 2010; Velasquez-Yevenes, Nicol, & Miki, 2010; Yoo et al., 2010). Sulfides are converted to a mixture of H2SO4 and elemental sulfur: \n\n\n\n\n\nThe melting point of sulfur is 119<sup>-</sup> C, so it is critical to avoid passivation of the surface of the chalcopyrite particles by molten sulfur and to avoid agglomeration of the finely ground solids. Surfactants and other additives are used (Hackl, Dreisinger, & King, 1995; Hackl, Dreisinger, Peters, & King, 1995; Steyl, 2004). \n\nDepending on the temperature and free acid present in solution, iron will be rejected as basic ferric sulfate (Fe(OH)SO4) or jarosite (Fe3(OH)6(SO4)2$2H2O), although hematite can form at higher temperatures. It is desirable to produce an insoluble iron product because residual Fe<sup>3ю</sup> in solution that is transferred through SX can affect current efficiency in electrowinning (Chapter 17). \n\nMedium-temperature and -pressure oxidation processes have been proven at a demonstration scale at Bagdad, Arizona (14 000 t/a Cu) (Marsden, Wilmot, & \n\nTABLE 15.5 Description and Status of Selected Chalcopyrite and Chalcopyrite Concentrate Leach Processes \n\n|. <br>Generic process|<br>Name of process|<br>Description|<br>Status|References|\n|---|---|---|---|---|\n|Sulfate atmospheric,<br>bacterially assisted|BioCOP-|Thermophilic bacteria used to<br>oxidize and leach copper at<br>65e80 <sup>-</sup>C|20 kt/a Cu bioleach plant built in<br>2002 in Chile (Alliance Copper)|Batty and Rorke (2006);<br>Dew and Batty (2003)|\n||Bactech/Mintek|Low-temperature (35e50 <sup>-</sup>C)<br>tank leach process with<br>very fne grind to overcome<br>passivation|Demonstrated at 500 kg/d Cu scale<br>in Mexico (Met-Mex Pen˜oles).<br>Also heap leaching in China and<br"}, {"page": 228, "text": ">Sar-chesmah, Iran|Gericke et al. (2009, 2010)|\n|Low-temperature,<br>medium pressure|Activox|5e15mm grind,<br>100 <sup>-</sup>C, 1000 kPa|Several piloting trials on<br>various concentrates<br>containing Cu, Ni, Co, Au|Corrans et al. (1995);<br>Evans and Johnson (1999)|\n|Medium-temperature,<br>medium pressure|Anglo American<br>Corporation/University<br>of British Columbia<br>(AAC/UBC)|Fine grind (10mm), use of<br>surfactants to avoid S ball<br>formation|Demonstrated at pilot scale|Dempsey and Dreisinger<br>(2003);<br>Dreisinger et al. (2003);<br>Steyl (2004)|\n||CESL|P95 45mm grind, chloride<br>catalyzed. Basic copper sulfate<br>salt produced that requires releach<br>to produce PLS|Demonstrated in two-year<br>trial at UHC Sossego, Brazil|Defreyne et al. (2008);<br>Hayton et al. (2009);<br>Jones et al. (2006);<br>Omena et al. (2007)|\n||Galvanox|Atmospheric 80 <sup>-</sup>C leach<br>galvanically assisted by the<br>reaction between chalcopyrite<br>and pyrite to avoid passivation|Pilot plant trials|Dixon (2007);<br>Dixon et al. (2007);<br>Miller et al. (2008)|\n||Phelps Dodge<br>(now Freeport<br>McMoRan)|13e15mm grind, surfactants to<br>disperse molten S, 140e180 <sup>-</sup>C<br>to maximize Cu extraction and<br>minimize acid consumption.<br>Fe2O3 is major residue product|7-month trial at Bagdad, AZ,<br>producing 16 000 t/a Cu|Marsden et al. (2007a,<br>2007b);<br>Marsden et al. (2007);<br>Marsden et al. (2007)|\n\n\n\n|High temperature,<br>high pressure|Phelps Dodge (now<br>Freeport McMoRan)|Find grind, 220 <sup>-</sup>C, 3000 kPa|16 000 t/a Cu plant run at<br>Bagdad, AZ, for several<br>years (now closed)|Marsden and Brewer (2003)|\n|---|---|---|---|---|\n||Kansanshi (First<br>Quantum)|Similar to above but does<br>not use fne grind|14 000 t/a production,<br>capacity 30 000 t/a in 2011|Anon (2006)|\n|Chloride|HydroCopper|Chlorine leaching of<br>concentrate, NaOH precipitation<br>of Cu2O, which is then reduced<br>with H2 to Cu. NaOH, Cl2,<br>and H2 are regenerated in<br>chloralkali cell||Hyva¨rinen and Ha¨ma¨la¨inen<br>(2005); Outotec (2007)|\n||Intec|Cu sulfdes are leached in a<br>mixed halide medium. LME A<br>Cu cathode is electrowon from<br>NaCl-NaBr medium. The<br>BrCl2<br>-species generated at<br>the anode is recycled as lixiviant|350 t/a demonstration plant|Moyes et al. (2002);<br>Intec (2010)|\n|Nitrate|NSC|Nitrogen-species catalyzed<br>oxidation using NO<sup>ю</sup><br>(derived from NaNO2)|Limited commercial<br>application to the leaching<br>of chalcopyrite concentrates|Anderson (2000);<br>Anderson et al. (2010)|\n|Ammonia|Arbiter|Ammonia-oxygen agitation<br>pressure leach followed<br>by SXEW|100 t/d Cu plant started in 1974<br>but closed due to technical<br>diffculties and high costs|Arbiter and McNulty (1999)|\n||Escondida|Ammonia-air agitation leach<br>of Cu2S, followed by SXEW|80 000 t/a Cu plant started in 1994<br>but closed due to slow rate of<br>copper production|Duyvesteyn and Sabacky<br>(1993, 1995)|\n\n\n\nTABLE 15.6 Industrial Data for Two Copper Pres"}, {"page": 229, "text": "sure Oxidation Leach Plants (2010). Kansanshi Leaches Chalcopyrite Directly, while Laos Uses Pressure Leaching Primarily to Produce Ferric ion, Which Then is Used to Leach Chalcocite \n\n|.     <br>Uses Pressure Leaching Primarily to Produ<br>Operation|.    ,  <br>ce Ferric ion, Which Then is Used to Leach Chalcocite<br>Kansanshi, Zambia<br>Sepon, Laos|\n|---|---|\n|Startup date|2007<br>2005|\n|Cathode capacity, t/a|30,202 design, 14,257 actual 2010<br>80 000|\n|H2SO4consumption, kg/t ore|1.9<br>e|\n|Ore/concentrate feed to autoclave||\n|Source of solids’ feed to autoclave|Chalcopyrite concentrate<br>Pyrite concentrate|\n|Cu mineralogy|70e80% chalcopyrite, 3e10% chalcocite<br>76% pyrite, refractory sulfdes including<br>covellite, enargite, and chalcopyrite|\n|Cu in ore/concentrate, %|23e27<br>2e3|\n|S in ore/concentrate, %|28e35<br>40e45|\n|Particle size feed to leach, mm|P80 75mm<br>P80 125mm|\n|Solids’ feed rate to leach, t/h|7.65 t/h per clave on two claves running,<br>10.6 t/h on single clave running<br>10|\n|Autoclave||\n|No of autoclaves|2<br>1|\n|No of compartments per autoclave|5<br>4|\n|Length, m|26.8<br>14|\n|Diameter, m|3.35<br>4.2|\n|Shell material|Carbon steel<br>Mild steel|\n\n\n\n|Lining material|Lead layer, 2 layers of refractory bricks|Glass-fber-reinforced furan membrane,<br>3 layers of refractory bricks|\n|---|---|---|\n|Impeller type|8-blade Rushton turbine<br>(compartment 1), 4-blade<br>Rushton turbine (compartments 2e5)|8-blade Rushton turbine (compartment<br>1 & 2), 4-blade Rushton turbine<br>(compartments 3 & 4)|\n|Impeller power, kW|34.2|110|\n|Impeller specifc power, kW/m<sup>3</sup>|1.44|3e4|\n|Temperature of operation, <sup>-</sup>C|220|220|\n|Pressure of operation, kPa|3000|2800e3000|\n|Oxygen overpressure, kPa|800|600e800|\n|Oxygen grade, %|>99|98|\n|Solids’ density, %|45e50 (slurry feed to autoclave &<br>excludes raffnate for cooling)|45|\n|Residence time of solids in leach, min|98|60|\n|Temperature control mechanism<br>Lixiviant (solution feed to autoclave)|Raffnate injection for cooling<br>(exothermic reaction)|Raffnate injection for cooling<br>(exothermic reaction)|\n|Source of lixiviant|High-grade raffnateю H2SO4 make-up|Raffnate|\n|H2SO4concentration, g/L|64e66|30|\n|Cu concentration, g/L|<1.3|1.0e1.5|\n|Fe concentration, g/L|<3|30e35|\n\n\n\n(Continued ) \n\n|TABLE 15.6 Industrial Data for Two Copper<br>Uses Pressure Leaching Primarily to Produc<br>Operation|Pressure Oxidation Leach Plants (2010). K<br>e Ferric ion, Which Then is Used to Leach <br>Kansanshi, Zambia|ansanshi Leaches Chalcopyrite Directly, while Laos<br> Chalcocitedcont’d<br>Sepon, Laos|\n|---|---|---|\n|Temperature, <sup>-</sup>C|<40|Ambient|\n|Flowrate to leach, m<sup>3</sup>/h|75e90|110|\n|PLS (discharge from autoclave)|||\n|H2SO4concentration, g/L|56e62|60|\n|Cu concentration, g/L|20e25|3|\n|Fe concentration, g/L|7e12|40|\n|Temperature, <sup>-</sup>C|95|100e102 after fash|\n|Flowrate from leach, m<sup>3</sup>/h|80e110 per clave|120e140|\n|Total Cu in solids feed recovered<br>to PLS, %|99|97|\n|R"}, {"page": 230, "text": "esidue|||\n|Predominant mineralogy of residue|Basic ferric sulfate|Basic ferric sulfate|\n|Cu concentration (g/L) Cu in residue, %|<0.3|0.05|\n\n\n\nChapter | 15 Hydrometallurgical Copper Extraction: Introduction and Leaching \n\n315 \n\nMathern, 2007) and at UHC Carajas, Brazil (10 000 t/a Cu) (Defreyne et al., 2008; Hayton, Defreyne, & Murray, 2009; Jones, Xavier, Gonc¸alves, Costa, & Torres, 2006; Omena, Geraldo, Lima, & Cabral, 2007). A commercial operation was commissioned at Morenci, Arizona (67 000 t/a Cu) in 2007 (Freeport McMoRan, 2008; Marsden et al., 2007). \n\n###### 15.8. FUTURE DEVELOPMENTS \n\nPhenomenal growth in technological advances and commercialization of heap leaching of ores has taken place during the last three decades, particularly for the leaching of acidsoluble oxide minerals and secondary sulfides, such as chalcocite. The contribution to copper production by heap leaching is expected to continue, as this technology is relatively simple, robust, flexible, and low cost. \n\nImprovements in heap leaching efficiency continue through optimization of crushing, acid curing, agglomeration, understanding liquid and air conductivities, heap construction, aeration, lixiviant composition, lixiviant application rate, bacterial activity, and temperature. Modeling of heap leaching is focused on maximizing the performance of heaps by optimizing operational and environmental parameters to maximize both the rate of leaching and overall copper recovery (Dixon, 2003; Guzman et al., 2007, 2008; Miller, 2003). The use of forced aeration to supply adequate oxygen requirements throughout a heap is also increasing (Schlitt, 2006). \n\nSignificant advances in sophisticated materials-handling equipment that can assist in rapidly and uniformly stacking and reclaiming oneoff heaps and minimize labor requirements continue to be brought to the industry (see, for example, Terra Nova Technologies, 2010). \n\nDevelopment of commercially viable technologies for the hydrometallurgical processing of chalcopyrite remains the holy grail of copper metallurgy. Enormous research efforts continue to seek better understanding of the chemistry and mechanisms of leaching and the behavior of reaction products and byproducts (Berezowsky & Trytten, 2002; Cordoba, Mun˜oz, Bla´zquez, Gonza´lez, & Ballester, 2008a; Cordoba, Mun˜oz, Bla´zquez, Gonza´lez, & Ballester, 2008b; Cordoba, Mun˜oz, Bla´zquez, Gonza´lez, & Ballester, 2008c; Cordoba, Mun˜oz, Bla´zquez, Gonza´lez, & Ballester, 2008d; Hiroyoshi, Miki, Hirajima, & Tsunekawa, 2001; Hiroyoshi, Kuroiwa, Miki, Tsunekawa, & Hirajima, 2004; Hiroyoshi, Kitagawa, & Tsunekawa, 2008; Klauber, 2008; Padilla, Pavez, & Ruiz, 2008; Wang, 2005). \n\nBioleaching of chalcopyrite ores in heaps and dumps remains a topic of continuing research interest (Dreisinger, 2006; Pradhan, Nathsarma, Srinivasa Rao, Sukla, & Mishra, 2008). Although no commercial operation exists in 2010, several successful piloting and demonstration plants have been reported and unders"}, {"page": 231, "text": "tanding of the critical factors to make this an economic proposition is improving (Gericke, Neale, & van Staden, 2009, 2010; Konishi et al., 2010; Lo´pez & Encı´nas, 2004; Miller, 2001; Mutch et al., 2010; Petersen & Dixon, 2006; Watling, 2006). \n\nPressure oxidation leaching has not yet reached full commercial acceptance and has been commercially applied only in niche applications to date. It is likely that this technology will become better understood and more widely used during the next decade. \n\nIn-situ leaching may also increase in use, as it may be a relatively low-cost option for the recovery of copper under appropriate geo-technical and mineralogical conditions. \n\nExtractive Metallurgy of Copper \n\n316 \n\n###### 15.9. SUMMARY \n\nHydrometallurgical extraction accounts for about 4.5 million tonnes of cathode copper per year (about 20% of total primary copper production). Most of this is produced by heap leaching. \n\nHeap leaching consists of trickling H2SO4-containing lixiviant uniformly through flat-surfaced heaps of crushed ore, agglomerate, or run-of-mine ore. Oxide ores are leached by H2SO4 without the need for oxidation. Chalcocite (and, to a much lesser extent, bornite and covellite) needs to be oxidized and leached by H2SO4-containing solutions in the presence of oxygen and/or Fe<sup>3ю</sup> . \n\nLeaching of sulfide ores at economic rates is made possible by indigenous bacteria, which increase the mineral leaching kinetics by several orders of magnitude. The ratedetermining kinetics is that of diffusion in the saturated zones of the ore. The bacterial activity is maximized at a pH of 1.5e2, a temperature of ~30<sup>-</sup> C, and an adequate O2 supply. \n\nThe product of heap leaching is PLS containing 1e6 g/L Cu<sup>2ю</sup> . The PLS is collected on a sloping impervious HDPE liner beneath the leach heaps and sent to solvent extraction and electrowinning for copper production (Chapters 16 and 17). The Cu<sup>2ю</sup> - depleted raffinate from SX is recycled to leaching, with the acid strength usually increased by the addition of concentrated H2SO4. \n\nThe rate of leaching and the overall copper recovery are maximized by optimizing the conditions for diffusion control: crush size, acid curing, agglomeration, heap permeability, lixiviant composition, aeration, and bacterial activity. \n\nTABLE 15.7 Comparison of Different Leaching Methods for Hydrometallurgical Recovery of Copper \n\n|.<br>Recovery o<br>Parameter|<br>f Copper<br> Dump|<br>Heap|<br>Vat|<br>Agitation|Agitation|Pressure|\n|---|---|---|---|---|---|---|\n|Material<br>treated|ROM,<br>oxide, or<br>secondary<br>sulfde|Oxides,<br>secondary<br>sulfdes, tailings,<br>usually milled,<br>agglomerated,<br>and acid cured,<br>bacteria-assisted|Oxides,<br>secondary<br>sulfdes,<br>secondary<br>leach of<br>tailings,<br>agglomerated<br>and acid<br>cured|Oxides and<br>tailings|Sulfdes|Primary and<br>secondary<br>sulfdes,<br>refractory<br>fotation<br>concentrates|\n|Cu grade,<br>%|0.1e0.4|0.3e2.3|>0.8|0.8"}, {"page": 232, "text": "e5.0|>6|Up to 25|\n|Particle<br>size, mm|Up to<br>1000|12e50|0.5e2|0.1e0.2|0.1e0.2|0.01e0.75|\n|Leach time|Years|Months to years|Weeks|Days|Days|Hours|\n|Cu in PLS,<br>g/L|0.5e3|1.5e8|6e40|2e30|12e25|25e80|\n|Cu<br>recovery|35e75|Up to 90%|>90|85e100|95e98|>96|\n\n\n\nChapter | 15 Hydrometallurgical Copper Extraction: Introduction and Leaching \n\n317 \n\nLow-grade ores are treated by dump leaching, while vat leaching can be used to treat higher grade ore. Only one vat leaching plant is currently operating (in Chile). Agitation leaching in tanks is applied to both oxide and sulfide materials: the PLS concentrations can be up to 25 g/L Cu. Agitation leaching is a more expensive technology but can give very high copper recoveries. It is applied mainly on the African Copperbelt. \n\nMost copper minerals are amenable to leaching under atmospheric conditions. A critical exception is chalcopyrite (CuFeS2), which does not dissolve under percolation leach conditions. It can be leached under oxidizing conditions at elevated temperatures, either using the assistance of thermophilic microbes or high temperatures and pressures. Several process routes for the hydrometallurgical treatment of chalcopyrite have been proposed and are the topics of ongoing research, but few have yet been successfully commercialized. Total pressure oxidation (220<sup>-</sup> C, 3000 kPa) circuits to treat chalcopyritecontaining concentrates have recently been commissioned in Laos and Zambia. \n\nTable 15.7 summarizes the main differences between the different leaching methodologies. \n\n###### REFERENCES \n\nAnderson, C. G. (2000). The treatment of chalcopyrite concentrates with nitrogen species catalyzed oxidative pressure leaching. In P. R. Taylor (Ed.), EPD congress 2000 (pp. 489e501). Warrendale, PA: TMS. \n\nAnderson, C. G., Fayran, T. S., & Twidwell, L. G. (2010). Industrial NSC pressure oxidation of combined copper and molybdenum concentrates. In Copper 2010, Vol. 7: Plenary, mineral processing, recycling, posters (pp. 2589e2620). Clausthal-Zellerfeld, Germany: GDMB. \n\nAnon. (2006). Kansanshi gets high pressure leach facility. Modern Mining, 30e35. http://www.first-quantum. com/i/pdf/ModernMining-Kansanshi12-06.pdf (Nov). \n\nArbiter, N., & McNulty, T. (1999). Ammonia leaching of copper sulfide concentrates. In S. K. Young, D. B. Dreisinger, R. P. Hackl & D. G. Dixon (Eds.), Copper 99eCobre 99, Vol. IV, Hydrometallurgy of copper (pp. 197e212). Warrendale, PA: TMS. \n\nBatty, J. D., & Rorke, G. V. (2006). Development and commercial demonstration of the BioCOP- thermophile process. Hydrometallurgy, 83, 83e89. \n\nBaxter, K., Nisbett, A., Urbani, M., & Marte, K. (2008). Flowsheet alternatives for high acid consuming copper ores. In ALTA copper 2008. Melbourne, Australia: ALTA Metallurgical Services. \n\nBaxter, K. G., Pavlides, A. G., & Dixon, D. G. (2004). Testing and modelling a novel iron control concept in a two-stage ferric leach/pressure oxidation process for the Sepon Copper Project. In M. J. Collins"}, {"page": 233, "text": " & V. G. Papangelakis (Eds.), Pressure hydrometallurgy (pp. 57e76). Montreal: CIM. \n\nBell, M., Hoey, M., & Lui, M. (2010). Design, construction and commissioning of the Sepon POX II circuit. In ALTA nickel cobalt copper 2010. Melbourne, Australia: ALTA Metallurgical Services. \n\nBerezowsky, R., & Trytten, L. (2002). Commercialization of the acid pressure leaching of chalcopyrite. In ALTA 2002, copper-7 forum. Melbourne, Australia: ALTA Metallurgical Services. \n\nBouffard, S. C. (2008). Agglomeration for heap leaching: equipment design, agglomerate quality control, and impact on the heap leach process. Minerals Engineering, 21, 1115e1125. \n\nBreitenbach, A. J. (1999). The good, the bad, and the ugly lessons learned in the design and construction of \n\nheap leach pads. In G. V. Jergensen, II (Ed.), Copper leaching, solvent extraction and electrowinning technology (pp. 139e147). Littleton, CO: SME. \n\nBrierley, C. L., & Brierley, J. A. (1999). Bioheap processes e operational requirements and techniques. In G. V. Jergensen, II (Ed.), Copper leaching, solvent extraction, and electrowinning technology (pp. 17e27). Littleton, CO: SME. \n\nCognis. (2010). Copper leaching: Training course material. Tucson, AZ, USA: Cognis Mining Chemicals Technology. \n\nConnelly, D., & West, J. (2009). Trips and traps for copper heap leaching. In ALTA copper 2009. Melbourne: ALTA Metallurgical Services. \n\nExtractive Metallurgy of Copper \n\n318 \n\nCordoba, E. M., Mun˜oz, J. A., Bla´zquez, M. L., Gonza´lez, F., & Ballester, A. (2008a). Leaching of chalcopyrite with ferric ion. Part I: general aspects. Hydrometallurgy, 93, 81e87. \n\nCordoba, E. M., Mun˜oz, J. A., Bla´zquez, M. L., Gonza´lez, F., & Ballester, A. (2008b). Leaching of chalcopyrite with ferric ion. Part II: effect of redox potential. Hydrometallurgy, 93, 88e96. \n\nCordoba, E. M., Mun˜oz, J. A., Bla´zquez, M. L., Gonza´lez, F., & Ballester, A. (2008c). Leaching of chalcopyrite with ferric ion. Part III: effect of redox potential on the silver-catalyzed process. Hydrometallurgy, 93, 97e105. \n\nCordoba, E. M., Mun˜oz, J. A., Bla´zquez, M. L., Gonza´lez, F., & Ballester, A. (2008d). Leaching of chalcopyrite with ferric ion. Part IV: the role of redox potential in the presence of mesophilic and thermophilic bacteria. Hydrometallurgy, 93, 106e115. \n\nCorrans, I. J., Angove, J. E., & Johnson, G. D. (1995). The treatment of refractory copper-gold ores using Activox<sup>-</sup> processing. In Randol gold forum Perth ’95 - Gold metallurgy & environmental management (pp. 221e224). Golden, CO: Randol International. \n\nDefreyne, J., Brace, T., Miller, C., Omena, A., Matos, M., & Cobral, T. (2008). Commissioning UHC: a Vale copper refinery based on CESL technology. In C. A. Young, P. R. Taylor, C. G. Anderson & Y. Choi (Eds.), Hydrometallurgy 2008 (pp. 357e366). Littleton, CO: SME. \n\nDemergasso, C., Galleguillos, F., Soto, P., Seron, M., & Iturriaga, V. (2010). Microbial succession during a heap bioleaching cycle of low grade copper sulfide"}, {"page": 234, "text": "s: does this knowledge mean a real input for industrial process design and control? Hydrometallurgy, 104, 382e390. \n\nDempsey, P., & Dreisinger, D.B. (2003). Process for the extraction of copper. US Patent 6,503,293. \n\nDew, D., & Batty, J. (2003). Biotechnology in mining. Development of the BIOCOP process. Hydrometallurgy 2003 Short Course Notes. Montreal, Canada: CIM. \n\nDı´az, M., Salgado, C., Pe´rez, C., Alvayai, C., Herrera, L., & Za´rate, G. (2010). Mine to heap in Mantoverde \n\nAnglo American Division. In Copper 2010, Vol. 5: Hydrometallurgy (pp. 2693e2701). ClausthalZellerfeld, Germany: GDMB. \n\nDixon, D. D., Baxter, K., & Sylwestrzak, L. (2007). Galvanox- treatment of copper concentrates. In ALTA copper 2007. Melbourne, Australia: ALTA Metallurgical Services. \n\nDixon, D. G. (2000). Analysis of heat conservation during copper sulfide heap leaching. Hydrometallurgy, 58, 27e41. \n\nDixon, D. G. (2003). Heap leach modelling: the current state of the art. In C. A. Young, A. M. Alfantazi, C. G. Anderson, D. B. Dreisinger, B. Harris & A. James (Eds.), Hydrometallurgy 2003, Vol. 1., Leaching and solution purification (pp. 289e314). Warrendale, PA: TMS. \n\n- Dixon, D. G. (2007). Galvanox, a novel process for the treatment of copper concentrates. Copper 2007 short course notes. Montreal, Canada: CIM. www.uilo.ubc.ca/galvanox/reference_materials.html. \n\n- Dreisinger, D. (2006). Copper leaching from primary sulfides: Options for biological and chemical extraction of copper. Hydrometallurgy, 83, 10e20. \n\n- Dreisinger, D. B., Steyl, J. D. T., Sole, K. C., Gnoinski, J., & Dempsey, P. (2003). The Anglo American Corporation/University of British Columbia (AAC/UBC) chalcopyrite process: integrated pilot-plant evaluation. In P. A. Rivieros, D. Dixon, D. B. Dreisinger & J. Menacho (Eds.), Copper 2003eCobre 2003, Vol. VI, Book 2: Hydrometallurgy of copper (pp. 223e238). Montreal: CIM. \n\nDuyvesteyn, W. P. C., & Sabacky, B. J. (1993). The Escondida process for copper concentrates. In R. G. Reddy & R. N. Weizenbach (Eds.), Extractive metallurgy of copper, nickel and cobalt (the Paul E. Queneau international symposium), Vol. I: Fundamental aspects (pp. 881e910). Warrendale, PA: TMS. \n\nDuyvesteyn, W. P. C., & Sabacky, B. J. (1995). Ammonia leach process for Escondida concentrates. Transactions of the Institution of Mining and Metallurgy, 104, C125eC140. \n\nEvans, H. A., & Johnson, G. (1999). Activox technology for treatment of copper-gold sulfide concentrates. In Oretest Colloquium ’99. Victoria, Australia: Australian Institute of Mining and Metallurgy. \n\nFleury, F., Delgado, E., & Collao, N. (2010). A new technology for processing hydrometallurgical copper ore: \n\nCobre Las Cruces Project. Proceedings copper 2010, Vol. 5 (pp. 1871e1898). Clausthal-Zellerfeld, Germany: GDMB. \n\nFreeport McMoRan. (2008). Construction and start-up of the Freeport-McMoRan concentrate leach plant at Morenci, AZ. In ALTA copper 2008. Melbourne, Australia: ALTA Metallurgical Services. \n\nChapter |"}, {"page": 235, "text": " 15 Hydrometallurgical Copper Extraction: Introduction and Leaching \n\n319 \n\n- Gericke, M., Govender, Y., & Pinches, A. (2010). Tank bioleaching of low-grade chalcopyrite concentrates using redox control. Hydrometallurgy, 104, 414e419. \n\n- Gericke, M., Neale, J. W., & van Staden, P. J. (2009). A Mintek perspective of the past 25 years in minerals bioleaching. Journal of the Southern African Institute of Mining and Metallurgy, 109, 567e585. \n\n- Groudeva, V. I., Vasilev, D. V., Karavaiko, G. I., & Groudev, S. N. (2010). Changes in an ore dump during a 40-year period of commercial scale and spontaneous natural bioleaching. Hydrometallurgy, 104, 420e423. \n\n- Guzman, A., Scheffel, R., Ahlborn, G., Ramos, S., & Flaherty, S. (2007). Geochemical profiling of a sulfide leaching operation: the rest of the story. In G. E. Houlachi, J. D. Edwards & T. G. Robinson (Eds.), Copper 2007, Vol. VI: Hydrometallurgy. Montreal, Canada: CIM. \n\n- Guzman, A., Scheffel, R., & Flaherty, S. (2005). Geochemical profiling of a sulfide leaching operation: A case study. http://www.infomine.com/publications/docs/Guzman2005.pdf. \n\n- Guzman, A., Scheffel, R., & Flaherty, S. (2008). The fundamentals of physical characterisation of ore for leach. In C. A. Young (Ed.), Hydrometallurgy 2008 (pp. 937e966).
