Repository: NDDev-Technocracy-OpenNetwork/hack-2026-nornickel-knot

> **DEPRECATED.** This repository is archived and no longer maintained.
> It is kept read-only for reference; its GDS anchor records
> `lifecycle: archived` under `portfolio:archived-projects`.

# Nornickel Scientific Knot

Живая карта знаний R&D для горно-металлургической отрасли: система превращает архив отчётов, статей, презентаций и экспериментальных материалов в типизированный граф знаний, а затем отвечает на вопросы естественным языком с источниками и страницами первоисточников.

Проект подготовлен командой **Harmonic Labs** для **Норникель AI Hack 2026**, трек **«Научный клубок»**.

File: data/parsed/Материалы конференций/4th International Symposium on High-Temperature Metallurgical Processing.json (part 18 of 36)
systems are related to increased movement of the steel bath and increased mixing of the lower with the higher steel melt volumes. Reported benefits of DPP bottom purging system are: \n\n- Increased thermal and temperature homogeneity of steel melt: \n\n   - _■S_ Decreased melting time of scrap and DRI \n\n   - _■S_ Increased heat transfer in super-heating period \n\n   - _■S_ Increased power input \n\n   - _■S_ Decreased specific electrical energy demand \n\n   - _■S_ Decr"}, {"page": 223, "text": "eased deviation of measured steel temperature at EAF and at ladle furnace _■S_ Avoidance of skull formation or remains at EAF hearth at tap (\"clean furnace\") \n\n- Increased chemical homogeneity of steel melt: \n\n   - _■S_ Increased metal yield \n\n   - _■S_ Increased input of secondary ferrous raw materials \n\n   - _■S_ Decreased deviation of measured carbon content at EAF and at ladle furnace \n\n   - _■S_ Increased yield of alloys \n\n   - _■S_ Increased rate of carbon oxidation, in particular for hot metal charges \n\n   - _■S_ C.O product closer to equilibrium conditions resulting in less alloy addition, better alloy prediction and more stable LF operation \n\n   - _■S_ Increased dephosphorization (decreased rephosphorization) \n\n   - _■S_ Decreased oxygen consumption \n\n- Provision of gas bubble columns in steel melt: \n\n   - _■S_ Avoidance of instantaneous or retarded CO boiling of steel melt \n\nFrom a series of case studies at customers with very specific targets of the DPP system the typical observed benefits were higher than 5 kWh/t electrical energy saving, 0.5-1 min decrease of power-on-time, and a 0.5 % increase of yield. Corresponding over-all cost savings were customer-specific, with a minimum value in the order of 1.5 €/tsteei, often higher. \n\nBottom purging systems are claimed to have the shortest payback time compared to other measures for increasing EAF energy efficiency [5]. \n\n###### **Metallurgical Constraints for Special and Alloyed Stainless Steelmaking** \n\nAdditional constraints apply for production of alloyed or high alloyed Cr or Cr-Ni raw steel melts in the EAF. Melting of stainless steel scrap requires higher specific electrical energy demand due to higher specific heat capacity of Cr alloys and due to lower heat conductivity of \n\n313 \n\nstainless steel scrap. Optimum process of stainless steel melting requires therefore, e.g., increased bath movement to maximize heat transfer. \n\nAs oxidation of carbon and chromium occurs at very similar oxygen activities in the steel melt, special care is taken in order to minimize chromium loss during oxygen injection. Homogeneous distribution of carbon, chromium and oxygen in the steel melt helps significantly to avoid concentration gradients and to improve yield. \n\nLow FeOx content and high &2O3 content of the EAF slag in stainless steel operation inhibits often efficient slag foaming. This is due to the low solubility of &2O3 in EAF basic slag that results in precipitation of &2O3 bearing solids and stiffened slag. Lack of FeO in the slag decreases the formation of CO gas, too [6]. High oxidation of Cr to the slag is in most cases caused by carbon deficiency of the steel volume that is affected by the oxygen injector. Improved mixing improves decarburization and chromium yield. \n\nIn foundries the metallurgical fine-tuning of the raw steel melt is often done in the EAF. Yield of ferro-alloys depends on the activity of the metal alloy in the steel melt and of the activity of its oxides in the slag. Co"}, {"page": 224, "text": "mpositional gradients in the steel melt leads to higher oxidation of alloys than necessary. Stirring of the melt by DPP purging increases homogeneity of the melt and yield. \n\n###### Case Studies \n\nDPP purging systems were also installed recently at EAFs for stainless and special steel production and in EAFs of foundries (2011 and 2012). EAF bottom purging systems quickly turned out as sustainable EAF technology for all 3 customers. \n\n- Recent application of a bottom purging system with 3 DPP bricks in a 100 t EAF for stainless steel production resulted in an increase of + 0.5 % yield at 0.5 m /t decrease of oxygen consumption and 5 kWh/t electrical energy demand. Depending on EAF process step gas flow rates between 50 and 110 1/min were applied. \n\n- Application of a single DPP bottom purging system in a 6 t EAF in a foundry for specialty steel and high alloyed steel products resulted in an significantly increased yield of alloys. 10 1/min gas flow rate was applied. \n\n- Installation of a DPP system in an 10 t EAF increased yield of ferro-alloy and decreased tap-to-tap time and electrical energy demand. 1 DPP purging brick installed, 7-10 1/min gas flow rate. \n\n###### Conclusions \n\nDPP bottom stirring systems are installed at a variety of EAFs in steel industry, from unalloyed and low alloyed to specialty and stainless steel production, from 6 t to 250 t tap weight. Especially in EAF steelmaking with metallurgical constraints bottom purging provides cost benefits by increased yield of ferroalloys, decreased electrical energy demand and oxygen consumption, and by advantages of more homogeneous melt concerning measurements and process control. \n\n314 \n\n###### References \n\n[1] M. Ricci, S. Waterfall, S. Sun (2008) Optimization of bottom stirring in the 165 t electric arc furnace at ArcelorMittal Dofasco. RHI Bulletin 2008, no. 1, pp. 22-28 \n\n[2] M. DeSantis, C. Giavani (2009) Bath mixing in EAF through proper lances and plugs gas stirring policies. Presented at: Innovation in EAF and in Steelmaking Processes, Mai 27 -29 , 2009, Milano, Italy, AIM Conference Proceedings, 12 pages \n\n[3] Kai Dong, Rong Zhu, Wenjuan Liu (2012) Bottom-blown stirring technology application in Consteel EAF. Advanced Materials Research, Vols. 361-363, pp. 639-643 \n\n[4] S.V. Kazakov, M.P. Gulyaev, V.V. Filippov (2012) Hydrodynamics of electric arc furnace bath at stirring with inert gases. Presented at: 21<sup>st</sup> International Conference on Metallurgy and Materials, May 23<sup>rd</sup> - 25<sup>th</sup> 2012, Brno, Czech Republic, Conference Proceedings \n\n[5] Available and emerging technologies for reducing greenhouse gas emissions from the iron and steel industry. U.S. EPA, Office of Air Quality Planning and Standards, Sector Policies and Programs Division, Sept. 2012 \n\n[6] K. Badr, M. Kirschen, J. Cappel (2011) Chemical energy and bottom stirring systems - cost effective solutions for a better performing EAF. Presented at: Metec InsteelCon, EECRSteel, June 27 - July 1<s"}, {"page": 225, "text": "up>st</sup> , 2011, Dьsseldorf, Germany, VDEh Conference Proceedings, 8 pages \n\n315 \n\n**4th** International Symposium on High-Temperature Metallurgical Processing _Edited by: Tao Jiang, Jiann-YangHwang, Phillip J. Mackey, Onuralp Yucel, and Guifeng Zhou TMS (The Minerals, Metals & Materials Society), 2013_ \n\n###### RESEARCHES ON REDUCTION ROASTING OF LOW-GRADE MANGANESE OXIDE ORES USING BIOMASS CHARCOAL AS REDUCTANT \n\nYuanbo Zhang, Daoxian Duan, Zhixiong You , Guanghui Li, Xiaohui Fan, Tao Jiang \n\n(School of Minerals Processing & Bioengineering, Central South University, Changsha, Hunan 410083, China) \n\nKey words: low-grade manganese oxides, reduction roasting, biomass charcoal \n\n###### **Abstract** \n\nPresently, high-grade manganese oxide ores are usually utilized by a coal-based reduction roasting process. However, there were some obvious drawbacks, including serious environmental pollution, high energy consumption, etc. The reduction temperature is relatively high (850-900 °C). In this study, a kind of biomass, pine black charcoal, was used as a reductant to reduce low-grade manganese oxide ores. Under the optimal conditions of reduction temperature of 600-650 °C, roasting time of 30-45 min and ratio of ore to reductant 5:1, the leaching efficiency of manganese reached more than 98%. Compared with the traditional coal-based reduction process, the reduction temperature is reduced by 250-300 °C. \n\n###### **Introduction** \n\nManganese plays a very important strategic role in the national economy, and it is widely used not only in the metallurgical industry, but also in the light industry, chemical industry, medicine, agriculture, etc [1]. The average grade of manganese ores in China is evenly about 21%, which belongs to typical low-grade manganese ores [2]. Therefore, large quantity of high-grade manganese ores is required to import in order to meet the rapid development of Chinese manganese industry. As reported, the conventional treatment of reduction roasting has been widely applied for processing manganese oxide ores, in which coals or reducing gases (CO, H2 or CH4) were usually used as reducers [3]. However, there were some insuperable problems, such as high energy consumption, poor operating conditions, serious environmental pollution, etc [4-9]. \n\nIn recent years, biomass resources have been widely used as a clean, cheap and renewable energy in many fields of energy consumption. In this study, a kind of biomass charcoal, pine black charcoal, was used as a reductant to reduce the low-grade manganese oxide ores. The biomass charcoal is a black porous solid fuel. They are made from the wood, crop straws, etc., which are incompletely burned or pyrolyzed without air [10]. Effects of roasting temperature, roasting time, reducer dosage and agglomeration pattern on the leaching efficiency of \n\nCorresponding author: Zhixiong You, e-mail: yzx445474096@126.com \n\n317 \n\n###### manganese were discussed, and the optimal parameters were obtained. \n\n###### *"}, {"page": 226, "text": "*Experiment** \n\n###### Materials \n\nThe low-grade manganese oxides used in this study was obtained from Hunan province, China. The sample was ground to 100% less than 74um beforehand. The chemical analysis result was given in Table I, indicating that total manganese grade is only 18.539% by XRF. From the results it was seen that the sample belonged to typical low-grade manganese ore. XRD pattern of the sample presented in Figure. 1 showed that manganese was mainly existed in the form of lithiophorite ((Al, Li)Mn02(OH)2), and the main gangue minerals were hematite (Fe2C>3) and quartz (SiC>2). The chemical phase analysis of manganese reveals that the sample ore is mainly composed of manganese dioxide (MnC>2, 96.94%), with small amounts of manganese carbonate (MnCC>3, 1.51%) and manganous silicate (MnSiC>3, 1.55%). The reducing agent was the pine black charcoal. The sample was ground to 100% less than 150(xm in advance, the fixed carbon content was 71.6%, and the calorific value was 28.77 MJ/kg. The sulfuric acid used in experiment was the analytical grade. \n\n||Table I. Ma|in chemic|al composition of manganes|e oxides (<br>|mass frac|tion, %)||\n|---|---|---|---|---|---|---|---|\n|Mn|Fe|Si02|A1203<br>Ti02<br>CaO|MgO|K20|S|P|\n|18.539|13.146|25.465|12.779<br>0.553<br>0.140|0.290|0.719|0.004|0.138|\n||||A -<br>~H|Quartz<br>ematite||||\n||||<br>TUT<sup>-</sup>|<br>Lithiophorite||||\n||||LJ^Au|ui^||||\n||||- i  i  i  i  i  i  i  i  i  i  i  i<br>0<br>10<br>20<br>30<br>40<br>50<br>26/|i  i  i  i<br>60<br>70|i<br>80|||\n\n\n\nFigure 1. XRD pattern of the sample manganese ore \n\n###### Methods \n\nThe ground manganese ore and biomass charcoal were put into a closed stainless steel reactor after mixed thoroughly together, and then roasted at given temperature for certain period in an electrically heated muffle furnace. The reduced samples were cooled in the reactor in air. In each test, 10 grams reduced samples were weighed and leached in a 400 ml beaker using a \n\n318 \n\nstirrer with rotating speed of 400 r»min\" . The samples were filtered subsequently, and the leached residues were washed for three times with distilled water then dried for chemical analysis. All the leaching experiments were conducted at room temperature for 30 min in the acid solution with 20% H 2S0 4 (mass fraction). The leaching efficiency of Mn was calculated as follows: \n\nm0 xa \n\nWhere: y-leaching efficiency, % \n\nmo - Weight of reduced product, g; \n\na - Mn grade of reduced product, %; \n\nmi -Weight of residue, g; \n\nЯ - Mn grade of residue, %. \n\n###### **Thermodynamic Analysis of Reactions in the Mn-C-O System** \n\nThe main reactions occur in the process of reduction roasting of MnC>2 reduced by carbon is given in Table II. \n\nFigure 2 shows the AGT<sup>9</sup> -T results of reactions existed in the Mn-C-O system in the closed atmosphere. MnC>2 will be reduced by solid carbon step by step within the experiment temperature range of 500-850 °C. Of course, CO exists in the system at the same time, therefore"}, {"page": 227, "text": ", will be stepwise reduced by CO. First, MnЫ2 can be reduced to Mn2Ы3, then, Mn2Ы3 is reduced to Mn 30 4. Finally, Mn 30 4 will be reduced to MnO by C or CO. Besides, the higher valence manganese oxides will be decomposed at different temperatures. Within this experiment temperature range, only Mn0 2 will be decomposed into Mn 20 3, while other decomposition reactions require a very high temperature exceeding the experiment temperature range. \n\nTable II. Main reactions existing during the reduction roasting \n\n|Reactions|AGT-Trelationship|SpontaneousTrange|\n|---|---|---|\n|_U_2Mn02+C=Mn203+CO|AGx<sup>e</sup>=-26461-198.258*T|Spontaneous|\n|2,<br>4Mn02+C=2Mn203+C02|AGx<sup>e</sup>=-1290993+392.3724*T|K3290K|\n|3,3Mn203+C=2Mn304+CO|AGT<br>e=-12331.9-170.91*T|Spontaneous|\n|4,<br>6Mn203+C=4Mn304+C02|AGT<br>e=-197890-163.544*T|Spontaneous|\n|5,Mn304+C=3MnOCO|AGT<br>e=121534.2-218.316*T|T>556K|\n|6,2Mn304+C=6MnO+C02|AGr<sup>e</sup>=69841.72-258.365*T|T>270K|\n|7,2Mn02+CO=Mn203+C02|AGr<sup>e</sup>=-199688-19.99*T|Spontaneous|\n|8,3Mn203+2CO=2Mn304+2C02|AGr<sup>e</sup>=-466106-15.76*T|Spontaneous|\n|9,Mn304+CO=3MnO+C02|AGr<sup>e</sup>=-51692.5-40.05*T|Spontaneous|\n|10,<br>4Mn02=2Mn203+02|AGT<br>e=167462.1-215.653*T|T>776K|\n|IKC+C02=2CO|AGT<br>e=170805.3-174.314*T|T>979K|\n\n\n\n319 \n\n\n\n<!-- Start of picture text -->\nMn304+C0=3Mn0+C02<br>304+Q]<br>T -T results of reactions in the Mn-O-C system at 400—1800K  -T results of reactions in the Mn-O-C system at 400—1800K<br>Results and Discussion<br>i i i i i i i i i i i i i i i<br>450 500  550  600  650  700  750  800  850  900<br>Temperature/°C<br><!-- End of picture text -->\n\nFigure 2. AGT -T results of reactions in the Mn-O-C system at 400—1800K  -T results of reactions in the Mn-O-C system at 400—1800K \n\nFirstly, using the natural fine ore as materials, the effects of roasting temperature, roasting time and the ratio of ore to reductant (charcoal) on the leaching efficiency of Mn were studied. \n\n###### Effect of Roasting Temperature \n\nThe effect of roasting temperature on the leaching efficiency of Mn was shown in Figure. 3. Experiments were performed under conditions of reduction time of 45 min and the ratio of ore to charcoal was 5:1. \n\nFigure 3. Effect of roasting temperature on the leaching efficiency of Mn \n\n320 \n\nIt was seen that the roasting temperature had a significant impact on the process of reduction roasting. The leaching efficiency of manganese increased first and then decreased as the temperature increased. Within the experiment temperature range of 500-850 °C, the leaching efficiency of Mn could reach more than 91%. The leaching efficiency increased from 91.2% to 99.4% with the roasting temperature increasing from 500 °C to 600 °C. As the temperature further increased, the leaching efficiency of Mn had a slow downward trend. \n\n###### Effect of Roasting Time \n\nEffect of roasting time on the leaching efficiency of Mn was shown in Figure 4. All tests were performed under conditions of reductive temperature "}, {"page": 228, "text": "of 600 °C and the ratio of ore to reductant was 5:1. When the reduction time increased from 15 min to 45 min, the leaching efficiency gradually increased from 89.2% to 99.4%. However, when the time was in excess of 45 min, the leaching efficiency of Mn presented an obvious decrease. \n\n\n\n<!-- Start of picture text -->\n1 00.0 -,  r<br>87.5-<br>10  20  30  40  50  60<br>Time/min<br><!-- End of picture text -->\n\nFigure 4. Effect of roasting time on the leaching efficiency of Mn \n\n###### Effect of the Ratio of Ore to Reductant \n\nThe effect of the ratio of ore to reductant on the leaching efficiency of Mn was also discussed and displayed in Figure 5. The experiments were carried out under conditions of reductive temperature of 600 °C and reductive time of 45 min. As the decreasing of the ratio of ore to reductant, the leaching efficiency of Mn firstly increased and then decreased sharply. The leaching efficiency of Mn was 85.0% when the ratio was 2:1, it reached 99.4% when the ratio was 5:1. With a further decrease of the ratio of charcoal, the leaching efficiency of Mn was reduced. \n\n321 \n\n\n\n<!-- Start of picture text -->\nThe ratio of ore to reductant<br><!-- End of picture text -->\n\nFigure 5. Effect of the ratio of ore to reductant on the leaching efficiency of Mn \n\n###### XRD Analysis of the Samples \n\nFigure 6 showed the XRD patterns of the raw ores and roasted samples under conditions of roasting temperature of 600 °C, roasting time of 30min and the ratio of ore to reductant of 5:1. \n\n\n\n<!-- Start of picture text -->\nQ-Si02<br>H-Fe20,<br>M-Fe30,<br>F-MnO<br>P-MnO,<br>Roasted ore<br>30  40  50<br><!-- End of picture text -->\n\nFigure 6. XRD patterns of Raw Ore and Roasted ore \n\nComparatively speaking, the main phase of Mn0 2 (in lithiophorite) disappeared, whereas the new manganese phase, which was MnO, existed in the reduced ores. As for Fe203, most of them were reduced to Fe 30 4. Maybe, they should be separated from manganese by the pretreatment process of magnetic separation. It would be discussed in our future researches. \n\n322 \n\n###### **Conclusions** \n\n(1) Using pine black charcoal as a reducer, manganese could be effectively extracted from low-grade manganese oxide ores by reduction roasting - acid leaching process. The optimal parameters were obtained as follows: reduction temperature of 600-650 °C, reduction time of 30-45 min and the ratio of ore to charcoal of 5:1. \n\n(2) Under the optimal conditions, the leaching efficiency of Mn was in excess of 98%. Compared with the traditional coal-based reduction process, the reduction temperature is reduced by 250-300 °C. \n\n###### **Acknowledgements** \n\nThe authors want to express their thanks to the Key Programs of Science and Technology from Hunan Province (No. 2010FJ1011) for financial support of this research. \n\n###### **References** \n\n- [1] Enbin Dai et al.,\"Rhodochrosite situ solution leaching test,\" _Manganese,_ 19 (2001), 7-9. \n\n- [2] Zhuzhong Tan et al., _Manganese Industry Technology of Chi"}, {"page": 229, "text": "na,_ (2011), Central South University Press. \n\n- [3] Nathaniel Anacleto, Oleg ostrovski and San ganguly,\"Reduction of Manganese Ores by Methane-containing Gas,\" _ISIJInternational,_ Vol. 44 (2004), 1615-1622. \n\n- [4] Freitas et al.,\"Sulfation of carajasmanganese ore with gaseous SO2,\" _Transactions of the Institution of Mining and Metallurgy_ Section C-Mineral Processing and Extractive Metallurgy, 102(1993), C130-C131. \n\n- [5] C. Abbruzzese,\"Percolation leaching of manganese ore by aqueous sulfur dioxide,\" _Hydrometallurgy,_ 25 (1990), 85-97. \n\n- [6] Chunxia Yang et al.,\"Trace element transformations and partitioning during the roasting of pyrite ores in the sulfuric acid industry,\" _Journal of Hazardous Materials,_ 167 (2009), 835-845. \n\n- [7] N.J. Welham, \"Activation of the carbothermic reductionof manganese ore,\" _Int. J. Miner. Process,_ 67 (2002), 187-198. \n\n- [8] Kh.S. Abou-El-Sherbini,\"Simultaneous extraction of manganese from low grademanganese dioxide ore and beneficiation of sulphur slag,\" _Separation and Purification Technology,_ 27 (2002), 67-75. \n\n- [9] Bjцrn Sorensen et al.,\"Phase compositions of manganese ores and their change in the process of calcinations,\" _International Journal of Mineral Processing,_ 94 (2010), 101-110. \n\n- [10] Xiaowei Zhang,\"Analysis of combustion characteristics about seven kinds of biomass charcoal,\" _Chemistry and Industry of Forest Products,_ 29(2009), 2-5. \n\n323 \n\n4th International Symposium on High-Temperature Metallurgical Processing _Edited by: Tao Jiang, Jiann-YangHwang, Phillip J. Mackey, Onuralp Yucel, and Guifeng Zhou TMS (The Minerals, Metals & Materials Society), 2013_ \n\n###### REDUCTION BEHAVIOR OF PELLETS BALLED WITH BENTONITE \n\nTao Jiang , Gui-hong Han *, Yan-fang Huang , Guang-hui Li , Yuan-bo Zhang \n\n1 School of Minerals Processing & Bioengineering, Central South University, Changsha, \n\nHunan, China, 410083 \n\nKeywords: Oxidized pellets, Reduction extent, Swelling behavior \n\n###### **Abstract** \n\nUnder isothermal conditions, the reduction behavior of oxidized pellets balled with bentonite was investigated with CO-CC>2gas mixers in the temperature range from 900 °C to 1100 °C. The whole reduction of oxidized pellets was followed up by means of weight-loss technique. And the swelling index of pellets was examined by visualizing physical changes of pellet in a horizontal tube furnace. The results present that the reduction rate of oxidized pellets is increased with the increase of reduction temperature. While the swelling index is firstly increased and then decreased with the increase of reduction time and reduction extent, which can be ascribed to the disruptive stresses induced during the transformation of hematite to magnetite. The maximum swelling index is gradually increased with the increase of reduction temperature and CO content. \n\n###### **Introduction** \n\nWith the rapidly development of iron and steel industry, direct reduction iron has been considered as one kind of high quality bur"}, {"page": 230, "text": "dens in electric furnace steelmaking [1]. At present, \"Two-step\" coal-based direct reduction process, which employs oxidized pellets as raw materials, has been used in industrial production [2]. The reduction behavior of iron ore oxidized pellets has been becoming one of the most frequently studied topics in extractive metallurgy[3]. The heat and mass transfer in direct reduction processes results in a series of stepwise reduction reaction (hematite-magnetite-wustite-iron), accompany with the volumetric swelling of pellets[4]. A lot of literatures have been reported on the reduction model of ferrous oxides and swelling behavior of pellets. A. A. El-Geassy K, et.al [5-7] revealed that the reduction process was controlled by chemical reaction at early stage by employing pure Fe2Ы3 as raw materials and CO as reduction gas. Chen Y [8] made research on the reduction kinetics of porous oxidized pellets and obtained the rate constant and activation energy of at different reduction stage. In addition, the swelling and disintegration of iron ore pellets was affected by chemical composition of pellet and reducing parameters, which have been studied by numerous investigators [3,9,10]. \n\nIn this paper, under isothermal conditions, the reduction rate and the swelling behavior of \n\n> Foundation item: Project (50725416) supported by National science fund for distinguished young scholars; Project (CX2010B063) supported by National Key Program of Science and Technology; and supported by the Graduate Degree Thesis Innovation Foundation of Hunan Province and Central South University. \n\n> * Corresponding author: Gui-hong HAN, PH.D; Email address: guihong-han@163.com \n\n325 \n\noxidized pellets, prepared with bentonite, were investigated in detail during the \"Two-step\" direct reduction process. \n\n###### **Experiment** \n\n###### **Raw Materials** \n\nIn this study, the related properties of oxidized pellets, prepared with bentonite and magnetite concentrates, are listed in Table I. As seen from Table I, the iron grade of pellets is 65.13 % and the porosity is 13.34 %. The microstructure of the raw material was examined and shown in Figure 1. As it is shown in Figure 1, the oxidized pellet before reduction is mostly composed of a matrix of hematite grains developed by direct bonding between adjacent grains. \n\nTable I Main Physical-chemical Properties of Pellets with Bentonite Binder before Reducing \n\n|TFe(%)|FeO(%)|Si02(%)|Na20(%)|A1203(%)|Compression<br>strength (Nper\" )|Porosity<br>(%)|\n|---|---|---|---|---|---|---|\n|65.13|0.26|6.93|0.14|0.78|2772|13.34|\n\n\n\n\n\nFigure 1 Microstructure of oxidized pellets before reduction \n\n(Fe203- bright white; olivine-dark gray) \n\n###### **Methods** \n\nReduction Behavior Isothermal gaseous reduction was carried out by the shaft furnace shown in Figure 2. \n\n\n\n<!-- Start of picture text -->\nI  IOC?] 6  I  П<br><!-- End of picture text -->\n\nFigure 2 Schematic diagram of experimental equipment \n\n326 \n\nReduction was followed up by the means of we"}, {"page": 231, "text": "ight-loss technique. The structure of the reduced pellets was examined by reflected light microscope. And the experimental procedure was described as follows. A transparent quartz tube of 3.5cm inner diameter was used as a reactor, which is suspended under the electronic balance. Oxidized pellets with a diameter of 12mm were selected and put into quartz tube. The quartz tube was hung onto the electronic balance and slowly declined down to the zone in the flowing of nitrogen gas. Then reduction experiment was started by switching nitrogen gas to CO-CO2 gas mixers with flow rate of 7.5cm/s. The weight loss as a function of time by reduction was measured by an electronic balance and recorded by a computer at regular time intervals. The temperature of the reactor was measured by the thermocouple of Pt/Pt-13%Rh. After confirming that there was no more weight loss of the sample, the reducing gas was switched to nitrogen gas to prevent re-oxidation of the sample. The weight loss, _AWt,_ can be obtained from the computer and reduction extent _(R)_ was calculated as _Eq.(l)._ \n\n\n\nWhere: _A Wt_ refers to the weight loss at the moment of _t,_ while _A Wj_ means the total weight loss in theory. \n\nSwelling Behavior Swelling behavior of pellets was examined by visualizing physical changes of pellets in a horizontal tube furnace. The schematic diagram of the experimental setup is shown in Figure 3. \n\n\n\nFigure 3 Experimental apparatus for the measurement of swelling index \n\nThe pellets were located on a specimen holder which could be pushed to a pre-determined location in the furnace. A camera was used to capture the pellets images during reduction. The output from the camera was connected to a computer to record the entire process as a function of time. Images were captured after every 5 min and an image processing software was used to calculate frontal cross-sectional area and swelling index was calculated on the basis of changes in the measured area using Eq.(2). Where, _Vo, Vt_ are the volumes of sample before and after experiment, while _So,_ St are the corresponding cross-sectional areas. \n\n327 \n\n\n\n<!-- Start of picture text -->\nV -V<br>S7 = -i—-^-xlOO =  (100  Eq.  (2)<br><!-- End of picture text -->\n\n**Results and Discussions** \n\n**Effects of Reduction Temperature on Reduction Rate** \n\nRanging from 900 °C to 1100 °C, the effects of reduction temperature on the reduction extent of pellets were researched with CO content of 95 %. The typical _R-t_ curves of pellets at different temperatures are shown in Figure 4. \n\n\n\n<!-- Start of picture text -->\n100<br>80<br>^ 40<br>20<br>0 0  20  40  60  80  100 120 140 160<br>Reduction time /min<br><!-- End of picture text -->\n\nFigure 4 Relationships between reduction extent and reduction time at different temperature \n\nSeen from Figure 4, it is clearly observed that the reduction rate of pellets is enhanced with the increase of reduction temperature. At different reduction temperatures, the reduction extent s increase"}, {"page": 232, "text": "s continuously until it reaches a maximum. Under the same reduction time, the reduction rate is increased with the increase of reduction temperature. However, it will be decreased with increasing the reducing time at the same temperature. At the later stage of reduction process (reduction extent is more than 80%), the most ferrous phase in the specimen is metallic iron and wustite. At this period, the growing iron grains impinge upon one another. And some overlapping takes place in the reduced pellets (seen in Figure 5), which leads to decreasing in the reduction rate. \n\n\n\nFigure 5 Microstructure of reduced pellets with reduction extent of 90 % \n\n328 \n\nAs seen from Figure 5, when the reduction extent is 90%, most of the iron oxides at the periphery of pellets have transformed into metal iron, which have joined together and appear in the shape of large laminar. And the interconnected iron grains can hamper the diffusion of reduction gas. \n\n###### **Effects of Reduction Time on Swelling index of Pellets** \n\nWhen reducing temperature is fixed as 1050 °C and CO content is settled as 95 %, the effects of reducing time on swelling index of pellets were investigated and the results are shown in Figure 6. \n\n\n\n<!-- Start of picture text -->\nReuduction time /min<br><!-- End of picture text -->\n\nFigure 6 Effects of reducing time on reduction swelling index of pellets \n\nSeen from Figure 6, accompany with the increasing of reduction time, the swelling index of pellets is firstly increases then decreases. The swelling index can arrive to the maximum after reduced at 1050 °C for 30 min and the value is 35 %. When reducing time is more than 30 min, the swelling index is decreasing with the increasing of reducing time. When the time extends to 100 min, the swelling index can decrease to 10 %. \n\nWith the extending of reducing time, the reduction extent is changing. And the effects of reduction extent on the swelling behavior of pellets were studied and the results are shown in Figure 7. \n\n\n\n<!-- Start of picture text -->\n0  20  40  60  80  100<br>Reduction extent /%<br><!-- End of picture text -->\n\nFigure 7 Effects of reduction extent on swelling index of pellets \n\nIt can be know that the swelling index is firstly increased with the increasing of reduction \n\n329 \n\nextent. When reduction extent is 50 %, the swelling index arrives to the maximum value. When reduction extent is less than 50 %, the reduction of hematite or magnetite can lead to the increase of lattice volume, resulting into the increasing of swelling index. While reduction extent is more than 50 %, the formation and connection of metallic iron grains leads to the shrink of pellets. \n\n###### **Effects of Reduction Temperature on Swelling index of Pellets** \n\nWhen temperature is changing in the range from 900 °C to 1100 °C, the effects of reducing temperature on the swelling behavior of pellets are investigated when CO content is 95 %. And the results are illustrated in Figure 8 and Table II. \n\n\n\n<!-- S"}, {"page": 233, "text": "tart of picture text -->\ni  i  i  i  i<br>0  20  40  60  80  100  120<br>Reducing time /min<br><!-- End of picture text -->\n\nFigure 8 Effects of temperature on reduction swelling index of oxidized pellets during reducing process \n\nTable II Effects of Reducing Temperature on Maximum Swelling Index of Pellets (CO Content 95 %) \n\n|Reduction temperature /C|900|950|1000|1050|1100|\n|---|---|---|---|---|---|\n|Maximum swelling index /%|12|15|24|35|33|\n\n\n\nSeen from Figure 8 and Table II, when temperature is lower than 1050 D, the swelling index is increased with the increasing of reducing temperature, which is less than 40 %. While reducing temperature is higher than 1050 D, the swelling index is keep as a constant. Oxidized pellets are composed of hematite and the initial Fe2Ы3 is well-crystallized and with low surf-activity. During the reduction of iron oxides, disruptive stresses are induced during the transformation of hematite to magnetite, which lead to the swelling of pellets. When pellets are reduced at lower temperatures, the disruptive stresses will disappear during the reduction progress and layered metallic iron is formed from outside to inside, resulting into the normal swelling of pellets. With the increasing of reducing temperature, abnormal swelling of pellets will be obtained before the disruptive stresses disappear. When temperature is higher than 1050 D, because of the fast generation of metal iron, a shell of compact iron will form and restrain the increasing of volume. \n\n###### **Effects of CO Content on Swelling Index of Pellets** \n\nThe effects of CO content on the swelling index of pellets are studied when temperature is \n\n330 \n\n1050°C. And the maximum swelling index of pellets during reduction process is shown in Figure 9. With the increasing of CO content, the swelling index is gradually increased. When CO content is 85 %, the maximum swelling index is 30 %. While CO content is increasing to 95 %, the maximum swelling index increases to 35 %. \n\n\n\n<!-- Start of picture text -->\n30<br>30<br>20<br>10<br>I  i  I  I  I  ■_!<br>85  90  95<br>CO content /%<br><!-- End of picture text -->\n\nFigure 9 Effects of CO content on the maximum swelling index of pellets during reducing process \n\nReduction rate is enhanced by the increasing of CO content. And the growth of metal iron is accelerated, which will be in favor of the generation of disruptive stresses and lead to the increasing in swelling index. \n\n###### **Conclusions** \n\n(1) With the increasing of reduction temperature and reduction time, the reduction extent obviously increases. The reduction rate decreases accompany with the increasing of reduction time. At the final stage, the reduction rate is distinctly tardiness because of the formation of large, laminar and interconnected iron grains. \n\n(2) The swelling index is firstly increased and then decreased with the increase of reduction time and reduction extent, which can be ascribed to the disruptive stresses induced during the transfo"}, {"page": 234, "text": "rmation of hematite to magnetite. At 1050 °C, when reduction extent is about 50 %, the maximum swelling index can be obtained. The maximum swelling index is increased with the increase of reduction temperature and CO content. \n\n_This work is supported by National Science Fund for Distinguished Young Scholars (No.50725416), and by the Graduate Degree Thesis Innovation Foundation of Hunan Province and Central South University (No.CX2010B063)._ \n\n###### **References** \n\n[1] S.J.Ripke, _Advances in iron ore pelletizing by understanding bonding and strengthening mechanisms,_ (Michigan, Michigan Technological University, 2002), 1. \n\n[2] Li Jian, _A Study on Mechanism and Process of Direct Reduction of Pellets Made from_ \n\n331 \n\n_Concentrate and Composite Binder,_ (Changsha, Central South University, 2007), 2. \n\n[3] T.Sharma, R.C.Gupta and B.Prakash, \"Effect of reduction rate on the swelling behavior of iron ore pellets\" _ISIJInternational,_ ,32 (7), (1992), 812-818. \n\n[4] M.Bahgata, M.H.Khedr, \"Reduction kinetics, magnetic behavior and morphological changes during reduction of magnetite single crystal\" _Materials Science and Engineering B,_ 138, (2007), 251-258. \n\n[5] A. A. El-Geassy, K. A. Shehata and S. Y. Ezz, \"Mechanism of iron oxide reduction with hydrogen/carbon monoxide mixtures\" _Transitions ISIJ,_ 17 (11), (1977), 629-635. \n\n[6] A. A. El-Geassy, \"Gaseous reduction of MgO doped Fe2Ы3 compacts with carbon monoxide at 1173-1473K\" _ISIJ International,_ 36,(11), (1996), 1328-1337. \n\n[7] A. A. El-Geassy, \"Gaseous reduction of Fe2Ы3 Compacts at 600 to 1050 °C\" _Journal of Materials Science,_ 21(11), (1986), 3889-3900. \n\n[8] Chen Yu-fei, Zhang Zong-cheng, \"Reduction kinetics of porous iron pellets\" _Iron and Steel,_ 8(2), (1987), 9-10. \n\n[9] J.T.Moon, R.D.Walker, \"Swelling of iron oxide compacts during reduction\" _Ironmaking Steelmaking,_ 2, (1975), 30-35. \n\n[10] T.Sharma, R.C.Gupta and B.Parakash, \"Effect of firing condition and ingredients on the swelling behaviour of iron ore pellets\" _ISIJ International,_ 33 (4), (1993), 446 ~ 453. \n\n332 \n\n**4th** International Symposium on High-Temperature Metallurgical Processing _Edited by: Tao Jiang, Jiann-YangHwang, Phillip J. Mackey, Onuralp Yucel, and Guifeng Zhou TMS (The Minerals, Metals & Materials Society), 2013_ \n\n###### Vanadium Distribution Between Blast Furnace Slag and Hot Metal \n\nJia-Rong Yan , Bing Xie , Xiao-Yi Zeng , Qing-Yun Huang , Hong-Yi Li 'College of Materials Science and Engineering; Chongqing University, Chongqing, 400044, China \n\nKeywords: vanadium, distribution ratio, blast furnace, hearth of blast furnace \n\n###### **Abstract** \n\nIn order to utilize vanadium resource in vanadium-titanium magnetite ore efficiently, vanadium distribution ratio between hot metal and slag should be improved during BF process, meanwhile the precipitating of Ti(C,N) in slag must be minimized. Effects of temperature, TiC>2 content in the slag and basicity on vanadium distribution between slag and hot metal w"}, {"page": 235, "text": "ere investigated by experiment and thermodynamic calculation. The results indicated that high temperature, low TiC>2 content and high binary basicity of slag were beneficial to increase the vanadium distribution ratio. The effects of temperature and TiC>2 content in slag on vanadium distribution were stronger than that of slag basicity. \n\n###### **Introduction** \n\nVanadium is an important element that is widely used in industrial fields. Most of vanadium resource is hosted in vanadium bearing titanomagnetite [1]. Vanadium bearing titanomagnetite is thus one of the domainate raw materials to produce the vanadium products. In other words, the comprehensive utilization of vanadium bearing titanomagnetite is beneficial for vanadium resource utilization. Vanadium bearing titanomagnetite sources are abundant in Pan Xi of China [4]. \n\nPan Steel is the main vanadium products producer and the BF-BOF process is the mature process utilized to produce vanadium slag. In the BF-BOF process vanadium bearing titanomagnetite is firstly pelletized or sintered and then charged into blast furnace. After being smelted in blast furnace, most vanadium is reduced into the hot metal. The vanadium bearing hot metal is treated by the BOF process to obtain vanadium slag and semi-steel. Finally, the slag is treated by some hydrometallurgical process and vanadium products are thus obtained. Actually, the BF process plays a vital role in the whole flow for vanadium recovery. The hot metal with high vanadium content contributes to the production of high grade vanadium slag in the following BOF process, and eventually is beneficial for the production of different kinds of vanadium products. Therefore, high vanadium distribution ratio between the hot metal and slag in the blast furnace is required. During reduction of vanadium oxide, some of TiЫ2 would be transferred as Ti(C,N), which is harmful for the high efficiency production of BF, therefore, the relationship between vanadium reduction and Ti(C,N) generation was carried out in this research. \n\nTo understand the influencing factors on the vanadium distribution between the hot metal and slag, several researches have been carried out. Liu[8] and Chao[9] studied the effect of temperature on the vanadium distribution in the blast furnace by kinetic analysis, the results revealed that higher temperature contributed to easier diffusion of vanadium into the hot metal. Meanwhile, some other study [10] results indicated that a higher content of TiЫ2 in slag would result in higher viscosity of slag which had a negative affecting on vanadium diffusion. \n\n333 \n\nEffects of temperature,
