Repository: NDDev-Technocracy-OpenNetwork/hack-2026-nornickel-knot

> **DEPRECATED.** This repository is archived and no longer maintained.
> It is kept read-only for reference; its GDS anchor records
> `lifecycle: archived` under `portfolio:archived-projects`.

# Nornickel Scientific Knot

Живая карта знаний R&D для горно-металлургической отрасли: система превращает архив отчётов, статей, презентаций и экспериментальных материалов в типизированный граф знаний, а затем отвечает на вопросы естественным языком с источниками и страницами первоисточников.

Проект подготовлен командой **Harmonic Labs** для **Норникель AI Hack 2026**, трек **«Научный клубок»**.

File: data/parsed/Материалы конференций/Flotation_Plant_Optimisation_S25.json (part 18 of 32)
in which case it is often referred to as the _pulp potential_ . It is presumed that sufficient mineral particles contact the noble metal surface for the measured pote"}, {"page": 223, "text": "ntial to be that of the mineral of interest. The _solution potential_ is often determined in metallurgical systems and is measured by a noble metal electrode inserted into filtered solution. This is different from the potential across the mineral/solution interface and may not relate to flotation recovery. Only when a very strong redox couple is present in solution will the two potentials be the same and this is due to the redox couple determining the potential of the indicator electrode as well as that of the mineral/solution interface (Rand and Woods, 1984). \n\n###### **GALVANIC INTERACTIONS** \n\nIt was pointed out above that a heterogeneous surface may have areas of different activity for the individual processes in a mixed potential system and in this case the anodic and cathodic reactions occur on different surface sites. When two dissimilar conducting solids are in contact, it is possible for the anodic process to occur on one solid and the cathodic on the other. This situation is utilised in corrosion prevention through cathodic protection of a metal structure such as a ship or a bridge with a sacrificial anode composed of a more electrochemically active metal such as magnesium. The manner in which this procedure operates is illustrated in the schematic shown in Figure 4. \n\n**231** \n\nFLOTATION PLANT OPTIMISATION  |  SPECTRUM SERIES 25 \n\n**RONALD WOODS** \n\n\n\n<!-- Start of picture text -->\nA<br>Potential<br>B<br>Anodic<br>CURRENT<br>Cathodic<br><!-- End of picture text -->\n\n**FIG 4** – Schematic of current/potential relationships explaining cathodic protection. \n\nThe solid anodic curve represents corrosion of a metal to form an ionic species or an oxide. The solid cathodic line represents the reduction of oxygen derived from the atmosphere. The mixed (corrosion) potential will be at A and it can be seen that corrosion will be proceeding at the current flowing at point A. When a sacrificial anode is attached to the corroding metal, oxidation of this metal occurs to give the dashed curve and the mixed potential now shifts to B. It can be seen from Figure 4 that, at this potential, there is a negligible contribution to the anodic current at the mixed potential from the metal to be protected. Thus, corrosion of the structure of interest does not take place. \n\nSimilar galvanic interactions occur in mineral flotation systems. Grinding of sulfide ores is a prime example. The grinding media galvanically protects the sulfide minerals in an ore from oxidation that would impair interaction with a collector in the subsequent float cells. On the other hand, oxidation of the grinding media results in iron oxy-hydroxy species that inhibit flotation through coating the minerals of interest with a hydrophilic layer. Galvanic interaction between grinding media and sulfide ores has been the subject of many investigations reported in the literature, from those of Iwasaki and co-workers in the 1980s (Adam, Natarajan and Iwasaki, 1984) to those today (for example G"}, {"page": 224, "text": "rano and Huang, 2006; Peng and Grano, 2010). \n\nSimilarly, sulfide minerals can undergo galvanic interaction with each other and this can enhance oxidation of a mineral and affect selective flotation. For example, pyrite has a relatively high rest potential and also strongly supports oxygen reduction (Biegler, Rand and Woods, 1977). If a sulfide such as galena is in contact with pyrite in a flotation pulp, then its oxidation is not only driven by oxygen reduction on itself, but also that on pyrite and, consequently, is increased significantly. This can result in loss in flotation recovery. Again, this phenomenon has been the subject of many investigations reported in the literature, from the 1960s (Majima, 1969) to today (Mu, Peng and Lauten, 2018). Galvanic interaction between sulfides can also promote spontaneous heating in mining, storage, shipping and disposal of sulfide minerals (Payant _et al_ , 2012). \n\n###### **ELECTROCHEMICAL INVESTIGATIVE TECHNIQUES** \n\nThe most useful electrochemical technique for studying the interaction of collectors with mineral surfaces has proved to be voltammetry. In this technique, the potential of an electrode constructed from the mineral of interest is controlled with a potentiostat and the current flowing through the electrode is recorded. The potential is scanned linearly in time traversing regions in which no reaction occurs to those where collector adsorption takes place. \n\n**232** \n\nFLOTATION PLANT OPTIMISATION  |  SPECTRUM SERIES 25 \n\n**CHAPTER 8  |  ELECTROCHEMICAL ASPECTS OF SULFIDE MINERAL FLOTATION** \n\nThe range of sensitivity of current measuring techniques allows submonolayer formation to be determined as well as that of multilayers. In cyclic voltammetry, the potential is reversed at a selected value and the scan in the opposite direction allows electrochemical reactions of products formed on the initial scan to also be explored. \n\nAn example of the application of cyclic voltammetry, that to investigate the interaction of ethyl xanthate with galena, is shown in Figure 5 (Woods, 1971). The initial scan was started at -0.5 V versus SHE and the potential was taken in the positive-going direction. The anodic current peak that is seen at ~0 V was identified with chemisorption of a monolayer of ethyl xanthate on the galena surface. This assignment was later substantiated by X-ray photoelectron spectroscopy (XPS) (Shchukarev _et al_ , 1994). The increase in anodic current following the anodic peak arises from oxidation of the collector to lead ethyl xanthate and diethyl dixanthogen. On the return scan, a cathodic current peak can be seen at ~ -0.3 V. This peak results from reduction of the products of anodic oxidation back to galena and ethyl xanthate. The area under a voltametric peaks is the charge passed in the electrochemical process and, when the process is adsorption, gives a measure of surface coverage of xanthate on the mineral surface. That for the anodic peak in Figure 5 was as expected for adso"}, {"page": 225, "text": "rption of a monolayer. \n\nFor further studies of mineral/collector interaction using electron spectroscopic techniques such as XPS, the reader is referred to Chapter 9 in the present volume. \n\nSpectroelectrochemistry combines voltammetry with spectroscopy to understand adsorption on surfaces. Of the optical spectroscopy methods that are relevant to understanding flotation, surface-enhanced Raman spectroscopy (SERS) is the most informative. Hope _et al_ (2006) reviewed the work carried out at Griffith University on the application of SERS to elucidate the interaction of flotation reagents with mineral surfaces. They showed that, for each collector studied, adsorption on the mineral surface occurs \n\n\n\n<!-- Start of picture text -->\n20 μA/cm 2<br>-0.4 0 0.4<br>POTENTIAL  Eh<br>Anodic<br>CURRENT<br>Cathodic<br><!-- End of picture text -->\n\n**FIG 5** – Voltammograms for a galena electrode at pH 9.2; scan rate 10 mV s<sup>-1</sup> ; ethyl xanthate 9.5 Ч 10<sup>-3</sup> mol dm<sup>-3</sup> (solid line), 0 (dashed line) from Woods (1971). \n\n**233** \n\nFLOTATION PLANT OPTIMISATION  |  SPECTRUM SERIES 25 \n\n**RONALD WOODS** \n\n_via_ charge transfer to form a metal-sulfur bond and, in situations for which the reversible potential of the formation of the bulk phase is known, at underpotentials, that is, at potentials below the reversible value. \n\nThe electrochemical quartz crystal microbalance (EQCM) provides a means of studying mass changes at the nanogram level and hence can detect chemisorption. Woods and Jeffrey (2007) applied this technique to elucidate the interaction of the collector, ethyl xanthate, with silver surfaces. The induced oscillations of the quartz crystal on which the electrode material under investigation is deposited follow changes in the mass of the electrode and hence measure adsorption. The oscillations follow changes in mass of the electrode and hence measure adsorption. Slippage at the interface occurs when the surface is hydrophobic but not when it is hydrophilic and hence the EQCM allows changes in wettability of the surface to be determined. \n\nThe atomic force microscope (AFM) provides a means of probing surfaces at the atomic level and hence can monitor adsorption. In a recent review of the application of AFM to flotation, Xing _et al_ (2018) pointed out that, in this technique, a sharp probe mounted near to the end of a cantilever scans over the sample surface and provides a high-resolution threedimensional topographic image. In addition, the AFM tip can be used as a force sensor to detect local properties such as adhesion, stiffness, charge etc. \n\nElectrochemical impedance spectroscopy has also been applied to the study of flotation collector adsorption on mineral surfaces (Ertekin, Pekmez and Ekmekci, 2016). Those authors report that microflotation, induction time measurement and electrochemical methods were used to measure adsorption of flotation reagents and to derive a proxy to correlate with flotation behaviours of sulfide m"}, {"page": 226, "text": "inerals. \n\n###### **FLOTATION RECOVERY AS A FUNCTION OF POTENTIAL** \n\nThe mixed potential mechanism implies that flotation will not occur if the potential is below the region in which a collector oxidation reaction can take place and, at potentials within this region, flotation becomes possible. This mechanism was not generally accepted until the 1980s after investigations had been carried out that demonstrated that flotation recovery was, indeed, a function of potential. The early work in this area was carried out in the CSIRO Divisions of Mineral Chemistry and Mineral and Process Engineering laboratories in Melbourne (both now CSIRO Mineral Resources), the US Bureau of Mines in Avondale, Maryland and Virginia Polytechnic Institute and State University. Thus, Gardner and Woods (1973, 1977) at CSIRO designed a particulate bed electrode flotation cell, and applied it to demonstrate that the flotation of galena and that of pyrite were potential-dependent and obtained an estimate of the potential of onset of flotation. \n\nHeyes and Trahar (1977, 1979), also at CSIRO, modified a Denver flotation cell to allow the use of nitrogen as the carrier gas and the control of the potential of the mineral particles in the flotation pulp through the regulated addition of redox reagents. They applied this system to study the flotation of chalcocite with ethyl xanthate as a function of potential. At the US Bureau of Mines in Avondale, Richardson _et al_ (1984) and O’Dell _et al_ (1984) determined the potential dependence of the flotation of chalcocite with ethyl xanthate in which the potential was controlled electrochemically. At Virginia Polytechnic Institute and State University, Basilio, Pritzker and Yoon (1985) studied the same system using a Hallimond tube flotation cell with chemical control of potential by the addition of redox reagents. The results of these three groups are shown in Figure 6. \n\n**234** \n\nFLOTATION PLANT OPTIMISATION  |  SPECTRUM SERIES 25 \n\n**CHAPTER 8  |  ELECTROCHEMICAL ASPECTS OF SULFIDE MINERAL FLOTATION** \n\n\n\n**FIG 6** – Flotation recovery of chalcocite with ethyl xanthate as a function of potential: –  – data from Richardson _et al_ (1984); –  – curves from Heyes and Trahar (1979); dashed curve from Basilio, Pritzker and Yoon (1985). Dotted curve is a cyclic voltammogram at 5 mV s<sup>-1</sup> for a chalcocite bed electrode (O’Dell _et al_ , 1984). \n\nIt can be seen from Figure 6 that flotation does not take place below ~ -0.2 V and that efficient flotation occurs at ~0 V. It can also be seen that there is good agreement between the three groups as to the potential of onset of flotation even though the experimental conditions employed differed. The dotted curve is a voltammogram obtained with a chalcocite particle bed electrode in the flotation cell used by Richardson _et al_ (1984) to record their flotation recovery data. The characteristics of the voltammogram are the same as that found with electrodes made from single chalcocite s"}, {"page": 227, "text": "pecimens. The anodic peak at ~ -0.15 V arises from the chemisorption of a monolayer of ethyl xanthate on the mineral surface, while the anodic current above 0 V is due to interaction with the mineral to form copper(I) xanthate. It can be seen that the onset of flotation occurs in the potential region of chemisorption, and that efficient flotation still occurs when copper(I) xanthate is also formed. \n\nAs illustrated for galena in Figure 5 and chalcocite in Figure 6, chemisorbed xanthate occurs before metal xanthate formation; that is, the chemisorbed collector is the thermodynamically more favourable species. Furthermore, it is sufficient to induce flotation. \n\nFigure 7 shows the flotation recovery/potential curves for chalcocite, bornite, chalcopyrite and pyrite in the presence of ethyl xanthate reported by Richardson and Walker (1985). It can be seen that, in each case, the mineral changed from a non-float to a float condition at a characteristic potential. The potential of onset of flotation of pyrite is similar to that found by Gardner and Woods (1973) with their particulate bed system. \n\nGuy and Trahar (1984) applied their modified Denver flotation cell to the galena/ethyl xanthate system. Flotation of galena from mixtures with quartz was found to be a function of potential, but the potential dependence varied with the mode of pretreatment of the mineral (Figure 8). The left-hand diagram in Figure 8 shows the potential dependence after grinding the mineral in a ceramic or a stainless-steel mill and flotation is observed from the most negative potential induced. When a mild-steel mill was used (middle diagram), negligible flotation was observed below about 0 V. The difference between these two relationships could be explained in terms of the redox conditions in the mill. In the ceramic and stainless- \n\n**235** \n\nFLOTATION PLANT OPTIMISATION  |  SPECTRUM SERIES 25 \n\n**RONALD WOODS** \n\n\n\n<!-- Start of picture text -->\n100<br>80<br>60<br>Cu2s Cu2FeS4 CuFeS2 FeS2<br>40<br>20<br>0<br>-0.3 -0.2 -0.1 0 0.1 0.2 0.3 0.4<br>POTENTIAL (V vs SHE)<br>FIG 7  – Dependence of flotation recovery on conditioning potential; conditioning time<br>ten minutes; flotation time two minutes; pH 9.2; xanthate 1.44 Ч 10 -5  mol dm -3  for Cu S and<br>(2 ± 0.1) Ч 10 -5  mol dm -3  for the other minerals (from Richardson and Walker, 1985).<br>100 100 100<br>GALENA GALENA<br>90 90 90<br>pH 8 pH 8<br>80 80 KEX 80 PPG 400<br>STEEL MILL KEX<br>70 70 ALCOHOL FROTHERS 70 STAINLESS STEEL MILL<br>60 GALENApH 8 60 60 NO 2 S IN MILL<br>PPG 400<br>50 KEX 50 50<br>40 40 40<br>CERAMIC MILL<br>STAINLESS STEEL MILL<br>30 30 30<br>SAMPLE 1<br>20 SAMPLE 2 20 20<br>10 10 10<br>0 0 0<br>-500 -400 -300 -200 -100 0 100 200 300 400 500 -500 -400 -300 -200 -100 0 100 200 300 400 500 -500 -400 -300 -200 -100 0 100 200 300 400 500<br>EPt (mV) EPt (mV) EPt (mV)<br>FLOTATION RECOVERY (PCT)<br>RECOVERY PER CENT IN FIRST MINUTE<br><!-- End of picture text -->\n\n**FIG 8** – Flotation recovery of galena "}, {"page": 228, "text": "in a modified Denver cell at pH 8 in the presence of 10 mg of ethyl xanthate for different pretreatment conditions from Guy and Trahar (1984). \n\nsteel mills, the mineral is free to oxidise by reaction with atmospheric oxygen, but the mildsteel mill will provide cathodic protection and keep the mineral at a low potential. A similar situation can be achieved by grinding in the presence of sodium sulfide. The right-hand graph in Figure 8 shows the results obtained with a stainless-steel mill in the presence of 10<sup>-2</sup> mol dm<sup>-3</sup> sodium sulfide solution. It can be seen that the recovery/potential relationship observed is similar to that for the mild-steel mill. \n\nFigure 9 shows the correlation made by Guy and Trahar between their flotation recovery data for galena in the presence of ethyl xanthate and the voltammetry of Woods (1971, 1972). It can be seen that, for mineral ground under reducing conditions, the onset of flotation occurs at the same potential as does the anodic peak due to chemisorbed xanthate ( _cf_ Figure 5). When galena is pre-oxidised, some sulfur is lost from the surface as thiosulfate or sulfate. Thus, when the potential is subsequently taken to low values, the oxidised surface species \n\n**236** \n\nFLOTATION PLANT OPTIMISATION  |  SPECTRUM SERIES 25 \n\n**CHAPTER 8  |  ELECTROCHEMICAL ASPECTS OF SULFIDE MINERAL FLOTATION** \n\n\n\n<!-- Start of picture text -->\n100 100<br>90 RECOVERY 90<br>80 60<br>70 CURRENT 40<br>60 20<br>CURRENT<br>50 0<br>PREPARED IN<br>40 REDUCING  -20<br>CONDITIONS<br>RECOVERY<br>30 PREPARED IN  -40<br>REDUCING<br>20 CONDITIONS -60<br>10 -80<br>0 -100<br>-500 -300 -100 0 100 300 500<br>EPt (mV)<br>2)CURRENT DENSITY (μA/cm<br>RECOVERY PER CENT IN FIRST MINUTE<br><!-- End of picture text -->\n\n**FIG 9** – Anodic current and flotation response of galena in the presence of ethyl xanthate following preparation under reducing or oxidising conditions from Guy and Trahar (1985). \n\nare reduced to lead metal on the surface. On the subsequent potential scan, an anodic peak is observed that occurs at potentials expected for the reaction of lead with xanthate to form lead xanthate. In the work of Guy and Trahar for mineral prepared under oxidising conditions, the flotation correlates with the current peak and, in this case, lead xanthate would appear to be the species inducing flotation. The flotation recovery increases significantly, however, when the potential is in the region of chemisorption of xanthate on galena. \n\nThe potential dependence of the flotation of galena has also been determined in a pilot plant operating with Mt Isa Mines lead/zinc ore (Johnson, Jowett and Heyes, 1982) using hydrazine to adjust the potential and the results are shown in Figure 10. \n\nComparison of Figures 8–10 shows that the potential of onset of flotation in the pilot plant is the same as that in the laboratory investigations in which the mineral was ground under reducing conditions. Thus, such a pretreatment would appear to be"}, {"page": 229, "text": " the one most relevant to flotation practice. It is interesting to note that flotation of galena was found to be initiated at 0.1 V in the particle bed electrode cell used by Gardner and Woods (1973). \n\nGrano, Ralston and Smart (1990) also carried out studies on the potential dependence of the flotation of galena from Mt Isa lead-zinc ore (Figure 11). It can be seen from the figure that the recovery/potential relationship they obtained is similar to that in Figures 8–10. It can be seen in Figures 8 and 9 that there is an upper as well as a lower potential limit of flotation of galena and that it is independent of the pretreatment conditions. A similar upper limit of flotation was observed for the flotation of chalcocite with ethyl xanthate (Heyes and Trahar, 1979; Basilio, Pritzker and Yoon, 1985). The results of Heyes and Trahar (1979) are shown in Figure 12; note that this figure covers a wider potential range than that covered in Figure 6. \n\nIt can be seen from Figure 12 that the potential at which the upper flotation edge occurs varies with change in pH. For both galena and chalcocite, the upper limit is close to the potential at which the metal xanthate is known to oxidise to the metal oxide and diethyl dixanthogen, and displays the expected pH dependence. Since dixanthogen is more hydrophobic than metal xanthates, oxidation to this compound and a metal oxide would not, alone, be expected to \n\n**237** \n\nFLOTATION PLANT OPTIMISATION  |  SPECTRUM SERIES 25 \n\n**RONALD WOODS** \n\n\n\n<!-- Start of picture text -->\n50<br>MT ISA ORE<br>40 PILOT PLANT TEST<br>30<br>20<br>10<br>0<br>-500 -400 -300 -200 -100 0 100 200 300 400 500<br>EPt (mV)<br>FIG 10  – Flotation response of galena in Mt Isa lead/zinc ore as a function of potential<br>at pH 8.3 in the presence of ethyl xanthate (from Johnson, Jowett and Heyes, 1982).<br>100<br>EX-0.0 kg/t<br>80 EX-0.10 kg/t<br>EX-0.20 kg/t<br>60<br>40<br>20<br>-600 -400  -200  0 200  400  600<br>Eh (mV)<br>RECOVERY PER CENT IN FIRST CELL<br>RECOVERY %<br><!-- End of picture text -->\n\n**FIG 10** – Flotation response of galena in Mt Isa lead/zinc ore as a function of potential at pH 8.3 in the presence of ethyl xanthate (from Johnson, Jowett and Heyes, 1982). \n\n**FIG 11** – Potential dependence of galena flotation from Mt Isa lead/zinc ore with ethyl xanthate at pH 8.1 from Grano, Ralston and Smart (1990). \n\ninhibit flotation. Oxidation of the mineral itself also occurs in the relevant potential range and it is likely that, once the mineral surface is no longer passivated by a metal xanthate, oxidation occurs to form significant quantities of metal oxide and this renders the surface hydrophilic. \n\nRoos, Celis and Sudarsono (1990a) determined the potential dependence of the xanthateinduced flotation of chalcopyrite and (1990b) of chalcocite and covellite. Onset of the flotation \n\n**238** \n\nFLOTATION PLANT OPTIMISATION  |  SPECTRUM SERIES 25 \n\n**CHAPTER 8  |  ELECTROCHEMICAL ASPECTS OF SULFIDE MINERAL FLOTATION** \n\n\n\n<!-- "}, {"page": 230, "text": "Start of picture text -->\n100<br>90<br>80<br>70<br>60<br>CHALCOCITE<br>50<br>KEX 7.6 mg/L<br>PPG 400<br>40<br>pH 11<br>pH 8<br>30<br>20<br>10<br>0<br>-600 -400 -300 -200 -100 0 100 200 300 400 500 600<br>PULP POTENTIAL (mV vs SHE)<br>RECOVERY PER CENT IN THE FIRST MINUTE<br><!-- End of picture text -->\n\n**FIG 12** – Flotation recovery of chalcocite with ethyl xanthate as a function of potential at pH 8 and 11 from Heyes and Trahar (1979). \n\nof chalcopyrite and of chalcocite was found to occur at the potentials previously reported by Richardson and Walker (1985). The threshold flotation potential for covellite was about 50 mV more positive than that for chalcocite under the same conditions. An anodic shift is to be expected since the activity of copper in covellite is less than that in chalcocite. \n\nResearchers at the Central South University, Changsha, China determined the potential at which optimum flotation recovery of sulfide minerals occurs (Hu, Sun and Wang, 2009). They then established ore grinding conditions and chemical compositions in the flotation pulp that give rise to the derived optimum potential. This approach, which is referred to as ‘Original Potential Control Flotation (OPCF)’, has been applied in a number of flotation plants and it is reported (Hu, Sun and Wang, 2009) that improvements in recovery of target minerals is significantly greater than with conventional procedures. \n\n###### **FLOTATION RECOVERY AS A FUNCTION OF COLLECTOR COVERAGE** \n\nVoltammetry provides a method of determining collector coverage as a function of potential under analogous conditions to those used to determine flotation recovery. Figure 13 shows flotation recovery and surface coverage of chemisorbed xanthate as a function of potential for three mineral/collector systems. The flotation recoveries for galena/ethylxanthate in Figure 13a are from Guy and Trahar (1984) for mineral ground under reducing conditions and the surface coverage from Buckley and Woods (1991); data for the chalcocite/ethyl xanthate in Figure 13b is from Woods, Young and Yoon (1990); the flotation recovery for the chalcocite/diethyldithio- phosphate system is from Woods, Kim and Yoon (1993) and the surface coverage from Buckley and Woods (1993). \n\nIt can be seen from Figure 13 that, for each system, significant flotation recovery is observed at low thiol coverage, about 50 per cent recovery at a fractional coverage of <0.2, and maximum recovery is achieved when there is about half a monolayer of chemisorbed collector molecules on the mineral surface. \n\n**239** \n\nFLOTATION PLANT OPTIMISATION  |  SPECTRUM SERIES 25 \n\n**RONALD WOODS** \n\n\n\n<!-- Start of picture text -->\nA B<br>100 1.0<br>100 1.0<br>80 0.8 80 0.8<br>60 0.6 60 0.6<br>40 0.4 40 0.4<br>20 0.2 20 0.2<br>0 0 0.0<br>-0.3 -0.2 -0.1 0 0.1 0.2 -0.40 -0.30 -0.20 -0.10 0.00<br>Potential / V(vs SHE) Potential / V(vs SHE)<br>C<br>100 1.0<br>80 0.8<br>60 0.6<br>40 0.4<br>20 0.2<br>0 0.0<br>-0.4 -0.3 -0.2 -0.1 -0.0 0.1<br>Potential / V(v"}, {"page": 231, "text": "s SHE)<br>Surface coverage (%) Surface coverage (%)<br>Flotational recovery / (%) Flotational recovery / (%)<br>Surface coverage (%)<br>Flotational recovery / (%)<br><!-- End of picture text -->\n\n**FIG 13** – Comparison of potential dependence of flotation recovery and collector coverage (A) galena/ ethyl xanthate, (B) chalcocite/ethyl xanthate, and (C) chalcocite diethyldithiophosphate. \n\n###### **THE POTENTIAL DEPENDENCE OF FLOTATION IN THE ABSENCE OF COLLECTORS** \n\nSome sulfide minerals, such as molybdenite and stibnite are naturally hydrophobic as a result of cleavage occurring between planes of sulfur atoms held together only by Van der Waal’s forces. Such surfaces do not have high affinity for polar water molecules and adhere readily to air bubbles and hence the minerals display floatability in the absence of collectors. Other sulfides float in the absence of collectors when exposed to mild oxidising conditions. \n\nHeyes and Trahar (1977) showed the floatability of chalcopyrite in the absence of collectors to depend on potential as shown in Figure 14. In these experiments, flotation was carried out in their modified Denver cell using nitrogen as the carrier gas. The potential was controlled by adding redox reagents (hypochlorite for oxidation and dithionite for reduction) and was monitored with a platinum electrode inserted in the pulp. Gardner and Woods (1979) confirmed the potential dependence of self-induced flotation of chalcopyrite using a Hallimond tube cell in which the potential was controlled electrochemically. Luttrell and Yoon (1984) also found the same potential dependence for the collectorless flotation of chalcopyrite using a Hallimond tube cell with redox reagents for potential control. \n\nIt can be seen from Figure 14 that there is a good correlation between the potential of onset of flotation and the commencement of the anodic current. The current arises from oxidation of chalcopyrite to remove iron and leave an iron-deficient copper sulfide, which is considered (Buckley and Woods, 1984; Buckley, Hamilton and Woods, 1985) to be responsible for flotation in the absence of collectors. \n\nGalena, pyrrhotite and pentlandite are also non-floating under reducing conditions and floatable in the absence of collectors under oxidising conditions (Guy and Trahar, 1985; Healy \n\n**240** \n\nFLOTATION PLANT OPTIMISATION  |  SPECTRUM SERIES 25 \n\n**CHAPTER 8  |  ELECTROCHEMICAL ASPECTS OF SULFIDE MINERAL FLOTATION** \n\n\n\n<!-- Start of picture text -->\n75 100<br>80<br>50<br>60<br>40<br>25<br>20<br>0 0<br>-0.4 -0.2 0 0.2 0.4 0.6<br>Potential (V vs SHE)<br>-2)<br>Anodic current (μA cm Flotation recovery (%)<br><!-- End of picture text -->\n\n**FIG 14** – Potential dependence of flotation of chalcopyrite in the absence of collectors: — • — • — Heyes and Trahar (1977); • • • • Luttrell and Yoon (1984); —   —  Gardner and Woods (1979). Anodic current on a positive-going voltammogram from a chalcopyrite electrode –––––– Gardner and Woods (1979). \n\nand Tr"}, {"page": 232, "text": "ahar, 1989). It was pointed out by Woods (1991) that the potentials reported by Healy and Trahar for 50 per cent flotation recovery of these minerals in one minute correlated with the equilibrium potentials for the oxidation of each mineral to form sulfur. This suggests that the important species in the self-induced flotation of sulfides is a sulfur species similar to that formed on chalcopyrite. \n\nAttempts were made by Control International to exploit self-induced flotation commercially in Arizona copper mines in the late 1980s (Arbiter and Gebhardt, 1992). Flotation recoveries in the complete absence of collector failed, however, to match those achieved in conventional practice and process development was terminated. A more optimistic application of collectorless flotation of chalcopyrite was recently reported by Heyes (2007). A strategy to separate chalcopyrite from chalcocite and bornite was developed based on work at CSIRO in the late 1970s (Heyes and Trahar, 1977, 1979). Flotation in the absence of collectors produced a concentrate that was predominantly chalcopyrite and the other copper sulfide minerals were then floated following collector addition. This procedure was devised to maintain the provision of a copper concentrate with a copper-sulfur ratio suitable for direct to blister smelting technology as the chalcopyrite content of the ore is increased as a result of the mine being converted from underground to open cut operation. \n\nIt should be pointed out that self-induced flotation will occur whenever the potential of the mineral of interest is in the region of surface oxidation. Thus, self-induced flotation acts as a complication in collector-induced flotation. \n\nFlotation of sulfide minerals in the absence of conventional collectors also occurs in the presence of sulfur(-II) species in solution (Hu, Sun and Wang, 2009). \n\n###### **ACTIVATION AND DEPRESSANT ACTION** \n\nThe separation of one sulfide mineral from another in a complex ore depends on the ability to selectively depress chosen components. \n\nConsideration of flotation in terms of a mixed potential mechanism provides a means of exploring the possible ways in which flotation can be enhanced or depressed. This will be illustrated by a discussion of the curves presented in Figure 15. \n\n**241** \n\nFLOTATION PLANT OPTIMISATION  |  SPECTRUM SERIES 25 \n\n**RONALD WOODS** \n\n\n\n<!-- Start of picture text -->\n(b2)<br>(c)<br>C<br>A<br>Potential<br>B<br>(b1)<br>Anodic<br>CURRENT<br>Cathodic<br><!-- End of picture text -->\n\n**FIG 15** – Schematic diagram showing the effect of various factors on the mixed potential of collector/oxygen systems. \n\nThe solid lines represent collector oxidation (anodic) and oxygen reduction (cathodic) occurring at a mixed potential A. This system can be modified in the following ways: \n\n- The mixed potential can be shifted to B if the oxygen current can be decreased to give curve b1, for example by adding a reagent such as sulfite that diminishes the oxygen conten"}, {"page": 233, "text": "t. In this case the collector oxidation current becomes zero, no oxidised collector species are formed, and flotation is depressed. \n\n- If the collector oxidation current is increased, that is, the curve becomes bpotential B is characterised by greater currents and flotation will be enhanced. This can 2, the new mixed be achieved by increasing the collector concentration or substituting a homologue of the collector with a longer alkyl chain length. \n\n- If collector oxidation is inhibited such that the anodic wave becomes curve c, flotation will be depressed. In this case, the mixed potential will be moved to point C, at which value negligible collector is oxidised. The effect of cyanide in depressing pyrite, in which a surface iron cyanide species is formed, is an example of this mechanism. \n\n- Flotation can be depressed by the addition of a species that oxidises at a lower potential than that for the collector. Thus, if the additional reaction is represented by curve b2, the mixed potential B, at which the rate of reaction is equal and opposite to oxygen reduction, corresponds to zero collector oxidation and hence no flotation. The use of NaSH to depress chalcopyrite in copper/moly plants follows this mechanism. \n\n- Flotation can also be depressed if the solution conditions are changed such that the mineral oxidises in a potential region below that for the collector. That is, mineral oxidation becomes represented by curve b2 and the mixed potential, again, involves negligible collector oxidation. Change in pH can bring about this situation. Another example is the action of cyanide on copper minerals in which situation oxidation of the mineral occurs at lower potentials as a result of the formation of copper cyanide complexes in solution. \n\nEach of the mechanisms discussed above have been confirmed by electrochemical investigations. For example Castro and Larrondo (1981) validated the mechanism of the depressant action of cyanide for chalcocite in the presence of propyl xanthate. These authors correlated measurements of flotation recovery with the potential of a chalcocite electrode in the solution. They found that depression of the mineral was accompanied by a decrease \n\n**242** \n\nFLOTATION PLANT OPTIMISATION  |  SPECTRUM SERIES 25 \n\n**CHAPTER 8  |  ELECTROCHEMICAL ASPECTS OF SULFIDE MINERAL FLOTATION** \n\nin potential and the appearance of copper in solution. The dissolution of chalcocite to form a copper cyanide complex ion shifted the potential below the region in which xanthate reactions occur. \n\n###### **SELECTIVE FLOTATION RECOVERY AS A FUNCTION OF POTENTIAL** \n\nThe early work on the potential dependence of flotation led researchers to assume that the development of separation strategies from differences in recovery/potential relationships established experimentally for individual minerals would be uncomplicated. Progress in developing flotation schemes this way became constrained, however, by the finding (Guy and Trahar, 1985; Gebhardt, De"}, {"page": 234, "text": "wsnap and Richarson, 1985; Gebhardt and Richardson, 1987) that the behaviour of mixtures could not be predicted unconditionally from single mineral studies, due to mineral–mineral interaction. Nevertheless, flotation recovery of minerals in pulps containing more than one sulfide mineral is still a function of potential. It is just that deriving the potential dependence of minerals in mixtures may not be as straightforward as assuming they are the sum of the responses of the individual components determined separately. \n\nChander and Fuerstenau (1983) utilised the potential dependence of the flotation of chalcocite with diethyl dithiophosphate (DTP) to develop an electrochemical strategy for separating chalcocite from molybdenite. Chalcocite was found not to float with DTP at potentials less than 0.0 V, but to float readily at potentials greater than 0.2 V. Molybdenite displays natural hydrophobicity and its floatability is not affected by potential. Thus, this sulfide can be selectively floated from chalcocite at negative potentials. It was found that 66 per cent of the molybdenite and only 14 per cent of the chalcocite floated from a 50:50 mixture of the two minerals at -1.2 V. When the potential was raised to 0.3 V, 100 per cent of the chalcocite, and only 17 per cent of the molybdenite, floated. It was considered that the apparent depression of molybdenite at positive potentials results primarily from competition with the more hydrophobic constituent, chalcocite. \n\nIn recent years, a significant amount of research has been directed towards developing strategies for the effective removal of arsenic-containing minerals from copper and nickel ores prior to smelting since arsenic is a serious environmental hazard and causes problems in the metal recovery processes. This results in ores containing arsenic to be subject to severe penalties when being sold to smelters. The progress made in this area exemplifies what can be achieved by taking into account the different potential dependence of flotation recovery of sulfide minerals. In copper ores, arsenic occurs mainly as enargite (Cu3AsS4) and to a lesser by selective flotation. For example, Castro, Balttierra and Hernбndez (2003) determined the extent as tennantite (Cu12As4S13) and research has been carried out to remove these minerals flotation response of enargite, chalcopyrite, chalcocite and pyrite and found (Figure 16) that the only mineral that was not strongly depressed at high potentials was enargite. From these studies, it was concluded that selective flotation of enargite from copper and iron sulfide minerals is technically feasible by applying a pre-oxidation stage to depress copper and iron minerals. This is consistent with the findings of Fornasiero, Fullston and Ralston (2001) that selective oxidation with hydrogen peroxide allows the selective removal of enargite and tennantite from chalcocite, covellite and chalcopyrite in mixed mineral systems. \n\nGuo and Yen (2005) also studied the i"}, {"page": 235, "text": "nfluence of potential on the flotation recovery of enargite and chalcopyrite to assess the feasibility of enargite removal from a chalcopyrite concentrate. Their results (Figure 17) showed that chalcopyrite begins to oxidise quickly at a much lower potential than does enargite. Guo and Yen (2005) found that enargite could \n\n**243** \n\nFLOTATION PLANT OPTIMISATION  |  SPECTRUM SERIES 25 \n\n**RONALD WOODS** \n\n\n\n<!-- Start of picture text -->\n100<br>90<br>80<br>70 Enargite<br>Chalcopyrite<br>60 Pyrite<br>Chalcocite<br>50<br>40<br>30<br>20<br>10<br>0<br>280 300 320 340 360 380 400 420<br>Potential, mV (SHE)<br>Recovery, %<br><!-- End of picture text -->\n\n**FIG 16** – The effect of oxidation pre-treatment with hydrogen peroxide at pH 9.8 on the flotation recovery of energite, chalcopyrite and pyrite with isopropyl xanthate at pH 6.8 (from Castro, Balttierra and Hernбndez, 2003). \n\n\n\n<!-- Start of picture text -->\n100<br>90<br>80<br>70<br>60<br>50<br>40<br>30<br>20 Chalcopyrite<br>10 Enargite<br>0<br>-0.6 -0.4 -0.2 0 0.2 0.4 0.6<br>Potential (V vs SCE)<br>Recovery (%)<br><!-- End of picture text -->\n\n**FIG 17** – Effect of potential on the flotation recovery of enargite and chalcopyrite at pH 10 in the presence of 7 Ч 10<sup>-5</sup> mol dm<sup>-3</sup> potassium amyl xanthate (from Guo and Yen, 2005). \n\nbe floated efficiently at a potential higher than +0.2 V versus SCE (0.444 versus SHE), while chalcopyrite was completely depressed at potentials higher than this value. Selective flotation revealed that enargite can be successfully removed from chalcopyrite through controlling the pulp potential in the range +0.2 to +0.55 V versus SCE, with the most effective separation being achieved at 0.5 V (0.744 versus SHE). These authors noted that the flotation response of enargite was greater in mineral mixtures with chalcopyrite than when floated alone. The work of Guo and Yen illustrates that, although single mineral studies may not give precise data for mixtures, they can be used to identify conditions for selective flotation in polymetallic ores. \n\nKaye (2006) reported that Leanne Smith (nйe Shannon) and co-workers of CSIRO, building on the many years of experience in investigating the potential dependence of flotation at their \n\n**244** \n\nFLOTATION PLANT OPTIMISATION  |  SPECTRUM SERIES 25 \n\n**CHAPTER 8  |  ELECTROCHEMICAL ASPECTS OF SULFIDE MINERAL FLOTATION** \n\norganisation, had developed a flotation process to separate the arsenic-containing components from other copper sulfides in ores. By studying the flotation behaviour of individual minerals as a function of potential, the CSIRO team identified several electrochemical windows whereby it is possible to selectively float copper–arsenic minerals from other copper minerals. The CSIRO flotation process is reported by Kaye (2006) to involve: \n\n_… some changes to existing chemicals used in the separation process as well as possible changes to the flotation gas, such as the use of nitrogen instead of oxygen."}, {"page": 236, "text": "_ \n\nUnlike the flotation separation proposals put forward by Castro, Balttierra and Hernбndez (2003) and by Guo and Yen (2005), it is not restricted to
