Repository: NDDev-Technocracy-OpenNetwork/hack-2026-nornickel-knot

> **DEPRECATED.** This repository is archived and no longer maintained.
> It is kept read-only for reference; its GDS anchor records
> `lifecycle: archived` under `portfolio:archived-projects`.

# Nornickel Scientific Knot

Живая карта знаний R&D для горно-металлургической отрасли: система превращает архив отчётов, статей, презентаций и экспериментальных материалов в типизированный граф знаний, а затем отвечает на вопросы естественным языком с источниками и страницами первоисточников.

Проект подготовлен командой **Harmonic Labs** для **Норникель AI Hack 2026**, трек **«Научный клубок»**.

File: data/parsed/Материалы конференций/Handbook of Flotation Reagents_ Chemistry, Theory and Practice.json (part 18 of 26)
Riz Black Sea copper|Lime to pH 12–19<br>SO2to pH 6.8–8.5<br>in conditioning<br>auxiliary depressants<br>Na2S or NaCN|Dithiophosphate<br>-phosphinate|SO2<br>condi-<br>tioning<br>HIC after<br>re-grind|\n|3|Weathered massive sulfide<br>copper ore with tarnished<br>chalcopyrite, signs"}, {"page": 223, "text": " of pyrite<br>oxidation. Varieties of pyrite<br>present. May contain<br>impurities such as<br>arsenopyrite, sulfo–salts,<br>bismuth, etc. Sulfides >90%<br>Grind_K_80-50–60-m<br>Re–grind_K_80-30–20-m|1. Lime–A3–3<br>2. Lime–SD200/NaCN<br>(3:1 ratio)<br>Lime–A3–3/SD200<br>3. A3–3, SD200/NaCN<br>(3:1 ratio)|Dithiophosphate-<br>xanthate mixture<br>Dithiophosphate-<br>phosphinate|HIC after<br>re-grind|\n|4|Massive sulfides with pyrite<br>-pyrrhotite, 20% pyrite-<br>60% pyrrhotite. Finely<br>disseminated ore<br>Grind_K_80-30–40-m<br>Re–grind_K_80-<20-m|1. High lime-oxalic<br>acid/NH4Cl<br>2. Lime/DS200/NaCN<br>3:1-oxalic acid/NH4Cl<br>(1:1 ratio)|Xanthate-<br>dithio-phosphate<br>Phosphinate-<br>xanthate|Extensive<br>condi<br>tioning,<br>HIC after<br>re–grind|\n|5|Massive sulfide ore with<br>carbonaceous pyrite.<br>Sometimes may contain<br>Arsenopyrite & marcasite<br>Grind_K_80-45–70-m<br>Re–grind_K_80-25–30-m|Na2SO3-modified<br>Dextrin (DSS20)<br>Lime/A3–3<br>Modified dextrin<br>Na2S, A3–3|Phosphinate-<br>dithiophosphate<br>Phosphinate-<br>xanthate||\n\n\n\n##### _Flowsheet configuration’_ \n\nThe flowsheet used in the treatment of massive sulfide ores is relatively simple (Figure 12.30) and usually uses open-circuit first cleaner. \n\nSome of the most important features of this flowsheet are preconditioning with reagents and high-intensity conditioning (HIC) used after re-grind. Particularly, high-intensity conditioning is extremely effective when a re-grind of the rougher concentrate to -20 -m is \n\nReferences \n\n291 \n\n\n\n**Figure 12.31** Effect of high-intensity conditioning on copper grade/recovery relationship (Cayeli Riz yellow ore). \n\nrequired. Reagents are usually used in the high-intensity conditioning stage to enhance selective aggregation of fine particles [46]. The effect of high-intensity conditioning on the copper grade/recovery relationship is shown in Figure 12.31. \n\nA summary of different reagent schemes for the treatment of massive sulfide copper ores is given in Table 12.24. These reagent schemes were either developed throughout research work (laboratory and pilot plant) or are in use in various plants. Some of the reagent combinations are new technology, which is applicable to a fairly large number of massive sulfide ores. \n\n##### **REFERENCES** \n\n1. Meyer, C., and Hemley R., Wall Rock Alteration, In _Geochemistry of Hydrothermal Ore Deposits_ , Pergamon Press, New York, Chapter 6, p. 296, 1967. \n\n2. Titley, S.R., Characteristics of Porphyry Copper Occurrence in the American South West, In (R.V. Kirkham and W.D. Sinclair eds) _Mineral Deposits Modelling_ , Geological Association of Canada, Canada, pp. 265–270, 1997. \n\n3. Mutschler, F.E., and Mooney, T.C., Precious Metal Deposits Related to Alkalic Igneous Rock: Provisional Classification Grade-Tonnage Data and Exploration Frontiers, In (R.V. Kirkham and W.D. Sinclair eds) _Mineral Deposits Modelling_ , Geological Association of Canada, Canada, pp. 320–333, 1997. \n\n4. Bulatovic, S.M., and Wyslouz"}, {"page": 224, "text": "il, D.M., Operating Practices in the Beneficiation of Major Porphyry Copper/Molybdenum Plants from Chile: Innovated Technology and Opportunities – A Review, _Mineral Engineering_ , Vol. 11, No. 4, pp. 313–331, 1998. \n\n5. Graig, J.R., Compositional and Textural Variations of the Major Iron and Base Metal Sulphide Minerals. In (P.M.J. Gray and J.F. Castle eds) _Sulphide Deposits, Their Origin and Processing_ , IMM, South Africa, Johannesburg pp. 1–15, 1990. \n\n12. Flotation of Copper Sulfide Ores \n\n292 \n\n6. Titley, S.R., Characteristics of High Temperature Massive Sulphide Ores in the United States, Mexico and Peru, In (R.V. Kirkham and W.D. Sinclair eds) _Mineral Deposit Modelling_ , Geological Association of Canada, Canada, pp. 585–592, 1993. \n\n7. Bogdanov, O.C., Theory and Practice of Flotation, _Metalurgizdat_ , pp. 215–230, 1965. \n\n8. Spira, V.K., _Oxygen Demand in Noranda Operating Plants_ , Interim Report No. 12, Noranda Research Center, 1974. \n\n9. Stone, K., _Flotation of Pyrrhotite using SO2_ , Doctorate Dissertation, Queens University, Kingston, Ontario 1974. \n\n10. Bulatovic, S.M., _New Process for Depression of Marcasite during Copper–Lead Cleaning has been Introduced in the Viburnum Mill, USA_ , Internal Technical Note No. 4, 1984. \n\n11. Bulatovic, S.M., _Evaluation of New Reagent Scheme for Mansa Mina Chile Ore_ , Report of Investigation 43824, January 1996. \n\n12. Daniel, H., and Bulatovic, S.M., _Evaluation of New Collectors for Treatment of Porphyry Copper Ore, Senmin, South Africa_ , Report of Investigation LR074, January 1995. \n\n13. Munoz, F.J.C., _Evaluation of Disputada High Clay Ore_ , Report of Investigation, LR Chile 2017, June 1993. \n\n14. Bulatovic, S.M., Jessup, T., and Jackson, J.F., US Patent No. 5,049,612, Sept. 17, 1991. \n\n15. Bulatovic, S.M., _Separation of Polymetallic Sulphides by Froth Flotation_ , US Patent No. 4,880,529, Nov. 14, 1989. \n\n16. Crozier, R.D., _Flotation, Theory Reagents and Ore Testing_ , Pergamon Press, New York, 1992. \n\n17. Harris, P.J., Frothing Phenomena and Frothers, In (R.P. King ed) _Principles of Flotation Froth_ , IMM, South Africa, pp. 237–250, 1989. \n\n18. Dippenaar, A., _The Effect of Particles on the Stability of Flotation Froth_ , Report No. 81, IMM, South Africa, 1988. \n\n19. Bulatovic, S.M., _Evaluation of New HP Frothers from Senmin on Escondida Plant Pulp, Chile_ , Report of Investigation, LR-5435, May 1999. \n\n20. Bulatovic, S.M., Evaluation of Different Frothers on Chucquicamata and Disputada Plant and Pulp, Private communication, 1996. \n\n21. Von Hahn, H.E.A., Flotation of Molybdenite with Various Oil Refinery Fractions, _Conference of Metallurgists_ , CIMM, Vancouver BC, August 25–28, 1968. \n\n22. Glembotskii, V.A., Klassen, V.I., and Plaskin, I.N., _Flotation_ , Nedra, Moscow, 1958. \n\n23. Hernlund, R.W., Flotation of porphyry copper ore, _Quarterly Colorado School of Mines_ , Report 56, No. 3, p. 177, 1961. \n\n24. US Patent 3,785,488, January 15, 1974. \n\n25. US Patent 3,788,467, Januar"}, {"page": 225, "text": "y 29, 1974. \n\n26. US Patent 3,912,623, October 14, 1975. \n\n27. US Patent 2,095,967, January 1936. \n\n28. Bulatovic, S.M., and Wyslouzil, D.M., Effect of Clay Slime on Flotation, _Copper ’99_ , Phoenix, October 1999. \n\n29. Milos Sepilvoda, L.C., _Audit of Grinding Circuit of El Salvador Concentrator_ , Monthly Lab Report No. 22, April 1995. \n\n30. Konigsmann, K.V., Flotation Techniques for Complex Ores, In (A. Zunkel ed) _Complex Sulphides_ , The Metallurgical Society, San Francisco, 1985. \n\n31. Spira, P., and Roseblum, P., Application of Oxygen Demand, Measurement to Aeration Design, _10th Annual Meeting of the Canadian Mineral Processors_ , pp. 484–550, Ottawa, 1978. \n\n32. Bulatovic, S.M., Wyslouzil, D.M., and Rawling, K.A., Laboratory and Plant Evaluation of New Organic Depressant for Treatment of Nanisivik Massive Sulphide Lead–Zinc Ore, _18th Annual Meeting of Canadian Mineral Processors_ , Ottawa, 1986. \n\nReferences \n\n293 \n\n33. Dudenkov, C.B., and Janis, N.A., _Principles of Theory and Practice of Flotation Reagents_ , IZD Nedra, Moscow, 1969. \n\n34. Bulatovic, S.M., Flotation Behaviour of Gold During Processing of Copper–Gold Ores and Refractory Gold-Bearing Sulphides, _Minerals Engineering_ , Vol. 10, No. 9, pp. 895–905, 1997. \n\n35. Martins, V., Dunne, R.C., and Gelfi, P., _Treatment of Partially Refractory Gold Ores_ , Randol Gold Forum, Australia, 1991. \n\n36. Lloyd, A., OK-Tedy Starts Up Copper–Gold Concentrator and New Gold Plant, _Engineering and Mining Journal_ , Vol. 12, pp. 48–53, November 1987. \n\n37. McCulloch, W.E., Flash Flotation for Improved Gold Recovery at Freeport, Indonesia, _Minerals and Metallurgical Processing_ , Vol. 7, pp. 144–148, 1990. \n\n38. Bulatovic, S.M., _Possible Improvement in Tintaya, Peru, Precious Metals Metallurgy_ , Report of Investigation, LR-5341, 1996. \n\n39. Bulatovic, S.M., _Evaluation of New HD Collector in Flotation of Copper–Gold Ore from Northern Ontario_ , Report of Investigation, LR-029, 1991. \n\n40. Allison, S.A., and Dunne, R.C., _The Flotation of Gold from South African Fold Mine Residues_ , _14th IMPC_ , Toronto, pp. II-9–II-18, 1982. \n\n41. Bulatovic, S.M., _An Investigation of the Recovery of Gold and Copper from Igarape Bahia Oxide Copper–Gold Ore_ , Report of Investigation, LR-5354, prepared for CVRD Brazil, 1997. \n\n42. Bulatovic, S.M., _Effect of Organic Acid on Gold Flotation from Copper–Gold Ore_ , Report of Investigation, LR-029 No. 4, 1992. \n\n43. Plante, C., Effect of Oxidation on Sulphide Minerals on their Flotation Properties, _Transactions of AIME_ , Vol. 285, 1963, Private Communication. \n\n44. Bulatovic, S.M., and Salter, R.S., Process Development for Treatment of Refractory Massive Sulphide Copper Ores, _Copper 91_ , Ottawa, August 1991. \n\n45. Bulatovic, S.M., _New SD22 Depressant Improves Plant Metallurgy at Tara Concentrator, Ireland_ , Lakefield Research Technical Note No. 6, 1983. \n\n46. Bulatovic, S.M., _Review of Neves Corvo, Portugal Concentrator and Possible Improvement in Pla"}, {"page": 226, "text": "nt Metallurgy_ , Prepared for RTZ, Report of Investigation, LR-4682, August 1991. \n\n47. Bulatovic, S.M., and Wyslouzil, D.M., Research and Development in Selective Froth Flotation of Mineral Fines from Polymetallic Refractory Sulphide Ores, _Indonesian Mineral Processing Conference_ , September 1991. \n\n# **– 13 –** \n\n### **Flotation of Copper–Zinc Ores** \n\n##### **13.1 SOME GEOLOGICAL AND MINERALOGICAL FEATURES OF COPPER–ZINC ORES RELEVANT TO FLOTATION** \n\nThe geology and mineralogy of copper–zinc ores is similar to that of copper–lead–zinc ores, and in most cases, these ores are grouped together with copper–lead–zinc ores. There are several geological formations of massive sulfide copper–zinc deposits. These include: \n\n- (a) Ores related to volcanic formation \n\n- (b) Ores related to marine mafic extrusive rocks – Breccia type massive sulfide ores \n\n- (c) Ores related to marine felsic ore, mafic extrusive rocks – epithermal ores \n\n- (d) Copper–zinc scarns \n\nThe copper–zinc ores of volcanic formation occur in two principal formations: (a) areas dominated by mafic volcanic rock and (b) areas containing sub-equal amounts of mafic volcanic rock and sedimentary strata. These deposits are characterized [1] by significant variation in the mineralogical compositions and the alteration associated with the depth of the deposit. Deposits that are formed at a depth of more than 500 m are associated with a sequence of primary mafic flows. Typical deposits from this group are the Noranda district, Matagami Lake district and Flin Flon district (Canada). \n\nDeposits that are shallow (i.e. 300–1500 m) are formed by mafic and felsic rock. The volcanogenic deposits contain up to 80% pyrite, sphalerite, chalcopyrite and often pyrrhotite. The ratio of copper and zinc varies widely. The complexity of the ore is also highly variable. With respect to processing characteristics, these ores can be regarded as complex massive sulfide ores and their floatability is related to the degree of alteration. There are two distinct types of alteration of these deposits. These include: (a) alteration pipes occurring directly below massive sulfide zones which have extremely complex mineralization and (b) lower semi-conformable alteration zones occurring several hundred meters below the sulfide zone. They may represent, in part, a reservoir zone where the sulfur and metal are leached. Some of the alteration pipes have a chloritic core and contain talc. \n\nBreccia-type massive sulfide copper–zinc ores are a specific class of strata-bound mineral deposits that occur in thick sequence of clastic sedimentary rock and intercalated \n\n<mark>295</mark> \n\n296 \n\n13. Flotation of Copper–Zinc Ores \n\nbasalt. Originally, noted by metamorphic belt of Shikolu, Japan, these deposit types are recognized throughout the world (Africa, Canada, USA, etc.) in rocks from the Early Protozoic to Tertiary age. These deposits typically form stratiform lenses and sheet-like accumulation of semi-massive to massive s"}, {"page": 227, "text": "ulfides. Ore minerals are dominantly pyrite and/or pyrrhotite with variable amounts of chalcopyrite and sphalerite and minor to trace amounts of galena. These deposits contain significant amounts of precious metals (gold and silver). These deposits are different from those of the massive sulfide lead-rich deposits commonly associated with rhyolites. The ores from these deposits can form simple-to-treat to highly refractory ores (Goldstream, Canada). \n\nAnother kind of breccia-type massive sulfide copper–zinc ore is the deposits from the Outokumpu Mining district. These deposits are hosted by chemogenic quartzite and calcareous–silicate rock. The uniqueness of these deposits is they are high in cobalt and nickel. From a processing point of view, these deposits can be classified as difficult-to-treat to relatively simple ores. The largest deposits of this type are Kerelly, Petllilahti and Kylylahti. \n\nThe copper–zinc, or simply zinc, scarns occur in continental settings, associated with either subduction or rifting. The copper–zinc scarns are rare due to the fact that they are more common as lead–zinc ores with significant amounts of silver and gold. The largest copper–zinc scarn deposit is the Antamina deposit in Peru. \n\nIn most of the copper–zinc deposits, the valuable minerals are chalcopyrite and sphalerite. In some deposits, bornite, covellite and other porphyry copper minerals are present. The presence of secondary copper minerals in the copper–zinc ores represent a significant problem, specifically related to selectivity between copper and zinc minerals. \n\nSphalerite is the most important mineral which appears in many lead–zinc and copper– lead–zinc ores. There are several varieties of sphalerite including: marmatite – black variety with high iron, clesofen – colorless and preshibamit – high cadmium sphalerite. \n\nThe composition of sphalerite is highly variable and depends on the impurities contained in sphalerite. These impurities are either replacements of zinc in the crystal structure of sphalerite or the formation of emulsions in the mineral itself, as micron inclusions or ‘disease’ in sphalerite. The most common impurities in sphalerite are iron, cadmium, copper, indium, gallium, tin and other elements. Iron content of sphalerite can vary from 1 to 25%, cadmium can be as high as 1.5%. The copper can vary from traces to 20%. These impurities in the sphalerite are critical for determining reagent schemes suitable for the treatment of copper–zinc ore. \n\nCopper–zinc ores also contain gold in the form of electrum or copper–aurid and silver, mostly as sulfosalts, and to a lesser degree, argentite. \n\n##### **13.2 FLOTATION PROPERTIES OF COPPER–ZINC ORES** \n\nIn the flotation of copper–zinc massive sulfide ores, the flotation properties of copper and zinc are determined by the nature and composition of the ore. Selectivity between chalcopyrite and sphalerite, in principle, is determined by the type of copper minerals present in the ore. The simpl"}, {"page": 228, "text": "est separation was achieved when only chalcopyrite is present in the ore. The presence of secondary copper minerals (i.e. bornite, covellite and digenite) \n\n13.2 Flotation Properties of Copper–Zinc Ores \n\n297 \n\nrepresents a significant problem in the separation of copper from sphalerite. This is because the secondary copper minerals are soluble and during grinding, or _in situ_ , they release copper ions, which activate sphalerite. It is quite common that copper–zinc ores that contain secondary copper minerals have a covellite layer on the sphalerite surface. \n\nApart from the copper activation of sphalerite, the presence of silver, arsenic or other ions, which come from sulfosalts, may activate sphalerite and create a problem in the selective separation of copper and sphalerite. Although literature and textbooks contain vast references on flotation, activation and de-activation of sphalerite [2–4], little to nothing is known regarding the flotation behavior of sphalerite that contains impurities, even though it is the mineral that has been studied the most. In actual practice, the separation of sphalerite from copper can be very difficult on one hand, or flotation of sphalerite from pyrite and/or pyrrhotite can be relatively easy, on the other hand. \n\nThe flotation properties of sphalerite are also very much related to the iron content of the sphalerite. It has been established that adsorption of collector on sphalerite decreases with an increase of iron content of sphalerite [5], also the activation of sphalerite at higher pH decreases with an increase in iron content. For example, the optimum pH for activation of marmatite from massive sulfide ore is between 10 and 10.5, while with a higher pH, recovery of marmatite decreases. \n\nIn some deposits where weathering of the ore is dominant, or in the case of supergene alteration, sphalerite can be rich in copper giving rise to a chalcopyrite disease of sphalerite, in which case the sphalerite can be floated without activation with copper ions and, in a number of cases, may contaminate the copper concentrate. \n\nThe flotation behavior of chalcopyrite, found in copper–zinc ores, is similar to that of chalcopyrite from a massive sulfide ore. However, because during selective flotation of copper–zinc ores, different zinc depressants are used which may create different flotation environment, sometimes favorable for chalcopyrite flotation. The presence of pyrrhotite in copper–zinc ores, which is quite common, also affects the flotation of chalcopyrite in a way that pyrrhotite consumes oxygen that is required for chalcopyrite flotation resulting in decreased floatability. Therefore, the influence of oxygen in flotation of complex copper– zinc ores cannot be neglected. For example, a copper–zinc ore containing pyrrhotite needs extensive oxidation to promote chalcopyrite flotation [6]. Therefore, aeration is practiced in many operating plants that treat copper–zinc ores that contain pyrrhotite. \n\nCopper–zinc "}, {"page": 229, "text": "massive sulfide ores are regarded as the most complex ores and consequently most difficult to treat. As a result, reagent schemes used in the various operating plants are very different. Based on the processing characteristics and mineral composition, the copper–zinc can be divided into the following four groups: \n\n- (a) Low and medium sulfide copper–zinc ores, where chalcopyrite is the only copper mineral. These ores can be characterized as easy-to-treat ore. The sulfide content in this ore varies between 30 and 60%. \n\n- (b) Copper–zinc massive sulfide ores, where the sulfide content of the ore ranges from 60 to 80% and the principal copper mineral in the ore is chalcopyrite. Pyrrhotite in the ore varies from 6 to 40%. The selectivity between copper and zinc does not represent a problem, but rejection of pyrite and pyrrhotite during zinc flotation can be difficult. \n\n13. Flotation of Copper–Zinc Ores \n\n298 \n\n- (c) Refractory massive sulfide ores, partially to highly altered, where the relatively high solubility of sulfide during grinding is common. These ores are usually finely disseminated and liberation occurs below 30 -m. Ores from the Black Sea region and Iberian Pyrite Belt are examples of these ores. The sulfide content of the ore is over 90%. \n\n- (d) Copper–zinc ores with mixed copper minerals (i.e. chalcopyrite, covellite, bornite and digenite) with moderate to high iron content, selective flotation of copper and zinc from these ores is extremely difficult and usually requires a special flowsheet and reagent scheme. \n\n##### **13.3 REAGENT PRACTICE IN FLOTATION OF LOW AND MEDIUM IRON SULFIDE CONTENT COPPER–ZINC ORES** \n\nThese ores, in principle, are of volcanic origin with iron sulfide content ranging from 5 to 60%. The majority of these ores contain pyrrhotite, ranging from 3 to 15%. They are also characterized by low solubility of sulfides and therefore the ion content of the pulp is relatively low. The scarn ore also belongs to this group. Typically, most of these ores contain significant amounts of gold and silver and, consequently, the reagent scheme has been tailored to maximize precious metal recovery in the copper concentrate. These ores are concentrated in North America (i.e. Canada and USA), where the reagent scheme for treatment of these ores differs significantly from that used for concentrates from other parts of the world. In fact, it is called ‘Canadian technology.’ Most of these plants use aeration as a principal tool in controlling the rate of copper flotation, and thus, copper recovery. \n\n##### **13.3.1 Reagent schemes – modifiers and depressants** \n\nIn the 1960s and 1970s, the reagent schemes used for treatment of copper–zinc ores were designed to maximize recovery of gold and silver. \n\nAlthough cyanide was extensively used, the dosages were minimal because of the adverse effect on silver recovery. The effect of NaCN additions on silver and gold flotation from East Malartic (Canada) ore is illustrated in Figure 13.1 [7]"}, {"page": 230, "text": ". Higher additions of cyanide also had a negative effect on the rate of copper flotation, therefore the NaCN was used at a lower pH region (i.e. 8.5–9.0), where it was shown to be the most effective for depression of both pyrite and pyrrhotite. \n\nIn the ores where precious metals are present, the use of zinc sulfate (ZnSO4·7H2O) was avoided and only a few plants are using small quantities of ZnSO4 to aid zinc depression during copper flotation. In the presence of ZnSO4, the recovery of both gold and silver in the copper concentrate is significantly reduced. Figure 13.2 shows the effect of ZnSO4 on gold, silver and zinc recovery in the copper concentrate. Zinc rejection in the copper concentrate was reduced, but at higher ZnSO4 additions, dramatic deterioration of gold and silver recoveries occur. \n\nIt is not known what causes deterioration of gold and silver in the presence of ZnSO4. No literature data exist regarding the effect of ZnSO4 on the floatability of individual \n\nReagent Practice in Flotation of Low and Medium Iron Sulfide Content \n\n13.3 \n\n299 \n\n\n\n**Figure 13.1** Effect of NaCN addition on gold and silver recovery in the copper rougher concentrate. \n\n\n\n**Figure 13.2** Effect of ZnSO4·7H2O additions on zinc, gold and silver recovery in the copper concentrate [8]. \n\nminerals. Plant data have also shown that high additions of ZnSO4 have a negative effect on subsequent zinc flotation. This was most pronounced during flotation of lead–zinc ores. This phenomenon is discussed in more detail in Chapter 14. The effectiveness of ZnSO4 as depressant decreases at a lower pH region (i.e. -9.0). \n\nDepressant (NH4)2SO4 was used in several plants that treat Cu–Zn ores containing pyrrhotite. In the presence of soda ash, (NH4)2SO4 has shown a depressing effect on pyrrhotite. Studies have shown that the effectiveness of (NH4)2SO4 as a depressant is related to pH. Figure 13.3 shows the effect of (NH4)2SO4 on zinc concentrate grade at different pH levels. The results appear that ammonium sulfate was most effective at a pH between 9.5 and 10.5. \n\n13. Flotation of Copper–Zinc Ores \n\n300 \n\n\n\n**Figure 13.3** Effect of (NH4)2SO4 on zinc concentrate upgrading from gold stream Cu/Zn pyrrhotite ore [9]. \n\nAt the Geco plant, SO2 gas was bubbled into a solution of NH4OH and feed to the rod mill as a mixture which may produce (NH4)2SO4. \n\nThe use of organic polymers, namely dextrin, was practiced in several plants as a pyrite/pyrrhotite depressant during both copper and zinc flotation. Small quantities of yellow dextrin were effective as pyrrhotite and pyrite depressant during both copper and zinc flotation. Some copper–zinc ores contain hydrophobic gangue (talc, chlorite). Depression of talc during copper flotation was effectively achieved with the use of carboxymethylcellulose (CMC). \n\nSodium sulfite (Na2SO3) is a part of the depressant system, together with lime, during the treatment of copper–zinc ore with elevated pyrrhotite content. It has been observed from pla"}, {"page": 231, "text": "nt practice that Na2SO3 is most effective at a pH region between 10 and 10.5. Other sulfur-containing compounds such as SO2 and Na2S2O5 have also been part of reagent schemes during the treatment of copper–zinc ores. Na2S2O5 shows a depressing effect on both pyrite and pyrrhotite and also slows flotation of pre-activated sphalerite. The effect of level of Na2S2O5 on copper flotation from Goldstream Ore is shown in Table 13.1. \n\nThese results were obtained in laboratory batch tests. Other depressants used were ZnO/NaCN (1:3) and dithiophosphate collector. In the early 1990s, the Goldstream plant adopted Na2S2O5 as their standard pyrrhotite depressant. \n\nA new line of organic-based depressants, the ‘SD’ series and the ‘HQS’ series [10] were found to be highly effective pyrite/pyrrhotite depressants, and are used in several operating plants. \n\nThe principal pH modifier used in many plants that treat copper–zinc ore with precious metals is soda ash, mainly due to the fact that in the presence of lime, gold and silver recoveries are significantly reduced. Plant tests using lime were conducted at the East Sullivan Mines in the early 1970s where they normally used soda ash. The results obtained with soda ash and lime are compared in Table 13.2. \n\n13.3 Reagent Practice in Flotation of Low and Medium Iron Sulfide Content \n\n301 \n\n**Table 13.1** \n\nEffect of Na2S2O5 on copper flotation from Goldstream pyrrhotite ore \n\n|Na2S2O5|pH||Copper rou|gher conc|||Copper cl|eaner con|c|\n|---|---|---|---|---|---|---|---|---|---|\n|additions<br>(/t)||Assay|s (%)|Dist|(%)|Assay|s (%)|Dis|t (%)|\n|g||Cu|Zn|Cu|Zn|Cu|Zn|Cu|Zn|\n|0|6.5|4.3|3.2|85.1|45.6|14.1|2.2|71.3|25.2|\n|300|6.7|6.5|3.1|88.8|38.3|16.3|2.1|74.4|20.1|\n|600|6.6|7.4|2.6|89.6|28.2|18.5|2.0|80.1|18.1|\n|900|6.5|8.1|2.3|92.2|25.3|22.4|1.6|83.1|11.4|\n|1500|6.4|11.3|2.4|94.3|20.6|28.4|1.4|85.5|8.2|\n|2000|6.3|12.2|2.2|95.1|18.5|30.3|1.4|86.1|7.1|\n\n\n\n**Table 13.2** \n\nEffect of lime and soda ash on gold and silver recovery from the East Sullivan mine (Quebec) \n\n|Modifier|Used|Product||Assays (|%, g/t)|||Distribu|tion (%)||\n|---|---|---|---|---|---|---|---|---|---|---|\n|(g/t)|pH||Cu|Zn|Au|Ag|Cu|Zn|Au|Ag|\n|Na2CO3<br>-400|9.1|Copper conc|21.3|3.24|7.1|150|91.7|13.7|82.5|70.0|\n|||Cu circ tail|0.08|0.83|0.06|2.4|8.3|86.3|17.5|30.0|\n|||Head|0.92|0.93|0.30|8.1|100.0|100.0|100.0|100.0|\n|CaO<br>-280|9.5|Copper conc|20.8|4.1|5.2|130|90.0|15.2|72.2|65.0|\n|||Cu Circ Tail|0.09|0.77|0.08|3.8|10.0|84.8|27.8|35.0|\n|||Head|0.91|0.92|0.30|2.5|100.0|100.0|100.0|100.0|\n\n\n\nThe absence of soda ash from the circuit also resulted in an increase in zinc content of the copper concentrate. In several operating plants, it has been observed [11] that the presence of soda ash in the copper circuit had a beneficial effect on subsequent zinc flotation. Lime is used in some operating plants, where precious metals are not present. Lime is proven to be a poor pyrrhotite depressant, especially at lower pH values. \n\nCopper sulfate (CuSO4) is a principal zinc"}, {"page": 232, "text": " activator used in the zinc circuit. The addition of CuSO4 depends on the type of sphalerite present in the ore. Low iron sphalerite usually requires higher additions of CuSO4 (i.e. between 100 and 150 g) per percent of zinc contained in the ore. Higher iron content of sphalerite requires lower dosages of CuSO4. In many North American operating plants, the established plant consumption of CuSO4 ranges from 60 to 80 g per percent of zinc in the ore. An overdose of CuSO4 reduces zinc recovery and selectivity toward iron sulfides. This observation was made from plant data [12]. This phenomenon cannot be confirmed readily at a laboratory scale. \n\n13. Flotation of Copper–Zinc Ores \n\n302 \n\n##### **13.3.2 Reagent schemes – collectors and frothers** \n\nThe type of collector used in selective flotation of copper–zinc ores depends on the following factors: \n\n- (a) Presence of gold in the ore \n\n- (b) Ratio of pyrite and pyrrhotite \n\n- (c) Type of sphalerite present \n\n(d) Depressant system used \n\nDuring the treatment of copper–zinc ores that contain precious metals, several collectors in the copper circuit were used, especially in the early days (i.e. from 1960s to 1980s). These collectors were AF242, AF35 and R208 (i.e. diaryl dithiophosphate and alkyl dithiophosphate). Xanthates were used as secondary collectors. \n\nXanthates in copper flotation are used as primary collectors with ores that do not contain precious metals and where the circuit pH is maintained above 9.5 (i.e. 10–10.5). When the amount of pyrrhotite in the ore is relatively high, alkyl dithiophosphate collectors are used as primary collectors and xanthates as secondary collectors. \n\nIn the 1980s, operating plants, which treat ore with precious metals, replaced dithiophosphates with a phosphine-based collector. This collector gave superior precious metal recoveries compared to dithiophosphate. \n\nWhen the sulfur-containing depressants, such as SO2, Na2SO3 and Na2S2O5, were used as acid the preferred collectors are dithiophosphates or thionocarbamates. \n\nIn the zinc circuit, the principal collector used is xanthate. Few plants that treat ore with high pyrrhotite ore use modified thionocarbamate collectors. One operating plant (Flin Flon Operation) used xantogen formate as the principal zinc collector, which was later replaced by ethyl thionocarbamate. \n\nThe principal frother in a copper circuit is methyl isobutyl carbinol (MIBC) or other aliphatic alcohols. In some plants, pine oil is used. In zinc circuits, glycol-type frothers are used in the majority of cases. The exception being, where ores with elevated pyrrhotite content and the use of MIBC as the standard frother exists. \n\n##### **13.3.3 Operating plant reagent schemes** \n\nTable 13.3 shows the reagent schemes used in major operating plants that treat low and medium iron sulfide copper–zinc ores. Some of these plants have recently been closed as the deposit has been depleted, but the uniqueness of some of the reagent schemes is worth mentio"}, {"page": 233, "text": "ning. \n\nThe presence of pyrrhotite in a number of operating plants represented a problem in pyrrhotite depression. Various plants adopted different techniques for rejection of pyrrhotite, which are worth describing. The following are different techniques used in various plants. \n\n- (a) The Geco Concentrator uses extensive aeration in the copper circuit (i.e. about 15 min). Collector is also added in the aerators. In the zinc circuit, ammonia is used for \n\n13.3 Reagent Practice in Flotation of Low and Medium Iron Sulfide Content \n\n303 \n\n**Table 13.3** \n\nReagent schemes used in major operating plants \n\n|Concentrator<br>|Reagent|additions|pH||Pretreatment|\n|---|---|---|---|---|---|\n|and type of||||||\n|<br>|Copper|Zinc||||\n|ore treated|<br>Circuit (g/t)|Circuit (g/t)|Cu|Zn||\n|_Winston Lake,_<br>Canada<br>|Ca(OH)2400–800|Ca(OH)2600|9.0–9.5|10.0|Long zinc feed<br>conditioning<br>|\n|Pyrite,<br>pyrrhotite<br>ore with<br>~20%<br>monoclinic<br>pyrrhotite<br>present in<br>the ore|Na2SO3500–600<br>DS200 50–100<br>R3477 10–150<br>SIPX 5–10|CuSO4800–1500<br>SIPX 10<br>R3894<sup>_a_ </sup>10<br>MIBC 10|||with lime CuSO4<br>-collector|\n|_BHP, Les_<br>_Mines Selbaie_|Na2S 250|Ca(OH)2700–1000|9.2|10.5–<br>11.5|Zinc cleaner<br>feed|\n|Pyrite between<br>5 and 15%<br>tarnished<br>copper in<br>weathered<br>parts of the<br>ore body|Na2CO3600<br>R208 5–10<br>3418A 10–15<br>SO2to cleaners<br>MIBC 0–10|CuSO4250<br>R3894 5<br>SIPX 5–10<br>DF1012 5–10|||conditioning|\n|_East Sullivan,_<br>_Canada_|Na2CO3450<br>NaCN 12|CuSO4250<br>R208 18|9.2|9.0|Aeration-12 min|\n|Ore consists<br>essentially of<br>pyrite,<br>chalcopyrite,<br>pyrrhotite<br>and localized<br>sphalerite.<br>Total sulfur<br>content 10%,<br>Au/Ag present|Na2SO3300<br>PAX 8<br>R108 14<br>R242 20<br>MIBC|NaCN 12||||\n|_Geco Mines,_<br>_Canada_<br>Sedimentary<br>deposit in<br>amphibole–<br>feldspar rock.<br>Sulfides<br>pyrite,<br>pyrrhotite,<br>chalcopyrite,<br>sphalerite.<br>Ore contains<br>Ag|Na2CO3400<br>NH4OH 150<br>SO2200<br>NaEX 15<br>4.5<br>NaCN 12<br>PAX 15<br>R208 10|NH4OH 480<br>CuSO4320|8.5<br>clean|10.2|Aeration|\n\n\n\n( _Continued_ ) \n\n13. Flotation of Copper–Zinc Ores \n\n304 \n\n**Table 13.3** ( _Continued_ ) \n\n|Concentrator<br>|Reagent|additions||pH||Pretreatment|\n|---|---|---|---|---|---|---|\n|and type of<br>|Copper|Zinc|||||\n|ore treated|<br>Circuit (g/t)|Circuit (g/t)|Cu||Zn||\n|_Britannia_<br>_Concentrator,_<br>_Canada_<br>feeds<br>Chalcopyrite,<br>sphalerite,<br>pyrite, gold<br>-silver in a<br>quartz chlorite–<br>sericite schist,<br>16% total<br>sulfide|Ca(OH)2150<br>NaCN 80<br>ZnSO4100<br>Na2CO3100<br>PNBX 18<br>Pine oil 10<br>|Ca(OH)2400<br>CuSO4250<br>PNBX 30<br>Pine oil 30|9.5||11.4|Conditioning<br>copper and zinc|\n|_Kidd Creek,_<br>_Canada_|Ca(OH)2300<br>NaCN 20|Ca(OH)2900<br>CuSO4400|8.5–|6.8|11.2|Aeration. Reverse<br>pyrite marcasite|\n|Chalcopyrite,<br>sphalerite,<br>pyrite,<br>marcasite<br>in quartz–<br>gabbro matrix.<br>Total<br>sulfide content<br>30–60%|SO2200–300<br>SIPX 15<br>R208 10<br>MIBC 15<"}, {"page": 234, "text": "br>|SIPX 15<br>Reverse flotation<br>SO2-pH 4.5<br>Heat-65<sup>o</sup>C<br>NaEX-5 g/t||||flotation from<br>zinc concentrate|\n|_Matagami_<br>_Lake, Canada_<br>Chalcopyrite,<br>sphalerite,<br>pyrite in a<br>sedimentary<br>rock. Ore<br>contained<br>hydrophobic<br>gangue|Ca(OH)2300–600<br>ZnSO4450<br>NaCN 50<br>CMC 120<br>SIPX 20<br>R3477 10|CaO 800<br>CuSO4350<br>SIPX 30<br>Dow 1012 10|9.5||11.0|Aeration|\n|_East Malartic_<br>_Mines,_<br>_Canada_<br>Chalcopyrite,<br>sphalerite,<br>pyrite in a<br>volcanogenic- <br>rock. Signi-<br>ficant quan-<br>tities of gold<br>present in<br>the ore|Na2CO3600<br>ZnSO4550<br>R3477 10<br>PAX 5<br>3418A 10<br>MIBC 20<br> NaCN 70|CaO 1000<br>CuSO4400<br>PAX 20<br>MIC 15|9.8||10.5|Preconditioning|\n\n\n\n( _Continued_ ) \n\n305 \n\n13.3 Reagent Practice in Flotation of Low and Medium Iron Sulfide Content \n\n**Table 13.3** ( _Continued_ ) \n\n|Concentrator|Reagen|t additions|pH||Pretreatment|\n|---|---|---|---|---|---|\n|and type of<br>ore treated|Copper<br>Circuit (g/t)|Zinc<br>Circuit (g/t)|Cu|Zn||\n|_Pinos Altos,_<br>_USA_<br>Chalcopyrite,<br>sphalerite,<br>secondary<br>copper<br>minerals in<br>a sedimentary<br>rock|Na2S 400<br>Na2SO3450<br>R208 20<br>PAX 5<br>MIBC 10|Ca(OH)2400<br>CuSO4380<br>PAX 10<br>R3894 10|8.5|10.0||\n|_Twin J Mines,_<br>_Canada_<br>Weint-type<br>deposit with<br>chalcopyrite,<br>pyrite,<br>sphalerite,<br>gold and silver.<br>Also containin<br>clay minerals|Na2CO3900<br>ZnSO4300<br>NaCN 12<br>AF31 10<br>R208 25<br> <br>g|Ca(OH)2400<br>Na2SiO3200<br>CuSO4600<br>MIBC 20|8.8|10.5|Conditioning|\n|_Lake Dufault,_<br>_Canada_<br>Chalcopyrite,<br>pyrite,<br>pyrrhotite,<br>sphalerite in<br>a sedimentary<br>rock|Na2CO31500<br>Na2SO3800<br>NaCN 15<br>ZnSO4500<br>R404 40<br>PAX 20|Ca(OH)2800<br>CuSO4350<br>R3477 25<br>PAX 10|9.0|9.5|Copper skim<br>flotation|\n|_Kevetty,_<br>_Finland_|Ca(OH)2800|Ca(OH)2700|6.8|10.5|Lime–SO2<br>conditioning in|\n|Chalcopyrite,<br>pyrite, sphaleri<br>in a volcano-<br>genic rock|SO21500<br>te<br>SIPX/PAX 100<br>MIBC 20|CuSO4450<br>Fe(SO4)2500<br>MIBC 20|PAX 50||stages|\n\n\n\n> _a_ dithiocarbamate Cytec \n\npH control. It is believed that ammonia prevents activation of pyrrhotite in the presence of copper sulfate. Several attempts have been made through plant trials to replace ammonia with lime, but without success. When lime is added as pH modifier, the zinc concentrate grade drops from 51 to 47%. \n\n- (b) The Winston Lake Concentrator adopted quite a unique technique. In the copper circuit in the presence of Na2SO3 at pH 9.0, the pyrrhotite was well depressed. A long conditioning time with lime–CuSO4-collector was also used in the zinc circuit. The CuSO4 conditioner is a high-intensity conditioner (8’-8’) equipped with a 150 HP motor. With the introduction of this conditioning technique, the zinc concentrate \n\n306 \n\n13. Flotation of Copper–Zinc Ores \n\n**Table 13.4** \n\n|Concentrators|Ass|Metall<br>ays (%,|urgical r<br>g/t)|**Table 13.**<br>esults obta<br>As|**4**<br>ined in t<br>says (%,|he plants<br>g/t"}, {"page": 235, "text": ")|Re|covery (|%)|\n|---|---|---|---|---|---|---|---|---|---|\n||Feed|||Cu con|c|Zn conc|Cu|Au|Zn|\n||Cu|Au|Zn|Cu|Au|Zn||||\n|Winston Lake|0.7|0.3|13.5|27.2|8.4|54.5|76.0|40.5|94.0|\n|Les Mines Selbaie|1.1|0.6|3.5|25.5|11.8|52.0|85.0|50.5|80.0|\n|East Sullivan|0.9|0.3|0.9|21.5|6.8|52.9|91.0|82.0|81.8|\n|Geco Mine|2.0|–|5.1|26.0|–|51.0|94.0|–|77.5|\n|Britannia Mine|1.0|0.6|0.7|31.0|15.5|59.0|99.5|77.0|65.0|\n|Kidd Creek|2.2|–|4.2|25.0|–|51.1|95.0|–|75.0|\n|Matagami Lake|1.5|–|5.5|27.0|–|55.0|90.1|–|85.0|\n|East Malartic|1.35|2.10|3.6|25.1|31.5|52.0|92.2|85.1|80.0|\n|Pinos Altos|1.20|–|4.5|33.1|–|58.5|90.0|–|85.5|\n|Twin J Mine|1.22|1.7|5.2|19.5|24.0|49.5|88.0|68.5|82.0|\n|Lake Dufault|3.3|–|8.5|22.5|–|51.5|95.6|–|82.2|\n|Kevetty|3.5|–|1.0|20.3|–|48.0|97.5|–|41.0|\n\n\n\n\n\n**Figure 13.4** Schematic outline of reverse marcasite flotation circuit [13]. \n\ngrade improved from 49% (start up of concentrator) to 54.5% Zn. Another important parameter in the zinc circuit flotation is pH control. In the roughing operation, pH was strictly controlled at 10.0 and in the cleaners at 9.5. The higher pH had a negative effect on zinc concentrate grade. It is believed that at higher pH, pyrrhotite tends to flocculate and reports to the zinc concentrate as an entrapment. \n\n13.4 Reagent Practice in Flotation of Massive Sulfide Copper–Zinc Ores \n\n307 \n\n- (c) Some ores contained marcasite, which is readily floatable in the zinc concentrate. Kidd Creek Concentrator adopted a reverse flotation technique where the marcasite was floated away from the zinc using SO2-heat method for sphalerite depression. Figure 13.4 shows a schematic outline of a reverse flotation method. \n\nThe most important parameter in this process is pH. The pH is strictly controlled at about 4.5. At a lower pH, the marcasite is depressed and will not float while at a higher pH, selectivity between marcasite and sphalerite deteriorates. By using this technique, the zinc concentrate was upgraded from 47.5 to 53% Zn with a 2% loss in overall zinc recovery. \n\n##### **13.4 REAGENT PRACTICE IN FLOTATION OF MASSIVE SULFIDE COPPER–ZINC ORES** \n\nThis ore is common in many parts of the world, including North America, Russia, Europe (i.e. Turkey, Scandinavia, Spain and Portugal), Australia, South Africa and Japan. Some of these deposits are extremely complex and are considered as difficult-to-treat ore. Most of these ores are fine grained and require relatively fine grinding to achieve reasonable liberation. Sometimes grinding below 40 -m is required. Some deposits contain secondary copper minerals, which usually result in pre-activation of zinc minerals either _in situ_ or during the grinding operation, where the separation of copper from zinc becomes very difficult and requires the use of a special reagent scheme and flowsheet. \n\nThe solubility of the ore, in some cases, represents a significant problem in sequential flotation of copper–zinc minerals. The
