Repository: NDDev-Technocracy-OpenNetwork/hack-2026-nornickel-knot

> **DEPRECATED.** This repository is archived and no longer maintained.
> It is kept read-only for reference; its GDS anchor records
> `lifecycle: archived` under `portfolio:archived-projects`.

# Nornickel Scientific Knot

Живая карта знаний R&D для горно-металлургической отрасли: система превращает архив отчётов, статей, презентаций и экспериментальных материалов в типизированный граф знаний, а затем отвечает на вопросы естественным языком с источниками и страницами первоисточников.

Проект подготовлен командой **Harmonic Labs** для **Норникель AI Hack 2026**, трек **«Научный клубок»**.

File: data/parsed/Материалы конференций/XX Международная Черняевская конференция по химии, аналитике и технологии платиновых металлов.json (part 18 of 19)
Е.Г., Малькова Е.А., Задавина А.С., Парамонова Н.А. . . . . . . . . . . . . . . . . . . . . . . . . 124_|\n|**АНАЛИз  ДРАГОцЕННыХ  МЕТАЛЛОВ ПРИ  ПРОИзВОДСТВЕ  АВТОМОбИЛьНыХ  КАТАЛИзАТОРОВ**|\n|_Чехомова Л.М., Денисов С.П., Бубнов К.В. . . . . . . . . . . . . . . . . . . . . . . . . . . . . . . . . . . . . 125_|\n|**ОПРЕДЕЛЕНИЕ  ПЛАТИНОВыХ  МЕТАЛЛОВ  И  зОЛОТА В  ЧЕРНОСЛАНцЕВыХ  РуДАХ  КАзАХСТАНА**<br>**И  ПРОДуКТАХ ИХ  ОбОГАЩЕНИЯ  МЕТОДОМ icP ms**|\n|_Шевелев Г.А.  . . . . . . . . . . . . . . . . . . . . . . . . . . . . . . . . . . . . . . . . . . . . . . . . . . . . 126_|\n|**ОПРЕДЕЛЕНИЕ  ПЛАТИНОВыХ  МЕТАЛЛОВ И  зОЛОТА  В  РАзЛИЧНыХ  МАТЕРИАЛАХ**<br>**ПРИ  ИХ  ВыВОзЕ  С  ТЕРРИТОРИИ  ТАМОЖЕННОГО  СОюзА**|\n|_Шевелев Г.А.  . . . . . . . . . . . . . . . . . . . . . . . . . . . . . . . . . . . . . . . . . . . . . . . . . . . . 127_|\n|**ОПРЕДЕЛЕНИЕ  ПЛАТИНОВыХ  МЕТАЛЛОВ  И  зОЛОТА В  НЕРАСТВОРИМыХ  ОСАДКАХ**<br>**КАЛИйНыХ  СОЛЕй МЕСТОРОЖДЕНИй  КАзАХСТАНА  МЕТОДОМ  icP mS**|\n|_Шевелев Г.А., Зубкова Е.А., Зейлик Б.С.  . . . . . . . . . . . . . . . . . . . . . . . . . . . . . . . . . . . . . 128_|\n\n\n\n###### **Секция 3. ТЕХНОЛОГИИ  ПЕРЕРАбОТКИ  СыРьЯ  И  ПРОИзВОДСТВА ПЛАТИНОВыХ  МЕТАЛЛОВ  И  зОЛОТА** \n\n|**АППАРАТуРА  ДЛЯ  РАзРАбОТКИ  зОЛОТОНОСНыХ  МЕСТОРОЖДЕНИй**|\n|---|\n|_Афанасенко С.И., Исаков В.П., Исакова В.Г., Лазариди А.Н.,_<sup>_._</sup>_Лямкин А.И.  . . . . . . . . . . . . . . . . . . 131_|\n|**ЭФФЕКТИВНАЯ  ТЕХНОЛОГИЯ  ПОЛуЧЕНИЯ  ХЛОРИДА  РОДИЯ**|\n|_Барабошкин В.Е., Воинов В.Н., Гроховский С.В., Коник К.П., Кузас Е.А.,_|\n|_Лобко С.В., Федичкин С.А.  . . . . . . . . . . . . . . . . . . . . . . . . . . . . . . . . . . . . . . . . . . . . 132_|\n|**ПОЛуЧЕНИЕ  ПОРОшКА  РОДИЯ  МЕТОДОМ  ВОССТАНОВЛЕНИЯ  Из  РАСТВОРОВ**|\n|_Бежан С.Г., Пятахина Е.С., Буслаева Т.М., Боднарь Н.М.  . . . . . . . . . . . . . . . . . . . . . . . . . . . 133_|\n|**ОбОГАЩЕНИЕ  КОНцЕНТРАТОВ  бЛАГОРОДНыХ  МЕТАЛЛОВ В  ГИДРОТЕРМАЛьНыХ  уСЛОВИЯХ**|\n|_Белоусов О.В., Рюмин А.И., Белоусова Н.В., Борисов Р.В. . . . . . . . . ."}, {"page": 224, "text": " . . . . . . . . . . . . . . . . . . . 134_|\n|**СИНТЕз  И  ИССЛЕДОВАНИЕ  ПОРОшКОВ  ИРИДИЯ И  ИРИДИйСОДЕРЖАЩИХ  МАТЕРИАЛОВ**|\n|_Воробьева Е.В., Буслаева Т.М., Копылова Е.В., Симоненко Е.П.,_|\n|_Симоненко Н.П., Фомичев В.В., Севастьянов В.Г.  . . . . . . . . . . . . . . . . . . . . . . . . . . . . . . . 135_|\n|**О  ПЕРСПЕКТИВАХ  ПРИМЕНЕНИЯ  АВТОКЛАВНыХ  ПРОцЕССОВ В  ТЕХНОЛОГИИ**<br>**АФФИНАЖА  МЕТАЛЛОВ  ПЛАТИНОВОй  ГРуППы**|\n|_Грабчак Э.Ф., Вязовой О.Н. . . . . . . . . . . . . . . . . . . . . . . . . . . . . . . . . . . . . . . . . . . . . 136_|\n|**К  ВОПРОСу  О  ПЕРЕРАбОТКЕ  ОТРАбОТАННОй  ФуТЕРОВКИ  ПЕЧЕй  АФФИНАЖНОГО  ПРОИзВОДСТВА**<br>_Губин М.В., Плечкина С.И., Темеров С.А., Ефимов В.Н.  . . . . . . . . . . . . . . . . . . . . . . . . . . . . 137_|\n|**ПЕРЕРАСПРЕДЕЛЕНИЕ  бЛАГОРОДНыХ  МЕТАЛЛОВ  В  ПРОцЕССЕ  ПЕРЕРАбОТКИ  НИКЕЛЕВыХ  РуД**<br>**КОМбИНАТА «юЖуРАЛНИКЕЛь»**|\n|_Дрогобужская С.В., Касиков А.Г., Рыбин С.Г.  . . . . . . . . . . . . . . . . . . . . . . . . . . . . . . . . . . 138_|\n|**ИНТЕНСИФИКАцИЯ  ПРОцЕССА  ЖИДКОФАзНОГО  ХЛОРИРОВАНИЯ  зОЛОТО-СЕРЕбРЯНОГО  СПЛАВА**|\n|_Иванова Л.В., Хориков П.А., Прудникова Н.Г., Вязовой О.Н., Мамонов С.Н.  . . . . . . . . . . . . . . . . . 139_|\n|**ОСОбЕННОСТИ  ПЕРЕРАбОТКИ  РуТЕНИЕВыХ  КОНцЕНТРАТОВ**|\n|_Ильяшевич В.Д., Шульгин Д.Р., Павлова Е.И.  . . . . . . . . . . . . . . . . . . . . . . . . . . . . . . . . . . 140_|\n|**ВЛИЯНИЕ  уСЛОВИй  ПОЛуЧЕНИЯ  НА  РАзМЕР  И  ФОРМу АФФИНИРОВАННыХ  ПОРОшКОВ**<br>**ИРИДИЯ  И  РуТЕНИЯ**|\n|_Ильяшевич В.Д., Мамонов С.Н., Вязовой О.Н., Павлов Е.А., Гурская В.Ю., Асянова Д.А.  . . . . . . . . . . 141_|\n|**СПОСОб  ПОЛуЧЕНИЯ  ХЛОРИДНыХ  СОЛЕй  ИРИДИЯ(iii)**|\n|_Ильяшевич В.Д., Павлова Е.И., Лосева М.П., Губанов А.И. . . . . . . . . . . . . . . . . . . . . . . . . . . . 142_|\n\n\n\n225 \n\nXX Международная Черняевская конференция по химии, аналитике и технологии платиновых металлов \n\n|**ИзВЛЕЧЕНИЕ  РЕНИЯ  И  РуТЕНИЯ  Из  ОТХОДОВ  ПРОИзВОДСТВА СЛОЖНОЛЕГИРОВАННыХ**<br>**ЖАРОПРОЧНыХ  СПЛАВОВ НА  НИКЕЛЕВОй  ОСНОВЕ**|\n|---|\n|_Касиков А.Г., Петрова А.М., Арешина Н.С., Кшуманева Е.С., Ракитина Е.Ю. . . . . . . . . . . . . . . . . 143_|\n|**ПОЛуЧЕНИЕ  КОНцЕНТРАТОВ  бЛАГОРОДНыХ  МЕТАЛЛОВ Из  ПРОМПРОДуКТОВ  ПЕРЕРАбОТКИ**<br>**СуЛьФИДНОГО МЕДНО-НИКЕЛЕВОГО  СыРьЯ**|\n|_Касиков А.Г., Волчек К.М., Кшуманева Е.С., Сорокин В.А.  . . . . . . . . . . . . . . . . . . . . . . . . . . . 144_|\n|**КАТИОНООбМЕННАЯ  СОРбцИЯ  РОДИЯ  И  РуТЕНИЯ В  ГИДРОТЕРМАЛьНыХ  уСЛОВИЯХ**<br>_Кузьмин В.И., Жидкова Т.И., Бренно Ю.Ю.  . . . . . . . . . . . . . . . . . . . . . . . . . . . . . . . . . . . 145_|\n|**ИзВЛЕЧЕНИЕ  бЛАГОРОДНыХ  МЕТАЛЛОВ Из  ЧЕРНОСЛАНцЕВыХ  РуД**|\n|_Лебедева Е.В., Глебова А.С., Кононова О.Н., Патрушев В.В., Кононов Ю.С.  . . . . . . . . . . . . . . . . . 146_|\n|**ПИРОМЕТАЛЛуРГИЧЕСКОЕ  ПРОИзВОДСТВО  ПЛАТИНОВыХ  СПЛАВОВ  Из  ВТОРИЧНОГО  СыРьЯ**<br>_Левченко С.Д., Морозова Л.Э., Васекин В.В. . . . . . . . . . . . . . . . . . . . . . . . . . . . . . . . . . . . 147_|\n|**ПИРОМЕТАЛЛуРГИЧЕСКАЯ  ТЕХНОЛОГИЯ  ПЕ"}, {"page": 225, "text": "РЕРАбОТКИ АВТОМОбИЛьНыХ  КАТАЛИзАТОРОВ**<br>_Лобанов В.Г., Семина И.Н., Кричунов С.М., Соловьев М.В., Евдокимов А.А.  . . . . . . . . . . . . . . . . . 148_|\n|**СЕРОСОДЕРЖАЩИй  ФИТОСОРбЕНТ  ДЛЯ  ИзВЛЕЧЕНИЯ ПЛАТИНОВыХ  МЕТАЛЛОВ**<br>**Из  ТЕХНОГЕННыХ  ВОД**|\n|_Лосев В.Н., Елсуфьев Е.В., Буйко О.В., Трофимчук А.К.,_ _Горда Р.В., Легенчук А.В. . . . . . . . . . . . . . . 149_|\n|**ПЕРЕРАбОТКА  МАГНИТНОй  ФРАКцИИ  ФАйНшТЕйНА МЕТОДОМ  СОЛЯНОКИСЛОГО**<br>**ВыЩЕЛАЧИВАНИЯ**|\n|_Макарова Т.А., Петров А.Ф., Иванов О.С.  . . . . . . . . . . . . . . . . . . . . . . . . . . . . . . . . . . . . 150_|\n|**ДОИзВЛЕЧЕНИЕ  ДРАГОцЕННыХ  МЕТАЛЛОВ  Из  ТЕХНОЛОГИЧЕСКИХ РАСТВОРОВ**<br>**ГАЛьВАНОХИМИЧЕСКИМ  МЕТОДОМ**|\n|_Мальцев Э.В., Собачинский Н.Н., Кучин Н.М., Островский Ю.В., Заборцев Г.М.  . . . . . . . . . . . . . . 151_|\n|**РАСПРЕДЕЛЕНИЕ  МИКРО- И  НАНОЧАСТИц  бЛАГОРОДНыХ  МЕТАЛЛОВ В  СуЛьФИДАХ**<br>**И  уГЛЕРОДИСТОМ  ВЕЩЕСТВЕ**<br>|\n|_Марченко Л.Г., Комашко Л.В. . . . . . . . . . . . . . . . . . . . . . . . . . . . . . . . . . . . . . . . . . . . 152_|\n|**КОНТЕйНЕРы  ДЛЯ  ПЛАВКИ  И  ТЕРМООбРАбОТКИ ПЛАТИНОВыХ  МЕТАЛЛОВ**<br>_Матюхин П.А., Бочегов А.А., Кузьменко Г.Ф.  . . . . . . . . . . . . . . . . . . . . . . . . . . . . . . . . . . 153_|\n|**РАзВИТИЕ  ТЕХНОЛОГИИ  ПЕРЕРАбОТКИ  шЛАМОВ МЕДНОГО  И  НИКЕЛЕВОГО  ЭЛЕКТРОЛИзА**<br>_Мельников Ю.Т., Кравцова Е.Д., Криницын Д.О. . . . . . . . . . . . . . . . . . . . . . . . . . . . . . . . . . 154_|\n|**КОНцЕНТРИРОВАНИЕ  бЛАГОРОДНыХ  МЕТАЛЛОВ  Из  НЕКОТОРыХТИПОВ  МИНЕРАЛьНОГО**<br>**И  ВТОРИЧНОГО  СыРьЯ**<br>|\n|_Олейникова Н.В., Чекушин В.С. . . . . . . . . . . . . . . . . . . . . . . . . . . . . . . . . . . . . . . . . . . 155_|\n|**СОВЕРшЕНСТВОВАНИЕ  ТЕХНОЛОГИИ  ГАзООЧИСТКИ  уЧАСТКА  ОбЖИГА  КОНцЕНТРАТОВ,**<br>**СОДЕРЖАЩИХ МЕТАЛЛы ПЛАТИНОВОй  ГРуППы**|\n|_Островский Ю.В., Заборцев Г.М., Кожанов А.Л., Литвяк М.А., Бацунов К.А.  . . . . . . . . . . . . . . . . 156_|\n|**РАзРАбОТКА  ТЕХНОЛОГИИ  ОбОГАЩЕНИЯ  ВКРАПЛЕННыХ МЕДНО-НИКЕЛЕВыХ**<br>**ПЛАТИНО-ПАЛЛАДИЕВыХ  РуД ЧЕРНОГОРСКОГО  МЕСТОРОЖДЕНИЯ**|\n|<br>_Постолатьева А.В., Пристанский К.А., Злотников К.П. . . . . . . . . . . . . . . . . . . . . . . . . . . . . 157_|\n|**ПЕРЕРАбОТКА  бЕДНыХ  ГИДРОКСИДНыХ  ОСАДКОВ АФФИНАЖНОГО  ПРОИзВОДСТВА**|\n|_Рюмин А.И., Миронкина Н.В., Яцунов В.В. . . . . . . . . . . . . . . . . . . . . . . . . . . . . . . . . . . . . 158_|\n|**ПЕРЕРАбОТКА  ХЛОРИДНыХ  ОСАДКОВ АФФИНАЖА  ПЛАТИНы**|\n|<br>_Рюмин А.И., Миронкина Н.В., Соломатов В.В., Холин О.Г. . . . . . . . . . . . . . . . . . . . . . . . . . . . 159_|\n|**ПОВышЕНИЕ  ИзВЛЕЧЕНИЯ  ДРАГОцЕННыХ  МЕТАЛЛОВ В  АВТОКЛАВНОй  ТЕХНОЛОГИИ**<br>**ПЕРЕРАбОТКИ ПИРРОТИНОВыХ  КОНцЕНТРАТОВ**|\n|_Саверская Т.П., Макарова Т.А., Петров А.Ф.,_ _Юрьев А.И., Нафталь М.Н.  . . . . . . . . . . . . . . . . . . 160_|\n|**ЭЛЕКТРООСАЖДЕНИЕ  зОЛОТА(iii)  Из  НЕТОКСИЧНыХ  ЭЛЕКТРОЛИТОВ**<br>|\n|**В  ПРОцЕССЕ  ЭЛЕКТРОДИАЛИзА**|\n|_Садырбаева Т.Ж. . . . . . . . . . . . . . . . . . . . . . . . . . . . . . . . . . . . . . . . . . . . . . . . . ."}, {"page": 226, "text": " . 161_|\n|**ПЕРЕРАбОТКА  КОНцЕНТРАТА  ПыЛИ  ЭЛЕКТРОФИЛьТРОВ**|\n|_Темеров С.А., Губин М.В., Плечкина С.И., Ефимов В.Н.  . . . . . . . . . . . . . . . . . . . . . . . . . . . . 162_|\n|**ВЛИЯНИЕ  ТЕМПЕРАТуРы,  КОНцЕНТРАцИИ  ХЛОРИД-ИОНА И  СООТНОшЕНИЯ  au/cорг  НА  ИзВЛЕЧЕНИЕ**<br>**зОЛОТА Из  уПОРНыХ  СуЛьФИДНыХ  КОНцЕНТРАТОВ МЕТОДОМ  АВТОКЛАВНОГО  ОКИСЛЕНИЯ**<br>_Тер-Оганесянц А.К., Ковалев В.Н., Каплан С.Ф., Воробьев-Десятовский Н.В.  . . . . . . . . . . . . . . . . 163_|\n\n\n\n226 \n\nСодержание \n\n|**ПРИМЕНЕНИЕ  СОРбцИОННыХ  МЕТОДОВ  ДЛЯ  ИзВЛЕЧЕНИЯ  РЕНИЯ Из  МАТОЧНыХ  РАСТВОРОВ**<br>**АФФИНАЖА  ПЛАТИНы**|\n|---|\n|_Федичкин С.А.  . . . . . . . . . . . . . . . . . . . . . . . . . . . . . . . . . . . . . . . . . . . . . . . . . . . 164_|\n|**О  ВОзМОЖНОСТИ  ПРИМЕНЕНИЯ  deForm-3d ДЛЯ  МОДЕЛИРОВАНИЯ  ПРОцЕССОВ  ОМД**<br>**В  ПРОИзВОДСТВЕ СТЕКЛОПЛАВИЛьНыХ  АППАРАТОВ**|\n|_Фомин А.А., Сычев С.Е.  . . . . . . . . . . . . . . . . . . . . . . . . . . . . . . . . . . . . . . . . . . . . . . 165_|\n|**ТЕбуКОНАзОЛ – ЭФФЕКТИВНый  ЭКСТРАГЕНТ  ДЛЯ  ИзВЛЕЧЕНИЯ ПАЛЛАДИЯ(ii)**|\n|**Из  АзОТНОКИСЛыХ  РАСТВОРОВ**|\n|_Хисамутдинов Р.А., Голубятникова Л.Г., Анпилогова Г.Р.,_|\n|_Карабанова Д.Н., Муринов Ю.И.  . . . . . . . . . . . . . . . . . . . . . . . . . . . . . . . . . . . . . . . . . 166_|\n\n\n\n|**Секция 4. ПРИМЕНЕНИЕ  ПЛАТИНОВыХ  МЕТАЛЛОВ И зОЛОТА**<br>**В  ПРОМышЛЕННОСТИ,  КАТАЛИзЕ,  МЕДИцИНЕ  И ДРуГИХ  ОбЛАСТЯХ,**<br>**ПРОИзВОДСТВО  МАТЕРИАЛОВ  И  ИзДЕЛИй  НА  ИХ  ОСНОВЕ**|\n|---|\n|**terNary  Phase  diaGrams  oF  PlatiNum  GrouP  metalS**|\n|_Yusenko K.V. . . . . . . . . . . . . . . . . . . . . . . . . . . . . . . . . . . . . . . . . . . . . . . . . . . . . . 168_|\n|**ИССЛЕДОВАНИЕ  АДСОРбцИИ  ПЛАТИНОВыХ  КОМПЛЕКСОВ РАзЛИЧНОй  ГЕОМЕТРИИ  НА  ОСНОВНыХ**<br>**НОСИТЕЛЯХ СЛОИСТОй  СТРуКТуРы  ПРИ  СИНТЕзЕ  КАТАЛИзАТОРОВ Pt/m**<sup>**2+**</sup>**m**<sup>**3+**</sup>**ox**<br>_Бельская О.Б., Степанова Л.Н., Лихолобов В.А. . . . . . . . . . . . . . . . . . . . . . . . . . . . . . . . . . 169_|\n|**ПРИМЕНЕНИЕ  ЭЛЕКТРОЛИТИЧЕСКОГО  зОЛОТА КАК  ФуНКцИОНАЛьНОГО  ПОКРыТИЯ  КОРПуСОВ**<br>**ИНТЕГРАЛьНыХ  МИКРОСХЕМ**|\n|_Берсирова О.Л., Нечипорчук С.В., Кублановский В.С. . . . . . . . . . . . . . . . . . . . . . . . . . . . . . . 170_|\n|**ФОРМИРОВАНИЕ  НАНОКРИСТАЛЛИЧЕСКИХ  ФАз бЛАГОРОДНыХ  МЕТАЛЛОВ  НА  уГЛЕРОДНыХ**<br>**НОСИТЕЛЯХ ПРИ  ПОВышЕННыХ  ТЕМПЕРАТуРАХ**<br>_Борисов Р.В., Белоусов О.В.  . . . . . . . . . . . . . . . . . . . . . . . . . . . . . . . . . . . . . . . . . . . . 171_|\n|**СНИЖЕНИЕ  ПОТРЕбЛЕНИЯ  ПЛАТИНы  И  ЕЕ  СПЛАВОВ ПРИ  ВыРАбОТКЕ  СТЕКЛА  И  ВыРАЩИВАНИИ**<br>**МОНОКРИСТАЛЛОВ зА  СЧЕТ  ИСПОЛьзОВАНИЯ  КОМПОзИТОВ  Pt – al2o3**|\n|_Бочегов А.А., Ермаков А.В., Никифоров С.В., Вандышева И.В. . . . . . . . . . . . . . . . . . . . . . . . . . 172_|\n|**ПРОИзВОДСТВО  КАТАЛИТИЧЕСКИХ  И  уЛАВЛИВАюЩИХ  СИСТЕМ ДЛЯ  КОНВЕРСИИ  АММИАКА:**<br>**СЛАГАЕМыЕ  ЭФФЕКТИВНОСТИ**|\n|_Гах С.В., Морозова Л.Э.  . . . . . . . . . . . . . . . . . . . . . . . . . . . . . . . . . . . . . . . . . . . . . . 1"}, {"page": 227, "text": "73_|\n|**[Pd(Nh3)4]moo4– ПРЕДшЕСТВЕННИК  КАТАЛИзАТОРОВ, СОДЕРЖАЩИХ  ПАЛЛАДИй  И  МОЛИбДЕН**<br>_Губанов А.И., Семитут Е.Ю., Потемкин Д.И.  . . . . . . . . . . . . . . . . . . . . . . . . . . . . . . . . . 174_|\n|**КАТАЛИТИЧЕСКИЕ  СИСТЕМы  ДЛЯ  ОКИСЛЕНИЯ  АММИАКА ПРОИзВОДСТВА  ОАО  «ЕзОцМ»**<br>_Гущин Г.М., Богданов В.И., Гроховский С.В., Лобко С.В., Черемных В.П., Баженов А.Г.  . . . . . . . . . . 175_|\n|**КОМПЛЕКСНОЕ  МОДИФИцИРОВАНИЕ  КАК  СПОСОб  СТАбИЛИзАцИИ СВОйСТВ  зОЛОТОГО**<br>**юВЕЛИРНОГО  СПЛАВА  585  ПРОбы**|\n|_Гущинский А.А., Павлов Е.А., Гурская В.Ю., Ельцин С.И., Скуратов А.П. . . . . . . . . . . . . . . . . . . . 176_|\n|**КОНТАКТНОЕ  ВзАИМОДЕйСТВИЕ  РАСПЛАВОВ  Bi2o3 – B2o3  С  ТВЕРДыМ  ИРИДИЕМ**<br>_Денисова Л.Т., Подкопаев О.И., Кучумова О.В., Денисов В.М.  . . . . . . . . . . . . . . . . . . . . . . . . . 177_|\n|**КАТАЛИТИЧЕСКИЕ  ПРОцЕССы  НА  ОСНОВЕ  НАНОРАзМЕРНыХ  ЧАСТИц ПАЛЛАДИЯ**<br>**ДЛЯ  ПОЛуЧЕНИЯ  АРОМАТИЧЕСКИХ  АМИНОВ**|\n|_Еременко Н.К., Сименюк Г.Ю., Образцова И.И. . . . . . . . . . . . . . . . . . . . . . . . . . . . . . . . . . 178_|\n|**ТЕХНОЛОГИЯ  ИзВЛЕЧЕНИЯ  ПЛуТОНИЯ  Из  ПЛАТИНы**|\n|_Ермаков А.В., Панфилов А.М., Баторшин Г.Ш., Рябов И.И.  . . . . . . . . . . . . . . . . . . . . . . . . . . 179_|\n|**ИРИДИЕВыЕ  ТЕРМОПАРы.  ПРОИзВОДСТВО  И  ПРИМЕНЕНИЕ**|\n|_Ермаков А.В., Студенок Е.С., Сасинова Р.А., Ерохина Л.Н., Походун А.И.  . . . . . . . . . . . . . . . . . . 180_|\n|**НАНОЧАСТИцы  ПАЛЛАДИЯ  НА  ПОВЕРХНОСТИ  ОКСИДА  ГРАФЕНА КАК  КАТАЛИзАТОР**<br>**В  МОДЕЛьНыХ  ОРГАНИЧЕСКИХ  РЕАКцИЯХ**|\n|_Иони Ю.В., Любимов С.Е., Даванков В.А., Губин С.П.  . . . . . . . . . . . . . . . . . . . . . . . . . . . . . 181_|\n|**НАНОЧАСТИцы  ПЛАТИНОВыХ  МЕТАЛЛОВ  В ПОРОшКОВыХ СМЕСЯХ  С  уГЛЕРОДНыМИ**<br>**НАНОМАТЕРИАЛАМИ**|\n|_Исакова В.Г., Исаков В.П., Лямкин А.И., Петраковская Э.А.,_|\n|_Немцев И.В., Жарикова Н.В.  . . . . . . . . . . . . . . . . . . . . . . . . . . . . . . . . . . . . . . . . . . . 182_|\n\n\n\n227 \n\nXX Международная Черняевская конференция по химии, аналитике и технологии платиновых металлов \n\n|**ЭЛЕКТРООСАЖДЕНИЕ  ФуНКцИОНАЛьНыХ  ПАЛЛАДИЕВыХ  ПОКРыТИй**<br>**Из  ИМИНОДИАцЕТАТНОГО  ЭЛЕКТРОЛИТА**|\n|---|\n|_Кублановский В.С., Никитенко В.Н., Руденко К.П.  . . . . . . . . . . . . . . . . . . . . . . . . . . . . . . . 183_|\n|**СИНТЕз  КАТАЛИзАТОРОВ  Pd/c и ru/c И  ИХ  ИССЛЕДОВАНИЕ  В  РЕАКцИИ ЖИДКОФАзНОГО**|\n|**ГИДРИРОВАНИЯ  бЕНзАЛьДЕГИДА**|\n|_Мироненко Р.М., Бельская О.Б., Маевская О.В., Лихолобов В.А.  . . . . . . . . . . . . . . . . . . . . . . . . 184_|\n|**бИФуНКцИОНАЛьНыЕ  ЭЛЕКТРОКАТАЛИзАТОРы ВОССТАНОВЛЕНИЯ  КИСЛОРОДА**|\n|**НА  ОСНОВЕ  ПАЛЛАДИЯ  И  3****_d_-МЕТАЛЛОВ**|\n|_Никитенко В.Н., Кублановский В.С., Руденко К.П., Молодид Г.В.  . . . . . . . . . . . . . . . . . . . . . . . 185_|\n|**КОМПОзИТы  aG/ZNo  С  ДОПИРОВАННОй  ОКСИДНОй  ФАзОй**|\n|_Николаева Н.С., Шубин А.А., Иванов В.В.  . . . . . . . . . . . . . . . . . . . . . . . . . . . . . . . . . . . . 186_|\n|**О  ПРИЧИНАХ  РАзРушЕНИЯ  СТЕКЛОПЛАВИЛьНыХ  АППАРАТОВ В  ПРОцЕССЕ**|"}, {"page": 228, "text": "\n|**ИХ  ВыСОКОТЕМПЕРАТуРНОй  ЭКСПЛуАТАцИИ**|\n|_Павлов Е.А., Дмитриев В.А., Ефимов В.Н., Мальцев Э.В. . . . . . . . . . . . . . . . . . . . . . . . . . . . . 187_|\n|**ОбЛАСТь  СуЩЕСТВОВАНИЯ  ФАзы  iNPd В  СИСТЕМАХ  (au, cu) – in – Pd**|\n|_Пташкина Е.А., Кабанова Е.Г., Кузнецов В.Н., Васекин В.В. . . . . . . . . . . . . . . . . . . . . . . . . . . 188_|\n|**ОКРАшЕННыЕ  СПЛАВы  ДРАГОцЕННыХ  МЕТАЛЛОВ ДЛЯ  СТОМАТОЛОГИИ**|\n|_Тыкочинский Д.С., Васекин В.В., Степанова Г.С.  . . . . . . . . . . . . . . . . . . . . . . . . . . . . . . . . 189_|\n|**АНАЛИз  ФОРМОИзМЕНЕНИЯ  ЛИСТОВОй  зАГОТОВКИ В  ПРОИзВОДСТВЕ  СТЕКЛОПЛАВИЛьНыХ**<br>**АППАРАТОВ**|\n|_Фомин А.А., Сычев С.Е.  . . . . . . . . . . . . . . . . . . . . . . . . . . . . . . . . . . . . . . . . . . . . . . 190_|\n|**ОРГАНИзАцИЯ  ПРОИзВОДСТВА  В  ОАО  “КРАСцВЕТМЕТ» МИшЕНЕй  Из  СЕРЕбРА**|\n|**ДЛЯ  МАГНЕТРОННОГО  НАПыЛЕНИЯ**|\n|_Хориков П.А., Дмитриев В.А., Возный В.Я.  . . . . . . . . . . . . . . . . . . . . . . . . . . . . . . . . . . . 191_|\n|**ОСАЖДЕНИЕ  зОЛОТА  НА  ВыСОКОПОРИСТыЕ МЕТАЛЛ-уГЛЕРОДИСТыЕ  СОРбЕНТы  Из ВОДНОГО**<br>**РАСТВОРА ТЕТРАХЛОРАуРАТА  ВОДОРОДА**|\n|_Цыганова С.И., Патрушев В.В., Михлин Ю.Л., Жижаев А.М., Бондаренко Г.Н.  . . . . . . . . . . . . . . . 192_|\n|**ИССЛЕДОВАНИЕ  ПАЛЛАДИЕВыХ  КАТАЛИзАТОРОВ НА  уГЛЕРОДНыХ  ПОДЛОЖКАХ**|\n|_Чесноков Н.В., Микова Н.М., Кузнецов Б.Н.  . . . . . . . . . . . . . . . . . . . . . . . . . . . . . . . . . . . 193_|\n|**НАНОСПЛАВы  ПЕРЕХОДНыХ  МЕТАЛЛОВ – ФОРМИРОВАНИЕ, СВОйСТВА,  ПРИЛОЖЕНИЯ**|\n|_Шубин Ю.В.  . . . . . . . . . . . . . . . . . . . . . . . . . . . . . . . . . . . . . . . . . . . . . . . . . . . . 194_|\n\n\n\n|**МОЛОДЕЖНАЯ шКОЛА-КОНФЕРЕНцИЯ ПО ХИМИИ, АНАЛИТИКЕ**<br>**И ТЕХНОЛОГИИ ПЛАТИНОВыХ МЕТАЛЛОВ**|\n|---|\n|**КОМПЛЕКСы  МОНОЛАКуНАРНыХ  ПОЛИОКСОВОЛьФРАМАТОВ С  бЛАГОРОДНыМИ**|\n|**МЕТАЛЛАМИ  (Rh, Ir, Ru)**|\n|_Адонин С.А., Майничев Д.А., Соколов М.Н.  . . . . . . . . . . . . . . . . . . . . . . . . . . . . . . . . . . . 196_|\n|**ПОЛИЯДЕРНыЕ  КАРбОКСИЛАТы  ПАЛЛАДИЯ НЕНАСыЩЕННыХ  КАРбОНОВыХ  КИСЛОТ**|\n|_Анкудинова П.В., Ефименко И.А., Шишилов О.Н., Чураков А.В. . . . . . . . . . . . . . . . . . . . . . . . . 197_|\n|**КОМПЛЕКСы  МЕТАЛЛОВ  ТРИАД  И  КАДМИЯ  С  ТРИС(ГИДРОКСИМЕТИЛ)ФОСФИНОМ:**<br>**ОТ  МОНОЯДЕРНыХ  К  ПОЛИЯДЕРНыМ  СОЕДИНЕНИЯМ**|\n|_Анюшин А.В.  . . . . . . . . . . . . . . . . . . . . . . . . . . . . . . . . . . . . . . . . . . . . . . . . . . . . 198_|\n|**НОВыЕ  бИЯДЕРНыЕ  ВИНИЛИДЕНОВыЕ  КОМПЛЕКСы С  ОСТОВОМ  rePt**|\n|_Верпекин В.В., Кондрасенко А.А., Чудин О.С., Васильев А.Д.,_|\n|_Павленко Н.И., Рубайло А.И.  . . . . . . . . . . . . . . . . . . . . . . . . . . . . . . . . . . . . . . . . . . . 199_|\n|**ФОСФАТы  РОДИЯ(III)**|\n|_Воробьева С.Н., Компаньков Н.Б., Байдина И.А., Беляев А.В.  . . . . . . . . . . . . . . . . . . . . . . . . . 200_|\n|**ИММОбИЛИзАцИЯ  КОМПЛЕКСОВ  ПЛАТИНы(ii)  ПЛАТИНы(iv)  НА  КОМПОзИцИОННыХ**<br>**уГЛЕРОДНыХ  МАТЕРИАЛАХ**|\n|_Гончарова Е.С., Левченко Л.М., Шипачев В.А. . . . . . . . . . . . . . . . . . . . . . . . . . "}, {"page": 229, "text": ". . . . . . . . . 201_|\n|**СОРбЕНТы  c  ФуНКцИОНАЛьНыМИ  ГРуППАМИ НИТРОзО-Р-СОЛИ  И  НИТРОзО-Н-СОЛИ**<br>**ДЛЯ  КОНцЕНТРИРОВАНИЯ И  ОПРЕДЕЛЕНИЯ  ПАЛЛАДИЯ**|\n|_Дидух С.Л., Сорокина А.Н.  . . . . . . . . . . . . . . . . . . . . . . . . . . . . . . . . . . . . . . . . . . . . 202_|\n\n\n\n228 \n\nСодержание \n\n|**КИНЕТИКА  СОРбцИОННОГО  КОНцЕНТРИРОВАНИЯ  ПЛАТИНы(ii,iv) Из  ХЛОРИДНыХ  СРЕД**<br>**В  ПРИСуТСТВИИ  ЖЕЛЕзА(iii)**|\n|---|\n|_Дуба Е.В., Кононова О.Н., Землянская А.И., Кондратьева Н.С.  . . . . . . . . . . . . . . . . . . . . . . . . 203_|\n|**ОПРЕДЕЛЕНИЕ  ПЛАТИНОВыХ  МЕТАЛЛОВ ПРИ  СОВМЕСТНОМ  ПРИСуТСТВИИ  МЕТОДОМ**<br>**ИНВЕРСИОННОй ВОЛьТАМПЕРОМЕТРИИ**|\n|_Крот П.Н., Карпов А.Н., Кутубаева К.Р., Щеглова Н.В., Волкова Г.В.  . . . . . . . . . . . . . . . . . . . . 204_|\n|**ГАЛОГЕНИДНыЕ  АцЕТАТы  ПАЛЛАДИЯ: СИНТЕз  И  СТРуКТуРА**|\n|_Лешок Д.Ю., Мулагалеев Р.Ф., Кирик С.Д. . . . . . . . . . . . . . . . . . . . . . . . . . . . . . . . . . . . . 205_|\n|**ВЛИЯНИЕ  КОНцЕНТРАцИИ  МЕРКАПТОПРОПИЛьНыХ  ГРуПП, КОВАЛЕНТНО  зАКРЕПЛЕННыХ**|\n|**НА  ПОВЕРХНОСТИ  КРЕМНЕзЕМА, НА  СОРбцИОННО-ФОТОМЕТРИЧЕСКОЕ  ОПРЕДЕЛЕНИЕ**<br>**ПАЛЛАДИЯ И  СЕРЕбРА  ДИТИзОНОМ**|\n|_Макаренко Ю.Д.  . . . . . . . . . . . . . . . . . . . . . . . . . . . . . . . . . . . . . . . . . . . . . . . . . . 206_|\n|**ПОДХОДы  К  ИзМЕНЕНИю  ПРИРОДы  ВзАИМОДЕйСТВИЯ h2[Ptcl6] Сγ-ОКСИДОМ  АЛюМИНИЯ**<br>**ПРИ  ВАРьИРОВАНИИ  СОСТАВА ФуНКцИОНАЛьНыХ  ГРуПП  ЕГО  ПОВЕРХНОСТИ**|\n|_Мироненко Р.М., Бельская О.Б., Лихолобов В.А.  .  .  .  .  .  .  .  .  .  .  .  .  .  .  .  .  .  .  .  .  .  .  .  .  .  .  .  .  .  .  .  .  . 207_|\n|**ОПРЕДЕЛЕНИЕ  РОДИЯ  МЕТОДОМ  ИНВЕРСИОННОй  ВОЛьТАМПЕРОМЕТРИИ  ПО  ПИКАМ**<br>**СЕЛЕКТИВНОГО  ЭЛЕКТРООКИСЛЕНИЯ  МЕТАЛЛА-АКТИВАТОРА  Из  ИМС  С  РОДИЕМ**|\n|_Нестеров А.А., Пакриева Е.Г., Колпакова Н.А.  . . . . . . . . . . . . . . . . . . . . . . . . . . . . . . . . . 208_|\n|**СИНТЕз  СОЕДИНЕНИЯ  Pd(ii)  С  цЕФТРИАКСОНОМ**|\n|_Новикова Г.В. . . . . . . . . . . . . . . . . . . . . . . . . . . . . . . . . . . . . . . . . . . . . . . . . . . . . 209_|\n|**СОРбцИЯ  ПАЛЛАДИЯ(ii)  НА  СИЛИКАГЕЛЕ С  ИММОбИЛИзОВАННыМ  ТИОСЕМИКАРбАзОНОМ**<br>**3-ГИДРОКСИбЕНзАЛьДЕГИДА**|\n|_Опенько В.В., Коншина Дж.Н., Коншин В.В.  . . . . . . . . . . . . . . . . . . . . . . . . . . . . . . . . . . 210_|\n|**НАНОСТРуКТуРИРОВАННыЕ  МЕТАЛЛ-уГЛЕРОДНыЕ  КОМПОзИТыНА  ОСНОВЕ  зОЛОТА**<br>**И  МЕзОПОРИСТыХ  уГЛЕРОДНыХ  МАТРИц**|\n|_Павелко Н.В., Сименюк Г.Ю., Манина Т.С., Захаров Ю.А., Додонов В.Г., Пугачев В.М.  . . . . . . . . . . . 211_|\n|**ОСОбЕННОСТИ  СТРОЕНИЯ  КОМПЛЕКСОВ  ПЕРЕХОДНыХ  МЕТАЛЛОВ НА  ОСНОВЕ**<br>**ТЕЛЛуРОРГАНИЧЕСКИХ  МЕТАЛЛОЛИГАНДОВ**|\n|_Павлова А.В., Торубаев Ю.В.  . . . . . . . . . . . . . . . . . . . . . . . . . . . . . . . . . . . . . . . . . . . 212_|\n|**СОРбцИЯ  ХЛОРОКОМПЛЕКСОВ  РуТЕНИЯ(iv)  КРЕМНЕзёМАМИ, ХИМИЧЕСКИ  МОДИФИцИРОВАННыМИ**<br>**СЕРОСОДЕРЖАЩИМИ  ГРуППАМИ**|\n|_Парфёнова В.В., Елсуфьев Е.В.  . . . . . . . . . . . . . . . . . . . . . . . . . . . . . . . . . . . . . . . . . . 213_|\n|**ВзАИМОДЕй"}, {"page": 230, "text": "СТВИЕ  [Pdcl4]**<sup>**2–**</sup>**С  НЕКОТОРыМИ ОРГАНИЧЕСКИМИ  ДИСуЛьФИДНыМИ  ЛИГАНДАМИ**<br>**В  СОЛЯНОКИСЛыХ  РАСТВОРАХ**|\n|_Петров А.И., Дергачев И.Д., Головнев Н.Н.  . . . . . . . . . . . . . . . . . . . . . . . . . . . . . . . . . . . 214_|\n\n\n\n229 \n\n<mark>Научное издание</mark> \n\n###### **XX  МЕЖДУНАРОДНАЯ ЧЕРНЯЕВСКАЯ  КОНФЕРЕНЦИЯ ПО  ХИМИИ,  АНАЛИТИКЕ  И  ТЕХНОЛОГИИ ПЛАТИНОВЫХ  МЕТАЛЛОВ** \n\nСборник тезисов \n\n<mark>Ответственный за выпуск</mark> _<mark>О. В. Буйко</mark>_ \n\nРедактор _Т. М. Пыжик_ Компьютерная верстка: _О. А. Кравченко_ \n\nПодписано в печать 17.09.2013. Печать плоская. Формат 60Ч84/8 Бумага офсетная. Усл. печ. л. 31,5. Тираж 200 экз. Заказ № 2988 \n\nИздательский центр \n\nБиблиотечно-издательского комплекса Сибирского федерального университета 660041, Красноярск, пр. Свободный, 79 Тел./факс (391) 206-21-49, e-mail: rio@lan.krasu.ru \n\nОтпечатано Полиграфическим центром Библиотечно-издательского комплекса Сибирского федерального университета 660041, Красноярск, пр. Свободный, 82а Тел./факс (391) 206-26-67, 206-26-49 <mark>E-mail: print_sfu@mail.ru; http://lib.sfu-kras.ru</mark> \n\n\n\n\n\nОАО «Красцветмет» в промышленных масштабах аффинирует драгоценные металлы: золото, серебро, платину, палладий, родий, иридий, рутений, осмий. Компания выпускает соединения драгоценных металлов, ювелирные изделия, каталитические системы, технические изделия из драгоценных металлов; оказывает услуги аналитического комплекса; перерабатывает минеральное и вторичное сырье. \n\nИнтегрированная система менеджмента Красцветмета сертифицирована на соответствие требованиям международных стандартов ISO 9001:2008, OHSAS 18001:2007 и ISO 14000:2004. \n\nПродукция Красцветмета соответствует отечественным и мировым стандартам и включена в списки «Good Delivery» (высокое качество поставки) на международных торговых площадках: \n\n- слитки платины, палладия, золота и серебра на LBMA и LPPM (Лондон); \n\n- слитки платины и палладияна NYMEX (Нью-Йорк); \n\n- слитки палладия на ТОСОМ (Токио); \n\n- слитки золота и серебра в Дубайском центре металлов и товаров. \n\n\n\nПримечание. Реклама дана в авторской редакции. \n\n# <mark>История</mark> \n\n- 1943 —  23 марта выпущена первая 1992 —  начата переработка 2008 —  начат выпуск готовая продукция — шлихового золота. проволоки из платины порошки аффинированной и платинородиевых сплавов платины и палладия. 1994 —  введено в эксплуатацию для термоэлектрических ювелирное производство, преобразователей; \n\n- 1944 —  выдана первая партия спроектированное —  введен в эксплуатацию аффинированного родия. итальянскими участок по аффинажу специалистами. серебра. \n\n- 1947 —  освоен процесс плавки слитков платины и палладия. 1996 —  внедрена безэлектролизная технология аффинажа золота. \n\n- 1958 —  введен в эксплуатацию цех аффинажа металловспутников. \n\n   - 1997 —  освоено производство аффинированного серебра в слитках и гранулах. \n\n- 1959 —  начат выпуск золота в слитках; \n\n   - 2002 —  начато производство химических соединений драгоценных металлов. \n\n- пр"}, {"page": 231, "text": "инято в эксплуатацию производство монокристалического кремния. \n\n   - 2004 —  начато производство каталитических сеток. \n\n- 1965 —  создан цех заводской науки. \n\n- 1976 —  введен в эксплуатацию цех для очистки газов и вентиляционная труба высотой 120 метров. \n\n   - 2005 —  основано производство тонкой проволоки из сплавов платиновых металлов; \n\n      - введен в эксплуатацию участок получения стандартных образцов. \n\n- 1991 —  поступило первое сырье из-за рубежа. \n\n- 2009 —  введено в эксплуатацию производство фильерных питателей и стеклоплавильных аппаратов. \n\n- 2010 —  начат выпуск серебряных мишеней. \n\n- 2011 —  начато промышленное производство лабораторной посуды из ДМ и их сплавов. \n\n- 2012 —  введен в эксплуатацию участок по переработке отработанных катализаторов нефтепереработки и нефтехимии. \n\n- 2013 —  создан пирометаллургический участок по переработке отработанных автомобильных нейтрализаторов. \n\nТранспортный проезд, дом 1, г. Красноярск, Российская Федерация, 660027 Тел.: +7 391 259-32-32, факс: +7 391 259-39-22, info@krastsvetmet.ru, www.krastsvetmet.ru \n\n\n\nКомпания перерабатывает практически любое сырье, содержащее драгоценные металлы, которое делится на две основные группы: минеральное сырье и вторичное сырье. \n\nМинеральное сырье: \n\n- концентраты, содержащие драгоценные металлы; \n\n- шлиховая платина; \n\n- шлиховое золото; \n\n- серебряно-золотой сплав (сплав Доре). \n\nВторичное сырье: \n\n- лом, содержащий драгоценные металлы; \n\n- стандартные сплавы; \n\n- шламы, катализаторы, соли, зола, отходы ювелирного производства и производства технических изделий; \n\n- электронный лом. \n\nКрасцветмет проводит исследования и внедряет новые технологии переработки вторичного сырья с низким содержанием драгоценных металлов. В 2011—2012 годах существенно увеличились объемы перерабатываемого бедного вторич- \n\n# <mark>Аффинаж</mark> \n\nного сырья, благодаря внедрению технологии переработки катализаторов нефтехимии и совершенствованию технологии переработки электронных ломов. \n\nв основном в виде химических соединений — солей. Соединения драгоценных металлов — продукты высоких химических технологий, используются для производства нейтрализаторов автомобильных выхлопных газов, катализаторов для нефтехимической и химической промышленности, для синтеза химических соединений, для гальванопокрытий, для изготовления резисторов, для изготовления противоопухолевых медицинских препаратов и во многих других областях. На сегодняшний день разработаны технологии синтеза 42 соединений на основе благородных металлов, в том числе более 20 соединений для катализа. \n\nОсновные виды продукции аффинажного дивизиона: \n\n- металлы платиновой группы (МПГ), золото и серебро в слитках, порошках и гранулах; \n\n- химические соединения драгоценных металлов в виде растворов и порошков. \n\nПлатина и палладий выпускаются в виде слитков, порошков и черни. Содержание основного компонента от 99,95% до 99,99%. Металлыспутники выпускаются в виде дегазированного порошка. Золото производится в виде стандар"}, {"page": 232, "text": "тных, мерных литых или штампованных слитков, а также в виде гранул. Содержание основного компонента 99,99%. Серебро производится в виде слитков и гранул. Содержание основного компонента 99,99%. \n\nОсновные виды соединений: \n\n- платинохлористоводородная кислота; \n\n- палладий (II) хлорид; \n\n- палладий (II) нитрат; \n\n- родий (III) нитрат раствор; \n\n- родий (III) хлорид гидрат; \n\n- рутений (IV) гидроксидхлорид; \n\n- рутений (III) хлорид гидрат; \n\n- гексахлориридиевая кислота; \n\nМеталлы платиновой группы применяются в промышленности \n\n- золотохлористоводородная кислота. \n\n## Ювелирные изделия \n\nКрасцветмет специализируется на производстве цепей и браслетов машинного плетения из сплавов золота 585 и 750 пробы, платины 950 пробы, палладия 850 пробы и серебра 925 пробы. Ассортимент продукции, выпускаемой ювелирным дивизионом, составляет 30 видов плетений базовых цепей, из которых изготавливается 112 видов производных цепочек и браслетов. \n\nВыпуск пустотелых цепей является одним из приоритетных направлений развития дивизиона. На сегодняшний день налажен серийный выпуск 18 различных видов пустотелых цепей и браслетов с алмазным гранением из золота. \n\nЮвелирное производство — это комплекс с полным производственным циклом, от изготовления ювелирных сплавов до алмазной огранки и финишной обработки. \n\nПроизводственный комплекс построен в 1991 году, в 1994 году запущен в эксплуатацию. Первой продукцией стали ювелирные изделия из серебра 925 пробы. \n\nВ 1996 году начался выпуск украшений из золота и платины. В 1997 году открыт фирменный магазин «Златая цепь». \n\nНа производстве постоянно ведется работа по расширению номенклатуры выпускаемых полновесных и пустотелых цепей; усовершенствованию технологии производства пустотелых цепей; оптимизации затрат и повышению эффективности производства. \n\nВ настоящее время завершается работа по освоению технологии изготовления цепей из сплавов золота 375 пробы, как альтернативы изделиям из серебра 925 пробы. Одновременно с этим осуществляется работа по увеличению объемов реализации продукции на экспорт. \n\n\n\n\n\n\n\nТранспортный проезд, дом 1, г. Красноярск, Российская Федерация, 660027 Тел.: +7 391 259-32-32, факс: +7 391 259-39-22, info@krastsvetmet.ru, www.krastsvetmet.ru \n\n\n\nОсновная продукция дивизиона технических изделий Красцветмета: \n\n- каталитические системы, \n\n- серебряные мишени, \n\n- стеклоплавильные аппараты и фильерные питатели (СПА и ФП), \n\n- термоэлектродная и термопарная проволока. \n\nВ производстве Компания использует собственные сплавы, защищенные международными патентами. Аффинированным драгоценным металлам присвоена высшая категория качества «Good Delivery» на международных торговых рынках. \n\nПроизводство соединений драгоценных металлов было начато в 2002 году. В 2004 году запущен цех по производству каталитических систем из платино-родиевого сплава по технологии английской компании Johnson Matthey. В 2005 году освоено производство тонкой проволоки из сплавов металлов. В 2008 году налажен выпуск проволоки из платины"}, {"page": 233, "text": " и платинородиевых сплавов для термоэлектрических преобразователей. \n\nТехнические изделия \n\nВ 2010 году началось производство новых видов изделий: стеклоплавильных аппаратов и фильерных питателей для производства стекловолокна, а также серебряных мишеней для стекольной промышленности. В 2012 году запущен в промышленную эксплуатацию участок по переработке отработанных катализаторов нефтеперерабатывающей и нефте-химической промышленности. В 2013 году создан пирометаллургический участок по переработке отработанных автомобильных нейтрализаторов. \n\nСтеклоплавильные аппараты и фильерные питатели используются для производства стекловолокна и базальтового волокна в строительной индустрии, инструментальной, электротехнической, автомобилестроительной промышленности. \n\nПроволока из металлов платиновой группы для термоэлектрических преобразователей используется в приборостроении, электротехнике, химической промышленности. \n\nРазвитие производства связано с внедрением новых технологий, освоением современных методов работы, реализацией социальнозначимых задач. Экология, медицина, производство продуктов питания – это актуальные задачи современности, решать которые Красцветмет готов, активно привлекая и работая с партнерами, мировыми лидерами в различных областях. Задачи Компании в области повышения качества — разработка новых сплавов, типов вязки, более совершенных катализаторных пакетов. \n\nКаталитические системы применяются для окисления аммиака при производстве азотной кислоты, синильной кислоты, гидроксиламинсульфата (капролактам). Каталитические системы состоят из катализаторных, улавливающих и разделительных сеток. \n\nСеребряные мишени используются для создания теплоизолирующих покрытий стекол и для производства оптических носителей информации (CD и DVD). \n\n## Наука и аналитика \n\nКрасцветмет располагает собственной опытно-исследовательской базой для разработки новых технологий, продуктов и оборудования. \n\nЦентральная заводская лаборатория (ЦЗЛ) имеет Международный аттестат аккредитации, выданный Органом по аккредитации лабораторий ААЦ «Аналитика», ассоциированным членом ILAC и аттестат аккредитации Федерального агентства по техническому регулированию и метрологии. \n\nКачество и конкурентоспособность продукции аффинажного дивизиона Компании на международных рынках драгоценных металлов, статус «Good Delivery» на Лондонской, Токийской и Нью-Йоркской биржах драгоценных металлов во многом обусловлены высоким качеством аналитического контроля, осуществляемого ЦЗЛ. \n\nЦЗЛ — единственная лаборатория в России, которая ежегодно участвует в международном сличительном испытании ASTM. \n\nС целью совершенствования технологических процессов и создания новых продуктов Красцветмет проводит научные исследования и опытно-конструкторские работы (НИОКР), в том числе с привлечением внешних подрядчиков. Проведением внутренних НИОКР занимается опытно-производственный цех. \n\nЗадачи опытно-производственного цеха: \n\n- совершенствование, разработка и внедрение технологий извлечения благор"}, {"page": 234, "text": "одных металлов из сырья; \n\n- разработка нестандартного оборудования; \n\n- организация выпуска опытных партий новых видов продукции, проведение опытнопромышленных испытаний; \n\n- научно-техническое обеспечение и технологическое сопровождение производства. \n\nВ текущем году в рамках реконструкции аффинажного производства Красцветмет начинает строительство нового лабораторно-исследовательского корпуса, \n\nв котором будут размещены научно-технологический центр, создаваемый на базе опытно-исследовательского цеха, и центральная заводская лаборатория. \n\n\n\n\n\n\n\n\n\n\n\n\n\n\n\n###### **Аналитическое оборудование для промышленных и научно-исследовательских лабораторий** \n\n<mark>Компания INTERTECH Corporation предлагает специалистам промышленных и исследовательских лабораторий комплексное решение задач определения состава и исследования свойств различных объектов, включая поставку и запуск оборудования, инструктаж сотрудников лаборатории, постановку методик в соответствии с международными и российскими стандартами, сервисное гарантийное и постгарантийное обслуживание, поставку запчастей, комплектующих и расходных материалов. Оборудование зарегистрировано в реестре средств измерения РФ.</mark> \n\n###### **<u>Элементный анализ</u>** \n\nВ результате многолетнего развития технологий корпорацией **Thermo Fisher Scientific** созданы уникальные **эмиссионные спектрометры с индуктивно связанной плазмой iCAP 7000** , обладающие эффективной оптикой высокого разрешения и стабильности, демонстрирующие максимальную чувствительность и непревзойденно низкие пределы обнаружения. \n\n\n\n\n\n\n\n\n\n\n\n\n\n\n\n\n\n\n\n\n\n\n\n\n\n\n\n\n\n\n\n\n\n\n\n\n\n\n\n\n\n\n\n**Особенности спектрометров iCAP 7000** : \n\n **ОДНОВРЕМЕННЫЙ МНОГОЭЛЕМЕНТНЫЙ** анализ (до 70 элементов) в широком диапазоне концентраций; \n\n Определение матричных компонентов сплавов с погрешностью, сравнимой с погрешностью классических химических методов анализа (СКО < 0,1 % отн.);  Высокая чувствительность: определение 70 элементов в растворах с пределами обнаружения не более 1 мкг/л и определение примесей в твердых пробах на уровне ppm и ниже; \n\n Линейность градуировочных графиков в пределах 4-6 порядков величины; \n\n- Возможность анализа металлов и сплавов без растворения с помощью приставки искрового пробоотбора; \n\n- Возможность анализа твердых неметаллических образцов с помощью приставки лазерного пробоотбора. \n\n\n\n**Масс-спектрометры с индуктивно связанной плазмой серии iCAP-Q** – новейшие квадрупольные ИСП-МС **разработки 2012 г.,** обеспечивающие количественное определение практически всех элементов периодической системы в широком диапазоне концентраций (от долей нг/кг и выше), а также изотопных отношений элементов в образцах различного происхождения. \n\n\n\nВ приборе воплощен ряд инновационных разработок, обеспечивающих характеристики, не превзойденные ни одним другим прибором на рынке. \n\n\n\n\n\n**<mark>Преимущества масс-спектрометров iCAP-Q для пользователей:</mark>** \n\n- <mark>Самое высокое отношение сигнал/фон и самый широкий диапазон определяемых масс;</mark>"}, {"page": 235, "text": " \n\n- <mark>Непревзойденная быстрота и легкость рутинных операций;</mark> \n\n- <mark>Запуск прибора, проверка характеристик производятся автоматически нажатием одной кнопки;</mark> \n\n- <mark>Возможность гибкой настройки параметров для опытных пользователей;</mark> \n\n- <mark>Возможность комплектации широким спектром дополнительных устройств;</mark> \n\n- <mark>Компактный изолированный блок горелки и металлические вентиляционные коммуникации сводят к минимуму загрязнение прибора и обеспечивают наилучшую защиту электроники при анализе радиоактивных материалов.</mark> \n\n\n\n**Part of Thermo Fisher Scientific** \n\n###### **<u>Молекулярный анализ</u>** \n\nКомпания THERMO FISHER SCIENTIFIC (подразделение Nicolet, г. Мэдисон, штат Висконсин) выпускает **ИК-Фурье спектрометры, ИК микроскопы, КР спектрометры и КР микроскопы** . \n\nНовейшие ИК-Фурье спектрометры высшего исследовательского уровня “research-grade” - **Nicolet iS50** созданы для специалистов академических лабораторий, университетов и ведущих отраслевых лабораторий. \n\n\n\nСпектрометры имеют чрезвычайно широкий набор вариантов комплектации и могут быть оборудованы для работы в широком  спектральном диапазоне от видимой до дальней ИК области; в зависимости от назначения прибора устанавливаются детекторы различной чувствительности и быстродействия, оптика с позолоченным или алюминиевым покрытием, различные дополнительные устройства. \n\n**Особенностью Nicolet iS50** является **возможность подключения** к ним **большого числа внешних устройств для реализации сложных аналитических методик** (ИК микроскоп, интегрирующая сфера, оптоволоконный датчик) или для сопряжения с другими аналитическими приборами (газовый хроматограф, термоанализатор, Раман-модуль, модуль  двухканального сканирования и режима Step Scan). \n\nПо функциональным возможностям и одновременной простоте эксплуатации новому ИК-Фурье спектрометру Nicolet iS50 **аналогов нет.** \n\n\n\n**Nicolet iS50 -** оптимальный многофункциональный комплекс для анализа материалов, фармацевтического анализа, исследования полимеров и объектов криминалистической экспертизы. \n\nДля исследования включений, дефектов и микрозон от 5 мкм ИКФурье спектрометр соединяется с ИК микроскопом **Nicolet Continuμm** . Это позволяет проводить неразрушающий микроанализ поверхности образцов, имеющих включения или сложную многослойную структуру. При этом есть возможность визуального исследования пробы, регистрации ИК спектра и построения сложных профилей и карт, характеризующих распределение примесей или функциональных групп на поверхности образца. \n\nБыстродействующий ИК микроскоп, сопряженный с Фурье-спектрометром в одном корпусе, выпускается под названием **Nicolet iN10.** \n\n\n\n**Спектрометры комбинационного рассеяния (Раман-спектрометры),** включают комбинационное рассеяние с преобразованием Фурье (модуль к спектрометру iS50) и модели дисперсионного комбинационного рассеяния - **DXR Raman microscope, DXR Smart Spectrometer, Almega.** \n\nВсе приборы оснащены системой автоматического тестиро"}, {"page": 236, "text": "вания и автоматической настройки, что обеспечивает удобство в работе и гарантирует высокую точность и воспроизводимость анализа. \n\n\n\nСпектрометры комбинационного рассеяния широко используются в лабораториях исследования и разработки новых материалов, анализа полимеров, минералов, драгоценных камней и наноуглеродных материалов. \n\n**Cпектрофотометры в** \n\n**ультрафиолетовой / видимой области спектра** Thermo Fisher Scientific имеют высокие оптические характеристики, многофункциональность и надежность. \n\nСпектрофотометр **Evolution Array** с диодной матрицей обеспечивает максимальное время регистрации спектра 0,02 c и позволяет исследовать денатурацию белков, проводить анализ энзимов и кинетические измерения с высокой точностью и чувствительностью. Спектрофотометры **Evolution 201/ 220 /260 Bio** являются оптимальным сочетанием невысокой цены и отличного качества для широкого круга бюджетных лабораторий. \n\nИсследовательские спектрометры **Evolution 300 /600** отличаются широким набором приставок (отражение, волоконная оптика,
