Repository: NDDev-Technocracy-OpenNetwork/hack-2026-nornickel-knot

> **DEPRECATED.** This repository is archived and no longer maintained.
> It is kept read-only for reference; its GDS anchor records
> `lifecycle: archived` under `portfolio:archived-projects`.

# Nornickel Scientific Knot

Живая карта знаний R&D для горно-металлургической отрасли: система превращает архив отчётов, статей, презентаций и экспериментальных материалов в типизированный граф знаний, а затем отвечает на вопросы естественным языком с источниками и страницами первоисточников.

Проект подготовлен командой **Harmonic Labs** для **Норникель AI Hack 2026**, трек **«Научный клубок»**.

File: data/parsed/Материалы конференций/corrosion-atlas.json (part 18 of 26)
300ppm.|\n|CAUSE<br>Deposit of fy-ash on the superheater tubes. With time, the volatile alkali and sulfur compounds<br>forming from the coal combustion condense on the fy-ash and react with it to form complex<br>alkali sulfates such as K3Fe(SO4)3and Na3Fe(SO4)3at the metal–deposit interface. The molten<br>slag fuxes the protective oxide covering of the tube, exposing the metal beneath to accelerated<br>oxidation: coal-ash corrosion (see also Case History 01.01.06.01).|\n|REMEDY<br>•  Corrosion monitoring by ultrasonic thickness surveys.<br>•  If corrosion is not severe, periodic tube replacement, specifcation of thicker tube walls, or<br>use of thermal spray coatings may be economic solutions.<br>•  Where coal-ash corrosion is severe, cladding of tubes with a resistant alloy may be required.<br>Fuel additives have not been economically successful. It may be valuable to blend coals to<br>reduce the percentage of corrosive constituents and to lower metal temperatures.|\n\n\n\n299 \n\nCASE HISTORY \n\n## **CORROSION ATLAS** \n\n04.01.14.01 \n\n|MATERIAL|Stainless steel (AISI 316).|\n|---|---|\n|SYSTEM|Boiler feedwater system.|\n|PART|Float of feedwater deaerator tank.|\n|PHENOMENON|Galvanic corrosion (deposition corrosion).|\n|APPEARANCE|Pitting under blue-green deposits.|\n|TIME IN SERVICE|2 years.|\n|ENVIRONMENT|Boiler feedwater with low oxygen concentration.|\n|CAUSE|Copper originating from the copper condensate lines has deposited on the stainless steel surface<br>of the foat. Since this surface was activated because of low oxygen content, it was less noble than<br>the copper particles. As a result of this, galvanic corrosion took place"}, {"page": 222, "text": " by cathodic contamination<br>of the anode (see also Case History 02.05.14.04).|\n|REMEDY|Because copper deposition caused problems in the boiler too, a cation exchanger was placed to<br>eliminate the copper from the condensate.|\n\n\n\n300 \n\nCASE HISTORY \n\n## **CORROSION ATLAS** \n\n04.01.15.01 \n\n|MATERIAL|Stainless steel (W.-Nr. 1.4521).|\n|---|---|\n|SYSTEM|Boiler feedwater tank equipped with steam heating.|\n|PART|Steam coil.|\n|PHENOMENON|Under-deposit corrosion.|\n|APPEARANCE|Pitting attack concentrated at upper part of coil.|\n|TIME IN SERVICE|2 years.|\n|ENVIRONMENT|Mixture of steam condensate and softened make-up water, pH 6.1; chloride (Cl<sup>−</sup>) 132 ppm.|\n|CAUSE|Deposition of iron oxide from the condensate caused pitting by forming differential aeration<br>cells (a form of crevice corrosion) (see also Case Histories04.06.15.01/02/03).|\n|REMEDY|Feeding of the iron-containing condensate directly into the deaerator; the presence of iron<br>oxide in the condensate indicates corrosion in the condensate system, and measures should be<br>taken to prevent this.|\n\n\n\n301 \n\nCASE HISTORY \n\n## **CORROSION ATLAS** \n\n04.01.18.01 \n\n|MATERIAL|Stainless steel (AISI 304L).|\n|---|---|\n|SYSTEM|Steam pipe.|\n|PART|Flange.|\n|PHENOMENON|Stress-corrosion cracking (transgranular).|\n\n\n\n\n\n|APPEARANCE|Cracking on seal surface.|\n|---|---|\n|TIME IN SERVICE|4 years.|\n|ENVIRONMENT|Steam at 125°C, pressure 1 bar.|\n|CAUSE|Stress corrosion due to bonding the seal with chloride-containing adhesive (the seal was bonded<br>in order to prevent crevice corrosion!) (see also Case Histories04.02.18.01/02and 04.11.18.01<br>and following).|\n|REMEDY|Use of chloride-free adhesive or compound to treat the seal.|\n\n\n\n302 \n\nCASE HISTORY \n\n## **CORROSION ATLAS** \n\n04.01.18.02 \n\n|MATERIAL|Stainless steel (AISI 321).|\n|---|---|\n|SYSTEM|Steam system.|\n|PART|Valve bolts.|\n|PHENOMENON|Stress-corrosion cracking (transgranular).|\n|APPEARANCE|Fracture in screw thread at parts under highest loads.|\n|TIME IN SERVICE|2 years.|\n|ENVIRONMENT|Rainwater.|\n|CAUSE|Near the coast, rainwater always contains chloride, which is capable of causing stress corrosion<br>above 60°C.|\n|REMEDY|Use of bolts made from low-alloyed steel (see also Case History 01.11.20.05).|\n\n\n\n303 \n\nCASE HISTORY \n\n## **CORROSION ATLAS** \n\n04.01.18.03 \n\n|MATERIAL|Stainless steel (AISI 304).|\n|---|---|\n|SYSTEM|Waste-gas water-tube boiler (pressure 4.1 MPa).|\n|PART|First-stage vertical superheater tube (OD 3.8 cm).|\n|PHENOMENON|Stress-corrosion cracking (intergranular, caustic stress-corrosion cracking see also Case History<br>04.25.18.01).|\n\n\n\n\n\n|APPEARANCE|Transverse highly branched crack in a bent tube. Note small “window” that has been blown out<br>of the wall.|\n|---|---|\n|TIME IN SERVICE|3 weeks (the original carbon steel tubes cracked after 9 months in service).|\n|ENVIRONMENT|Superheated steam contaminated with alkaline boiler water.<br>Water treatment: phosphate.|\n|CAUSE|The joint action of concentrated sodium hydroxide and tensile stress"}, {"page": 223, "text": "es:<br>•  The steam drum lacked adequate devices for separation of steam and water and load swings<br>were frequent, possible causing carry-over of boiler water.<br>•  The tubes had been moderately cold-bent during installation and were not stress relief<br>annealed, so residual stresses were present in the tube bends.|\n|REMEDY|•  Improving the steam/water separation equipment and avoiding load swings.<br>•  Replacement of the stainless steel tubes by carbon steel tubes (stainless steel superheater tubes<br>in a boiler of this pressure are unusual).|\n\n\n\n304 \n\nCASE HISTORY \n\n04.01.18.04 \n\n## **CORROSION ATLAS** \n\n|MATERIAL|Stainless steel (AISI 316).|\n|---|---|\n|SYSTEM|Boiler feedwater deaerator.|\n|PART|Deaerator cascade jacket.|\n|PHENOMENON|Stress-corrosion cracking (transgranular) under insulation.|\n\n\n\n\n\n|APPEARANCE|Branched cracking.|\n|---|---|\n|TIME IN SERVICE|Unknown.|\n|ENVIRONMENT|Internally: softened water, at 105°C.|\n|CAUSE|Evaporation of boiler feedwater which had penetrated underneath the insulation through a<br>leaking fange connection caused local high salt content, which led to transgranular stress<br>corrosion (see also Case History 04.11.18.05).|\n|REMEDY|Replacement of the affected plate.<br>N.B.: in such a case, corrosion can be prevented by providing the stainless steel with an external<br>coating.|\n\n\n\n305 \n\nCASE HISTORY \n\n## **CORROSION ATLAS** \n\n04.01.18.05 \n\n|MATERIAL|Stainless steel (AISI 316).|\n|---|---|\n|SYSTEM|Steam system.|\n|PART|Orifce plate in steam line.|\n|PHENOMENON|Stress-corrosion cracking (transgranular) under insulation.|\n|APPEARANCE|Parts dislodged by extensive cracking.|\n|TIME IN SERVICE|Unknown, several years.|\n|ENVIRONMENT|Atmosphere, pipe wall temperature underneath insulation 220°C.|\n|CAUSE|Ingress of chloride-containing rainwater, after which the salinity increased by evaporation, in<br>conjunction with the mounting stresses present lead to stress-corrosion cracking (see also Case<br>Histories04.01.18.04and 04.11.18.16).|\n|REMEDY|•  Improved insulation to prevent rainwater ingress (see Case Histories 01.02.25.01, 03.11.25.01,<br>and 04.11.25.01).<br>•  Use of improved mounting/assembly techniques.|\n\n\n\n306 \n\nCASE HISTORY \n\n## **CORROSION ATLAS** \n\n04.01.19.01 \n\n|MATERIAL|Stainless steel (AISI 304).|\n|---|---|\n|SYSTEM|Production plant|\n|PART|Welded bend in steam coil.|\n|PHENOMENON|Intergranular corrosion (weld decay).|\n|APPEARANCE|Attacked zones approximately 1 cm from the welds.|\n|TIME IN SERVICE|A few years.|\n|ENVIRONMENT|Steam, maximum 190°C through the pipe; glycol around the pipe.|\n|CAUSE|Maintaining stainless steel in a temperature range from 600 to 850°C results in precipitation<br>of chromium carbides (M23C6) at the grain boundaries. This carbide formation impoverishes<br>locally the chrome content of the austenitic matrix and the corrosion resistance of the steel<br>decreases as a result. This process takes place, e.g., at the heat affected zones during the welding<br>treatment. Selective attack of th"}, {"page": 224, "text": "ese zones takes place at a distance of approximately 1 cm from<br>the weld (see also Case Histories04.08.19.01and 04.11.19.02/04/07).|\n|REMEDY|•  Application of seamless pipe and avoiding the use of welded bends; or<br>•  Normalizing welds (Post Weld Heat Treatment, PWHT); or<br>•  Use of stainless steel alloy with low carbon content (≤0.03%) or stabilized with titanium or<br>niobium.|\n\n\n\n307 \n\nCASE HISTORY \n\n## **CORROSION ATLAS** \n\n04.01.28.01 \n\n|MATERIAL|Stainless steel (AISI 413, W.-Nr. 1.4000).|\n|---|---|\n|SYSTEM|Steam system.|\n|PART|Ball from ball tap.|\n|PHENOMENON|Fatigue.|\n|APPEARANCE|At positions “12 o’clock, 3 o’clock and 6 o’clock,” three 15–20-mm-long straight cracks running<br>perpendicularly downwards. The cracks gape about 0.5 mm.|\n|TIME IN SERVICE|Several years.|\n|ENVIRONMENT|Steam with some condensate.|\n|CAUSE|The present martensitic stainless steel is strong, hard, and scarcely tough. These properties in<br>combination with the shape and site of the cracks point to the occurrence of fatigue cracking<br>due to, e.g., water hammer or by the ball tap opening too fast, so that it receives a sudden impact<br>from the steam pressure.|\n|REMEDY|Manufacture the ball tap from a tougher stainless steel, e.g., AISI 316, which is also resistant to<br>chloride attack resulting from wet steam.|\n\n\n\n308 \n\nCASE HISTORY \n\n## **CORROSION ATLAS** \n\n04.01.28.02 \n\n|MATERIAL<br>Cast austenitic stainless steel.|\n|---|\n|SYSTEM<br>Steam drum of a potato peeler.|\n|PART<br>Inner wall.|\n|PHENOMENON<br>Thermomechanical corrosion fatigue.|\n|APPEARANCE<br>Randomly oriented short surface cracks flled with corrosion products.|\n|TIME IN SERVICE<br>Approximately 8 years.|\n|ENVIRONMENT<br>Steam at 250°C, pressure 1.5 MPa, and potatoes.|\n|CAUSE<br>The hot inner wall is periodically in contact with cold running water used to clean the seats of<br>the lid of the flling opening of the drum. The resultant alternating thermal stresses in the surface<br>caused the cracking (internal stresses) (see also Case Histories 01.04.28.01 and 01.11.28.03).|\n|REMEDY<br>Prevent contact of cold running water with the hot inner wall of the vessel.|\n\n\n\n309 \n\nCASE HISTORY \n\n## **CORROSION ATLAS** \n\n04.01.32.01 \n\n|MATERIAL|Stainless steel (316 Ti).|\n|---|---|\n|SYSTEM|High-pressure boiler.|\n|PART|Spindle of high-pressure reducing valve for the sampling of boiler water.|\n|PHENOMENON|Erosion.|\n|APPEARANCE|The spindle point is severely worn and no longer makes a seal.|\n|TIME IN SERVICE|A few days.|\n|ENVIRONMENT|Boiler water with magnetite (Fe3O4) particles.|\n|CAUSE|According to the supplier’s specifcations, the spindle point was made of Satellite (a cobalt-chromium<br>alloy), which is highly resistant to erosion. Analysis showed it to be made of highly deformed<br>austenitic steel (see above), which is insuffciently erosion-resistant to the boiler water fowing past<br>at high speed (see also Case Histories 04.11.32.01/02/03/04).|\n|REMEDY|Use of spindle and seat made from an appropriate Satelli"}, {"page": 225, "text": "te type.|\n\n\n\n310 \n\nCASE HISTORY \n\n## **CORROSION ATLAS** \n\n04.01.32.02 \n\n|MATERIAL|Stainless steel (AISI 403).||\n|---|---|---|\n|SYSTEM|Steam turbine (45 MW, 3600 rp|m).|\n|PART|Final-stage turbine blades, cond|ensing section. Horizontal turbine shaft|\n|PHENOMENON|Erosion (water-droplet impinge|ment).|\n|APPEARANCE|Left: ragged leading edges of bu<br>Right: fne, striated grooves on|ckets.<br>front face (magnifcation Ч7.5).|\n|TIME IN SERVICE|6 years.||\n|ENVIRONMENT|Superheated steam (450°C).||\n|CAUSE|Water-droplet impingement (se<br>A 0.45 MPa steam-extraction,<br>turbine trip. The 0.45 MPa head<br>speed increased to 5000 rpm (de|e also Case Histories 01.01.32.02/04).<br>non-return valve failed to seat properly during an electrical<br>er emptied through the turbine (vacuum condition). The turbine<br>sign 3600 rpm) before manual shutdown.|\n|REMEDY|Ensure proper functioning of<br>procedures.|non-return valves by periodic testing and timely repair|\n\n\n\n311 \n\nCASE HISTORY \n\n## **CORROSION ATLAS** \n\n04.01.34.01 \n\n|MATERIAL|Stainless steel (AISI 316).|\n|---|---|\n|SYSTEM|Carbon dioxide deodorizer in brewery.|\n|PART|Ball valve in outlet pipe.|\n|PHENOMENON|Erosion corrosion.|\n|APPEARANCE|Severe erosion of ball and valve house.|\n|TIME IN SERVICE|1.5 months.|\n|ENVIRONMENT|CO2-containing steam; pressure: 1 MPa; temperature: 180°C.|\n|CAUSE|A near-closed ball valve causes high steam velocity, resulting in erosion corrosion.|\n|REMEDY|•  Place a throttle plate ahead of the ball valve, or<br>•  Replace the ball valve by one constructed of Satellite.|\n\n\n\n312 \n\nCASE HISTORY \n\n## **CORROSION ATLAS** \n\n04.02.18.01 \n\n|MATERIAL|Stainless steel (AISI 316).|\n|---|---|\n|SYSTEM|Steam condensate system.|\n|PART|Uninsulated underground pipeline.|\n|PHENOMENON|Stress-corrosion cracking (transgranular).|\n|APPEARANCE|Cracking.|\n|TIME IN SERVICE|2 years.|\n|ENVIRONMENT|Chloride-containing groundwater.|\n|CAUSE|Chloride in the groundwater coupled with high temperature (90°C) of the condensate pipe and<br>stresses present (see also Case Histories 04.11.18.01 and following).|\n|REMEDY|•  In view of the small quantity of condensate, it was decided not to replace the pipeline and to<br>discharge the condensate into the sewer.<br>•  Alternatively: a new condensate pipeline could be constructed as a double-walled pipe<br>system with a carbon steel inner pipe and a plastic jacket, with insulation in between.|\n\n\n\n313 \n\nCASE HISTORY \n\n## **CORROSION ATLAS** \n\n04.02.18.02 \n\n|MATERIAL|Stainless steel (AISI 304).|\n|---|---|\n|SYSTEM|Steam condensate system.|\n|PART|Uninsulated pipeline.|\n|PHENOMENON|Stress-corrosion cracking (transgranular).|\n|APPEARANCE|Longitudinal cracks, pipe fractured open.|\n|TIME IN SERVICE|Unknown.|\n|ENVIRONMENT|Internal: salt-free condensate, 95°C; external: rainwater.|\n|CAUSE|Regular external wetting with chloride-containing acid rainwater which evaporates on the hot<br>pipe (see also Case Histories 04.11.18.01 and following).|\n|REMEDY|Wrap the stainless steel pipeline with alu"}, {"page": 226, "text": "minum foil and then insulate it; the aluminum gives<br>cathodic protection to the stainless steel.|\n\n\n\n314 \n\nCASE HISTORY \n\n## **CORROSION ATLAS** \n\n04.05.12.01 \n\n|MATERIAL<br>Stainless steel (bolt AISI 304, plate AISI 316L).|\n|---|\n|SYSTEM<br>Hot water system.|\n|PART<br>Bolt with plate.|\n|PHENOMENON<br>Chloride attack.|\n|APPEARANCE<br>Pitting attack on the bolt, none on the plate.|\n|TIME IN SERVICE<br>Unknown.|\n|ENVIRONMENT<br>Hot water (80°C) with 140 ppm CI.|\n|CAUSE<br>Stainless steel AISI 304 is not resistant, whereas AISI 316L is resistant in the chloride-containing<br>medium at 80°C. In view of the slight potential differential between the two types of stainless<br>steel, there is no question of galvanic corrosion (see also Case History 04.11.12.03).|\n|REMEDY<br>Construct the bolts of AISI 316 as well.|\n\n\n\n315 \n\nCASE HISTORY \n\n## **CORROSION ATLAS** \n\n04.05.12.02 \n\n|MATERIAL|Stainless steel (AISI 316L).|\n|---|---|\n|SYSTEM|Drinking water system in brewery.|\n|PART|Pipe section (outside surface).|\n|PHENOMENON|Chloride attack and stress-corrosion cracking.|\n|APPEARANCE|Many pits and some cracks.|\n|TIME IN SERVICE|3 weeks.|\n|ENVIRONMENT|Inside: drinking water.<br>Outside: Contaminated with hydrochloric acid.|\n|CAUSE|Leakage of an HCl conveyor line, located overhead the affected pipe (see also Case History<br>04.11.12.08).|\n|REMEDY|The HCl conveyor line was relocated.|\n\n\n\n316 \n\nCASE HISTORY \n\n## **CORROSION ATLAS** \n\n04.05.17.01 \n\n|MATERIAL|Stainless steel (316L).|\n|---|---|\n|SYSTEM|Sealing water supply system.|\n|PART|Pipe section with shop-applied butt weld (argon-arc welding procedure with backing gas).|\n|PHENOMENON|Microbiologically induced corrosion.|\n\n\n\n\n\n|APPEARANCE|Macro: small black tinted pits and brown modules on the weld seam and in the HAZ.<br>Micro: small penetration leading to larger cavity with tunneling.|\n|---|---|\n|TIME IN SERVICE|3 months.|\n|ENVIRONMENT|Pre-purifed river water with the following analysis: conductivity 80–100 mS/m; chloride<br>140–200 ppm; sulfate 60–85 ppm; hardness 4.7–5.8 meq/L (235–290 ppm CaCO3); nitrate<br>10–19 ppm; iron content < 0.06–0.23 ppm; temperature 13–24°C; micro-organisms (Aeromonas<br>spp.) 1100–5600/100 mL.|\n|CAUSE|Colonization of iron bacteria on the weld bead allows the formation of oxygen concentration cells on the<br>weld seam, leading to pitting attack on the welds and in the HAZ, where the corrosion resistance has<br>been reduced by chromium carbide precipitation. In view of the microscopic corrosion picture and the<br>water analysis – also taking into account published literature on this form of corrosion – this is a case of<br>microbiological corrosion of the weld seams. The temperature increase and the iron concentration of the<br>water have strongly promoted this corrosion. This form of corrosion also occurs when Fe-containing water<br>is used for pressure-testing purposes (see also Case History04.08.17.01).|\n\n\n\n- REMEDY •  After disassembly and X-ray inspection, the affected welds in"}, {"page": 227, "text": " the system should be replaced, and after reassembly, the line should be flushed with water dosed with a biocide, e.g. chlorine, to kill any remaining bacteria. \n\n- •  When pressure-testing with Fe-containing water, flush with demineralized water and then dry with hot air. \n\n317 \n\nCASE HISTORY \n\n## **CORROSION ATLAS** \n\n04.05.17.02 \n\n|MATERIAL|Stainless steel (AISI 304L).|\n|---|---|\n|SYSTEM|Drinking water pumping station.|\n|PART|Transmission line (outer diameter 50 and 70 cm).|\n|PHENOMENON|Microbiologically induced corrosion.|\n\n\n\n\n\n|APPEARANCE|Red-brown corrosion products at both sides of the weld. Pinholes through pipe wall near weld,<br>tunneling in pipe wall (see X-ray print).|\n|---|---|\n|TIME IN SERVICE|A few months to a year.|\n|ENVIRONMENT|Iron traces containing drinking water made from well water.<br>Temperature: 15–18°C.|\n|CAUSE|Iron bacteria colonized weld surface and induced pitting attack and typical tunneling through<br>pipe wall (see also Case Histories04.05.17.01and04.08.17.01).|\n|REMEDY|•  Repair of the system where necessary and clean with nitrite acid, improve operation of the<br>deferrization installation, and prevent biological deposits by increasing the water velocity, or<br>• Replace the stainless steel pipes by glass-fber reinforced epoxy pipes.|\n\n\n\n318 \n\nCASE HISTORY \n\n## **CORROSION ATLAS** \n\n04.05.18.01 \n\n|MATERIAL|Stainless steel (AISI 316).|\n|---|---|\n|SYSTEM|Hot tap water system.|\n|PART|Electrically heated coil.|\n|PHENOMENON|Stress-corrosion cracking (transgranular).|\n|APPEARANCE|Cracking.|\n|TIME IN SERVICE|A few months.|\n|ENVIRONMENT|At frst hard, later softened, mains water; chloride (Cl<sup>−</sup>) 135 ppm; temperature 80°C.|\n|CAUSE|Stress corrosion resulting from stresses in the coil caused by temperature fuctuations at<br>high chloride and high environment temperature. Once the leak has occurred, water which<br>penetrates during down period is converted into steam after the coil is switched on, and the<br>resultant pressure build-up causes the element to fracture longitudinally (see also Case History<br>04.02.18.01).|\n|REMEDY|At frst the coils were constructed of nickel-coated steel, but these also fractured after 3 months<br>because of pitting via the pores in the nickel.<br>Advice: construct the coils of copper and use completely softened water (passed through a<br>sodium exchanger).|\n\n\n\n319 \n\nCASE HISTORY \n\n## **CORROSION ATLAS** \n\n04.05.26.01 \n\n|MATERIAL|Stainless steel (AISI 304).|\n|---|---|\n|SYSTEM|Level switch of water trough.|\n|PART|Electrode.|\n|PHENOMENON|Stray current corrosion.|\n\n\n\n\n\n|APPEARANCE|Severe attack of electrode.|\n|---|---|\n|TIME IN SERVICE|Within 1 year.|\n|ENVIRONMENT|Surface water at ambient temperature.|\n|CAUSE|The water level inside the basin was maintained by a battery-powered pump. As this 12 V<br>source (DC) was also used for the level switch, the middle electrode (minimum level) was<br>severely attacked by stray current corrosion. The upper electrode, limiting the upper level by<br>swi"}, {"page": 228, "text": "tching of the pump, was attacked to a somewhat lesser extent (see also Case Histories<br>04.11.26.01 and 04.12.26.01).|\n|REMEDY|•  Change the electrical circuit in such a way that the voltage and especially the current will be<br>signifcantly reduced.<br>•  Alternatively, a more corrosion-resistant material (e.g. titanium) should be selected.|\n\n\n\n320 \n\nCASE HISTORY 04.05.34.01 \n\n## **CORROSION ATLAS** \n\n|MATERIAL|Stainless steel (straight section: AISI 316; bend: AISI 304), welding wire: 19 Crl2Ni 2.5Mo).|\n|---|---|\n|SYSTEM|Water supply system.|\n|PART|Pipe bend.|\n|PHENOMENON|Erosion corrosion.|\n|APPEARANCE|Severe attack of the weld at the side of the bend section, and gradual loss of wall thickness of<br>the bend after the weld (in the direction of the weld).|\n|TIME IN SERVICE|Unknown.|\n|ENVIRONMENT|Mains water.|\n|CAUSE<br>REMEDY|Turbulence in the fow downstream from the weld causes erosion, so that locally no protective<br>oxide skin is built up (in view of the small voltage differential between AISI 304 and 316<br>galvanic corrosion must be ruled out) (see also Case History04.06.34.01).<br>Avoid excessive root fusion.|\n\n\n\n321 \n\nCASE HISTORY \n\n## **CORROSION ATLAS** \n\n04.05.38.01 \n\n|MATERIAL|Stainless steel (AISI 316).||\n|---|---|---|\n|SYSTEM|Hot tap water system.||\n|PART|Pipe sections.||\n|PHENOMENON|Weld defect.||\n|APPEARANCE|Pitting attack in the welds.||\n|TIME IN SERVICE|5 years.||\n|ENVIRONMENT|Dealkalized water, heated to 90|°C; pH 7.2; chloride (Cl<sup>−</sup>30 ppm)|\n|CAUSE|Poor weld quality due to poor w<br>working without a gas shield).|orkmanship (irregular with crevices, annealing colors caused by|\n|REMEDY|Application of new and better w|elds (working under gas shield, using 316L electrodes).|\n\n\n\n322 \n\nCASE HISTORY \n\n## **CORROSION ATLAS** \n\n04.06.12.01 \n\n|MATERIAL|Stainless steel (17% chromium steel; AISI 430).|\n|---|---|\n|SYSTEM|Gas cooler.|\n|PART|Pipe.|\n|PHENOMENON|Chloride attack.|\n|APPEARANCE|Pitting attack.|\n|TIME IN SERVICE|1 year.|\n|ENVIRONMENT|Through the pipe, gas at 150–200°C; around the pipe, cooling water with 100 ppm Cl<sup>−</sup>.|\n|CAUSE|Chromium steel is insuffciently resistant to the chloride-containing cooling water (see also<br>Case Histories04.08.12.01and following, and 04.11.12.01 and following).|\n|REMEDY|Use of a more chloride-resistant stainless steel (W.-Nr. 1.4539) for the gas cooler pipes.|\n\n\n\n323 \n\nCASE HISTORY \n\n## **CORROSION ATLAS** \n\n04.06.12.02 \n\n|MATERIAL|Stainless steel (AISI 316).|\n|---|---|\n|SYSTEM|Power station condenser.|\n|PART|Step inside water header.|\n|PHENOMENON|Chloride attack.|\n\n\n\n\n\n|APPEARANCE|Pitting attack.|\n|---|---|\n|TIME IN SERVICE|2 months.|\n|ENVIRONMENT|Cold seawater.|\n|CAUSE|The high chloride content of the seawater caused the pitting, accelerated by fouling with acorn<br>barnacles and the galvanic action due to the electrical connection with the titanium condenser,<br>via the rubberized header (see also Case History04.06.15.02).|\n|REMEDY|•  Rubberize the steps as well.<br>•  In th"}, {"page": 229, "text": "is case, the step was removed and a separate wooden ladder is used for inspection<br>purposes.|\n\n\n\n324 \n\nCASE HISTORY \n\n## **CORROSION ATLAS** \n\n04.06.12.03 \n\n|MATERIAL|Stainless steel (AISI 304L, W.-Nr. 1.4306).|\n|---|---|\n|SYSTEM|Nitrous gas absorber.|\n|PART|Cooling water coil.|\n|PHENOMENON|Chloride attack.|\n|APPEARANCE|Pitting attack of the weld and the HAZ.|\n|TIME IN SERVICE|6 months after test run.|\n|ENVIRONMENT|Cooling water with 100 ppm CL<sup>−</sup>; temperature: 5 months ambient temperature and 1 month<br>30–40°C.|\n|CAUSE|The weld and the HAZ are more sensitive to chloride attack than the pipe due to insuffcient<br>pickling and passivation.|\n|REMEDY|Ensure better weld treatment. Porous oxide layers resulting from heat treatment like welding<br>should be removed.|\n\n\n\n325 \n\nCASE HISTORY \n\n## **CORROSION ATLAS** \n\n04.06.13.01 \n\n|MATERIAL|Stainless steel (AISI 316).|\n|---|---|\n|SYSTEM|Oil cooler.|\n|PART|Heat exchanger plates.|\n|PHENOMENON|Crevice corrosion.|\n\n\n\n\n\n|APPEARANCE|Rust patches surround small pits on the stainless steel cooling water side.|\n|---|---|\n|TIME IN SERVICE|1 year.|\n|ENVIRONMENT|Oxygen-containing surface water with 100 ppm Cl<sup>−</sup>.|\n|CAUSE|Because of the presence of crevices in the heat exchanger (at the pressure points of the plates),<br>the construction is sensitive to pitting caused by chloride, as a result of differential aeration. The<br>rust is formed by oxidation of ferrous iron ejected from tiny pits. In such cases, this pitting is<br>known as crevice corrosion.|\n|REMEDY|•  The use of a different construction, for example, a tube heat exchanger, was impossible for<br>lack of room. It was therefore decided, for both constructional and price reasons, to construct<br>the plate heat exchanger of titanium.<br>•  Alternative: construction using a more crevice corrosion–resistant alloy, e.g., 254 SMO.|\n\n\n\n326 \n\nCASE HISTORY 04.06.13.02 \n\n## **CORROSION ATLAS** \n\n|MATERIAL|Stainless steel (AISI 316).|\n|---|---|\n|SYSTEM|Power station cooling system.|\n|PART|Sieve from steam condenser cooling water system.|\n|PHENOMENON|Crevice corrosion.|\n|APPEARANCE|Local attack underneath seal.|\n|TIME IN SERVICE|2 years.|\n|ENVIRONMENT|Flowing seawater, maximum temperature 40°C.|\n|CAUSE|Because of the presence of a crevice between the seal and the stainless steel, the construction is<br>locally extra sensitive to attack by chloride (see also Case History 04.11.13.01).|\n|REMEDY|Use a plastic sieve, or seal the crevice with compound.|\n\n\n\n327 \n\nCASE HISTORY \n\n## **CORROSION ATLAS** \n\n04.06.15.01 \n\n|MATERIAL|Stainless steel (AISI 304).|\n|---|---|\n|SYSTEM|Condenser cooler in nitric acid plant.|\n|PART|Cooler jacket.|\n|PHENOMENON|Under-deposit corrosion.|\n|APPEARANCE|Pitting developing into vertical grooves.|\n|TIME IN SERVICE|About 5 years.|\n|ENVIRONMENT|Chloride-containing cooling water (500–600 ppm Cl<sup>−</sup>), at max. 40°C at the jacket side.|\n|CAUSE|Deposition of corrosion products originating from elsewhere owing to the low fow ve"}, {"page": 230, "text": "locity.<br>Underneath the deposits, an oxygen defcit occurs, as a result of which the passive layer is<br>attacked by chloride and further corrosion takes place (as in crevice corrosion).|\n|REMEDY|•  Increase the fow velocity (>1.5 m/s), alternatively passing the cooling water_through_the<br>pipes; or<br>•  Construct the cooler with a coated jacket.|\n\n\n\n328 \n\nCASE HISTORY \n\n04.06.15.02 \n\n## **CORROSION ATLAS** \n\n|MATERIAL|Stainless steel (AISI 316).||\n|---|---|---|\n|SYSTEM|Heat exchanger provided with a|fuid bed of 2-mm glass beads to prevent fouling.|\n|PART|Riser pipes.||\n|PHENOMENON|Under-deposit corrosion.||\n|APPEARANCE|Inside pipe surface clean and<br>deposition of barnacles, includin|uncorroded at the fuid bed. The upper section fouled by<br>g pitting attack (see right-hand photograph for more detail).|\n|TIME IN SERVICE|Trial lasted 1.5 years.||\n|ENVIRONMENT|Seawater (unhealed).||\n|CAUSE|Chloride attack underneath depo<br>in crevice corrosion) (see also Ca|sit, as a result of the formation of differential aeration cells (as<br>se History04.06.12.02).|\n|REMEDY|Result of trial: provided heat exc<br>fuid bed; fouling and corrosion c|hangers constructed of stainless steel 316 are equipped with a<br>an be prevented at the present temperature.|\n\n\n\n329 \n\nCASE HISTORY \n\n## **CORROSION ATLAS** \n\n04.06.15.03 \n\n|MATERIAL|Stainless steel (AISI 321).|\n|---|---|\n|SYSTEM|Through-fow cooling water system.|\n|PART|Cooler tube.|\n|PHENOMENON|Under-deposit corrosion.|\n\n\n\n\n\n|APPEARANCE|Local attack under deposits.|\n|---|---|\n|TIME IN SERVICE|3 years.|\n|ENVIRONMENT|Brackish cooling water.|\n|CAUSE|Particles from the cooling water deposit on the metal surface, causing corrosion due to galvanic<br>effects (formation of anodic sites under the deposits) resulting in local corrosion (see also Case<br>Histories04.01.15.01, 04.11.15.01, and 05.06.15.01/02).|\n|REMEDY|•  Prevent formation of deposits by higher cooling water velocity; or<br>•  Use better pitting corrosion-resistant material (AISI 316) provided with a baked coating.|\n\n\n\n330 \n\nCASE HISTORY \n\n## **CORROSION ATLAS** \n\n04.06.34.01 \n\n|MATERIAL|Stainless steel (AISI 304).|\n|---|---|\n|SYSTEM|Circulating cooling-water system.|\n|PART|Inlet end of horizontal condenser tube (OD 2.5 cm).|\n|PHENOMENON|Erosion corrosion.|\n\n\n\n\n\n|APPEARANCE|Severe gouging on internal surface with close-up of perforated gouge (magnifcation Ч7.5).<br>Concrete chips covered with orange iron oxide (tubes and chips are placed on gravel).|\n|---|---|\n|TIME IN SERVICE|4 years.|\n|ENVIRONMENT|Internal:<br>treated cooling water adjusted with sulfuric acid for pH control and sodium<br>hypochlorite added as a biocide; temperature 38–49°C, water velocity 2.1 m/s, pH<br>8.0–8.4, sulfate 500–1000 ppm, chloride 100–450 ppm, total hardness 500 ppm.<br>External: Steam and condensate.|\n|CAUSE|The gouging was caused by the lodgment of concrete chips at the inlet end of the tubes (chips<br>exfoliated from large-diameter, concrete-lined pipes delivering make-up wa"}, {"page": 231, "text": "ter to the cooling<br>towers). Intense turbulence downstream of the lodged debris was suffcient to cause highly<br>localized erosion. Microstructural examinations of the gouged regions revealed that plastic<br>deformation of the metal had not occurred (see also Case History 06.06.34.02).|\n|REMEDY|Prevent lodgment of foreign objects on the tube-sheet face or within tubes by improved<br>fltration by screens or flters and by periodic cleaning of the exchanger itself.|\n\n\n\n331 \n\nCASE HISTORY \n\n## **CORROSION ATLAS** \n\n04.08.04.01 \n\n|MATERIAL|Stainless steel (12% chromium steel; AISI 410).|\n|---|---|\n|SYSTEM|Wastewater pipe.|\n|PART|Ball valve ball.|\n|PHENOMENON|Acid corrosion.|\n|APPEARANCE|Entire surface of the ball attacked; locally, the material is totally eaten away.|\n|TIME IN SERVICE|1.5 years.|\n|ENVIRONMENT|Wastewater contaminated with fatty acids; temperature 50–80°C.|\n|CAUSE|Chromium steel is insuffciently resistant to corrosion in this environment.|\n|REMEDY|Replacement of ball valve by a glass-lined membrane valve with a polytetrafuoroethylene<br>membrane.|\n\n\n\n332 \n\nCASE HISTORY 04.08.12.01 \n\n## **CORROSION ATLAS** \n\n|MATERIAL|Stainless steel (AISI 304).|\n|---|---|\n|SYSTEM|Water treatment system (ion exchanger).|\n|PART|Drainage pipe.|\n|PHENOMENON|Chloride attack.|\n|APPEARANCE|Pitting attack over the entire surface.|\n|TIME IN SERVICE|Approximately 1 year.|\n|ENVIRONMENT|Regularly 6% hydrochloric acid (during regeneration).|\n|CAUSE|Stainless steel is not resistant to hydrochloric acid (high chloride concentration with low pH)<br>(see also Case History04.08.12.06).|\n|REMEDY|Use drainage system made Monel or plastic.|\n\n\n\n333 \n\nCASE HISTORY \n\n## **CORROSION ATLAS** \n\n04.08.12.02 \n\n|MATERIAL|Stainless steel (type unknown).|\n|---|---|\n|SYSTEM|Sewage treatment plant.|\n|PART|Worm from worm gear pump.|\n|PHENOMENON|Chloride attack and erosion.|\n|APPEARANCE|Pitting attack, with grooves.|\n|TIME IN SERVICE|A few months.|\n|ENVIRONMENT|Sludge from the sewage treatment plant, to which ferric chloride was dosed just upstream of<br>the pump to control stench (H2S). Overall pH approximately 7, but it may have been lower<br>locally inside the pump.|\n|CAUSE|FeCl3is well known as a pitting initiator in stainless steel; erosion is caused by the sludge.|\n|REMEDY|Dosing point was moved downstream of the pump, with the application of a plastic static<br>mixer or mixing fange in order to ensure thorough mixing.|\n\n\n\n334 \n\nCASE HISTORY \n\n## **CORROSION ATLAS** \n\n04.08.12.03 \n\n|MATERIAL|Stainless steel (AISI 316).|\n|---|---|\n|SYSTEM|Chemical-physical wastewater purifcation plant.|\n|PART|Mixing fange in wastewater pipeline.|\n|PHENOMENON|Chloride attack.|\n|APPEARANCE|Severe pitting attack.|\n|TIME IN SERVICE|6 years.|\n|ENVIRONMENT|Wastewater at 25–30°C into which a 43% FeCl3solution was dosed 15 cm upstream of the<br>mixing fange to give a concentration of 500–1000 ppm in the wastewater.|\n|CAUSE|Pitting due to the combination of a high chloride content with a low pH (see also Ca"}, {"page": 232, "text": "se History<br>04.08.12.02).|\n|REMEDY|Replacement with a mixing fange constructed of plastic.|\n\n\n\n335 \n\nCASE HISTORY \n\n## **CORROSION ATLAS** \n\n04.08.12.04 \n\n|MATERIAL|Stainless steel (AISI 304).|\n|---|---|\n|SYSTEM|Sewage treatment plant.|\n|PART|Section of the support construction of the canvas cover of the sand trap.|\n|PHENOMENON|Chloride attack.|\n|APPEARANCE|Reddish-brown, rusty exterior with slight pitting (<0.5 mm).|\n|TIME IN SERVICE|1<sup>1</sup><br>2<br>years.|\n|ENVIRONMENT|Humid atmosphere above the sand trap. The condensation formed on the stainless steel<br>contained 270 ppm Cl at a pH of 4.6.|\n|CAUSE|HCl vapors from aluminum chloride dosed in the sand trap (the corrosion products contained<br>20,000 ppm Cl).|\n|REMEDY|•  Stripping the structure and then pickling and passivating it by immersion, in addition to<br>repositioning the aluminum chloride storage tank outside the sand trap, and dosing it below<br>the water level in the trap, or coating or painting the stainless steel.<br>•  Alternative: making the structure out of timber or plastic.|\n\n\n\n336 \n\nCASE HISTORY \n\n## **CORROSION ATLAS** \n\n04.08.12.05 \n\n|MATERIAL|Stainless steel (AISI 304L).|\n|---|---|\n|SYSTEM|Sewage treatment plant.|\n|PART|Extractor duct and fan housing of the extraction system for all the sub-processes.|\n|PHENOMENON|Chloride pitting.|\n|APPEARANCE|Pitting attack with corrosion nodules and fanned-out corrosion products.|\n|TIME IN SERVICE|2 years.|\n|ENVIRONMENT|Humid air contaminated with chloride, H2S, and other gases of putrefaction. Temperature<br>5–20°C. Successive condensation and evaporation.|\n|CAUSE|Pitting due to rising chloride content caused by evaporation, in a reducing atmosphere.|\n|REMEDY|The extractor system was constructed of plastic (see also Case History04.08.12.04).|\n\n\n\n337 \n\nCASE HISTORY \n\n## **CORROSION ATLAS** \n\n04.08.12.06 \n\n|MATERIAL|Stainless steel (AISI 316L).|\n|---|---|\n|SYSTEM|Regeneration system of cation exchangers.|\n|PART|Pipeline.|\n|PHENOMENON|Chloride attack.|\n|APPEARANCE|General corrosion and pitting.|\n|TIME IN SERVICE|Less than 1 year.|\n|ENVIRONMENT|Warm hydrochloric acid (approximately 10% at 40–50°C).|\n|CAUSE|Stainless steel is not resistant in such reducing environments (see also Case History04.08.12.01).|\n|REMEDY|Apply a more appropriate material, like PVC.|\n\n\n\n338 \n\nCASE HISTORY \n\n## **CORROSION ATLAS** \n\n04.08.17.01 \n\n|MATERIAL|Stainless steel (AISI 304L).|\n|---|---|\n|SYSTEM<br>PART|Swimming pool water flter installation.<br>Filter wall (thickness 3 mm).|\n|PHENOMENON|Microbiologically induced corrosion.|\n|APPEARANCE|Red-brown corrosion products at the inside of the wall, with pinholes tunneling through wall<br>(see right photograph: the holes at the edge).|\n|TIME IN SERVICE|1–2 years. After replacement of attacked wall section, leakage recurred after 1–1.5 years.|\n|ENVIRONMENT|Swimming pool water with 1.3 ppm chlorine.|\n|CAUSE|Most likely iron bacteria from iron-containing drinking water with which pool was replenished<br>weekly (se"}, {"page": 233, "text": "e also Case History04.05.17.01).|\n|REMEDY|•  Circulation pattern in flter had been changed, but did not prevent re-attack.<br>•  Optimizing the cleaning and disinfection methods (a periodic concentration of 20 ppm<br>chlorine during 12 h is necessary to kill the iron bacteria), or<br>•  Replace stainless steel with glass-fber reinforced plastic.|\n\n\n\n339 \n\nCASE HISTORY \n\n## **CORROSION ATLAS** \n\n04.08.19.01 \n\n|MATERIAL<br>Stainless steel (base metal AISI 304; weld metal AISI 347).|\n|---|\n|SYSTEM<br>Water demineralization plant.|\n|PART<br>Part of flter wall.|\n|PHENOMENON<br>Intergranular corrosion (weld decay) and acid corrosion.|\n|APPEARANCE<br>Severe corrosion along the weld in the HAZ and etching of the base metal.|\n|TIME IN SERVICE<br>6 months.|\n|ENVIRONMENT<br>During regeneration: diluted sulfuric acid (6%); temperature: 40°C.|\n|CAUSE<br>Selection of inadequate base metal for given conditions: AISI 304 has too high a carbon content<br>that causes chromium depletion as a result of welding (see Case Histories04.01.19.01and<br>04.11.19.02). Moreover, this alloy is not resistant to diluted sulfuric acid at this temperature.|\n|REMEDY<br>•  Use of suitable stainless steel, i.e., AISI 316L or 316 Ti, or<br>•  Construct cation exchanger flter of carbon steel coated with ebonite, or of plastic.|\n\n\n\n340 \n\nCASE HISTORY \n\n## **CORROSION ATLAS** \n\n04.08.42.01 \n\n|MATERIAL|Stainless steel (AISI 308).|\n|---|---|\n|SYSTEM|Water demineralization plant.|\n|PART|Part of structure in cation exchanger.|\n|PHENOMENON|End grain attack.|\n|APPEARANCE|Pitting at the edge.|\n|TIME IN SERVICE|3 months.|\n|ENVIRONMENT|During generation: diluted sulfuric acid (6%); temperature: 40°C.|\n|CAUSE|Selective corrosion took place at the edges of the non-metallic inclusions in the metal. These<br>were rolled out and elongated into long stringers during the rolling action. When the end grain<br>is exposed to a strong corrodent, end grain attack starts at the end of the stringers and can<br>aggressively proceed down into the steel (see also Case Histories 01.12.42.01 and 05.11.42.01).|\n|REMEDY|•  Use clean steel without non-metal inclusions.<br>•  Butter the edges with weld metal.<br>•  Manufacture the structure of plastic (PVC).<br>Note:  AISI 316 has a better resistance in diluted sulfuric acid at this temperature, but it will<br>not prevent end grain attack.|\n\n\n\n341 \n\nCASE HISTORY \n\n## **CORROSION ATLAS** \n\n04.10.15.01 \n\n|MATERIAL|Stainless steel (AISI 316L).|\n|---|---|\n|SYSTEM|Fire-extinguisher system.|\n|PART|Underground pipe.|\n|PHENOMENON|Under-deposit corrosion.|\n\n\n\n\n\n|APPEARANCE|The pipe exhibited wide local zones of severe pitting corrosion, surrounded by iron oxide<br>deposits (see also Case History04.06.13.01).|\n|---|---|\n|TIME IN SERVICE|2 years.|\n|ENVIRONMENT|Soil consisting of a mixture of sand and lumps of clay with bog iron ore. Analysis of the clay: pH<br>7.6; chloride 550 ppm; iron 1.5% wt; sulfde positive. The pipe lay above the groundwater level.|\n|CAUSE|Inhomogeneous so"}, {"page": 234, "text": "il: the uneven aeration and the reducing environment underneath the lumps<br>of clay with bog ore rendered the pipe surface locally sensitive to pitting.|\n|REMEDY|•  An uncoated stainless steel pipe should be laid in a clean, homogenous sand bed to guarantee<br>suffcient aeration.<br>•  Alternative: use a well-coated stainless steel or carbon steel pipe, or use a plastic pipe.|\n\n\n\n342 \n\nCASE HISTORY \n\n## **CORROSION ATLAS** \n\n04.11.04.01 \n\n|MATERIAL|Stainless steel (AISI 316L).|\n|---|---|\n|SYSTEM|Vinyl chloride system.|\n|PART|Strainer.|\n|PHENOMENON|Acid corrosion.|\n|APPEARANCE|Pits on surface, growing bigger below the surface.|\n|TIME IN SERVICE|4 years.|\n|ENVIRONMENT|Vinyl chloride and water.|\n|CAUSE|In the presence of water/condensation from the outside, vinyl chloride hydrolyses into<br>hydrochloric acid.<br>Acid droplets corrode the passive flm on the AISI 316L, causing pitting (see also Case History<br>04.01.04.01).|\n|REMEDY|Prevent water ingress.|\n\n\n\n343 \n\nCASE HISTORY \n\n## **CORROSION
