Repository: NDDev-Technocracy-OpenNetwork/hack-2026-nornickel-knot

> **DEPRECATED.** This repository is archived and no longer maintained.
> It is kept read-only for reference; its GDS anchor records
> `lifecycle: archived` under `portfolio:archived-projects`.

# Nornickel Scientific Knot

Живая карта знаний R&D для горно-металлургической отрасли: система превращает архив отчётов, статей, презентаций и экспериментальных материалов в типизированный граф знаний, а затем отвечает на вопросы естественным языком с источниками и страницами первоисточников.

Проект подготовлен командой **Harmonic Labs** для **Норникель AI Hack 2026**, трек **«Научный клубок»**.

File: data/parsed/Материалы конференций/1schlesinger_m_e_extractive_metallurgy_of_copper.json (part 19 of 27)
Littleton, CO: SME. \n\n- Hackl, R. P., Dreisinger, D. B., & King, J. A. (1995). Effect of sulfur-dispersing surfactants on the oxygen pressure leaching of chalcopyrite. In W. C. Cooper, D. B. Dreisinger, J. E. Dutrizac, H. Hein & G. Ugarte (Eds.), Cobre 95eCopper 95, Vol. III: Electrorefining and hydrometallurgy of copper (pp. 559e578). Montreal: CIM. \n\n- Hackl, R. P., Dreisinger, D. B., Peters, E., & King, J. A. (1995). Passivation of chalcopyrite during oxidative leaching in sulfate media. Hydrometallurgy, 39, 25e48. \n\n- Hayton, N., Defreyne, J., & Murray, K. (2009).UHC copper refinery:an update on the Vale project based on CESL technology. In E. Domic & J. Casas (Eds.), HydroCopper 2009 (pp. 114e123). Santiago, Chile: Gecamin. \n\n- Hiroyoshi, N., Kitagawa, H., & Tsunekawa, M. (2008). Effect of solution composition on the optimum redox potential for chalcopyrite leaching in sulfuric acid solutions. Hydrometallurgy, 91, 144e149. \n\n- Hiroyoshi, N., Kuroiwa, S., Miki, H., Tsunekawa, M., & Hirajima, T. (2004). Synergistic effect of cupric and ferrous ions on active-passive behaviour in anodic dissolution of chalcopyrite in sulfuric acid solutions. Hydrometallurgy, 74, 103e116. \n\n- Hiroyoshi, N., Miki, H., Hirajima, T., & Tsunekawa, M. (2001). Enhancement of chalcopyrite leaching by ferrous ions in acidic ferric sulfate solutions. Hydrometallurgy, 60, 185e197. \n\n- Hiskey, J. B. (1993). Chalcopyrite semiconductor electrochemistry and dissolution. In R. G. Reddy & R. N. Weizenbach (Eds.), Extractive metallurgy of copper, nickel and cobalt (the Paul E. Queneau international symposium), Vol. I: Fundamental aspects (pp. 949e969). Warrendale, PA: TMS. \n\n- House, C. I. (1987). Potential-pH diagr"}, {"page": 236, "text": "ams and their application to hydrometallurgical systems. In G. A. Davies (Ed.), Separation processes in hydrometallurgy (pp. 3e19). Chichester: Ellis Horwood. \n\n- Hyva¨rinen, O., & Ha¨ma¨la¨inen, M. (2005). Hydrocopper e a new technology producing copper directly from concentrate. Hydrometallurgy, 77, 61e65. \n\n- Iasillo, E., & Schlitt, W. J. (1999). Practical aspects associated with evaluation of a copper heap leach project. In G. V. Jergensen, II (Ed.), Copper leaching, solvent extraction, and electrowinning technology (pp. 123e138). Littleton, CO: SME. \n\n- Intec. (2010). The Intec copper process. http://www.intec.com.au/public_panel/copper_process.php. \n\n- Jones, D., Xavier, F., Gonc¸alves, L. R., Costa, R., & Torres, V. (2006). CESL process - semi-industrial operation at CVRD Sossego plant. In ALTA copper 2006. Melbourne, Australia: ALTA Metallurgical Services. \n\n- Keokhounsy, S., Moore, T., & Liu, M. (2006). Hydromet at Sepon. In ALTA copper 2006. Melbourne, Australia: ALTA Metallurgical Services. \n\n- King, J. A., & Dreisinger, D. B. (1995). Autoclaving of copper concentrates. In J. E. Dutrizac, H. Hein & \n\n   - G. Ugarte (Eds.), Copper 95eCobre 95, Vol. III: Electrorefining and electrowinning of copper (pp. 511e533). Montreal: CIM. \n\n- Klauber, C. (2008). A critical review of the surface chemistry of acidic ferric sulfate dissolution of chalcopyrite with regards to hindered dissolution. International Journal of Mineral Processing, 86, 1e17. \n\n- Konishi, Y., Saitoh, N., Shuto, M., Ogi, T., Kawakita, K., & Kamiya, T. (2010). Bioleaching of crude chalcopyrite ores by the thermophilic archean Acidianus brieleyi in a batch reactor. In Copper 2010, Vol. 5: Hydrometallurgy (pp. 2781e2792). Clausthal-Zellerfeld, Germany: GDMB. \n\nExtractive Metallurgy of Copper \n\n320 \n\nKordosky, G., Feather, A., & Chisakuta, G. (2008). The Copperbelt of Africa e new plants and new technology in copper hydrometallurgy. In ALTA copper 2008. Melbourne, Australia: ALTA Metallurgical Services. Lancaster, T., & Walsh, D. (1997). The development of the aeration of copper sulfide ore at Giralambone. In BioMine ’97. Glenside, Australia: Australian Mineral Foundation. M5.4.1e10. \n\nLazarro, I., & Nicol, M. (2003). The mechanism of the dissolution and passivation of chalcopyrite: an electrochemical study. In C. A. Young, A. M. Alfantazi, C. G. Anderson, D. B. Dreisinger, B. Harris & A. James (Eds.), Hydrometallurgy 2003, Vol. 1: Leaching and solution purification (pp. 405e417). Warrendale, PA: TMS. \n\nLo´pez, J. L., & Encı´nas, M. (2004). Mexicana de Cananea: Producing SX Cu from chalocite and chalcopyrite. Cytec Solutions, 10, 2e3. \n\nLupo, J. (2010). Assessment of natural and forced air in ore heaps. In J. Casas, P. Iba´n˜ez & M. Jo (Eds.), Hydroprocess 2010 (pp. 64e65). Santiago, Chile: Gecamin. \n\nMcClelland, D. (2007). Pressure oxidation at Sepon: opportunities abound. In Copper 2007 short course copper hydrometallurgy, paper 2. Montreal: CIM. \n\nMcDonald, R. G., & Muir, D. M. "}, {"page": 237, "text": "(2007a). Pressure oxidation leaching of chalcopyrite. Part I. Comparison of high and low temperature reaction kinetics and products. Hydrometallurgy, 86, 191e205. \n\nMcDonald, R. G., & Muir, D. M. (2007b). Pressure oxidation leaching of chalcopyrite: Part II: comparison of \n\nmedium temperature kinetics and products and effect of chloride ion. Hydrometallurgy, 86, 206e220. \n\nMcElroy, R., & Young, W. (1999). Pressure oxidation of complex copper ores and concentrates. In G. V. Jergensen, II (Ed.), Copper leaching, solvent extraction and electrowinning technology (pp. 29e40). Littleton, CO: SME. \n\nMackie, D., & Trask, F. (2009). Continuous vat leaching e first copper pilot trials. In ALTA copper 2009. Melbourne, Australia: ALTA Metallurgical Services. \n\nMarsden, J. O., & Brewer, R. E. (2003). Hydrometallurgical processing of copper concentrates by Phelps Dodge at the Bagdad mine in Arizona. In ALTA copper 2003. Melbourne, Australia: ALTA Metallurgical Services. \n\nMarsden, J. O., Wilmot, J. C., & Hazen, N. (2007a). Medium-temperature pressure leaching of copper concentrates e Part I: chemistry and initial process development. Minerals and Metallurgical Processing, 24, 193e204. \n\nMarsden, J. O., Wilmot, J. C., & Hazen, N. (2007b). Medium-temperature pressure leaching of copper concentrates e Part II: development of direct electrowinning and an acid-autogenous process. Minerals and Metallurgical Processing, 24, 205e217. \n\nMarsden, J. O., Wilmot, J. C., & Mathern, D. R. (2007). Medium-temperature pressure leaching of copper \n\nconcentrates e Part III: commercial demonstration at Bagdad, Arizona. Minerals and Metallurgical Processing, 24, 218e225. \n\nMarsden, J. O., Wilmot, J. C., & Smith, R. J. (2007). Medium-temperature pressure leaching of copper concentrates e Part IV: application at Morenci, Arizona. Minerals and Metallurgical Processing, 24, 226e236. \n\nMendoza, V. R. (2000). Lixiviacio´n en Mantos Blancos. In Seminario innovacio´n tecnolo´gica en minerı´a. Santiago, Chile: Instituto de Ingenieros de Minas de Chile. \n\nMiller, G. M. (2002). Recent advances in copper heap leach analysis and interpretation. In Proceedings ALTA copper 2002. Melbourne, Australia: ALTA Metallurgical Services. \n\nMiller, G. (2003a). Ore geo-technical effects on copper heap leach kinetics. In C. A. Young, A. M. Alfantazi, C. G. Anderson, D. B. Dreisinger, B. Harris & A. James (Eds.), Hydrometallurgy 2003, Vol. 1: Leaching and solution purification (pp. 329e342). Warrendale, PA: TMS. \n\nMiller, G. (2003b). Ore geo-mechanical effects on copper heap leach kinetics. In ALTA copper 2003. Melbourne, Australia: ALTA Metallurgical Services. \n\nMiller, G. M. (2003). Analysis of commercial heap leaching data. In P. A. Riveros, D. Dixon, D. B. Dreisinger & J. Menacho (Eds.), Copper 2003eCobre 2003, Vol. VI, Book 1: Hydrometallurgy of copper (pp. 531e545). Montreal: CIM. \n\nMiller, G. (2008). The effective particle size in heap leaching. In ALTA copper 2008. Melbourne, Australia: ALTA Metallur"}, {"page": 238, "text": "gical Services. \n\nChapter | 15 Hydrometallurgical Copper Extraction: Introduction and Leaching \n\n321 \n\n- Miller, K. J., Sylwestrzak, L. A., & Baxter, K. G. (2008). Treatment of copper sulfide deposits e evaluation of a Galnvanox- versus Sepon circuit configuration. In ALTA copper 2008. Melbourne, Australia: ALTA Metallurgical Services. \n\n- Miller, P. (2001). Bioleaching of chalcopyrite e will it happen? Cytec Solutions, 4, 2e5. \n\n- Moyes, J., Sammut, D., & Houllis, F. (2002). The Intec copper process: superior and sustainable metals production. In ALTA 2002 copper-7 forum. Melbourne, Australia: ALTA Metallurgical Services. \n\n- Murr, L. E. (1980). Theory and practice of copper sulfide leaching in dumps and in-situ. Minerals Science and Engineering, 12, 121e189. \n\n- Mutch, L. A., Watling, H. R., & Watkin, E. L. J. (2010). Microbial population dynamics of inoculated lowgrade chalcopyrite bioleaching columns. Hydrometallurgy, 104, 391e398. \n\n- Nicol, M., & Lazarro, I. (2003). The role of non-oxidative processes in the leaching of chalcopyrite. In P. A. Riveros, D. Dixon, D. B. Dreisinger & J. Menacho (Eds.), Copper 2003eCobre 2003, Vol. VI, Book 1: Hydrometallurgy of copper (pp. 367e381). Montreal: CIM. \n\n- Nicol, M., Miki, H., & Velasquez-Yevenes, L. (2010). The dissolution of chalcopyrite in chloride solutions: Part 3. Mechanisms. Hydrometallurgy, 103, 86e95. \n\n- Nisbett, A., Feather, A., & Miller, G. (2007). Implementation of the Split Circuit- concept into copper agitation leach plants. In J. M. Menacho & J. M. Casas (Eds.), HydroCopper 2007 (pp. 185e190). Santiago, Chile: Gecamin. \n\n- Norton, A. E., & Crundwell, F. K. (2004). The Hotheap- process for the lhepa leaching of chalcopyrite. In Colloquium: Innovations in leaching technologies. Johannesburg: Southern African Institute of Mining and Metallurgy. \n\n- Omena, A., Geraldo, J., Lima, L., & Cabral, T. (2007). Technical feasbility study to produce cathodes in the UHC Carajas plant by the hydrometallurgical CESL route. In J. M. Menacho & J. M. Casas (Eds.), HydroCopper 2007 (pp. 67e73). Santiago, Chile: Gecamin. \n\n- Outotec. (2007). HydroCopper<sup>-</sup> . www.outotec.com/36286.epibrw. \n\n- Padilla, R., Pavez, P., & Ruiz, M. C. (2008). Kinetics of copper dissolution from sulfidized chalcopyrite at high temperatures in H2SO4eO2. Hydrometallurgy, 91, 113e120. \n\n- Peters, E. (1976). Direct leaching of sulfides: chemistry and applications. Metallurgical Transactions B, 7, 505e517. \n\n- Petersen, J., & Dixon, D. G. (2006). Competitive bioleaching of pyrite and chalcopyrite. Hydrometallurgy, 83, 40e49. \n\n- Pradhan, N., Nathsarma, K. C., Srinivasa Rao, K., Sukla, L. B., & Mishra, B. K. (2008). Heap bioleaching of chalcopyrite: a review. Minerals Engineering, 21, 355e365. \n\n- Reolon, M., Gazis, T., & Amos, S. (2009). Optimizing acid utilisation and metal recovery in African Cu/Co flowsheets. In Hydrometallurgy Conference 2009 (pp. 1e20). Johannesburg, South Africa: Southern African Institute of Mining a"}, {"page": 239, "text": "nd Metallurgy. http://www.saimm.co.za/Conferences/Hydro2009/365-384_ Reolon.pdf. \n\n- Riekkola-Vanhanen, M. (2007). Talvivaara project e bioheap leaching of a complex sulfide ore in boreal conditions. In ALTA copper 2007. Melbourne, Australia: ALTA Metallurgical Services. \n\n- Robles, E. (2009). Economical considerations in the analysis of alternative processes for the treatment of copper e \n\n- sulfides. In E. Domic & J. Casas (Eds.), HydroCopper 2009 (pp. 217 226). Santiago, Chile: Gecamin. \n\n- Roux, L., van Rooyen, M., Minnaar, E., Robles, E., & Cronje, I. (2010). Copper oxide agitated leaching on the African Copperbelt and possible heap leach application. In Copper 2010, Vol. 5: Hydrometallurgy (pp. 1999e2016). Clausthal-Zellerfeld, Germany: GDMB. \n\n- Salgado, C., Pe´rez, C., & Alvayai, C. (2009). Acid management in heap leaching. Are we doing it right? In E. Domic & J. Casas (Eds.), HydroCopper 2009 (pp. 68e76) Santiago, Chile: Gecamin. \n\n- Salomon-de-Friedberg, H. (1998). Design aspects of aeration in heap leaching. In Randol copper hydromet roundtable ’98 (pp. 243e247). Golden, CO: Randol International. \n\n- Salomon-de-Friedberg, H. (2000). Quebrada Blanca: lessons learned in high altitude leaching. Paper presented to Instituto de Ingenieros de Minas de Chile, Expomin 2000, Santiago, Chile, May 2000. \n\n- Scheffel, R. E. (2002). Copper heap leach design and practice. In A. L. Mular, D. N. Halbe & D. J. Barratt (Eds.), Mineral processing plant design, practice, and control, Vol. 2 (pp. 1571e1605). Littleton, CO: SME. \n\nExtractive Metallurgy of Copper \n\n322 \n\nSchlitt, J. (1995). Copper leaching and recovery: 1000 years and counting. In ALTA copper hydrometallurgy forum. Melbourne, Australia: ALTA Metallurgical Services. \n\n- Schlitt, J., & Johnston, A. (2010). The Marcobre vat leach system: a new look at an old process. In Proceedings copper 2010, Vol. 5: Hydrometallurgy (pp. 2039e2057). Clausthal-Zellerfeld, Germany: GDMB. \n\n- Schlitt, W. J. (2006). The history of forced aeration in copper sulfide leaching. In Proceedings SME annual meeting. Littleton, CO: SME. Preprint 06e019. \n\n- Senanayake, G. (2009). A review of chloride-assisted copper sulfide leaching by oxygenated sulfuric acid and mechanistic considerations. Hydrometallurgy, 98, 21e32. \n\nSeyedbagheri, A., van Staden, P., & McLaren, C. (2009). A study of acid-gangue reactions in heap leach operations. In E. Domic & J. Casas (Eds.), HydroCopper 2009 (pp. 68e76). Santiago, Chile: Gecamin. \n\n- Sherrit, R., Pavlides, A. G., & Weekes, B. L. (2005). Design and commissioning of the Sepon copper pressure oxidation circuit. In 1st extractive metallurgy operators’ conference (pp. 21e27). Victoria: Australasian Institute of Mining and Metallurgy. \n\n- Sole, K. C. (2008). Solvent extraction in the hydrometallurgical processing and purification of metals: process design and selected applications. In M. Aguilar & J. L. Cortina (Eds.), Solvent extraction and liquid membranes: fundamentals and applications"}, {"page": 240, "text": " in new materials (pp. 141e200). New York: Taylor and Francis. \n\n- Steyl, J. D. T. (2004). The effect of surfactants on the behaviour of sulfur in the oxidation of chalcopyrite at medium temperature. In M. J. Collins & V. G. Papangelakis (Eds.), Pressure hydrometallurgy 2004 (pp. 101e117). Montreal: CIM. \n\n- Terra Nova Technologies. (2010). Featured project: El Abra. www.tntinc.com. \n\n- Velarde, G. (2005). Agglomeration control for heap leaching processes. Mineral Processing and Extractive Metallurgy Review, 26, 219e231. \n\n- Velasquez-Yevenes, L., Miki, H., & Nicol, M. (2010). The dissolution of chalcopyrite in chloride solutions: part 2: effect of various parameters on the rate. Hydrometallurgy, 103, 80e85. \n\n- Velasquez-Yevenes, L., Nicol, M., & Miki, H. (2010). The dissolution of chalcopyrite in chloride solutions: part 1. the effect of solution potential. Hydrometallurgy, 103, 108e113. \n\n- Wang, S. (2005). Copper leaching from chalcopyrite concentrates. JOM, 57(7), 48e51. \n\n- Watling, H. R. (2006). The bioleaching of sulfide minerals with emphasis on copper sulfides e a review. Hydrometallurgy, 84, 81e108. \n\n- Yoo, K., Kim, S.-K., Lee, J.-C., Ito, M., Tsunekawa, M., & Hiroyoshi, N. (2010). Effect of chloride ions on leaching rate of chalcopyrite. Minerals Engineering, 23, 471e477. \n\n- Za´rate, G., Saldı´var, E., Rojes, C., & Nun˜ez, J. (2004). Vat leach cycle optimisation at Anglo American Chile Mantos Blancos division. Cytec Solutions, 10, 4e5. \n\n###### SUGGESTED READING \n\nHabashi, F. (2009). Kinetics and mechanisms of leaching copper minerals. In E. Domic & J. Casas (Eds.), HydroCopper 2009 (pp. 176e193). Santiago, Chile: Gecamin. \n\n- Klauber, C. (2008). Why chalcopyrite is so difficult to dissolve. In ALTA copper 2008. Melbourne, Australia: ALTA Metallurgical Services. \n\n- Ojumu, T. V., Petersen, J., Searby, G. E., & Hansford, G. S. (2006). A review of rate equations proposed for microbial ferrous-iron oxidation with a view to application to heap bioleaching. Hydrometallurgy, 83, 21e28. \n\n- Scheffel, R. E. (2002). Copper heap leach design and practice. In A. L. Mular, D. N. Halbe & D. J. Barratt (Eds.), Mineral processing plant design, practice, and control, Vol. 2 (pp. 1571e1605). Littleton, CO: SME. \n\n- Schlitt, J. (1995). Copper leaching and recovery: 1000 years and counting. In ALTA copper hydrometallurgy forum. Melbourne, Australia: ALTA Metallurgical Services. \n\n- Schlitt, J. (2005). Things learned in 35 years of leaching. In ALTA copper 2005. Melbourne, Australia: ALTA Metallurgical Services. \n\n\n\n<!-- Start of picture text -->\nChapter 16<br><!-- End of picture text -->\n\n## Solvent Extraction \n\nSolvent extraction (SX) purifies and upgrades the pregnant leach solution (PLS) produced by the leaching operation (Chapter 15) to generate an electrolyte from which high quality copper cathode can be electrowon (Chapter 17). \n\nMost leach liquors, irrespective of the leaching process by which they are produced, e e are too dilute in copper (1 "}, {"page": 241, "text": "10 g/L Cu), too impure (containing 1 20 g/L Fe, as well as other deleterious species), and not sufficiently conductive for direct electrodeposition of high purity cathode copper. Electrolysis of these solutions would produce soft, powdery, and impure copper deposits. \n\nIndustrial electrowinning (EW) requires pure copper-rich electrolytes (45e55 g/L Cu) with high conductivity. This high concentration of copper ensures that (a) Cu<sup>2ю</sup> ions are always available for plating at the cathode surface at current densities that allow economical rates of plating, being readily renewed by mass transfer, and (b) gives smooth, dense, high purity, readily marketable cathode copper. The high conductivity of the electrolyte is provided by a high acid concentration, typically 175e190 g/L H2SO4. \n\nSX provides the means for producing pure, concentrated Cu electrolytes from dilute, impure leach liquors. It is a crucial step in the production of ~4.5 million tonnes of copper cathode per year (ICSG, 2010). The combined technology of SX-EW continues to grow in importance as more copper is produced by leaching and lower grade materials are treated for recovery of copper (Kordosky, 2002). \n\n###### 16.1. THE SOLVENT-EXTRACTION PROCESS \n\nSX flowsheets used in purifying of copper leach liquors comprise two essential continuous processes: extraction and stripping, with the following steps (Fig. 16.1): \n\n- (a) In the extraction process, the PLS (feed to the SX process; 1e10 g/L Cu<sup>2ю</sup> , 0.5e 5 g/L H2SO4) is contacted with an organic phase containing a Cu-specific organic extractant. The extractant complexes with Cu<sup>2ю</sup> , resulting in the transfer of the metal ion from the aqueous phase into the organic phase, leaving all other impurity species present in the PLS in the aqueous phase. \n\n- (b) The organic phase, now loaded with Cu, and the depleted aqueous phase (raffinate), are separated by gravity. \n\n- (c) The raffinate is recycled back to the leach circuit where the acid generated in the extraction process can be used. \n\n- (d) In the stripping process, the Cu-loaded organic phase is contacted with a strong acid spent (or lean, barren, weak) electrolyte (175e190 g/L H2SO4) from the EW circuit, which strips Cu from the organic into the electrolyte. \n\nExtractive Metallurgy of Copper. DOI: 10.1016/B978-0-08-096789-9.10016-2 Copyright - 2011 Elsevier Ltd. All rights reserved. \n\n323 \n\nExtractive Metallurgy of Copper \n\n324 \n\n\n\n<!-- Start of picture text -->\nStripped<br>organic Cu-depleted (spent)<br>PLS from leach ~1.5 g/L Cu electrolyte from EW<br>1-10 g/L Cu EXTRACTIONEXTRACTION STRIPSTRIP 35 g/L Cu<br>Raffinate CIRCUITCIRCUIT CIRCUITCIRCUIT Cu-enriched (advance)<br>return to leach Loaded electrolyte to EW<br>~0.3 g/L Cu organic 45 g/L Cu<br>~4 g/L Cu<br><!-- End of picture text -->\n\nFIGURE 16.1 Schematic copper SX process. The inputs are pregnant leach solution (PLS) and Cu-depleted (spent) electrolyte. The products are Cu-enriched (advance) electrolyte"}, {"page": 242, "text": " and low-Cu raffinate. Aqueous streams are shown as solid lines, while organic flows are indicated by dashed lines. The extraction and strip circuits may each contain several stages, through which the aqueous and organic streams flow in counter-current directions (see Section 16.6). \n\n- (e) The Cu-depleted organic phase (known as the stripped or barren organic) and the Cu-enriched aqueous phase (known as the advance, rich, loaded, or pregnant electrolyte) are separated by gravity. \n\n- (f) The stripped organic phase is recycled back to the extraction circuit for renewed contact with fresh PLS. \n\n- (g) The advance electrolyte is sent to EW where Cu<sup>2ю</sup> is reduced and electrodeposited on the cathode as pure metallic copper. \n\n###### 16.2. CHEMISTRY OF COPPER SOLVENT EXTRACTION \n\nThe organic extractant removes Cu<sup>2ю</sup> from the PLS by the extraction reaction: \n\n\n\nwhere RH represents the aldoxime or ketoxime extractant (see Section 16.3). \n\nFrom the Law of Mass Action (Le Chatelier’s Principle) loading of the extractant with Cu is favored by a low acid concentration (H<sup>ю</sup> ) in the aqueous phase. The dilute H2SO4 e concentration of the PLS (pH 1.5 2.5) permits extraction of Cu from the aqueous phase into the organic phase. Two protons (H<sup>ю</sup> ) are generated for each Cu<sup>2ю</sup> that is extracted, so the extraction reaction produces acid. \n\nThe organic and aqueous phases are then separated by gravity. The Cu<sup>2ю</sup> -depleted, H<sup>ю</sup> -enriched raffinate is returned to the leach circuit to dissolve more copper. The copperloaded organic phase is sent forward to the strip circuit where copper is stripped back into an aqueous phase using the high acid content of Cu<sup>2ю</sup> -depleted spent electrolyte. The strip reaction is the reverse of Eq. (16.1): \n\n2H<sup>ю</sup> рaqЮ ю SO<sup>2</sup> 4<sup>-рaqЮ</sup> ю R2CuрorgЮ / 2RHрorgЮ ю Cu<sup>2ю</sup> рaqЮ ю SO<sup>2</sup> 4<sup>-рaqЮ</sup> (16.2) high acid; Cu-depleted loaded organic stripped organic Cu-replenished electrolyte electrolyteрw180 g=L H2SO4; extractant extractant рw165 g=L H2SO4; w35 g=L CuЮ w45 g=L CuЮ \n\nThe equilibrium of the strip reaction is pushed to the right by the high acid concentration of the spent electrolyte. Cu is stripped from the organic extractant, regenerating the extractant to be recycled to the extraction circuit, and enriching the electrolyte to the required high Cu<sup>2ю</sup> concentration necessary for EW. \n\nChapter | 16 Solvent Extraction \n\n325 \n\nIn summary, the extractant-containing organic phase is: \n\n- (a) Loaded with Cu<sup>2ю</sup> from low acid-containing PLS; \n\n- (b) Separated from the PLS by gravity; \n\n- (c) Contacted with high acid-containing electrolyte and stripped of copper. \n\n   - SX is an equilibrium-controlled process. \n\n###### 16.3. COMPOSITION OF THE ORGANIC PHASE \n\nThe organic phase comprises two essential components: \n\n- (a) The extractant is the active molecule that complexes with Cu<sup>2ю</sup> , ena"}, {"page": 243, "text": "bling it to be transferred from the aqueous to the organic phase; \n\n- (b) The diluent is an inert hydrocarbon carrier for the extractant, which reduces the viscosity of the organic phase (so that it can be easily mixed with the aqueous phases to allow mass transfer to occur) and reduces the density of the organic phase (to allow for gravity separation of the two phases). \n\nThe organic phase should be immiscible with CuSO4eH2SO4 solutions and fluid enough (viscosity ¼ 2e10 cP) for pumping, continuous mixing, and gravity separation. \n\n###### 16.3.1. Extractants \n\nModern copper extractants are based on the oxime functionality. These molecules complex with the Cu<sup>2ю</sup> ion in a process known as chelation (Fig. 16.2). It is the nature of this chelating reaction that allows these extractants to react very selectively with Cu<sup>2ю</sup> , rejecting other species in the PLS to the raffinate. \n\n\n\n<!-- Start of picture text -->\nR<br>A<br>H OH C<br>O N<br>N O<br>C O H<br>Cu 2+ + 2 A Cu + 2 H +<br>H O<br>O N<br>R C<br>A<br>R<br><!-- End of picture text -->\n\nFIGURE 16.2 Structure of oxime extractant and Cu-oxime complex. The copper complex is formed from reaction of a Cu<sup>2ю</sup> cation with two oxime molecules, releasing two protons (Eq. (16.1)). For aldoximes: R ¼ C9H19 or C12H25, A ¼ H. For ketoximes: R ¼ C9H19, A ¼ CH3 (Kordosky, 2008; Sole, 2008). \n\nExtractive Metallurgy of Copper \n\n326 \n\nAn extractant should fulfill the following process requirements (Kordosky, Sudderth, & Virnig, 1999): \n\n- (a) Efficiently extract Cu from the PLS at typical pH values of leach liquors; \n\n- (b) Efficiently strip Cu into the EWelectrolyte under the acid concentrations required for typical electrolytes; \n\n- (c) Have economically rapid extraction and strip kinetics; \n\n- (d) Allow rapid and complete disengagement of the aqueous and organic phases in both the extraction and strip circuits, i.e., not form a stable emulsion; \n\n- (e) Be insoluble in the aqueous phases; \n\n- (f) Be stable under extraction and strip conditions so that it can be recycled many times; \n\n- (g) Not absorb sulfuric acid; \n\n- (h) Extract Cu preferentially over other metals in the PLS, particularly Fe and Mn (which are detrimental to the subsequent EW step e see Chapter 17); \n\n- (i) Not transfer deleterious species from PLS to electrolyte, particularly Cl<sup>-</sup> (which causes pitting of copper cathodes in EW); \n\n- (j) Be soluble in an inexpensive petroleum distillate diluent; \n\n- (k) Be non-flammable, non-toxic, and non-carcinogenic. \n\nTABLE 16.1 Properties of Modern Copper Extractants (Adapted from Sole, 2008) \n\n|. <br>Property|<br>Modifed<br>aldoximes<sup>a</sup>|<br>Aldoximeeketoxime<br>mixtures<sup>b</sup>|<br>Modifed<br>aldoximeeketoxime<br>mixtures<sup>b</sup>|, <br>Ketoximes|\n|---|---|---|---|---|\n|Extractive<br>strength|Strong/<br>customized|Strong/customized|Customized|Weak|\n|Stripping ability|Customized|Customized|Very good|Excellent|\n|Cu/Fe selectivity|Excellent|Moderate|Good|L"}, {"page": 244, "text": "ow|\n|Kinetics of<br>extraction|Very fast|Fast|Fast|Slower|\n|Rate of phase<br>separation|Very fast|Very fast|Very fast|Very fast|\n|Chemical<br>stability|Very good|Very good|Very good|Excellent|\n|Crud generation||Dependent on PLS and|operation||\n|Entrainment<br>losses||Dependent on operation|and diluent||\n|Examples<br>aEsters are most com<br>occasionally emplo<br>bAldoximeeketoxim|Acorga M5640<br>monly employed as<br>yed. The strength of <br>e extractants are cus|LIX 984N<br>  the modifer, although tridec<br>the extractant depends on the <br>tomized by their relative quant|Acorga OPT5510<br>anol-modifed aldoxime extr<br> relative aldoxime:modifer r<br>ities: the greater the proportio|LIX 84-I<br>actants are<br>atio.<br>n of aldoxime,|\n\n\n\n> aEsters are most commonly employed as the modifier, although tridecanol-modified aldoxime extractants are occasionally employed. The strength of the extractant depends on the relative aldoxime:modifier ratio. bAldoximeeketoxime extractants are customized by their relative quantities: the greater the proportion of aldoxime, the stronger the extractant, i.e., the more Cu it will extract at lower pH values. \n\nChapter | 16 Solvent Extraction \n\n327 \n\nThere are four main classes of modern copper extractants (Table 16.1): ketoximes, modified aldoximes, modified aldoximeeketoxime mixtures, and aldoximeeketoxime mixtures. The selection of which extractant is most appropriate for a given application will depend on the properties of the PLS, the characteristics of the advance electrolyte required, the number of extraction and strip stages available, and, often, on the prevailing economic conditions. Economic conditions may influence whether a particular plant is trying to achieve maximum copper recovery from the PLS or maximum copper throughput (Kordosky, 2008). \n\nKetoximes are relatively weak, low selectivity extractants, but have the best chemical stability. They are therefore favored for niche applications, such as the treatment of leach solutionsthatcontainspecies likenitrates(commonatsomeplantsin theAtacamaDesertof Chile) that are strong oxidizing agents and would otherwise rapidly degrade the extractant (Hurtado-Guzma´n & Menacho, 2003; Virnig, Eyzaguirre, Jo, & Calderon, 2003). \n\nAldoximes are strong extractants. However they can only be stripped by very high acid concentrations (ю225 g/L H2SO4). This level of acid is too corrosive for industrial EW and also tends to degrade the extractant. For these reasons, aldoximes are usually mixed with ketoximes and/or modifiers, such as highly branched alcohols or esters (Kordosky & Virnig, 2003; Maes, Tinkler, Moore, & Mejı´as, 2003). Modified aldoximes do not require very high acid strengths for stripping and can be tailored to the desired extractant strength. They exhibit better selectivity for Cu over Fe than aldoximee ketoxime mixtures and are often favored when the PLS has a high iron content. Aldoximeeketoxime mixtures are stripped at lower acid concentrations, and are "}, {"page": 245, "text": "appropriate when PLS Cu concentrations are lower and there is no significant concentration of Fe in the PLS. Mixtures of modified aldoximes and ketoximes have properties intermediate between modified aldoximes and aldoximeeketoxime mixtures (Soderstrom, 2006). \n\n###### 16.3.2. Diluents \n\nOximes are thick viscous liquids that are unsuitable for pumping, mixing, and phase separation. The extractants are therefore formulated to make them fluid and then added to a diluent at concentrations of 5e35 vol.-% for use. The extractant concentration chosen depends on the copper concentration of the PLS (see Section 16.7). \n\nThe selection of the diluent will depend on local availability, the concentration of extractant employed, and safety, health, and environmental (SHE) considerations. Diluents are moderately refined, high flash point petroleum distillation byproducts (purified kerosene) from the petrochemical industry. They range in aromaticity from aliphatic (fully saturated, hydrocarbon chains) to fully aromatic (unsaturated ring structures). Some of the advantages and disadvantages of choosing an aliphatic over partially aromatic diluent for Cu SX are given in Table 16.2. \n\nModern copper plants are concerned with minimizing their environmental impact and carbon footprint, as well as ensuring the safest possible working conditions for their operators (Hopkins, 2005; Miller, 2005; Smith, 2009). For these reasons, a diluent with the lowest possible aromaticity that still gives favorable chemical and physical behavior will usually be selected. Diluents with 0e20% aromatic content are typically preferred, as these provide the best compromise of properties: good solvation of the copperextractant complex in the organic phase, good phase separation from the aqueous phases, and acceptable SHE characteristics. \n\nExtractive Metallurgy of Copper \n\n328 \n\nTABLE 16.2 Properties of Aliphatic Diluents Compared to Partially Aromatic Diluents \n\n- Advantages of aliphatic diluents l Higher flash point assists in minimizing fire risk l Lower volatility reduces evaporation losses and improves operator environment l Lower rate of oxidative degradation l Lower carbon footprint Disadvantages of aliphatic diluents l Increased viscosity, especially at lower temperatures l Can reduce solubilization of complexes, especially at high extractant concentrations l Reduced solubility of impurities, which may increase crud formation l Less selective for Fe transfer by diluent l Slower rate of phase separation l Higher organic-in-aqueous entrainment, leading to higher extractant and diluent consumptions l May have poorer crud management \n\n###### 16.4. MINIMIZING IMPURITY TRANSFER AND MAXIMIZING ELECTROLYTE PURITY \n\nTo produce high purity copper cathode in EW (Chapter 17), the advance electrolyte produced by the SX step must minimize contamination from impurities. An efficient extractant must therefore transfer Cu from the PLS to the electrolyte while not transferring impurities, particularl"}, {"page": 246, "text": "y Fe, Mn, and Cl. \n\nThere are two mechanisms by which impurities can be carried forward to the electrolyte: \n\n- (a) Chemical transfer, in which cationic impurity species are co-extracted by the extractant along with Cu<sup>2ю</sup> ; \n\n- (b) Physical transfer, in which finely divided droplets of aqueous phase are not completely separated from the organic phase after mixing and are transferred to the strip circuit in the loaded organic phase. Both cationic and anionic impurities can be transferred in this manner, known as aqueous-in-organic entrainment. \n\nFortunately, modern oxime extractants, particularly modified aldoximes, are very selective for Cu over other cations, especially Fe, so chemical transfer of impurities can be minimized by appropriate choice of extractant for a particular PLS (Tinkler, Cronje, Soto, Delvallee, & Hangoma, 2009). \n\nEntrainment can be minimized by: \n\n- (a) Appropriate choice of diluent to promote acceptable phase disengagement and to minimize transfer of neutral species by solvation by the diluent; \n\n- (b) Choice of a low density, low viscosity extractant, particularly for circuits in which a high extractant concentration is required; \n\nChapter | 16 Solvent Extraction \n\n329 \n\n- (c) Avoiding over-mixing and air entrainment into the mixing boxes (see Section 16.5.1); \n\n- (d) Installing picket fences, coalescence media, or other features in the settler to promote phase disengagement (see Section 16.5.2); \n\n- (e) Ensuring adequate residence time for phase disengagement in the settlers; \n\n- (f) Contacting the loaded organic phase with a hydrophobic media (such as polymer scrap) that will assist coalescence of the aqueous droplets; \n\n- (g) Washing out droplets of PLS from the loaded organic in a wash stage (see Section 16.6.3). \n\n###### 16.5. EQUIPMENT \n\nCopper SX is carried out in mixeresettlers (Fig. 16.3). While details of the equipment design vary (see, for example, Anderson, Giralico, Post, Robinson, & Tinkler, 2002; Gigas & Giralico, 2002; Giralico, Gigas, & Preston, 2003; Miller, 2006; Vancas, 2003), the essential functions always consist of: \n\n- (a) Pumping the aqueous and organic phases into a mixer at predetermined rates; \n\n- (b) Mixing the two phases with an impeller in two or three mixing stages; \n\n- e \n\n- (c) Overflowing the aqueous organic mixture from the mixer through flow distributors into a flat settler where the phases separate by gravity based on the difference in their specific gravities (organic and aqueous phases have specific gravities of approximately 0.85 and 1.1, respectively); \n\n- (d) Overflowing the organic phase and underflowing the aqueous phase at the far end of the settler once complete phase disengagement has taken place. \n\nFlowrates of aqueous and organic phases through mixeresettlers can range from 2e4000 m<sup>3</sup> /h. \n\n###### 16.5.1. Mixer Designs \n\nThe mixer is designed to create a well-mixed aqueouseorganic dispersion to ensure good mass transfer for the extraction and stripping "}, {"page": 247, "text": "reactions. The drop-size distribution should \n\n\n\nFIGURE 16.3 Conventional mixeresettler used for copper SX. Note the two mixing compartments, the large settler, and the organic overflow/aqueous underflow system. Flow is distributed evenly across the settler by passing the emulsion from the mixer first through a chevron (not shown) and then through one or more picket fences. \n\nExtractive Metallurgy of Copper \n\n330 \n\n\n\n<!-- Start of picture text -->\n(a) (b) (c)<br><!-- End of picture text -->\n\nFIGURE 16.4 Novel mixer designs. The pumping and mixing functions are separated in Outotec technology, using first (a) a dispersion overflow pump (DOP) mixer, able to pump large flow volumes into the mixer which achieves high mass transfer efficiency while controlling the size of droplets formed, followed by (b) Spirok mixers which allow gentle mixing of the emulsion and minimize crud formation (Pekkala, Laitala, Nyman, Ekma, & Weatherseed, 2007). In Bateman’s turbulent settling design (c) homogeneous mixing with a narrow drop-size distribution enhances the subsequent settling steps and minimizes entrainment and crud losses (Kokotov et al., 2010). \n\nbe as narrow as possible, with minimum air entrainment (which can stabilize crud; see Section 16.9.2) and without forming a stable emulsion (which inhibits subsequent phase separation). \n\nModern mixers consist of two or three mixing chambers. The smaller first chamber will contain a pumping impeller (~0.02 kWh/m<sup>3</sup> ), which is required to pump the two phases into the mixer from an adjacent mixeresettler or a holding tank. Subsequent mixers are larger and operate more gently (~0.01 kWh/m<sup>3</sup> ), serving to maximize mass transfer. The extraction and stripping kinetics of copper SX systems are relatively slow: contact times of 2e3 min are required for the chemistry to approach equilibrium. Entrainment of very fine droplets is avoided by using low tip-speed (<350 m/min) impellers. Modern mixer designs, illustrated in Fig. 16.4, enable good mass transfer while minimizing the formation of fine drops (Kokotov et al., 2010; Outotec, 2007). \n\n###### 16.5.2. Settler Designs \n\nThe settler is designed to separate the dispersion into separate aqueous and organic layers. When the dispersion overflows from the mixer, it passes through one or more flow distributors to give smooth, uniform forward flow, which allows the aqueous and organic phases to separate across the full width of the settler. \n\nLarge modern settlers are often square in plan and can vary in length up to 30 m, depending on the PLS flowrate. Settlers are usually wide to minimize linear velocity at low organic depths and to minimize the crest height of the organic phase overflowing the weirs. Settlers have a typical depth of 1 m. The aqueous phase is ~0.5 m deep, while the e organic phase is ~0.3 m deep. The vertical position of the aqueous organic interface is controlled by an adjustable weir. Copper SX settlers are usually designed for a settling "}, {"page": 248, "text": "rate of 4e5 m<sup>3</sup> /m<sup>2</sup> h and a maximum linear velocity of each phase of 0.06 m/s. This e means that residence times of each phase in the settlers are 10 20 min, which is sufficient to achieve complete phase separation. \n\nSince the main function of the settler is to ensure smooth horizontal flow and clean separation (no entrainment) of the two phases, considerable effort has gone into various designs to promote coalescence and phase disengagement. The most common of these are flow distributors, known as chevrons or picket fences, which can be installed at various \n\nChapter | 16 Solvent Extraction \n\n331 \n\n\n\n<!-- Start of picture text -->\n(a) (b)<br>(c) (d)<br><!-- End of picture text -->\n\nFIGURE 16.5 Modern settler designs include features that enhance droplet coalescence and phase separation from the emulsion overflowing from the mixer. (a) Chevron and picket fence across an open mixeresettler. (b) Coalescence packs installed in the settler can act as a coalescence media (Courtesy of Miller Metallurgical Services). (c) In reverse-flow settlers, the emulsion is directed along a launder on the side of the settler, then is further slowed by turning vanes before settling uniformly across the settler in a reverse direction (Vancas, 2003). (d) Deep dispersion gate (DDG) system for slowing flow and assisting coalescence (Outotec, 2007). \n\npositions along the length of the settler (Fig. 16.5a). They assist in slowing down the velocity of the emulsion,
