Repository: NDDev-Technocracy-OpenNetwork/hack-2026-nornickel-knot

> **DEPRECATED.** This repository is archived and no longer maintained.
> It is kept read-only for reference; its GDS anchor records
> `lifecycle: archived` under `portfolio:archived-projects`.

# Nornickel Scientific Knot

Живая карта знаний R&D для горно-металлургической отрасли: система превращает архив отчётов, статей, презентаций и экспериментальных материалов в типизированный граф знаний, а затем отвечает на вопросы естественным языком с источниками и страницами первоисточников.

Проект подготовлен командой **Harmonic Labs** для **Норникель AI Hack 2026**, трек **«Научный клубок»**.

File: data/parsed/Материалы конференций/4th International Symposium on High-Temperature Metallurgical Processing.json (part 19 of 36)
Ti0 2 content in slag and binary basicity on the vanadium distribution ratio between hot metal and slag were explored in this study. The thermodynamic model based on the electronic theory of metallurgical slag was employed to analyze the law of the vanadium distribution between hot metal and slag. Meanwhile, simulation experiments were conducted to validate"}, {"page": 236, "text": " thermodynamic calculation results. This work was financial supported by National Natural Science Foundation of China (Grant No. 51090382). \n\n###### **Thermodynamic Calculation and Simulation Experiment** \n\n###### Thermodynamic Model \n\nThe thermodynamic model based on the electronic theory of metallurgical slag [13] was used to perform thermodynamic calculation due to the following advantages: 1 ) the model combines the theories of quantum mechanics and quantum statistics for the thermodynamics of metallurgical slag. 2) It is suitable especially for analyzing element distribution between molten metal and slag. 3) The model can be used to calculate the distribution ratio between the hot metal and slag with any chemical composition. 4) It doesn't need to know the actual structure of the slag compound. In this model, vanadium distribution ratio can be described as \n\n\n\nwhere, K is the equilibrium constant of the vanadium reduction reaction; fy is the activity coefficient of vanadium in hot metal, _andtpv_ is activity coefficient of vanadium in slag. \n\nVanadium distribution ratio was rearranged as the common form shown in equation (2) after thermodynamic calculation in order to be discussed conveniently. \n\n\n\n###### Experimental \n\nA high temperature MoSi2 furnace was employed to carry out the simulation experiment. The experimental setup is schematically illustrated in Figure 1. The crucible was made of graphite, which ensures a saturated carbon content in molten iron. CO and N2 gases were used to simulate real atmosphere in hearth of blast furnace. The samples of slag listed in Table 1 were made by chemical pure reagents. The pig iron containing vanadium was used and its chemical composition was shown in Table2. The compositions of samples were based on real practical production of Pan Steel. \n\n334 \n\n\n\n<!-- Start of picture text -->\nFurnace Tube  r-i  ■ MoSi; Heating Bars<br>-Graphite Crucible<br>- Molten Iron and Slag<br>-Thermocouple<br><!-- End of picture text -->\n\nFigure 1. Schematic of high temperature MoSi2 furnace \n\nThe mass ratio between the iron and slag was 1.5:1. 100g sample mixture of slag and iron was charged into a graphite crucible and heated to required temperature under CO and N2 mixture atmosphere. Each group of sample was reduced for 90 minutes, then the crucible was taken out from the furnace to be cooled down in air to air temperature. Then the metal and slag were collected and used for chemical composition analysis for obtaining vanadium concentration. \n\n|||T|able 1 C|hemical|compo|sitions o|f slags<br>|(wt%)||||\n|---|---|---|---|---|---|---|---|---|---|---|---|\n|No.|Si02|A1203|CaO|MgO|Ti02|**v2o5 **|MnO|FeO|S|T/K|R2|\n|1|24.52|14.14|27.76|7.88|21.50|0.26|1.00|0.08|0.44|1683|1.13|\n|2|24.52|14.14|27.76|7.88|21.50|0.26|1.00|0.08|0.44|1703|1.13|\n|3|24.52|14.14|27.76|7.88|21.50|0.26|1.00|0.08|0.44|1723|1.13|\n|4|24.52|14.14|27.76|7.88|21.50|0.26|1.00|0.08|0.44|1743|1.13|\n|5|24.86|14.14|27.46|7.88|21.50|0.26|1.00|0.08|0.44|1703|1.10|\n|6"}, {"page": 237, "text": "|24.76|14.14|27.56|7.88|21.50|0.26|1.00|0.08|0.44|1703|1.11|\n|7|24.66|14.14|27.66|7.88|21.50|0.26|1.00|0.08|0.44|1703|1.12|\n|8|24.52|14.14|27.76|7.88|22.00|0.26|1.00|0.08|0.44|1703|1.13|\n|9|24.52|14.14|27.76|7.88|22.50|0.26|1.00|0.08|0.44|1703|1.13|\n|10|24.52|14.14|27.76|7.88|23.00|0.26|1.00|0.08|0.44|1703|1.13|\n\n\n\n||Table|2 Chemica|l compositio|n of hot met|al (wt%)||\n|---|---|---|---|---|---|---|\n|C|Si|Mn|P|S|V|Ti|\n|4.4|0.18|0.15|0.015|0.08|0.27|0.28|\n\n\n\n335 \n\n###### **Results and Discussion** \n\nEffect of TiO? Content in Slag on Vanadium Distribution \n\nFigure 2 shows the effect of Ti0 2 content in slag on the vanadium distribution between hot metal and slag. It can be seen that both the vanadium distribution ratio and the equilibrium reaction rate will be decreased with increasing TiC>2 content in slag. \n\n\n\n<!-- Start of picture text -->\nЙl  m i n<br><!-- End of picture text -->\n\nFigure 2. Effect of TiC>2 content in slag on vanadium distribution (T=1703K) (a) Effect of TiЬ2 content in slag on vanadium distribution ratio \n\n(b) Effect of Ti0 2 content in slag on vanadium reduction rate \n\nThe following reaction will occur in hearth of blast furnace. \n\nTi0 2 +N2 +C -> TiN+TiC+CO (3) \n\nAppearance of solid solution Ti(C, N) is not desirable because it would cause the formation of foamy slag: large amount of gas will result in formation of bubbles according to equation (3), for its surface activity Ti(C, N) particle will be attached on bubble surface leading to decreasing of slag surface tension and promoting of generation, polymerization and growth of bubbles. Usually, foaming phenomena will causes slag becoming more viscous and decrease production efficiency of blast furnace. \n\nThe reduction rate of V2O3 was controlled by the diffusion of V<sup>3+</sup> from slag to hot metal according to the analysis of \"double film theory\" , and large viscosity of slag would affect the vanadium diffusion from slag to hot metal negatively[8]. Since large content of Ti0 2is one of the reasons of Ti(C, N) particle generation and viscous slag, it is thus not favorable for the vanadium reduction. \n\n###### Effect of Basicity on Vanadium Distribution \n\nFigure 3 shows the effect of binary basicity on the vanadium distribution between hot metal and slag. As shown in this figure, both the vanadium distribution ratio and the equilibrium reaction rate will be increased with increasing binary basicity. \n\n336 \n\n\n\n<!-- Start of picture text -->\n1.100  1.105  1.110  1.115  1.110  1.115  I.О30  jfl  20  3(1  -10  50  tfl  70  SO  90  1IHI<br><!-- End of picture text -->\n\n\n\n<!-- Start of picture text -->\n(a)  (b)<br>Figure 3. Effect of binary basicity on vanadium distribution (T=1703K)<br>(a) Effect of binary basicity on vanadium distribution ratio<br><!-- End of picture text -->\n\n\n\n<!-- Start of picture text -->\n(b) Effect of binary basicity on vanadium reduction rate<br><!-- End of picture text -->\n\nVanadium distribution ratio is increased due to double functions of lime. Firstly"}, {"page": 238, "text": ", V2O3 can be reduced by silicon in the hot metal as shown in equation (4) \n\n###### 2(V203)+3[Si]^4[V]+3(Si02) \n\n\n\nWith binary basicity increasing, the activity of (SiCy will be decreased, and the reaction (4) will be moved to right side according to chemical equilibrium principle. Therefore, V2O3 will be easily reduced into hot metal. In addition, the following reaction (5) will take place in blast furnace hearth [18]: \n\n\n\nTi0 2 will react with lime and form perovskite, in this case, the forming of Ti(C, N) as shown in equation (3) will be prevented. Thus, a higher binary basicity is favorable for the vanadium diffusion and helpful for increasing vanadium distribution. \n\n###### Effect of Temperature on Vanadium Distribution \n\nFigure 4 shows the effect of temperature on the vanadium distribution between hot metal and slag. It can be seen that both the vanadium distribution ratio and the equilibrium reaction rate increase with increasing the temperature. \n\n337 \n\n\n\nFigure 4. Effect of temperature on vanadium distribution \n\n(a) Effect of temperature on vanadium distribution ratio (b) Effect of temperature on vanadium reduction rate \n\nThe reduction of vanadium can be expressed by equation (6): \n\n###### (V203)+3[C]^2[V]+3CO AG<sup>e</sup> =750510-459.26T \n\n(6) \n\nThe reduction of vanadium will be more easier at high temperature due to small value of AG<sup>e</sup> . The movement of vanadium ion will be speeded up at high temperature, which strengthens the effect of diffusion and contributes to the diffusion of vanadium ion into molten iron ultimately. Meanwhile, the collision probability between different kinds of particles (C, V<sup>3+</sup> , etc) will be increased at high temperature, which is beneficial to reduction of vanadium. \n\nSome researches had proven that Ti(C,N) solid particles will be easily precipitated with temperature increasing. It was commonly believed that 1470 °C -1480 °C was the sensitive temperature area for Ti(C,N) precipitation, and the foamy phenomena was not serious [6] below 1470°C. Therefore, temperature controlled between 1470°C~1480°C could be beneficial for vanadium reduction and Ti(C,N) precipitation. \n\nBy comparing Fig.2(a), Fig.3(a) and Fig.4(a), It is remarkable that the effect of temperature on vanadium distribution is much stronger than that of other factors. TiC>2 content in slag is the second significant effect factor and binary basicity has little effect on vanadium distribution. \n\n###### **Conclusion** \n\n1. High content of Ti0 2 in slag is not favorable for vanadium reduction due to its negative effect on the slag viscosity. Exceeded reduction of TiC>2 will result in generation of Ti(C, N), and worsen diffusion of vanadium. \n\n2. High binary basicity will contribute to vanadium reduction due to the double functions of lime. Lime reacts with SiC>2 so the reaction between V2O3 and silicon is improved, and the forming of Ti(C,N) will be prevented as lime reacts with TiC>2, which is favorable for vanadium diffusion f"}, {"page": 239, "text": "rom slag to hot metal. \n\n3. The vanadium distribution ratio and the vanadium reduction reaction rate will be increased with increasing temperature. Hearth temperature being controlled between 1470°C~1480°C was beneficial for vanadium reduction and Ti(C,N) precipitation control. \n\n338 \n\n###### **References** \n\n- [1] E. Hukkanen and H. Waiden, \"The production of vanadium and steel from _titanomagnetietes\", International Journal of Mineral Processing,_ 1985, 1-2(15), 89-102. \n\n- [2] D. Humphreys, \"China mining and metals: the waking giant\", CIM Bulletin 2002, 95(1066), 60-64. \n\n- [3] L.M. Gonzalez and K.S.E. Forssberg, \"Utilization of a vanadium-containing titanomagnetite: possibilities of a beneficiation-based approach\", Maney Publishing, 2001, 100(2), 63-72. \n\n- [4] R.R. Moskalyk and A.M. Alfantazi, \"Processing of Vanadium : a review\", _Minerals Engineering,_ 16(2003), 793-805. \n\n- [5] L. Yaozhong and L. Jin, \"Review of Vanadium Processing in China\", _Engineering Sciences,_ 2003, 58-62. \n\n- [6] H.G. Du, Theory of smelting V and Ti-magnetite by blast furnace, (Beijing, BJ: Science Press, 1996). \n\n- [7] X.Q. Wang, _Smelting V and Ti-magnetite by blastfurnace,_ (Beijing, BJ: Metallurgical, 1993). [8] Q.C. Liu and J. Lin, \"Reduction kinetics of V2O5 and vanadium diffusion in molten iron during smelting V-bearing titaniferous magnetite\", _Iron Steel Vanadium Titanium,_ 17(1996), 15-19. \n\n- [9] RN. Chao and C.H. He, \"Physical chemistry of reduction of vanadium oxide from liquid blast-furnace-type _slags\", ActaMetallurgica Sinica,_ 6(1963), 28-39. \n\n- [10] C.G.Bai, \"Study on some physical chemistry problems of blast furnace slag-beating titania\" (Ph.D. Thesis, Chongqing University,2003) \n\n- [11] G Handfield and G.G. Charette, \"Viscosity and structure of industrial high Ti02 slags\", _Canadian Metallurgical Quarterly,_ 10(1971), 235. \n\n- [12] A. Ohno and H.U. Ross, Optimum Slag Composition for the Blast-Furnace Smelting of Titaniferous Ores, _Canadian Metallurgical Quarterly,_ 2(1963), 259. \n\n- [13] S.Z. Xu, Electronic theory of metallurgical slag, (Shengyang, SY: Northeastern University Press, 2010). \n\n- [14] S.Z. Xu and K.M. Wu, \"Electronic theory of metallurgical slag\", _Journal of Wuhan University of Science and Technology,_ 33(2010), 337-342 \n\n- [15] Ponomarenko AG and MaverenoyaE P, Zhrunal Fizicheskoi Khimii, 1974: 1672 \n\n- [16] Ponomarenko A Q Fizicheskoi Khimii, 1974: 1950 \n\n- [17] rpHropa B A, EenamiHKOB JI H, CroMaxHHAH. TeopeTimecKHe OCHOBM 3neKrpocTanenpaBHjn>HbixnporjeccoB, MocKBa, _Memaiwypzun,_ 1987, 271 \n\n- [18] X.H. Wang, Metallurgical principles. (Beijing, BJ: Metallurgical Industry Press, 2002). \n\n- [19] H.X. Mao, \"Study on Rheological Characteristics and Foaming Behavior of Blast Furnace Slag Bearing Titania\" (Master Thesis, Chongqing University, 2006). \n\n339 \n\n**4th** International Symposium on High-Temperature Metallurgical Processing _Edited by: Tao Jiang, Jiann-YangHwang, Phillip J. Mackey, Onuralp Yucel, and Guifeng Zhou TMS (The "}, {"page": 240, "text": "Minerals, Metals & Materials Society), 2013_ \n\n###### **DEVELOPMENT OF ANTIMONY SMELTING TECHNOLOGY IN CHINA** \n\nWei-feng Liu<sup>12</sup> , Tian-zu Yang<sup>1</sup> , Lin Chen<sup>1</sup> , Shu Bin<sup>1</sup> , Wan-da Bin<sup>1</sup> \n\n- (1 .School of Metallurgical Science and Engineering, Central South University, Changsha 410083, China; \n\n2. School of Chemistry and Chemical Engineering, Central South University, Changsha 410083, China) \n\n**Keywords:** Antimony; Stibnite; Jamesonite; Smelting; Antimony white; \n\n###### **Abstract** \n\nAntimony resources are rich in china, its reserves and productions are ranking the first in the world. The Chinese antimony mineral resources are mainly existed in the form of three types, such as stibnite, antimony-gold ores and jamesonite. The antimonial dust that produced from lead smelting process is an important secondary antimony resource. The different process that was adopted to extract antimony depends on the different raw materials. The process of blast furnace volatilization smelting is mainly used to treat stibnite and antimony-gold ores. But jamesonite is treated by the process of roasting-sintering-blast furnace smelting. And antimonial dust is treated in the reverberatory furnace. Many new technologies that are applied in these traditional antimony smelting processes play important roles, such as deleading agent, antimony white production, air-oxidation method, direct-blowing method, bath smelting technology, and so on. At the same time, the development of antimony smelting technology in china is prospected according to the requirement of the state environmental protection. \n\n###### **Introduction** \n\nThere are five countries that produce antimony in the world, such as china, Tajikistan, Bolivia, Russia, and South africa, but China is the largest country of antimony production in the world. In the world, the antimony productions of 2008, 2009, and 2010 are 182,000 tons, 154,000 tons, and 167.000 tons respectively, but Chinese antimony productions are 166.000 tons, 140,000 tons, and 150,000 tons respectively. So Chinese antimony production was accounted for more than 89% of the world in 2010. It indicates that China have irreplaceable advantages in antimony resource and production all over the world. \n\nAntimony production in China is mainly concentrated in Hunan, Guangxi, Guizhou, Yunnan and Gansu provinces, the main enterprise are Hunan Hsikwangshan Twinkling Star Co., Ltd, Hunan Chenzhou Mining Co,Ltd, Guangxi China Tin Group Limited by Share Ltd, and Yunnan Muli antimony industry Co.,Ltd, etal. The main mineral raw materials of antimony smelting in china are stibnite, antimony-gold ore, and jamesonite, etal, and antimonial dust from lead smelting process is the important secondary resource. According to incomplete statistics, the proportion of Chinese antimony production from different material in 2010 can be seen in Figure . 1. \n\nThroughout surveying the current antimony smelting industry in China"}, {"page": 241, "text": ", more than 95% of antimony was produced by hydrometallurgy process. Stibnite and antimony-gold ore are treated by the process of volatilization smelting in blast furnace, and most of antimony is \n\n341 \n\nvolatilized in the forming of crude antimony oxide. The process of roasting- sinteringsmelting in blast furnace is applied to treat jamesonite, and antimonial dust is smelted in the reverberatory furnace, antimony is concentrated in the intermediate product of lead-antimony alloy. At last, the qualified antimony products are prepared from crude antimony oxide or lead-antimony alloy. Through elaborating the corresponding typical processes of them, it is focus on the important technical innovations of them in this paper. The development direction of antimony smelting technology is prospected. \n\n\n\n<!-- Start of picture text -->\nD Stibnite (78000t )<br>■ Antimony-gold ore ( 22000t)<br>D Jamesonite (38000t)<br>D Antimonial dust (12000t)<br><!-- End of picture text -->\n\nFigure .1 Proportion of Chinese Sb production from different material in \n\n###### **Stibnite** \n\n###### Process \n\nStibnite is the most important antimony mineral in china, and its molecular formula is Sb>2S3. When the stibnite mineral is treated by different ore dressing methods, three types of ore can be produced, they are rich lump ore, lean lump ore and antimony concentrate. The lean lump ore are treated by volatilization roasting in roasting furnace, and the antimony concentrate and rich lump ore are smelted in blast furnace, all of antimony is volatilized in the form of crude antimony trioxide. Then the crude antimony trioxide is reduced and refined in reverberating furnace, and the qualified antimony ingot or antimony white can be produced[l,2]. Though the direct recovery rate of antimony can reach to 90%, but there are two problems, environment pollution with sulfur oxide and harmlessness treatment of alkaline slag with As. The flowsheet is shown in Figure .2. \n\n###### Technical Innovation \n\nAntimony white (antimony trioxide) is as important as antimony ingot in all the antimony products. The self-heating method of producing antimony white was developed in 1958 by Hunan Hsikwangshan Twinkling Star Co., Ltd, and antimony white was produced by blowing air into pure antimony melt directly[3,4,5]. In order to improve the quality of it, the top-blown method which had advantages of low cost and stable quality was invented in 1997. The schematic diagram of antimony white furnace can be seen in Figure .3. \n\nAnother important technical innovation is the invention of deleading agent in 1994, which main component is phosphate (such as: monoammonium phosphate, ammonium phosphate and so on), and the content of lead in refine antimony can be decreased to 30ppm.This technology has also brought widely utilization of jamesonite in Guangxi autonomous region. \n\n342 \n\n\n\n<!-- Start of picture text -->\nSb mineral<br>i<br>\\  Ore dressing  |<br>r  ^<br>Sb concen trдte  Rich lump ore  Lean lu mp ore<br>1"}, {"page": 242, "text": "  ■r<br>Granulation  Volatilization roasting |<br>I  i '<br>\\ Volatilization smelting  |<br>1<br>1  1<br>Sb matte  gas-*—<br>Slag  Fume<br>I  I  1<br>Back to smelting  To c unp  Dust collection |<br>1  1<br>A  ntimony oxide  S0 2 waste gas<br>I  1<br>Smelting  |  Treatment  |<br>i  I<br>\\ Refining  |  Discharge<br>1<br>Sb ingot<br>П<br>\\ Bolowing  |<br>1<br>Antimony white<br><!-- End of picture text -->\n\nFigure .2 Flowsheet of stibnite volatilization smelting in blast furnance \n\nFigure .3 Schematic diagram of antimony white furnace 1—Furnace,2—Fire stove,3—Alloy melt, \n\n343 \n\n###### **Antimony-gold Ore** \n\n###### Material Characteristics \n\nAntimony-gold ore is a unique antimony resource in China. Except that minority of gold occurred in metal can be directly recovered by gravity separation, most of gold belongs to gold and antimony sulfide intergrowth, which antimony-gold ore produced only by flotation, and then gold and antimony can be separated by metallurgical methods[l,6]. The chemical composition of antimony-gold ore is listed in Table I . \n\n||Table|I Chem|ical Com|position of|Antimon|y-gold O|re /%||\n|---|---|---|---|---|---|---|---|---|\n||Sb|Fe|S|Au|Pb|As|Cu|Si02|\n|Content|3035|1015|2530|3050|0.5|1.0|0.1|14.0|\n\n\n\nA few of countries also have this antimony-gold ore, such as Russia, Bolivia, and Australia. On the basis of the news report in literature, the antimony-gold ore has been treated by two processes of the electric furnace smelting process in Russia and the blast furnace smelting process in China. The process of blast furnace smelting -electrolysis of gold-antimony alloy was the research results that developed in 1960s, and it has been applied to treat the antimony-gold ore in Hunan Chenzhou Mining Co, Ltd for many years. \n\n###### Process \n\nThe process of blast furnace volatilization smelting-electrolysis of gold-antimony alloy was introduced as follows. The briquette that made from the antimony-gold ore, lime and coke are drying in the air. The dry briquette is smelted in the blast furnace firstly and more than 90% of antimony is volatized in the form of crude antimony oxide and about 10% antimony exists in the form of metallic antimony that act as the collecting agents of gold in the forehearth of the blast furnace. The crude antimony was main materials for extracting gold. The crude antimony had to be oxidized to remove most of antimony and the gold was enriched in the gold-antimony alloy, which was then cast into anodes to be handled in the electrolysis. The anode mud was subsequently treated to produce gold bullion by the three procedure, such as nitric acid leaching, smelting in the crucible furnace and blowing in the muffle furnace. The gold bullion was casted into anodes to electrolysis and the 99.95% gold ingot can be produced The antimony oxide produced from the blast furnace must be treated by reduction smelting and oxidation blowing, and antimony oxide and gold-antimony with high-lead can be produced. The antimony oxide h"}, {"page": 243, "text": "ad to be treated in the reverberatory furnace to produce antimony product. The gold-antimony with high-lead would be treated with gold-antimony alloy [7]. \n\n###### New Technologies \n\nAlong with the progress in technology, many new methods have been applied in this process. The roasting method that was used to treat the antimony matte was transferred to the ore dressing method. The solvent extraction was used to refine the gold-silver alloy instead of the electrolytic method. The technology of selective chlorination leaching under controlling potential was applied to concentrate gold from the gold-antimony alloy and gold-lead alloy instead of the electrolysis method, alkaline slag was recovered by the second reducing smelting method substituting for the mixed-salt method of sodium arsenate[8]. There improvements have bring many advantages, Such as, operation smoothly, high direct recovery rate, short procedure, less environment pollution and so on. \n\n344 \n\nThe improved process of blast furnace volatilization smelting-extraction gold of chlorination from antimony alloy is listed in Figure 4. \n\n\n\n<!-- Start of picture text -->\nAntimony-gold ore  tt<br>i<br>• | Palletizing and Drying |<br>Lime -—► | Volatilization smelting in blast furnace |  ■ Coke<br>Flue gas  Melt<br>| Cooling and collecting  , . .T  ,<br>Clarification in forehearth<br>I J<br>Fine ore  Sb oxide  Waste Gas - ^ - Sjag  Crude Sb  Sb matte<br>| Absorption |  To dump  |Ore dressingl<br>\"H Oxidation I<br>To atmosphere  Concentrate<br>Reduction & oxidation<br>\"1<br>Sb oxide Au-Sb alloy<br>r  _Sb oxide ^ High-PbAu-Sb alloy  ^ ^  _Slag_<br>_Slag_  Grinding  l_<br>-►Reduction smelting 2nd oxidation<br>4 — J — - / П  Powder<br>Anode slab<br>Soda Slag  Sb  ingot |  | Selective chlorination leaching |<br>I<br>|2 n  Reduction smelting |  Filtration and washing<br>I  '  I<br>Crude gold powder<br>Crude Sb 2 nd  soda slag  X<br>Leaching by aqua fortis<br>To dump<br>Extraction and back extraction<br>I<br>Washing and founding<br>99.99%Au Ingot<br><!-- End of picture text -->\n\nFigure 4 Flowsheet of the improved blast furnace volatilization smelting & extraction gold of chlorination from antimony-gold alloy \n\n345 \n\n###### **Jamesonite** \n\n###### Material Characteristics \n\nJamesonite is complicated ores of lead and antimony, and it is abundant in China. Its molecule formula is Pb4FeSb6Si4. The ores are solid melts formatted by antimony sulfide and lead sulfide, so antimony and lead in the ores must be separated not by simple physical dressing but metallurgical process. Jamesonite is an important material for extracting antimony, which contains many valuable metals, such as Sb, Pb, Zn, S, Ag, In, and so on. The content of Sb, Pb, S, and Zn are among 20-25%, 28-30%, 21-26%, and 5-9% respectively. Typical chemical compositions of jamesonite are shown in Table II. \n\n\n\n<!-- Start of picture text -->\nJamesonite<br>i<br>Q  Roasting  ^ |<br>1<br>i  1<br>Dust  Calcine  SO2 gas  *<br>1<br>Sintering<br>Q  ~n<br>1"}, {"page": 244, "text": "<br>Dust  Sir iter  Flue gas<br>\\  1  r<br>| Smelting in BF I  I  Treatment  |<br>^  Emis sions<br>Dust  Slag<br>1 '  1  '  1<br>|  Smelting  Pb-Sb alloy  Recovery of Zn<br>1  I<br>Slag  E  Blowing  ^\\<br>1  |<br>Recovery of In  1  1<br>Pb-i  Crude Sb 20 3<br>ich alloy  I<br>|  Electrolysis  1  1  \\_  Smelting  |<br>i<br>Pb Ingot  1  Refining  |<br>1<br>Sb Ingot<br>I<br>1  Blowing  |<br>I<br>Antimony white<br><!-- End of picture text -->\n\nFigure .5 Flowsheet of jamesonite roasting-sintering-blast furnace smelting process \n\n346 \n\n||Tab|le II T|ypical Ch|emical C|ompositi|ons of Ja|mesonit|e/%||\n|---|---|---|---|---|---|---|---|---|---|\n|No.|Pb|Sb|Zn|Sn|In|Ag|Fe|Si02|CaO|\n|1|27.48|24.76|6.37|0.48|180|860|7.50|2.12|2.43|\n|2|29.30|22.45|5.34|0.89|220|906|10.83|1.48|4.65|\n|3|28.85|23.68|5.80|1.02|210|785|9.25|1.85|3.21|\n|* Th|e unit is|g/t.||||||||\n\n\n\nThere are many methods that have been studied for processing jamesonite, such as roasting-sintering-smelting in blasting furnace, reducing-making matte smelting, chlorination-hydrolysis, slurry electrolytic, air oxidation, and so on. But the above first process was applied widely[9,10]. \n\n###### Process of Roasting-sintering-smelting in the Blast Furnace \n\nNow the process of roasting-sintering-smelting in the blast furnace was widely applied to treat jamesonite[9,ll]. It consists of desulfurization in the fluid-bed roaster, sintering after burden, reduction smelting of cвline with coal in the blast furnace to give a lead-antimony alloy and separation of the two metals with blowing to give crude antimony trioxide and Pb-rich alloy. The crude antimony trioxide was reduced and refined to produce 2# fine antimony in the reverberatory furnace. Then qualified antimony white was produced by blowing 2# fine antimony. 1# electrolytic lead was gained in the electrolysis procedure and silver was enriched in lead slime. The process is shown in Figure .5. \n\nIn this process, lead-antimony alloy must be treated with two times blowing and two times reduction smelting for obtaining qualified antimony white. So the process is long with low metal recovery rate and high energy waste, and the lead-antmiony alloy can not be separated fully. According to these problems, the new method of direct blowing qualified antimony white from lead-antimony alloy was developed. Qualified antimony white can be produced by only one time treatment, and Pb-rich alloy that contain more than 83% Pb could be prepared as the electrolytic lead. \n\n\n\n<!-- Start of picture text -->\nPb-Sb alloy<br>I<br>\\  Dearsenification |<br>1<br>Low arse nie alloy  Alkaline slag<br>Dust<br>■r  1<br>| Direct blowing |  Back to smelting<br>1<br>Slag  Antimoi оy white  Crude lead<br>1  I<br>Back to smelting  Electrolysis<br>Pb Ingot<br><!-- End of picture text -->\n\nFigure .6 Flowsheet of direct blowing antimony white produced from lead-antimony alloy \n\n347 \n\nDirect Blowing Antimony White from Lead-antimony Alloy \n\nThe process of direct blowing qualified antimony white"}, {"page": 245, "text": " from lead-antimony alloy was shown in Figure .6. Firstly, the alkaline refining was adopted to remove arsenic from lead-antimony alloy under temperatue of 550~600°C, and the arsenic content in the treated lead-antimony alloy could decrease to 0.009% Then antimony white containing Sb2C>3 99.5% could be produced by air blowing in the special furnace at ЦSO'C from the treated lead-antimony alloy. And the electrolytic lead could be achieved by electrolysis from the lead-rich alloy which contained 83% lead[9,12,13]. With high-grade product being obtained the process was shortened. The technology has been applied successfully many years in Guangxi, China. The chemical compositions of different alloy are listed in Table III. \n\n||T|able III C|hemical C|ompositon|s of Diffe|rent Allo|y/%||\n|---|---|---|---|---|---|---|---|---|\n||P|b-Sb Allo|y|Allo|y with lo|w As|Pb-ric|h alloy|\n|No.|Sb|Pb|Sb|Pb|As|Sb|Pb|As|\n|1|38.84|58.22|15.06|83.65|1.00|39.42|58.98|0.009|\n|2|37.01|59.45|14.72|84.30|0.96|38.54|60.46|0.009|\n|3|39.53|58.36|14.85|83.64|0.98|40.05|58.92|0.010|\n|4|38.68|59.00|14.26|84.43|1.02|39.24|59.67|0.008|\n\n\n\nSodium pvroantimonate produced by air oxidation \n\n\n\n<!-- Start of picture text -->\nJamesonite<br>I<br>Na2S+NaOH  Alkaline leach<br>Leach residue  Leach solution<br>I  T<br>Recovery of Pb and Ag  Air oxidation<br>Filtration<br>Precipitate  Solution<br>Waching  Purification<br>T<br>Drying  Vaporization<br>T<br>NaSb(OH)6  ~KT„ CI /~\\  CTT /~\\<br><!-- End of picture text -->\n\nFigure .7 Followsheet of sodium pyroantimonate produced by air oxidation fromjamesonite \n\nIn order to overcomne the disadvantages of the traditional smelting process, the method of air oxidation was put forward to produce sodium proantimonate. Sodium pyroantimonate is \n\n348 \n\nprepared by the air-oxidation method in which stibnite concentrate or jamesonite is used as the raw material and sodium sulfide and sodium hydroxide as the leaching agents. Antimony in the concentrate enters into the solution in the form of sodium thioantimonite and sodium thioantimonite is oxidized by the atmosphere blasted and is converted to sodium pyroantimonate that is precipitated. After sodium pyroantimonate is filtrated, washed and dried, the final product is obtained. Sodium thiosulfate containing in the raffinate solution is recovered as a kind of byproduct. The flowsheet of Sodium pyroantimonate produced by air oxidation is shown in Figure .7. \n\nThe air-oxidation method has the merits of simple technological flow, cheap raw materials and low requirements on the anticorrosion property of the equipments in the alkaline medium and friendly to the environment. \n\n###### **Antimonial Dust** \n\nAntimonial dust is a by-product which produced from the pyrometallurgical process of lead concentrate, and also is an important raw material for extracting antimony. The chemical compositions of antimonial dust are listed in Table IV. \n\n\n\n<!-- Start of picture text -->\nAntimonial dust<br>1<br>L  zation<br>1<br>|Redu"}, {"page": 246, "text": "cing Smelting •*  Iron ore, Limestone, Coke<br>|E-heating Fore wel  1<br>1<br>1<br>1<br>Dust  Slag<br>Pb-Sb alloy  1  1<br>| Dearsenification | Back to Smleting<br>1  1  1<br>Dust  Low A s alloy  As alkaline slag<br><  1<br>| Direct blowing | Back to treatment<br>1  I<br>1  Crude lead<br>Dross<br>Antimony White  1<br>Electrolysis<br>I<br>LeadInogt<br><!-- End of picture text -->\n\nFigure . 1 Flowsheet of antimonial dust oxygen-enrichment smelting in bottom-blowing furnace \n\n349 \n\n||Table IV<br>|Chemical Com|positions of An|timonial Dust/|%|\n|---|---|---|---|---|---|\n|No.|Sb|Bi|Pb|Cu|Ag*|\n|1|42.38|0.55|7.48|0.12|780|\n|2|45.76|0.48|8.05|0.23|800|\n|3|44.83|0.72|9.45|0.19|750|\n\n\n\n*The unit is g/L. \n\nIn the traditional treatment process, antimonial dust was smelted in reverberating furnace, and lead and antimony in alloy must be separated by blowing and reduction smelting repeatedly. So the technology of direct blowing antimony white from lead-antimony alloy is applied to shorten process and decrease production cost. There are more disadvantages about this traditional treatment process, such as low automation, environment pollution and low production efficiencies[14]. New technologies of molten bath smelting and oxygen-enrichment are adopted to strengthen the treatment process, the flowsheet of oxygen-enrichment bath smelting in bottom-blowing furnace is shown in Figure .7. \n\nFirstly, antimonial dust was smelted in the oxygen-enrichment furnace which have size of <p3000*6000mm and three gas lance. The slag type is Si02-FeO-CaO ternary system. When the batching proportions of antimonial dust, iron ore, limestone and coke are 100:15:4:20, the smelting temperature is 1100'C, and the antimony content in the smelted slag is below 2.0. The workshop of antimonial dust in oxygen-enrichment bottom blowing furnace is shown in Figure .8. \n\n\n\nFigure .8 Smelting workshop of antimonial dust in oxygen-enrichment \n\nSecondly, oxygen-enriched air was applied to strengthen the two procedures of dearsenification and blowing. When the oxygen concentration was increased to 26%, the production efficiency could enhance about 50.83%. It has many advantages of high antimony recovery rate, low production cost and good economic. \n\n350 \n\n###### **Conclusion and Prospects** \n\nAlthough China have irreplaceable advantages in antimony production all over the world, but there are more problems of back facilities and severe environment pollution. Referencing the successfully experience of lead smelting, it is feasible to smelt antimony mineral in molten-bath smelting furnace, and the environment problem will be disposed by sulfuric acid production. \n\n###### **Acknowledgements** \n\nThe authors would like to acknowledge the financial support from the Postdoctoral Fund of Central South University (No. 110768). \n\n###### **References** \n\n[I] Tiancong Zhao, Metallurgy of Antimony( Beijing, NY: Metallurgical Industry Press, 1987 ), 23-573. \n\n[2] Editing Committee, Designing Handbook of Heavy Me"}, {"page": 247, "text": "tals (the Volume of Tin,Antimony, Mercury and Precious Metals), ( Beijing, NY: Metallurgical Industry Press, 1995), 313-648. [3] Lei Lu, \"Smelting Technology and Production Practice of Antimony,\" Yunnan Metallurgy, 4(31)(2002),23-25. \n\n[4] Yongjun Dai, \"Sustainable Development on Antimony Smelting Production of China,\" (Paper presented at the Symposia on Development Strategy of Chinese Nonferrous Metals Industry, Beijing, 2003), 8. \n\n[5] Introduction of Enterprise, \"Hsikwangshan Twinkling Star Co., Ltd,\" Nonferrous Metals of China,\" (3)(2004),59~64. \n\n[6] F A Myzenkov, A V Taraov, \"Development and Creation of Modern Metallurgical Technology for Antimony Production with Gold Recovery from Domestic Gold-antimony Concentrates in Russia,\" (Paper presented at TMS 2006 Annual Meeting, San Diego, California, 27 August,2006),10. \n\n[7] Weifeng Liu et al, \"Improvements on the Process of Gold-antimony Concentrate Smelting in China,\" (Paper presented at TMS 2008 Annual Meeting, New Orleans,Louisiana,9 March 2008), 8. \n\n[8] Weifeng Liu. \"Studies on the Selective Chlorination Separation of Precious Metals from Base Metals in Gold-antimony Alloy by Controlling Potential,\" Master Degree Thesis, Central South University, Changsha,Hunan,2006. \n\n[9] Zhaofeng Xie. \"Recovery of Valuable Metals from Jamesonite with United Pyro- and Hydrometallurgical Process,\" Doctor Degree Thesis, Central South University, Changsha, Hunan, 2011. \n\n[10] Chaobo Tang. \"New Process Studies on Reducing-Making Matte Smelting of Lead and Antimony,\" Doctor Degree Thesis, Central South University, Changsha, Hunan, 2003. \n\n[II] Weifeng Liu et al, \"Principle and Practice of Qualified Antimony White through Blowing Directly from Lead-Antimony Alloy,\" (Paper presented at TMS 2009 Annual Meeting, San Francisco, California, 15 February 2009), 12. \n\n[12] Jiacai Ou, \"Defects and Solutions of Jamesonite Smelting Process,\" (Paper presented at the 8' Technical Exchange Meeting of Tin and Antimony Smelting & Process in China, Beijing, 2006), 14. \n\n[13] Chongjin Deng, Jiangang An, Jiarong chen. \"Research Progress of Jamesonite Smelting Process,\" (Paper presented at the 8 Technical Exchange Meeting of Tin and Antimony Smelting & Process in China, Beijing, 2006), 8. \n\n[14] Yunfeng Liu, \"Study on Oxygen-enriched Blowing Antimony White from Lead-antimony Alloy,\" Master Degree Thesis, Central South University, Changsha, Hunan, 2006. \n\n351 \n\n**4th** International Symposium on High-Temperature Metallurgical Processing _Edited by: Tao Jiang, Jiann-YangHwang, Phillip J. Mackey, Onuralp Yucel, and Guifeng Zhou TMS (The Minerals, Metals & Materials Society), 2013_ \n\n###### EFFECT OF REDUCTION CONDITIONS ON PRE-REDUCTION BEHAVIORS OF SELF-FLUXED PELLETS IN COREX PROCESS \n\nDe-qing Zhu, Zi-fu Gao , Jian Pan \n\nSchool of Minerals Processing and Bioengineering, Central South University, Changsha410083, China \n\nKeywords: COREX, Pre-reduction, Metallization Rate, Compressive Strength \n\n###### **Abstract** \n\nIn order to prod"}, {"page": 248, "text": "uce high quality metalized products and prevent from burden cohesion during pre-reduction, self-fluxed pellets were made for COREX process in the paper. The effects of reduction temperature and reducing gas composition on pre-reduction behaviors of self-fluxed pellets are studied. The results show that the prereduced pellets have poor quality and deposited carbon appears when the reduction temperature is between 600°C and 700°C. The metallization rate, reduction degree and compressive strength of prereduced pellets are promoted by the elevating reduction temperature and mole fraction of H2. Pellets reduced by pure H2 at 800 °C have high metallization rate (96.2%), reduction degree (99.4%) and compressive strength (960N/pellet). In all tests, self-fluxed pellets display normal swelling (RSI<15%) behavior which reveals that self-fluxed pellets are suitable for COREX process. Increasing reduction temperature and mole fraction of H2 in reducing gas is benefit for pre-reduction of pellets. \n\n###### **Introduction** \n\nCompared with Blast Furnace, the COREX process has advantages of short flow sheet, using non-coke coal and high-energy utilization. Acidic pellets and lump ores are the chief ironbearing burden for COREX process which could lead to low melting point substance appearing in per-reduction process. In addition, the acidic hematite pellets tend to swell during the reduction [1-3]. This will result in decreasing compressive strength of pellets, burden cohesion, bad air permeability and poor work status in shaft furnace. Adding carbonate flux could restrain burden bonding to some extent in actual production, but decomposition of carbonate flux increases energy consumption. Worse still, weak reduction potential is unfavorable to iron material reduction [4, 5]. \n\nWith the purpose of preventing pellets from being crushed and cohesion during reduction, high compressive strength and low swelling of pellets during reduction are required. As self-fluxed pellets have good metallurgical performances [6, 7]. Therefore, the research was carried out to study the reduction behaviors of self-fluxed pellets with different reduction temperatures and reducing gas composition, including the metallization rate, reduction degree, compressive strength and reduction swelling index. The high quality prereduced pellets were produced by optimizing reduction temperature and reducing gas compositions, and the self-fluxed pellets could be a good kind of charging burden for COREX process. \n\nCorresponding author: Zi-fu Gao. E-mail: gaofu0912@126.com . \n\n353 \n\n###### **Raw Materials and Experimental** \n\n###### Raw Materials \n\nThe chemical composition of the self-fluxed pellets prepared in the lab is listed in Table I. Pellets contain 63.13% total
