Repository: NDDev-Technocracy-OpenNetwork/hack-2026-nornickel-knot

> **DEPRECATED.** This repository is archived and no longer maintained.
> It is kept read-only for reference; its GDS anchor records
> `lifecycle: archived` under `portfolio:archived-projects`.

# Nornickel Scientific Knot

Живая карта знаний R&D для горно-металлургической отрасли: система превращает архив отчётов, статей, презентаций и экспериментальных материалов в типизированный граф знаний, а затем отвечает на вопросы естественным языком с источниками и страницами первоисточников.

Проект подготовлен командой **Harmonic Labs** для **Норникель AI Hack 2026**, трек **«Научный клубок»**.

File: data/parsed/Материалы конференций/Flotation_Plant_Optimisation_S25.json (part 19 of 32)
floating under highly oxidising conditions. \n\nCSIRO, in partnership with BHP Billiton, has drawn on its extensive databank of experimental relationships between potential and flotation recovery of single minerals, to develop a flotation strategy for the separation of enargite from other copper minerals in the Tampakan copper–gold deposit in Mindanao, Philippines (Senior, Guy and Bruckard, 2006). The potential dependence of flotation recovery of enargite reported by these authors is similar to that of Guo and Yen for amyl xanthate shown in Figure 17. The difference in the flotation threshold for enargite and chalcopyrite was found to be greater, however, and it was concluded that enargite could be floated from copper-iron sulfides such as chalcopyrite at pH 8 to 11 at 0 V versus SHE. A conceptual flow sheet was devised using the addition of redox reagents and variation in the flotation gas composition to control potential (Figure 18). The first stage aims to exploit the difference in the onset of flotation for chalcocite and cuprite from those of enargite and chalcopyrite (see Figures 7 and 17). The second stage seeks to take advantage of the difference in the potential of onset of flotation of enargite and that of copper-iron sulfides. Any chalcocite and cuprite not floated in stage 1 will follow the enargite as the potential in the second stage is in the potential range for the efficient flotation of these minerals. The third stage utilises the difference in the potential of the upper flotation edge between enargite and chalcocite and cuprite (see Figures 12 and 17). It was reported in later studies (Smith and Bruckard, 2007) that one of the separation methods proposed in the work of Senior, Guy and Bruckard (2006) was successfully tested on Tampakan ore and enabled the production of a copper concentrate with sufficiently low arsenic content to be sent to a conventional smelter for copper metal production. \n\nSmith and Bruckard (2007) showed that it is possible to selectively separate tennantite from chalcopyrite and bornite in Northparkes copper–gold ore using pulp potential control. The conceptual flow sheet developed to treat high-arsenic regions of the orebody involved producing a bulk copper–arsenic concentrate using isopropyl xanthate and a dithiophosphate as collector. A tennantite-rich concentrate was then obtained by floating at pH 12 and an Eh of -120 mV using nitrogen as the carrier gas. A copper concentrate, constituting about 61 per cent of the copper content of the ore, with low enough arsenic content to avoid smelter penalties, could then be produced at pH 12 and the Eh generated by using air as the carrier gas. \n\nLong, Peng and Bradshaw (2012) assessed the state-of-the-art of copper arsenic removal from copper concentrates and affirmed that differential flotation with control of pu"}, {"page": 237, "text": "lp potential represents an effective option for reducing the arsenic content of copper concentrates. \n\nSmith, Davey and Bruckard (2012) reported the results of selected case studies of the application of pulp potential control to separate copper and arsenic. The procedure applied by these authors involved controlled separations at high or low pulp potential regions exploiting subtle differences in the flotation behaviour of the arsenic-bearing and non-arsenic-bearing \n\n**245** \n\nFLOTATION PLANT OPTIMISATION  |  SPECTRUM SERIES 25 \n\n**RONALD WOODS** \n\nBulk Cu-As flotation concentrate \n\n\n\n<!-- Start of picture text -->\nREGRIND IN BALL MILL AND<br>CYCLONE CIRCUIT<br>Reductant<br>FIRST FLOTATION STAGE<br>PH11, Eh - 125 mV (SHE)<br>Nitrogen atmosphere<br>Concentrate Tailing<br>(chalcolite +<br>cuprite) Air<br>bleed<br>SECOND FLOTATION STAGE<br>pH 11, Eh 0 mV (SHE)<br>Nitrogen atmosphere<br>Tailing Concentrate<br>(chalcopyrite) (enargite +<br>chalcocite +<br>cuprite)<br>PRODUCT 1<br>Air bleed<br>Oxidant<br>THIRD FLOTATION STAGE<br>pH 11, Eh +290 mV (SHE)<br>Air atmosphere<br>Tailing Concentrate<br>(chalcocite + (enargite)<br>cuprite<br>PRODUCT 3 PRODUCT 2<br><!-- End of picture text -->\n\n**FIG 18** – Conceptional flow sheet for a Tampakan arsenic rejection circuit, based on pulp potential effects from Senior, Guy and Bruckard (2006). \n\ncopper minerals at particular pulp potential windows. They showed that, for each ore investigated, the identified procedure can produce a saleable low-arsenic copper concentrate, which can be directly smelted without penalty, and a high-arsenic copper concentrate, which will require further processing. \n\nSmith, Davey and Bruckard (2012) reported that the pulp potential at which separation of tennantite from chalcopyrite and bornite was possible with one of the ores tested was lower \n\n**246** \n\nFLOTATION PLANT OPTIMISATION  |  SPECTRUM SERIES 25 \n\n**CHAPTER 8  |  ELECTROCHEMICAL ASPECTS OF SULFIDE MINERAL FLOTATION** \n\nthan that expected from single mineral data, assuming that bornite behaves in a similar manner to chalcopyrite The threshold potential for the flotation had been shifted about 100 mV SHE in a more reducing direction. These authors considered a number of reasons for this shift in the pulp potential, including that there was a difference in the potential dependence of the flotation of bornite and chalcopyrite. Indeed, it can be seen from the findings of Richardson and Walker (1985), shown in Figure 7, that the threshold potential for bornite is, indeed, 100 mV below that for chalcopyrite. \n\nIn a study of the treatment of copper/nickel ore from Sudbury, He _et al_ (2008) found that pentlandite recovery, and its selectivity against pyrrhotite, is considerably improved by controlling pulp potential. In later work, Manouchehri, Lawson and Taylor (2010) applied the Outotec Chena analyser (vide infra) to monitor pulp potential in the flotation of nickel ores and were able to identify optimum conditions. \n\nLotter an"}, {"page": 238, "text": "d Bradshaw (2010) reviewed the usage of mixtures of collectors in sulfide flotation – both in the application and in research – in order to gain insights and prepare guidelines for the development of a methodology for use in a predictive capacity. McFadzean, Mhlanga and O'Connor (2013) reported that most collector mixtures achieved greater recoveries than would be expected based on their additive performance alone. This synergistic behaviour was most notable for mixtures of strong and weak collectors. Antagonistic behaviour was noted for mixtures of two strong collectors. \n\nBuckley _et al_ (2017) utilised XPS to identify the species adsorbed on Cu sulfide ore minerals from alkaline or near neutral solutions of different blends of the flotation collectors dibutyl dithiophosphate (BDTP) and 2-mercaptobenzothiazole (MBT). Depending on the collector concentration and pH, direct (albeit _ex situ_ ) surface chemical characterisation established the adsorption of different species from a BDTP-MBT blend compared with sequential conditioning in the individual collectors, and hence potentially different hydrophobicities. The identity and coverage of each collector species depended on the relative concentration of the two collectors in the blends investigated. \n\n###### **MONITORING POTENTIAL IN FLOTATION PRACTICE** \n\n###### **Copper-moly flotation** \n\nThe use of nitrogen to replace air in the copper/moly separation stage of flotation plants was introduced in the mid-1980s in North and South American plants to minimise oxidation of the sodium hydrosulfide (NaSH) used to depress copper sulfides. At the same time, sulfide additions were monitored and controlled by the use of noble metal electrodes inserted in the pulp. The electrode becomes coated with sulfur and then responds to hydrosulfide ions in solution displaying the equilibrium potential of the HS-/S0 redox couple, which is given by the Nernst equation (see: https://www.sciencedirect.com/topics/chemistry/nernst-equation): \n\nE (V vs SHE) = -0.065 - 0.0295 pH - 0.295 log [HS<sup>-</sup> ] \n\nThus, pH needs to be recorded as well as the potential of the redox electrode for proper control of NaSH additions. In practice, redox potentials in flotation pulps are recorded with an oxidation/reduction cycle (ORC) electrode, which contains a platinum redox electrode and an internal reference electrode, which is usually silver/silver chloride. Commercial electrodes often combine Eh and pH measurement in the same probe structure. If the redox potential is required on the standard hydrogen scale, the measured value needs adjusting by adding 205 mV at 25°C (vide supra). The correction at other temperatures is given by 205 - 0.77 (T - 25°C) mV. \n\n**247** \n\nFLOTATION PLANT OPTIMISATION  |  SPECTRUM SERIES 25 \n\n**RONALD WOODS** \n\nAravena (1987) reported that NaSH consumption was reduced by 48 per cent with the introduction of nitrogen at the Chuquicamata mine in Chile and a further saving of 21 per cent was achieved when"}, {"page": 239, "text": " depressant additions were controlled by electrode measurements. Meadows _et al_ (2013) claimed that several of the larger copper projects recently built in the Americas have included a molybdenum plant due to favourable market conditions, and that these plants apply ORC electrodes to control depressant additions. \n\n###### **Controlled potential sulfidisation (CPS)** \n\nIt is well established that oxidised lead and copper ores can be activated by treatment with hydrosulfide ions. Jones and Woodcock (1978) proposed that sulfidisation of oxidised lead and copper ores should be carried out under potential control to improve performance. Controlling the potential during sulfidisation ensures that the oxide component of the ore is sufficiently converted to sulfide for it to float, while the sulfide ions remaining in solution are insufficient to depress subsequent flotation. In both CPS and copper/moly separation, the electrode responds to solution species, although the solution species are responsible for control of the potential of the mineral/solution interface. Jones and Woodcock suggested that silver sulfide ion-selective electrodes be applied but this proved to be inappropriate in plant practice and were replaced by noble metal electrodes (Jones, 1991). \n\nMajor improvement in performance results from the use of CPS compared with that obtained with ‘slug’ addition of NaSH. In Australasia, CPS, marketed through AMDEL laboratories, is being, or has been, applied at the Boddington, Cadia, Horseshoe, Mineral Hill, North Parkes, Ok Tedi, Red Dome, Selwyn and Telfer mines for the treatment of copper/ gold ores containing reactive sulfides or mixed oxides and sulfides (Jones, 1991; Woodcock and Hamilton, 1993; Woodcock, 1996, personal communication). \n\nMekhanobr in St Petersburg, Russia also marketed a CPS system and applied it in mines in Europe and Asia for copper/moly separation and the flotation of oxidised lead–zinc and copper ores (Mashevsky, 1992, personal communication). \n\nFuerstenau and co-workers (Herrera-Urbina, Sotillo and Fuerstenau, 1999) have also concluded that the xanthate flotation of sulfidised, mixed oxide-sulfide ores may be controlled by monitoring pulp potential. \n\nOutokumpu Oy (now Outotec Oyj) suggested (Heimala and Jounela, 2000) that djurleite (Cu1.96S) electrodes should be used for CPS flotation of oxidised copper and cobalt ores with the potential controlled between -600 mV and -300 mV versus SCE, the optimum value depending on mineral composition. These authors reported that effective mixing of NaSH additions was important in achieving good grades and recoveries. Most CPS plants, however, still employ a platinum redox (ORC) electrode for Eh measurement. \n\nThe CPS procedure is applied by a number of mines throughout the world. For example, in addition to the mines identified above, it is used at Mutiny Gold’s flagship copper–gold project in Western Australia to improve the flotation of oxide and carbonate copper mineral presen"}, {"page": 240, "text": "t in the oxide and transition zones. It is used at MMG’s mine at Golden Grove in Western Australia to treat oxide copper/gold ore. It is applied at Newmont’s Batu Hijau copper–gold mine in Indonesia. It has also enhanced the recovery of oxide copper minerals at the Kanshansi mine in Zambia, Africa’s largest copper mine (Chadwick, 2011; Corin _et al_ , 2017). \n\n###### **Sulfide flotation plants** \n\nMore challenging for the flotation engineer than controlling sulfide additions is the monitoring and control of the potential of the mineral/solution interface across the full \n\n**248** \n\nFLOTATION PLANT OPTIMISATION  |  SPECTRUM SERIES 25 \n\n**CHAPTER 8  |  ELECTROCHEMICAL ASPECTS OF SULFIDE MINERAL FLOTATION** \n\nrange of flotation situations in order to enhance performance and maintain it at a high level. A number of groups throughout the world have researched the concept of controlling flotation plants through continuous measurement of potential in the pulp. \n\nThe questions to be answered before a control system can be made effective are: \n\n- How should the potential be measured? \n\n- How should the potential be adjusted? \n\nAs pointed out above, noble metal electrodes are appropriate for determining the potential in systems in which a dominant redox couple determines the potential, such as in monitoring NaSH additions. Such electrodes can also be used in conventional flotation pulps for monitoring pulp potential; for example, Hecker _et al_ (1999) applied platinum electrodes for potential monitoring in the El Teniente Colon concentrator’s SAG line feeding the copper flotation rougher circuit. However, the potential measured by a noble metal electrode in a conventional pulp may not be that corresponding to a mineral/solution interface of interest. Rand and Woods (1984) demonstrated that a platinum or gold electrode could express a potential close to that of a galena electrode inserted into the same pulp due to continued collision between the noble metal surface and galena particles. However, this may not apply to complex ores, because different sulfide minerals in a pulp can be at different potentials (Ruonala, Heimala and Jounela, 1997). Also, noble metal electrodes do not always correspond to sulfide mineral potentials in dilute pulps, such as in the flotation of platinum group metal ores (Buswell _et al_ , 2002). \n\nIt would appear that the most appropriate method of determining the potential of each sulfide mineral in the flotation of complex ores is to use electrodes composed of the individual minerals being floated or depressed. However, the surface of the mineral electrodes will continuously react with the collector and other constituents of the pulp and hence will not continue to respond in the same manner as the freshly ground mineral particles of the same composition in the flotation pulp. Outokumpu Oy has addressed this problem (Ruonala, Heimala and Jounela, 1997) by regenerating sulfide mineral electrodes ‘by electricity or ultrasound as well"}, {"page": 241, "text": " as by mechanical cleaning’. It is difficult to know to what extent these treatments solve the problem, or if further research is required to develop techniques to maintain the activity of sulfide mineral electrodes and ensure that the potential expressed is the same as that of the particular mineral in the flotation pulp being monitored. \n\nAdjustment of potential can be achieved by modifying the conditioning time or by changing the composition of the pulp or flotation gas. It is interesting to note that Newmont Technologies Ltd developed a process, N2TEC<sup>®</sup> , for the flotation of refractory gold ores that employs nitrogen as the carrier gas. This process was proven at the Lone Tree mine and at the Tonkin Springs gold project (Symmons _et al_ , 1999). The use of nitrogen inhibits the oxidation of arsenian pyrite in the ore (Dunne _et al_ , 2009). Measuring pulp potential would appear to be a useful method of monitoring such a process. \n\nIn most cases, the pulp chemistry that gives good flotation recovery has been established by conventional methods, and only small changes in potential are required to maintain flotation efficiency at the optimum level. A paper by Panayatov _et al_ (2000) described technology for direct potential control using electrodes inserted in the pulp, but regulating pulp chemistry offers a simpler and more economic approach. \n\nOutokumpu Oy in Finland has probably progressed further than any other company in the application of potential measurement for flotation control and has introduced its _OK­ PCF_ potential monitoring system in a number of its flotation plants. The system has been \n\n**249** \n\nFLOTATION PLANT OPTIMISATION  |  SPECTRUM SERIES 25 \n\n**RONALD WOODS** \n\nin operation at the Hitura nickel mine since 1984, at the Vammala nickel and Vihanti Cu/ Zn/Pb mines since 1988 and was installed at the Pyhasalmi Cu/Pb/Zn/FeS2 mine in the early 1990s. At Hitura, the replacement of pH control by potential control was reported to result in an improvement in nickel recovery by up to two per cent depending on ore type (Ruonala, Heimala and Jounela, 1997). At Vihanti, it was claimed that lime and collector consumption has been decreased to one third of the values experienced prior to the installation of the _OK­ PCF_ system. It is claimed that profitability has increased by ten to 20 per cent since potentials have been monitored. \n\nOutokumpu proposed the use of electrodes composed of synthetic or natural sulfide minerals, usually of the composition being floated. For each valuable mineral, it is claimed (Ruonala, Heimala and Jounela, 1997) that there may be one or more combinations of variables for the most economic processing, and this requires integration of on-stream X-ray fluorescence analysis, electrochemical potential measurements and collector concentrations. \n\nOutokumpu insisted (Ruonala, Heimala and Jounela, 1997) that, because different sulfide minerals can express different potentials in the same slurry, elect"}, {"page": 242, "text": "rodes prepared from the sulfide minerals present in the flotation pulp must be used to maximise separation and recovery. The company marketed a plant audit procedure (Sotka _et al_ , 2003; Oravainen _et al_ , 2005) that includes the measurement of potentials in the flotation plant with mineral electrodes. The application of Outokumpu’s electrochemical knowledge would now appear to be focused on its audit procedure rather than online control. \n\nOutotec Oyj supplemented the Outokumpu flotation monitoring knowledge in 2007 through the acquisition of the _Chena_<sup>®</sup> (Chemistry Navigator) trademark from Liqum Oy and then began to market the _Chena_<sup>®</sup> _Electropotential Measurement System_ for monitoring flotation circuits. This system was promoted by the company for use online to provide flotation plant operators with potentials measured with a number of electrodes as well as the pH and, together with assays from other on-stream analysers, suggested it could be used for expert control of the circuit. Manouchehri, Lawson and Taylor (2010) used the Chena system incorporating a range of metal and sulfide mineral electrodes to monitor changes in pulp chemistry in a laboratory study of copper/nickel ore from Clarabelle, Sudbury, Canada. These authors concluded that the Chena analyser ‘offers a possibility to control the flotation characteristics of pentlandite and pyrrhotite through the understanding and optimising of the pulp chemistry’. Manouchehri (2014) reported that, using the Outotec Chena analyser in the treatment of pentlandie/pyrrhotite ores, the rest potential displayed by pentlandite electrodes in low oxidising pulps is still high enough to allow the formation of dixanthogen and hence promote nickel flotation. Controlling pulp potential at slightly lower values, pentlandite recovery from pyrrhotite was still found to be satisfactory. \n\nEtelapaa _et al_ (2012) and Mashevsky _et al_ (2012) proposed the application of a molybdenum electrode to monitor Eh using the Outotec Chena system as they perceived problems with the use of platinum. The role of an Eh electrode in monitoring flotation pulps is to act as an inert probe that will adopt the mixed potential being expressed by the sulfide mineral particles through multiple collisions. As pointed out above, Rand and Woods (1984) demonstrated that platinum can operate in this way. In this regard, the problems Etelapaa _et al_ (2012) and Mashevsky _et al_ (2012) perceived with the use of platinum for measuring the relevant Eh value are not pertinent. Certainly, the replacement probe they adopted, molybdenum, will not be inert; it will adopt the potential of the molybdenum/molybdenum oxide couple at the pH of the pulp. Indeed, molybdenum electrodes have been shown to act as pH probes (Nomura and Ujihira, 1987). The actual values, however, could be influenced \n\n**250** \n\nFLOTATION PLANT OPTIMISATION  |  SPECTRUM SERIES 25 \n\n**CHAPTER 8  |  ELECTROCHEMICAL ASPECTS OF SULFIDE MINERAL FLOTAT"}, {"page": 243, "text": "ION** \n\nby other components of the pulp solution, but not the mineral content. Any correlations found between flotation recovery and the potential displayed by a molybdenum electrode, therefore, relate to pH rather than Eh. \n\n###### **CONCLUDING REMARKS** \n\nIn this chapter, it has been shown that the electrochemical nature of the interaction of flotation collectors with sulfide minerals is well established. Also, that combining electrochemical methods with a range of spectroscopic techniques provides valuable detail on collectormineral interaction. Furthermore, monitoring of electrochemical parameters in flotation pulps can identify optimum conditions that yield the highest concentrate grades and recoveries. \n\nAs pointed out above, the potential-dependence of the flotation of a sulfide mineral present in a sulfide assemblage has been found to differ from that of the mineral on its own (see above). It would be advantageous to have a better understanding of the mineral-mineral interactions responsible for such differences. \n\n###### **REFERENCES** \n\n**Adam, K, Natarajan, K A and Iwasaki, I, 1984.** Grinding media wear and its effect on the flotation of sulfide minerals, _Int J Miner Process_ , 12:39–54. \n\n- **Aravena, J J, 1987.** Column flotation applications at Chuquicamata’s molybdenite flotation plant, in _Proceedings Copper ’87_ (eds: A Mular, G Gonzalez and C Barahona), Universidad de Chile, Santiago, vol 2, pp 155–169. \n\n- **Arbiter, N and Gebhardt, J E, 1992.** Requirements for industrial collectorless flotation of sulfide minerals, in _Proceedings International Symposium Electrochemistry in Mineral and Metal Processing III_ (eds: R Woods and P E Richardson), pp 1–13 (The Electrochemical Society: Pennington). \n\n- **Basilio, C, Pritzker, M D and Yoon, R-H, 1985.** Thermodynamics, electrochemistry and flotation of the chalcocite – potassium ethyl xanthate system, SME-AIME Annual Meeting, New York, preprint no 85–86. \n\n- **Biegler, T, Rand, D A J and Woods, R, 1977.** Oxygen reduction on sulphide minerals, in _Trends in Electrochemistry_ (eds: J O’M Bockris, D A J Rand and B J Welch), pp 291–302 (Plenum: New York). \n\n- **Buckley, A N, Hamilton, I C and Woods, R, 1985.** Investigation of the surface oxidation of sulphide minerals by linear potential sweep voltammetry and X-ray photoelectron spectroscopy, in _Developments in Mineral Processing_ (ed: K S E Forssberg), vol 6, pp 41–60 (Elsevier: Amsterdam). \n\n- **Buckley, A N, Hope, G A, Parker, G K, Steyn, J and Woods, R, 2017.** Mechanism of mixed dithiophosphate and mercaptobenzothiazole collectors for Cu sulfide ore minerals, _Minerals Engineering_ , 109:80–97. \n\n- **Buckley, A N, Hope, G A and Woods, R, 2003.** Metals from sulfide minerals: the role of adsorption of organic reagents in processing technologies, in _Solid-Liquid Interfaces Macroscopic Phenomena – Microscopic Understanding_ (eds: K Wandelt and S Thurgate), Topics in Applied Physics 85, pp 61–96 (Springer-Verlag: Berlin). \n\n- **Bu"}, {"page": 244, "text": "ckley, A N and Woods, R, 1984.** An X-ray photoelectron spectroscopic study of the oxidation of chalcopyrite, _Aust J Chem_ , 37:2403–2413. \n\n- **Buckley, A N and Woods, R, 1991.** Adsorption of ethyl xanthate on freshly exposed galena surfaces, _Colloids Surf_ , 53:33–45. \n\n- **Buckley, A N and Woods, R, 1993.** Underpotential deposition of dithiophosphate on chalcocite, _J Electroanal Chem_ , 357:387–405. \n\n- **Buswell, A M, Bradshaw, D J, Harris, P J and Ekmekci, Z, 2002.** The use of electrochemical measurements in the flotation of a platinum group minerals (PGM) bearing ore, _Minerals Engineering_ , 15:395–402. \n\n**251** \n\nFLOTATION PLANT OPTIMISATION  |  SPECTRUM SERIES 25 \n\n**RONALD WOODS** \n\n**Castro, S H, Balttierra, L and Hernбndez, C, 2003.** Redox conditions in the selective flotation of enargite, in _Proceedings International Symposium on Mineral and Metal Processing VI_ (eds: F M Doyle, G H Kelsall and R Woods), p 27 (The Electrochemical Society: Pennington). \n\n- **Castro, S H and Larrondo, J, 1981.** An electrochemical study of depression of flotation of chalcocite by cyanide and iron-cyanide complexes, _J Electroanal Chem_ , 118:317–326. \n\n- **Chadwick, J, 2011.** Great Mines – Zambia, Kanshansi, _International Mining_ , August, pp 8–10, 12, 14, 16, 18–20. \n\n- **Chander, S and Fuerstenau, D W, 1983.** Electrochemical flotation separation of chalcocite from molybdenite, _Int J Miner Process_ , 10:89–94. \n\n- **Cook, M A and Nixon, J C, 1950.** Theory of water-repellent films on solids formed by adsorption from aqueous solutions of heteropolar compounds, _J Phys Colloid Chem_ , 54:445–712. \n\n- **Corin, K C, Kalichini, M, O’Connor, C T and Simukanga, S, 2017.** The recovery of oxide copper minerals, _Minerals Engineering_ , 102:15–17. \n\n**Dunne, R, Levier, M, Acar, S and Kappes, R, 2009.** Keynote address: Newmont’s contribution to gold technology, _Symposium Series S60, World Gold Conference 2009_ , pp 221–240 (The Southern African Institute of Mining and Metallurgy: Johannesburg). \n\n**Ertekin, Z, Pekmez, K and Ekmekci, Z, 2016.** Evaluation of collector adsorption by electrochemical impedance spectroscopy, _International Journal of Mineral Processing_ , 154:16–23. \n\n- **Etelapaa, M, Petrov, A V, Romanenko, S A, Sufianov, F S and Balanova, A Z, 2012.** New approach to regulating the flotation process of selecting sulphide minerals from pyrite in a lime environment, in _Proceedings XXVI International Mineral Processing Congress_ , New Delhi, 24–28 September, Paper No 1083, 8 p. \n\n**Fornasiero, D, Fullston, D, Li, C and Ralston, J, 2001.** Separation of enargite and tennantite from nonarsenic copper sulfide minerals by selective oxidation and dissolution, _Int J Miner Process_ , 61:109–119. \n\n**Gardner, J R and Woods, R, 1973.** The use of a particulate bed electrode for the electrochemical investigation of metal and sulphide flotation, _Aust J Chem_ , 26:1635–1644. \n\n**Gardner, J R and Woods, R, 1977.** An electrochemical investigatio"}, {"page": 245, "text": "n of contact angle and of flotation in the presence of alkylxanthates. II. Galena and pyrite surfaces, _Aust J Chem_ , 30:981–991. \n\n- **Gardner, J R and Woods, R, 1979.** An electrochemical investigation of the natural floatability of chalcopyrite, _Int J Miner Process_ , 6:1–16. \n\n**Gaudin, A, 1939.** _Principles of Mineral Dressing_ , 554 p (McGraw-Hill: New York). \n\n- **Gebhardt, J E, Dewsnap, N F and Richardson, P E, 1985.** Electrochemical conditioning of a mineral particle bed electrode for flotation, Report Invest – US Bureau Mines, RI 8951, 14 p. \n\n- **Gebhardt, J E and Richardson, P E, 1987.** Differential flotation of a chalcocite-pyrite particle bed by electrochemical control, _Miner Metall Process_ , 4:140–145. \n\n- **Goh, S W, Buckley, A N, Lamb, R N and Woods, R, 2006.** The ability of static secondary ion mass spectrometry to discriminate submonolayer from multilayer adsorption of thiol collectors, _Minerals Engineering_ , 19:571–581. \n\n- **Grano, S, Ralston, J and Smart, R St C, 1990.** Influence of electrochemical environment on the flotation behaviour of Mt Isa copper and lead-zinc ore, _Int J Miner Process_ , 30:69–97. \n\n- **Grano, S R and Huang, G, 2006.** Improving the flotation behaviour of a sulphide ore by controlling electrochemical interactions during grinding, in _ECS Transactions_ , 2(3):9-20, Electrochemistry in Mineral and Metal Processing VII (eds: F M Doyle, G H Kelsall and R Woods) (The Electrochemical Society: Pennington). \n\n- **Guo, H and Yen, W-T, 2005.** Selective flotation of enargite from chalcopyrite by electrochemical control, _Minerals Engineering_ , 18:605–612. \n\n**252** \n\nFLOTATION PLANT OPTIMISATION  |  SPECTRUM SERIES 25 \n\n**CHAPTER 8  |  ELECTROCHEMICAL ASPECTS OF SULFIDE MINERAL FLOTATION** \n\n- **Guy, P J and Trahar, W J, 1984.** The influence of grinding and flotation environments on the laboratory batch flotation of galena, _Int J Miner Process_ , 12:15–38. \n\n- **Guy, P J and Trahar, W J, 1985.** The effects of oxidation and mineral interaction on sulphide flotation, in _Flotation of Sulphide Minerals_ (ed: K S E Forssberg), pp 91-110 (Elsevier: The Netherlands). \n\n- **He, S, Grano, S, Manouchehri, H R, Lawson, V and Taylor, A, 2008.** Critical influence of pulp oxygen content on the separation of pentlandite from pyrrhotite in two process streams of the Clarabelle Mill in Vale Inco, Sudbury, Canada, in _Proceedings XXIV International Mineral Processing Congress_ , Beijing (eds: W D Zhou, S C Yao, W F Liang, Z L Cheng and H Long), pp 1028–1038. \n\n- **Healy, T W and Trahar, W J, 1989.** Challenges in sulfide flotation fundamental, in _Challenges in Mineral Processing_ (eds: K V S Sastry and M C Fuerstenau), pp 3–14 (Society for Mining, Metallurgy and Exploration / The American Institute of Mining, Metallurgical, and Petroleum Engineers: Littleton). \n\n- **Hecker, C, Ramirez, J, Beas, E and Cartes, F, 1999.** Development of an on-line Eh-pH electrochemical sensor for the flotation process control, in"}, {"page": 246, "text": " _Proceedings International Conference Copper ’99 – Cobre ’99_ (eds: B Hancock and M Pon), 2:83–94 (The Minerals, Metals and Materials Society: Warrendale). \n\n- **Heimala, S and Jounela, S, 2000.** Effective flotation of oxidised Cu, Zn, Ni and Co-minerals, paper presented at Obogashchenije – 2000, St Petersburg, June. \n\n- **Herrera-Urbina, R, Sotillo, F J and Fuerstenau, D W, 1999.** Effect of sodium sulfide additions on the pulp potential and amyl xanthate flotation of cerussite and galena, _Int J Miner Process_ , 55:157–170. \n\n- **Heyes, G W, 2007.** The differential separation of copper sulphides by flotation, presented to Flotation 07, Cape Town, November. \n\n- **Heyes, G W and Trahar, W J, 1977.** The natural flotatability of chalcopyrite, _Int J Miner Process_ , 4:317– 344. \n\n- **Heyes, G W and Trahar, W J, 1979.** Oxidation-reduction effects in the flotation of chalcocite and cuprite, _Int J Miner Process_ , 6:229–252. \n\n- **Hintikka, V V and Leppinen, J O, 1995.** Potential control in the flotation of sulphide minerals and precious metals, _Minerals Engineering_ , 8:1151–1158. \n\n- **Hope, G A, Woods, R, Parker, G K, Watling, K M and Buckley, F M, 2006.** Spectroelectrochemical investigations of flotation reagent–surface interaction, _Minerals Engineering_ , 19:561–570. \n\n- **Hu, Y, Sun, W and Wang, D, 2009.** Electrochemistry of flotation of sulphide minerals, Tsinghua University Press and Springer-Verlag, Berlin Heidelberg, 304 p. \n\n- **Johnson, N W, 1988.** Application of electrochemical concepts to four sulfide flotation separations, in _Proceedings International Symposium Electrochemistry in Mineral and Metal Processing II_ (eds: R Woods and P E Richardson), pp 131-149 (The Electrochemical Society: Pennington). \n\n- **Johnson, N W, Jowett, A and Heyes, G W, 1982.** Oxidation-reduction effects in galena flotation: observations on Pb-Zn-Fe sulphides separation, _Transactions of the Institution of Mining and Metallurgy, Mineral Processing and Extractive Metallurgy_ , 91:C32–C37. \n\n- **Jones, M H, 1991.** Some recent developments in the measurement and control of xanthate, perxanthate, sulphide, and redox potential in flotation, _Int J Miner Process_ , 33:193–205. \n\n- **Jones, M H and Woodcock, J T, 1978.** Evaluation of ion-selective electrode for control of sodium sulfide additions during laboratory flotation of oxidized ores, _Transactions of the Institution of Mining and Metallurgy, Mineral Processing and Extractive Metallurgy_ , 87:C99–C105. \n\n- **Kaye, T, 2006.** Separation process boosts copper production, Process, CSIRO research in mineral processing and metal production, February, p 8. \n\n- **Leppinen, J O, Hintikka, V V and Kalapudas, R P, 1998.** Effect of electrochemical control on selective flotation of copper and zinc from complex ores, _Minerals Engineering_ , 11:39–51. \n\n- **Long, G, Peng, Y and Bradshaw, D, 2012.** A review of copper-arsenic mineral removal from copper concentrates, _Minerals Engineering_ , 36–38:179–186. \n"}, {"page": 247, "text": "\n**253** \n\nFLOTATION PLANT OPTIMISATION  |  SPECTRUM SERIES 25 \n\n**RONALD WOODS** \n\n**Lotter, N O and Bradshaw, D J, 2010.** The formulation and use of mixed collectors in sulphide flotation, _Minerals Engineering_ , 203:945–951. \n\n**Luttrell, G H and Yoon, R-H, 1984.** Surface studies of the collectorless flotation of chalcopyrite, _Colloids Surf, A_ , 12:239–254. \n\n**Majima, H, 1969.** How oxidation affects selective flotation of complex sulphide ores, _Can Metall Quart_ , 8:269–273. \n\n- **Manouchehri, H, Lawson, V and Taylor, A, 2010.** Electrochemistry measurements using Chena Analyser, to investigate selective separation of pentlandite and pyrrhotite, in _Proceedings XXV International Mineral Processing Congress (IMPC)_ , pp 2153–2164 (The Australasian Institute of Mining and Metallurgy: Melbourne). \n\n**Manouchehri, H R, 2014.** Pyrrhotite flotation and its selectivity against pentlandite in the beneficiation of nickeliferous ores: an electrochemistry perspective, _Minerals and Metallurgical Processing_ , 31(2):115–125. \n\n- **Mashevsky, G N, Petrov, A V, Romanenko, S A, Sufyanov, F S and Balmanova, A Zh, 2012** . New approach to regulating the flotation process of selecting sulphide minerals from pyrite in a lime environment, _Oboggaschenie rud_ , 1:12–16. \n\n- **McFadzean, B, Mhlanga, S S and O’Connor, C T, 2013.** The effect of thiol collector mixtures on the flotation of pyrite and galena, _Minerals Engineering_ , 50–51:121–129. \n\n- **Meadows, D, Jensen, D, Traczyk, F, Yu, S and Riffo, L, 2013.** Molybdenum flotation practice – cell type selection and design considerations, _SME Annual Meeting_ , 24–27 February, Denver, Preprint 13–157, 8 p. \n\n- **Mu, Y, Peng, Y and Lauten, R A, 2018.** The galvanic interaction between chalcopyrite and pyrite in the presence of lignosulfonate-based biopolymers and its effects on flotation performance, _Minerals Engineering_ , 122:91–98. \n\n**Nixon, J C, 1957.** Discussion, in _Proceedings Second International Congress of Surface Activity_ , vol 3, p 369 (Butterworth: London). \n\n- **Nomura, K and Ujihira, Y, 1987.** Magnetite coated iron wire and molybdenum wire as pH sensor, _Analytical Sciences_ , 3(2):125–129. \n\n- **O’Dell, C S, Dooley, R K, Walker, G W and Richardson, P E, 1984.** Chemical and electrochemical reactions in the chalcocite–xanthate system, in _Proceedings International Symposium on Mineral and Metal Processing_ (eds: P E Richardson, S Srinivasan and R Woods), pp 81–95 (The Electrochemical Society: Pennington). \n\n- **Oravainen, H, Heimala, S, Lamberg, P, Liipo, J, Lyyra, M and Sotka, P, 2005.** The plant process audit, mineral electrodes and metals recovery, in _Proceedings Centenary of Flotation Symposium_ , pp 523–588 (The Australasian Institute of Mining and Metallurgy: Melbourne). \n\n**Panayatov, V, Kovachev, K, Цnal, G, Dovan, J, Diner, H, Bulut, G, Panayotov, M and Ninova, V, 2000.** Technology for copper-zinc flotation by electrochemical treatment, in _Developments in Mineral Processin"}, {"page": 248, "text": "g 13, Proceedings XXI International Mineral Processing Congress_ (ed: P Massacci), vol B, pp B8b103–108 (Elsevier: Amsterdam). \n\n**Payant, R, Rosenblum, F, Nesset, J E and Finch, J A, 2012.** The self-heating of sulfides: galvanic effects, _Minerals Engineering_ , 26:57–63. \n\n- **Peng, Y and Grano S, 2010.** Effect of grinding media on the activation of pyrite flotation, _Minerals Engineering_ , 23:600–605. \n\n**Rand, D A J and Woods, R, 1984.** Eh measurements in sulphide mineral slurries, _Int J Miner Process_ , 13:29–42. \n\n- **Richardson, P E, Stout, J V III, Proctor, C L and Walker, G W, 1984.** Electrochemical flotation of sulfides: chalcocite–ethyl xanthate interactions, _Int J Miner Process_ , 12:73–93. \n\n**254** \n\nFLOTATION PLANT OPTIMISATION  |  SPECTRUM SERIES 25 \n\n**CHAPTER 8  |  ELECTROCHEMICAL ASPECTS OF SULFIDE MINERAL FLOTATION** \n\n**Richardson, P E and Walker, G W, 1985.** The flotation of chalcocite, bornite, chalcopyrite, and pyrite in an electrochemical-flotation cell, in _Proceedings XV International Mineral Processing Congress_ , Cannes, vol II, pp 198–210. \n\n**Roos, J R, Celis, J P and Sudarsono, 1990a.** Electrochemical control of metallic copper and chalcopyritexanthate flotation, _Int J Miner Process_ , 28:231–245. \n\n**Roos, J R, Celis, J P and Sudarsono, 1990b.** Electrochemical control of chalcocite and covellite-xanthate flotation, _Int J Miner Process_ , 29:17–30. \n\n**Ruonala, M, Heimala, S and Jounela, S, 1997.** Different aspects of using electrochemical potential measurements in mineral processing, _Int J Miner Process_ , 51:97–110. \n\n**Senior, G D, Guy, P J and Bruckard, W J, 2006.** The selective flotation of enargite from other copper minerals – a single mineral study in relation to beneficiation of the Tampakan deposit in the Philppines, _Int J Miner Process_ , 81:15–26. \n\n**Shchukarev, A V, Kravets, I M, Buckley, A N and Woods, R, 1994.** Submonolayer adsorption of alkyl xanthates on galena, _Int J Miner Process_ , 41:99–114. \n\n**Smith, L K and Bruckard, W J, 2007.** The separation of arsenic from copper in the Northparkes coppergold ore using controlled-potential flotation, _Int J Miner Process_ , 84:15–24. \n\n- **Smith, L K, Davey, K J and Bruckard, W J, 2012.** The use of pulp potential to separate copper and arsenic – an overview based on selected case studies, in _Proceedings XXVI International Mineral Processing Congress_ , New Delhi, 24–28 September, Paper No 321, 12 p. \n\n- **Sotka, P, Heimala, S, Lyyra, M and Oravainon, H, 2003.** Process optimisation with Outokumpu’s plant audit procedure, extended abstract, Flotation ’03 Conference, Helsinki, March. \n\n**Symmons, G L, Orlich, J N, Lenz, L C and Cole, J A, 1999.** Implementation – start up of N2Tec flotation at the Lone Tree mine, SME/AIME Annual Meeting, Denver, 1–4 March (Society for Mining, Metallurgy and Exploration / The American Institute of Mining, Metallurgical, and Petroleum Engineers: Littleton). \n\n- **Taggart, A F, Taylor, T C and Knoll, A F, "}, {"page": 249, "text": "1930.** Chemical reactions in flotation, _Trans Amer Inst Metall Engrs_ , 87:217–260. \n\n**Wark, I W and Cox, A B, 1934.** Principles of flotation, I – an experimental study of the effect of xanthates on contact angles at mineral surfaces, _Trans Amer Inst Metall Engrs_ , 112:189–244. \n\n- **Woodcock, J T and Hamilton, J K (eds), 1993.** _Australasian Mining and Metallurgy, The Sir Maurice Mawby Memorial Volume_ , vol 1 (The Australasian Institute of Mining and Metallurgy:
