Repository: NDDev-Technocracy-OpenNetwork/hack-2026-nornickel-knot

> **DEPRECATED.** This repository is archived and no longer maintained.
> It is kept read-only for reference; its GDS anchor records
> `lifecycle: archived` under `portfolio:archived-projects`.

# Nornickel Scientific Knot

Живая карта знаний R&D для горно-металлургической отрасли: система превращает архив отчётов, статей, презентаций и экспериментальных материалов в типизированный граф знаний, а затем отвечает на вопросы естественным языком с источниками и страницами первоисточников.

Проект подготовлен командой **Harmonic Labs** для **Норникель AI Hack 2026**, трек **«Научный клубок»**.

File: data/parsed/Материалы конференций/Handbook of Flotation Reagents_ Chemistry, Theory and Practice.json (part 19 of 26)
ore that contains soluble metals (Cu<sup>2-</sup> , Fe<sup>2-</sup> and Ag<s"}, {"page": 236, "text": "up>2-</sup> ) often require special pretreatment to restore selectivity between copper and zinc minerals. \n\n##### **13.4.1 Processing Options** \n\nUnlike the treatment of copper–zinc ore, where sequential flotation of copper–zinc is usually used in the treatment of massive sulfide ores, a much more complex flowsheet and reagent scheme are employed. Including sequential flotation with special pre-treatment, a bulk copper–zinc flotation method followed by copper–zinc separation from the bulk concentrate and a special two-stage flotation method. The following are descriptions of some of the special techniques used in the treatment of massive sulfide copper–zinc ore. \n\n##### _Bulk flotation method_ \n\nThis method has been used in a number of Russian operating plants, where the ore contains secondary copper minerals and the selectivity between copper and zinc is poor when using the sequential flotation method. It is also used in some of the African plants. A typical flowsheet used in the bulk flotation method is shown in Figure 13.5. \n\nWhen using this flowsheet, bulk copper–zinc flotation was performed in a lime circuit (pH = 10.5–11.5) with or without additions of CuSO4. The bulk concentrate, after cleaning, was subjected to desorption usually with Na2S·7H2O followed by copper flotation \n\n13. Flotation of Copper–Zinc Ores \n\n308 \n\n\n\n**Figure 13.5** Bulk flotation flowsheet used for the treatment of copper–zinc ores using a zinc depression method. \n\nusing either a ZnSO4–NaCN depressant system or a ferrosulfate–zinc hydroxide complex. Another version of copper–zinc separation from the bulk Cu–Zn bulk concentrate includes copper depression and zinc flotation. This is the case where the copper is mostly represented by secondary copper minerals (i.e. bornite, covellite and digenite). A schematic outline of the flowsheet and reagent scheme used in copper–zinc separation, where the copper depression is used, is shown in Figure 13.6. In this particular case, chalcopyrite is first sequentially floated followed by Cu–Zn bulk flotation of the secondary copper minerals. In the Cu–Zn separation, ferrocyanide was used. Such a flotation method was practiced in Lubumbashi (Kongo) copper–zinc plant. It is interesting to note that the sphalerite in this ore was high in cadmium. \n\n##### _Two-stage flotation process_ \n\nThis process is described in literature [14] and was developed as an alternative to a sequential flotation method. This method also utilizes bulk flotation of copper–zinc, while depressing pyrite. The bulk concentrate is treated with cyanide as a disorbing agent. Desorption-flotation was carried out in two stages. Figure 13.7 shows a schematic outline of the process, with levels and points of reagent addition. This method has been examined on the Priska (South Africa), the Pyhasalmi and Vihanti ores (Finland) with good metallurgical results. \n\n13.4 Reagent Practice in Flotation of Massive Sulfide Copper–Zinc Ores \n\n309 \n\n\n\n**Figure 13.6** Copper–zinc bulk fl"}, {"page": 237, "text": "otation flowsheet followed by copper–zinc separation using copper depression method. \n\nThe level of cyanide in the desorption stage varies from 120 to 1000 g/t (Priska Mine). Conditioning with NaCN (i.e. desorption) is also an important variable of the process and ranges from 20 to 80 min. \n\nThis method has been developed at a laboratory scale and tested at a pilot plant scale, but has not found a commercial application yet. \n\n##### _Sequential flotation technique_ \n\nThe sequential flotation of copper–zinc from massive sulfide ore, usually involves a relatively complex flowsheet and reagent scheme. The choice of reagent scheme depends on the nature of the ore, liberation characteristics and degree of zinc activation. \n\nIn the case of finely disseminated ores, where pyrite depression is a major problem, a lime–SO2 depressant system at pH between 6.8 and 8.0 gave reasonable separation. When the ore contains soluble cations (i.e. Cu, Zn, Fe etc.), the grinding is conducted at a high pH in the presence of either Na2S or NaCN. The ground pulp is then conditioned at a lower pH, followed by copper flotation. In the zinc flotation circuit, the standard lime-CuSO4 is used. \n\nIn most cases, in the treatment of massive sulfide ores the depressant system is emphasized due to the fact that success of selective flotation of copper–zinc from massive sulfide ores depends on the proper selection of depressant system. \n\n13. Flotation of Copper-Zinc Ores \n\n310 \n\n\n\n- **Figure 13.7** Two-stage copper zinc separation process. \n\n##### **13.4.2 Reagent scheme and metallurgical results of the operating plants that treat massive sulfide copper–zinc ores** \n\nIn the treatment of massive sulfide copper–zinc ores, the reagent scheme and flowsheet varies by region, where in various plants around the world different techniques are developed. For example, in Russian operations, a bulk flotation method is practiced. However selection of reagent scheme and flowsheet largely depends on the nature of the ore. In North American plants, a sequential flotation method has been used. Table 13.5 shows the reagent schemes of the most important plants that treat copper–zinc massive sulfide ores. \n\nThe Flin Flon ore (Canada) contains an appreciable amount of pyrrhotite and marcasite, which represents a major problem in the treatment of ore in both the copper and zinc circuits. The pyrrhotite is very reactive and depletes the oxygen, resulting in very slow copper flotation. Aeration is used to improve the floatability of copper. In the zinc circuit, pyrrhotite is easily activated by CuSO4, which is used for activation of sphalerite. To prevent flotation of pyrrhotite in the zinc circuit, a specific collector was used. \n\n13.4 Reagent Practice in Flotation of Massive Sulfide Copper–Zinc Ores \n\n311 \n\n###### **Table 13.5** \n\nOre characteristics – flowsheet and reagent scheme used in the treatment of massive sulfide copper–zinc ores \n\n|Concentrator|Description of Ore and Treatment Process|\n|---|--"}, {"page": 238, "text": "-|\n|Flin Flon, Canada|_Ore_: Massive sulfide mixed pyrite, pyrrhotite with some marcasite<br>Contains about 65–80% sulfides. The principal copper mineral is<br>chalcopyrite and the zinc mineral is sphalerite with an elevated iron<br>content (9–12% Fe). Pyrrhotite present in the ore is monoclinic<br>_Grind_= K80of 78-m<br>_Reagents_: In the copper circuit, the reagents used include lime<br>(pH 9.5), ZnSO4= 480 g/t, SO2= 80 g/t, NaCN = 25 g/t, R3477-<br>15 g/t, PAX-45 g/t. In the zinc circuit, the following reagents are<br>used: lime (pH 10.5), CuSO4 -400–600 g/t, CA825 (thiono-<br>carbamate)-20 g/t|\n||Aeration was used in the copper circuit|\n|Goldstream, Canada|<br>_Ore_: Massive sulfide with predominantly monoclinic-hexagonal<br>pyrrhotite (50%), pyrite (25%), with minor amount of alumino sil-<br>icate. Copper is present as chalcopyrite. The high iron sphalerite<br>was present. The ore contains significant quantities of gold (3 g/t)<br>and silver (80 g/t)<br>_Grind_-K80of 65-m<br>_Reagents_: Copper circuit – Na2S2O5-2000 g/t, CaO (pH 7.5), HQS-<br>800 g/t, ZnSO4-400 g/t, 3418A-20 g/t, PAX-10 g/t<br>Zinc circuit – CuSO4= 450 g/t, CaO-pH 10.5, SIPX-25 g/t, MIBC<br>-15 g/t<br>_Flowsheet_: Sequential Cu–Zn flotation with regrind of zinc concen-<br>trate before cleaning. Aeration in the copper circuit|\n|Lynn Lake, Canada|_Ore_: Massive sulfides with predominantly pyrite (65–70%), granite,<br>aluminosilicate and other gangue minerals. Chalcopyrite and spha-<br>lerite are principal valuable minerals<br>_Grind_-K80of 110 mm<br>_Reagents_: Copper circuit – Lime-pH 10.5, ZnSO4-400 g/t, NaCN<br>-15 g/t, SIPX-20 g/t, R208-10 g/t<br>Zinc circuit – CuSO4-450 g/t, CaO-pH 10.5, SIPX-25 g/t,<br>MIBC-15 g/t<br>_Flowsheet_: Sequential Cu–Zn flotation with regrind of the zinc con-<br>centrate before cleaning|\n|City Services, USA<br>Priska Mine, South Africa|<br>_Ore_: Massive sulfide pyrrhotite ore (about 66% sulfides) with some<br>pyrite. Chalcopyrite and sphalerite are major valuable minerals<br>_Reagents_: Copper circuit – CaO-pH 10.5 to grind, ZnSO4-250 g/t,<br>SO2-pH 6.8 conditioner, R3501-15 g/t, R208-10 g/t, clean-<br>ing pH-6.5, MIBC-10 g/t<br>Zinc circuit – CuSO4-200 g/t, CaO-pH 9.0, yellow dextrin-200<br>g/t, SIPX-10 g/t, R208-5 g/t, Dow-250 g/t<br>_Ore_: A texturally zoned massive sulfide ore composed mainly of<br>pyrite, chalcopyrite and sphalerite with minor quantities of<br>pyrrhotite, arsenopyrite and galena. Zinc in this ore is pre-activated<br>_Grind_-K80 of 63 mm<br>_Reagents_: Copper circuit – NaCN-230 g/t, H2SO4-750 g/t, ZnSO4<br>-880 g/t, R3477-30 g/t, MIBC-20 g/t<br>(_Continued_)|\n\n\n\n13. Flotation of Copper-Zinc Ores \n\n312 \n\n|**Table 13.5**<br>(_Continued_)||\n|---|---|\n|Concentrator|Description of Ore and Treatment Process|\n||Zinc circuit – CuSO4-300 g/t, CaO-pH 11.5, SIPX-30 g/t,<br>Dow250-10 g/t<br>_Flowsheet_: Sequential|\n|Cayeli Riz, Turkey|<br>_Ore_: Massive sulfide copper–zinc ore consisting predominantly of<br>pyrite (80%) with minor ars"}, {"page": 239, "text": "enopyrite and marcasite. The ore is par-<br>tially oxidized and contains soluble? metal. It is also known as a<br>black ore. The liberation occurs in between 12 and 20 mm<br>_Primary grind_-K80of 40-m<br>_Regrind_-K80of 15-m|\n||<br>_Reagents_: Copper circuit – CaO-pH 11.5, NaCN-100 g/t, Na2S<br>-200 g/t, SO2-pH 8.5 conditioner, 3418A-25 g/t, PAX-10<br>g/t, cleaning SO2-4.5<br>Zinc circuit: CaO-pH 11.8, CuSO4-1500 g/t, PAX-100 g/t,<br>3894-10 g/t|\n||<br>_Flowsheet_: Sequential with fine regrind|\n|Bald Mountain, USA|<br>_Ore_: Massive sulfide ore (95% sulfide) finely disseminated with chal-<br>copyrite and sphalerite as the principal copper mineral. Liberation<br>occurs at-15-m<br>_Grind_-K80of 27-m<br>_Regrind_-K80of 12-m<br>_Reagents_: Copper circuit – lime pH-12.0, NH4Cl/Oxalic acid-250<br>g/t, R3418A-20 g/t, SO2pH 6.5, roughing and 4.5 cleaning<br>Zinc circuit – pH 10.5, CuSO4-280 g/t, SIPX-30 g/t<br>_Flowsheet_: Sequential|\n|Tennessee Copper Corp.|<br>_Ore_: Consists of pyrite, pyrrhotite (about 65% combined) in a sedi-<br>mentary sulfide zone. Chalcopyrite and sphalerite are the principal<br>valuable minerals. The non-sulfide gangues are carbonates<br>_Reagents_: Bulk flotation – H2SO4-pH 6.5, PAX-150 g/t, MIBC<br>-15 g/t<br>Copper circuit – Ca(OH)2= pH 9.5, NaCN = 300 g/t, R208 = 150 g/t<br>Zinc circuit – Ca(OH)2= pH 11.5, CuSO4 = 450 g/t, SIPX = 10 g/t<br>|\n||_Flowsheet_: Bulk sulfide flotation followed by Cu–Pb separation|\n|Lahanos, Turkey|Ore: Massive sulfide ore of volcanogenic origin. This ore contains<br>about 85% sulfides and some kaolinite clay minerals. It is finely<br>disseminated with a liberation that occurs at about 15 mm<br>_Grind_: K80of 22-m<br>_Reagents_: Copper circuit – Ca(OH)2 = pH 9.5, Na2S2O5/Oxalic acid<br>(4:1) = 1000 g/t, 3418A = 20 g/t, R3477 = 15 g/t, cleaning at pH<br>6.5<br>Zinc circuit – Ca(OH)2= pH 12, CuSO4= 300 g/t, 3894 = 20 g/t<br>_Flowsheet_: Sequential with the use of high intensity conditioners in<br>the copper circuit|\n|Rio Tinto Alfredo Deposit,|<br>_Ore_: Sedimentary finely disseminated massive sulfide ore with|\n|<br>Spain|<br>over 90% sulfides, where pyrite is the predominant mineral. Copper is<br>represented by chalcopyrite. Zinc is a high iron. Sphalerite<br>(10–12% Fe)<br>_Grind_= K80 of 65 mm|\n||_Regrind_= K80 of 20–13-m|\n||(_Continued_)|\n\n\n\n13.4 Reagent Practice in Flotation of Massive Sulfide Copper–Zinc Ores \n\n313 \n\n###### **Table 13.5** ( _Continued_ ) \n\n|Concentrator|Description of Ore and Treatment Process|\n|---|---|\n||_Reagents_: Copper circuit – Ca(OH)2 = 800 g/t, A3–3* = 600 g/t,<br>Zn(SO4)2** = 600 g/t, PAX = 15 g/t, R208 = 10 g/t. Flotation pH<br>9.5, cleaning pH 6.8<br>Zinc circuit – Ca(OH)2 = pH 11.5, CuSO4 = 350 g/t, Na2SiO3 = 150<br>g/t<br>_Flowsheet_: Sequential with regrinding of the rougher concentrate.<br>Conditioning with Zn(SO4)2<br>*A3–3 = Na2S2O5:Na2SiO3:Al2(SO4)2= 2:2:1<br>**Zn(SO4)2= is a product of a reaction between ZnSO4and SO2|\n|Krasnouralskaia, Russia|<br>_Ore_: The "}, {"page": 240, "text": "ore is of volcanogenic origin, consisting of chalcopyrite,<br>sphalerite and pyrite (65%). The gangue minerals, quartz, sericite,<br>chlorites. A portion of the sphalerite is in situ preactivated and<br>floats with copper. The ore contains gold and silver<br>_Reagents_: Semi-bulk circuit – Na2CO3= 500 g/t, PAX = 40 g/t. Cu–Zn<br>separation circuit: activated carbon = 200 g/t, NaCN = 160 g/t,<br>ZnSO4= 1000 g/t, Ca(OH)2= 300 g/t<br>Zinc circuit – Ca(OH)2= pH 11.5, CuSO4= 200 g/t, PAX = 35 g/t<br>_Flowsheet_: Semi-bulk flowsheet with regrinding of the bulk concen-<br>trate followed by copper–zinc separation|\n|Kirvograd, Russia|<br>_Ore_: Impregnated massive sulfide ore with different ore types, rang-<br>ing from scattered impregnated sulfides to massive sulfides. The<br>major copper minerals include chalcopyrite and covellite with<br>sphalerite as the major zinc mineral. The copper–zinc ore?? The<br>copper–zinc ore contains an appreciable amount of iron hydroxide<br>slimes|\n||_Reagents_: Cu–Zn bulk flotation – Ca(OH)2= pH 9.5, SIPX = 150 g/t,<br>Cu–Zn separation – Na2S = 500 g/t, activated carbon-100 g/t,<br>KCN (complex)-200 g/t, ZnSO4 -800 g/t, sodium aeroflot-<br>10 g/t<br>Zinc circuit – Ca(OH)2 -800 g/t, CuSO4 -300 g/t, PAX-60 g/t,<br>MIBC-20 g/t<br>|\n||_Flowsheet_: Bulk|\n|Skedneuralsk, Russia|_Ore_: The ore treated comes from two deposits (Degfryarsk and<br>Uchalisk) representing massive sulfides with an average<br>sulfide content of 80%. Copper minerals are chalcopyrite, covel-<br>lite and chalcosine. The zinc minerals are sphalerite with high<br>iron content|\n||_Reagents_: Bulk – Na2S-300 g/t, PAX-40 g/t, CaO-8000 g/t;<br>Cu–Zn separation – Na2S-1000 g/t, activated carbon-100 g/t,<br>KCN-680 g/t, ZnSO4-1800 g/t, isobutyl Aeroflot-20 g/t;<br>Zinc circuit – Ca(OH)2-pH 11.5, CuSO4-200 g/t, PAX-15 g/t<br>_Flowsheet_: Bulk with pretreatment of bulk concentrate with Na2S 2<br>|\n||activated carbon followed by dewatering before copper flotation|\n|Karabash, Russia|<br>_Ore_: Two ore types are treated at the Karabash plant (copper and<br>copper2zinc ore). The copper-zinc ore consists of disseminated<br>massive sulfides with 70285% pyrite content. The copper is repre-<br>sented by chalcopyrite, tennantite, bornite and covellite. Sphalerite<br>is the main zinc mineral|\n||(_Continued_)|\n\n\n\n13. Flotation of Copper–Zinc Ores \n\n314 \n\n|**Table 13.5**<br>(_Continued_)||\n|---|---|\n|Concentrator|Description of Ore and Treatment Process|\n|Ioshino, Japan<br>Adjustral, Portugal|_Reagents_: Bulk circuit-NaHS-300 g/t, Ca(OH)2-pH 11.5, PAX<br>-45 g/t, sodium Aeroflot-?; Cu2Zn separation-Na2S-1000<br>g/t, activated carbon-200 g/t, NaCN-600 g/t, Zn(OH)2-2000<br>g/t, pine oil-5 g/t; zinc circuit-Ca(OH)2-pH 10.5, CuSO4-<br>250 g/t, PAX-15 g/t, mineral spirit-10 g/t<br>_Ore_: Sulfide ore with moderate pyrite content. The ore is partially<br>oxidized and contains relatively high amounts of soluble salts,<br>mainly created during the grinding operation. The ore contains<br>"}, {"page": 241, "text": "chalcopyrite and chalcosine as the major copper minerals with<br>sphalerite as the main mineral<br>_Grinding fineness_-K80of 35-m<br>_Reagents_: Copper circuit-Ca(OH)2-pH 10.5, NaCN-50 g/t, SO2<br>-pH 5.2, R208 MIBC; zinc circuit-Ca(OH)2-pH-12, CuSO4<br>-300 g/t, SIPX-15 g/t, MIBC<br>_Flowsheet_: Sequential copper-zinc flotation<br>_Ore_: The massive sulfides from the Iberian Pyrite Belt, specifically<br>those from Adjustral (Portugal), are refractory, finely disseminated<br>massive sulfide ores with a sulfide content of about 98%. The lib-<br>eration of the individual minerals occurs at a range-15 mm<br>_Grind_-K80 of 27-m<br>Regrind-K80of-12 mm<br>_Reagents_: Copper circuit-Ca(OH)2 -pH 11.8, DDS4*-100 g/t,<br>SO2-pH 8.0 rougher and 5.2 cleaners, PAX-20 g/t, R3477-<br>15 g/t, MIBC; zinc circuit-Ca(OH)2 -pH 12.1, CuSO4 -400<br>g/t, 3894-15 g/t<br>_Flowsheet_: Sequential with extended conditioning<br>*DDS4 5 Dextrin:Quebracho:NaCN 1 3:1:3|\n\n\n\nIn the early 1970s, the zinc collector used was modified xantogen formate (i.e. Minerec 748), while in the 1980s and 1990s, this collector was replaced with CA825 (ethyl thionocarbamate). Another operating plant treating high pyrrhotite ore is Goldstream, originally developed by Noranda and later operated by Bethlehem Copper. The initial process developed for treatment of this ore involved a lime–SO2 system in the copper flotation and reverse pyrrhotite flotation from the zinc circuit using SO2 at pH 4.0 [15]. This process did not work in actual plant operation and was later redesigned where Na2S2O5–HQS was used as the depressant system in the copper circuit (Table 13.5). The HQS is a modified dextrin. The control of pyrrhotite flotation during the treatment of massive sulfide ores is much more difficult than that from low sulfide massive ores. The presence of soluble cations in the ore is always a problem using conventional flotation techniques. Soluble cations activate pyrite minerals, increasing collector consumption and very often activating sphalerite. In several operating plants (Cayeli Riz and Ioshina), the control of soluble cations is accomplished using a lime–SO2 system. The ore is ground in the presence of high lime additions with either Na2S or NaCN and then the pH is reduced to between 5.5 and 8.2 in \n\n315 \n\n13.4 Reagent Practice in Flotation of Massive Sulfide Copper–Zinc Ores \n\nthe conditioning stage before copper flotation. The level of lime is quite critical in achieving selective copper–zinc flotation and sometimes the lime requirement is in the range of 10 kg/t of the ore. The Lahanos concentrator uses a unique mixture of Na2S2O5/Oxalic acid, also designed to control the soluble cations [15]. There is very little literature available regarding the mechanism of action of this mixture. \n\nThe presence of a secondary copper in the ore, like those from Russia, represent a special problem, specifically in selectivity between pyrite copper minerals and sphalerite. Most of these ores are treated us"}, {"page": 242, "text": "ing either a semi-bulk or bulk flotation flowsheet. Using this flowsheet, the copper and zinc are floated from the pyrite in alkaline pH. The bulk concentrate is then treated with Na2S and activated carbon followed by selective copper–zinc flotation. In the majority of cases, ZnSO4–NaCN is used. However, sometimes complexed cyanide and Zn(OH)2 gave good separation. \n\nThe metallurgy from plant to plant varies considerably. Table 13.6 shows metallurgical results obtained in different operating plants that treat massive sulfide copper–zinc ores. Low copper concentrate grades were usually achieved when treating massive sulfide ores that contain secondary copper minerals. In the past decades, significant progress has been made in the improvement of selectivity toward copper–zinc and pyrite during the treatment of massive sulfide copper–zinc ores. This new technology is slowly being applied to the various operating plants, specifically the treatment of newly discovered ores. \n\n**Table 13.6** \n\n|Metallurgical results o<br>Concentrator|btained i|**T**<br>n operatin|**able 13.6**<br>g plants tr<br>Assays|<br>eating m<br>(%)|assive su|lfide cop|per-zinc<br>Recov|ores<br>ery (%)|\n|---|---|---|---|---|---|---|---|---|\n||Fe|ed|Cu c|onc|Zn c|onc|Cu<br>|Zn<br>|\n||||||||conc|zonc|\n||Cu|Zn|Cu|Zn|Cu|Zn|||\n|Flin Flon, Canada|2.5|4.5|25.5|4.3|0.9|52.2|95.5|75.3|\n|Goldstream, Canada|3.1|3.3|27.1|3.8|1.1|47.5|92.4|60.3|\n|Lynn Lake, Canada|1.8|4.6|24.8|4.6|1.2|54.5|89.3|80.5|\n|City Services, USA<br>|1.4<br>|6.0|22.4<br>|3.1<br>|1.1|50.5<br>|85.5<br>|70.2|\n|Priska, South Africa|1.6|1.7|25.5|3.95|2.10|50.1|85.5|70.4|\n|Cayeli Riz, Turkey|3.3|11.5|22.5|8.60|3.10|49.1|80.3|65.6|\n|Bald Mountain<sup>_a_</sup>, USA|2.1|3.8|27.6|4.4|0.5|54.4|85.4|77.3|\n|Tennessee Copper, USA|1.6|5.7|28.6|3.2|0.6|55.1|88.3|75.4|\n|Lahanos, Turkey|4.2|2.6|22.5|6.1|0.9|50.5|80.1|66.2|\n|Alfredo<sup>_a_</sup>, Spain|2.1|2.0|25.5|3.1|0.9|52.2|85.5|58.2|\n|Krasnouralskaia, Russia|1.8|2.0|16.6|3.8|0.8|50.0|82.2|68.3|\n|Kirovograd, Russia|1.2|3.3|17.5|2.77|0.42|53.2|89.5|74.5|\n|Sredneuralsk, Russia|1.4|4.0|16.0|8.60|1.80|47.6|75.6|33.2|\n|Karabash, Russia|1.5|2.1|19.1|7.50|0.80|49.5|81.2|55.6|\n|Ioshina, Japan|0.72|2.4|22.8|9.24|1.39|52.4|81.6|83.2|\n|Adjustral<sup>_a_</sup>, Portugal<br>_a_Pilot plant data.|1.20|4.40|23.5|5.60|0.89|50.6|75.5|80.2|\n\n\n\n316 \n\n13. Flotation of Copper–Zinc Ores \n\n##### **13.5 REFRACTORY COPPER–ZINC ORES** \n\nRefractory copper–zinc ores are ores where the separation of individual copper–zinc minerals is not possible using conventional flotation techniques. The copper in these ores is represented by chalcopyrite (in lesser amounts), bornite, covellite, digenite and water-soluble sulfosalts. The sphalerite in the ore is preactivated by copper and/or silver minerals. A portion of the sphalerite contains micron inclusions of a variety of copper minerals. Pyrite in the ore can be partially oxidized and/or preactivated with heavy metal salts. These ores are regarded as the most difficult"}, {"page": 243, "text": " to treat with the exception of a few lead-zinc deposits. Out of several deposits scattered around the world, only two have been in production for some time. Several other deposits are in the development stage and the treatment process has been developed up to the pilot plant stage. The processes developed for treatment of these ores are quite unique and each process is described separately due to its uniqueness. \n\n##### **13.5.1 Lubumashi (Kongo) copper–zinc concentrate** \n\nThe ore treated at this concentrator is 4.5% copper and 11.5% zinc. The copper minerals were represented by chalcopyrite, bornite and some covellite. The main zinc mineral is high in iron sphalerite. The gangue minerals consist mostly of dolomite with minor amounts of pyrite. This operation was the principal source of germanium ore for a period of 40 years. Figure 13.8 shows the treatment flowsheet with type and points of reagent addition. \n\nThe germanium and chalcopyrite were recovered in a prefloat circuit followed by copper–germanium separation using a magnetic separation method operated at about 1800 G. The primary and secondary copper concentrates assayed 22% copper and 12% zinc at about 70% copper recovery. The zinc concentrate contained 1.85% copper, 59.2% zinc at 71.5% zinc recovery. \n\n##### **13.5.2 Hanaoka (Japan) copper–zinc concentrator** \n\nThis concentrator employed a unique separation method involving bulk flotation of the copper–zinc concentrate followed by thickening and filtration of the concentrate. The concentrate was aged for approximately 5 days followed by repulping in hot water and sequential copper–zinc flotation. The ore was volcanogenic with chalcopyrite and digenite as the main copper minerals. The ore contained 1.5% copper, 2.1% zinc and about 2.1% pyrite. \n\nBulk flotation was performed at an alkaline pH (i.e. 11.5) using xanthate collector. Zinc was recovered in a bulk concentrate without activation. The bulk concentrate assayed 15% copper and 21% zinc with a copper recovery of 78% and a zinc recovery of 76%. The filtered bulk concentrate after aging was repulped with hot water to about 40% solids and the copper was floated at 60<sup>o</sup> C with the addition of frother only, at pH 7.4. The copper tailing was stage conditioned with lime (pH 10.5) and copper sulfate, followed by zinc flotation and cleaning using collector R208. A copper concentrate, assaying 16.5% copper \n\n13.5 Refractory Copper–Zinc Ores \n\n317 \n\n\n\n**Figure 13.8** Lubumashi concentrator flowsheet and reagent additions. \n\nand 5.6% zinc with 63% recovery, was produced. The zinc concentrate assayed 57% zinc at 70% zinc recovery. \n\n##### **13.5.3 Kutcho Creek ore deposit** \n\nThe Kutcho Creek ore is relatively complex with chalcopyrite, bornite and covellite as the copper minerals and low iron sphalerite as the zinc mineral. The ore contained an appreciable amount of gold and silver. The silver minerals appear in the form of sulfosalts. The sphalerite is preactivated and is readily fl"}, {"page": 244, "text": "oatable without activation. After several years of extensive studies, a unique separation process was developed and was tested at pilot plant scale [16]. The schematic outline of this flowsheet and reagent scheme are illustrated in Figure 13.9. \n\nIn the copper–zinc bulk flotation circuit, lime xanthate was used where copper and zinc were recovered in a bulk concentrate assaying 12% Cu and 18% Zn. In this circuit, sphalerite was readily floatable without preactivation. In the copper–zinc separation circuit, the most critical parameter was conditioning time with alkaline and pH. With reduced conditioning \n\n13. Flotation of Copper–Zinc Ores \n\n318 \n\n\n\n**Figure 13.9** Flowsheet and reagent scheme developed for the treatment of Kutcho Creek ore. \n\n\n\n- **Figure 13.10** Effect of pH on copper zinc separation from bulk cleaner concentrate. \n\n13.5 Refractory Copper–Zinc Ores \n\n319 \n\ntime, with alkaline the selectivity between copper and zinc deteriorated. The pH above 6.5 gave poor Cu/Zn separation. Figure 3.10 shows the effect of pH on copper–zinc separation. \n\nAt a lower pH value, the recovery of copper was reduced. Using this separation method, a copper concentrate assaying 30% copper and 3.5% zinc was achieved with about 85% recovery. The zinc concentrate assayed 60% zinc at 78% recovery. \n\n##### **13.5.5 Maranda LCV copper–zinc deposit – South Africa** \n\nThis is a highly refractory copper–zinc ore with supergene alteration. In addition, it contains talc and chlorites, which interfere with flotation of copper and zinc. The principal \n\n\n\n**Figure 13.11** Flowsheet and reagent scheme developed for the treatment of LCV copper-zinc ore. \n\n13. Flotation of Copper–Zinc Ores \n\n320 \n\ncopper minerals in the ore are digenite (60%) and chalcopyrite (30%) with bornite and covellite. The zinc is represented by both sphalerite and marmatite with theoretical grade of about 54% zinc. The reagent scheme developed for treatment of this ore involves sequential flotation of copper and zinc using quite an unusual reagent scheme. The average ore grade was 1.9% copper and 12.5% zinc. The ore contains about 45% pyrite. The principal non-sulfide gangue minerals included talc, chlorites and aluminosilicates. \n\nThe reagent scheme and treatment flowsheet are illustrated in Figure 13.11. \n\nThe collector selected for copper flotation was diethyl-guanidine (DPG) dissolved in citric acid. This collector was highly selective toward sphalerite and marmatite and was capable of floating digenite, sphalerite middlings. The use of DPG dissolved in alcohol gave poor copper recovery. \n\nNone of the conventional collectors examined (i.e. xanthates and dithiophosphates) was selective. The successful zinc flotation from the copper tailing was achieved with dithiocarbamate collector (3894) without activation of sphalerite. Using this process, copper concentrate assaying 28% copper and 10.5% zinc was produced at about 75% copper recovery. The zinc cleaner concentrate assayed 52% zinc, 2.2% copper "}, {"page": 245, "text": "at 81.5% zinc recovery. \n\n\n\n**Figure 13.12** Flowsheet and reagent scheme used in treatment of Antamina ore. \n\nReferences \n\n321 \n\n##### **13.6 FLOTATION OF COPPER–ZINC SCARNS** \n\nThere are only a few copper–zinc scarn deposits, mainly located in the South American region. Some of the copper–zinc scarn can be refractory and would only respond to flotation using the processes described in the ‘treatment of refractory copper–zinc ore’ (i.e. Minas Conga scarns, Peru). Typically these ores contain chalcopyrite, bornite and covellite as the principal copper minerals. They also contain impurities such as bismuth, galena and various sulfosalts. The Antamina (Peru) deposit is the largest copper–zinc scarn deposit discovered to date. The ore also contains chalcopyrite and bornite as the principal copper minerals. The bornite is contaminated with bismuth in some parts of the ore body. The ore responds well to a more conventional treatment process. Figure 13.12 shows the flowsheet and reagent scheme developed for treatment of Antamina copper–zinc scarn ore. The ore types that contain bismuth associated with galena. A copper bismuth separation is introduced in the circuit and consists of depression of copper using cyanide and lead bismuth flotation without collector additions. \n\n##### **REFERENCES** \n\n1. Franklin, J.M., Volcanic Associated Massive Sulphide Deposits, In (R.V. Kirkham ed) _Mineral Deposit Modeling_ , IMM, Johannesburg, South Africa, pp. 315–341, 1997. \n\n2. Finkelstein, N.P., and Allison, S.A., The Chemistry of Activation Deactivation and Depression in the Flotation of Zinc Sulphides – A Review, In (M.C. Fuerstenau ed) _Flotation A.M. Gandin Memorial Volume_ , MIM, Society of Mining Engineers Inc. Littleton, Colorado, Vol. 1, pp. 414–460A, 1976. \n\n3. Clifford, K.L., Mechanism of Flotation of Natural Sphalerite with Xanthates, PhD Thesis University of Utah, 1971. \n\n4. Goold, L.A., and Finkelstein, N.P., The Reaction of Sulphide Minerals with Thiol Compounds, NIMM, Johannesburg, South Africa, Report No. 1439, 1972. \n\n5. Girczys, J.L., Copper Activation Studies with Sphalerite, Canadian Metallurgical Quarterly, Vol. 11, pp. 553–558, 1972. \n\n6. Spira, P., and Rosenblurn, F., The Oxygen Demand of Flotation Pulps Canadian Mineral Processors Conference, Ottawa, Ontario, pp. 331–340, January 22–24, 1974. \n\n7. Bulatovic, S.M., The Recovery of Copper–Zinc Gold and Silver from Kutcha Creek Ore, Report of Investigations, LR3361, 1979. \n\n8. Fishman, M.A., and Soboev, D.C., _Flotation Practice in Treatment of Sulphides and Precious Metals_ , Vol. 5, Metallurgizdat, Moscow, 1957. \n\n9. Bulatovic, S.M., An Investigation of the Recovery of Copper, Zinc, Gold and Silver from Gold Stream Massive Sulphide Ore, Report of Investigations LR2968, 1984 (Prepared for Bethlehem Copper). \n\n10. Bulatovic, S.M., and Jessup, T., Depressant for Flotation Separation of Polymetallic Ores, US Patent 4,877,517, October 31, 1989. \n\n11. Shenstone, D.A., The Milling of Canadian Ores, "}, {"page": 246, "text": "In (J. Convey ed) 6th Commonwealth Mining and Metallurgical Congress, 1957. \n\n12. Bulatovic, S.M., Plant Trial of the Level of CuSou at Geco Plant, Noranda Mines, _Geco Division Monthly Report_ , May 1975. \n\n13. Matienco, O., New Reverse Pyrite Marcasite Flotation from Zinc Circuit from Bore at Kidd Creek Concentrator, _Metallurgical Group Quarterly Report_ , No. 3, June 1986. \n\n13. Flotation of Copper–Zinc Ores \n\n322 \n\n14. Bushell, L.A., Lewis, J.M., and Lund, B.A., Two-Stage Process for the Recovery of Flotation Concentrates from Copper–Zinc Ores, NIMM, Johannesburg, South Africa, Report No. 1268, June 1971. \n\n15. Stowe, K., Depression and Flotation of Pyrrhotite, PhD Thesis, Queens University, Kingston, Canada, 1975. \n\n16. Sarbutt, K.W., and Bigg, A.C.T., Pilot Plant Evaluation of Kutcho Creek Ore, Sumitono Mining Co., LR 3671, 1984. \n\n# **– 14 –** \n\n### **Flotation of Lead–Zinc Ores** \n\n##### **14.1 INTRODUCTION** \n\nLead–zinc ores are the most abundant ores in the world and they are found in everywhere, such as North America, South America, Balkan Peninsula, Europe, Russia, Australia and Africa. There is a fairly large variety of ores, ranging from carbonatite ores that are relatively easy to treat to refractory ores, where a treatment process has yet to be fully developed. Special ore types, which are regarded as silver ores are actually lead–zinc ores which are specifically treated for silver recovery. Most of the lead–zinc ore contains silver and to a lesser degree, gold. Almost 85% of the silver production in the world comes from lead–zinc ores. \n\nSilver recovery in a large number of ores, specifically from South America, is emphasized, and some of these circuits were in fact designed to provide the highest possible silver recovery. The reagent scheme used in the treatment of lead–zinc ores varies considerably and depends on the nature and mineralogy of the ore. In most cases, NaCN–ZnSO4 depressant system is used with xanthate - dithiophosphate collectors. These reagent schemes are normally employed for treatment of carbonatite and coarse-grained massive sulfides. However, for treatment of disseminated massive sulfide ores, a much more complex reagent scheme is used. In a number of cases, de-zincing of the lead concentrate or removal of arsenopyrite from the zinc concentrate is required. This adds to the complexity of the treatment process. \n\nThe type of reagent schemes also varies by regions, where the application of new technology (i.e. new collectors and depressants) in some regions is very slow and the operating plants rely on the old conventional processes and technology. \n\nAs for copper–zinc ores, some of the lead–zinc ores are treated using bulk flotation followed by lead–zinc separation. This method is basically used in cases where zinc is preactivated _in situ_ or during grinding. It is also used for the treatment of ores containing soluble cations and ores with acidic natural pH. \n\n##### **14.2 GENERAL GEOLOGICAL AND MINERALOGIC"}, {"page": 247, "text": "AL FEATURES OF LEAD–ZINC ORES** \n\nOne of the most important deposits from an economical point of view is that of hydrothermal and sedimentary origin. Other deposits of economic values include deposits related to \n\n<mark>323</mark> \n\n14. Flotation of Lead–Zinc Ores \n\n324 \n\nfelsic intrusive rock (lead–zinc scarn), ores in clastic sedimentary rock (sandstone-hosted lead–zinc ores) and ores in carbonate rock. \n\nThe sedimentary lead–zinc deposits are important sources of lead and zinc and amount to about 50% of the world’s lead–zinc production. Because many sedimentary deposits are formed in half-gabbro [1] basins, they are asymmetrically zoned, ranging in formation mound shafted vent, complexes to flanking, interbedded and epiclastic sediments. These deposits occur within basinal sediments that cap thick continental syn-rift sequences of coarse-grained clastic and are formed from the discharge of hydrothermal fluid into the sea floor. The main characteristic features of these deposits are described as follows: \n\nThe bulk of the ore is contained in a stratiform sulfide body with several lenses, some of which can have extremely variable mineralogy. \n\nThe stratiforms are mostly composed of sulfides, carbonates, chert, barite and carbonaceous matter. In most of these deposits pyrite is predominant sulfide mineral although some deposits (e.g. Sullivan and Mount Isa) pyrrhotite is predominant mineral. The main economic minerals are sphalerite and galena. \n\nSome deposits contain significant quantities of silver. These deposits can occur in different shapes and forms including distal sedimentary facies, vent complex and feeder pipes, also with highly variable mineralogy. Table 14.1 shows the most important sedimentary deposits with general characteristics. From a processing point of view, these ores vary significantly in flotation characteristics and can be regarded as difficult to treat ore, to refractory massive sulfide. Sphalerite and galena in majority of the ores is finely disseminated and requires relatively fine grinding to achieve liberation. In addition, some of the deposits (Grum, Canada; Lady Loretta, Australia) contain secondary copper minerals, which cause problems in selectivity between sphalerite and galena. \n\nThe presence of carbonaceous pyrite, where pyrite is contaminated with either graphitic or organic carbon, influences selectivity between galena, sphalerite and pyrite species. Such deposits are Cirque (Canada), Mount Isa (Australia) and Elura (Australia). These ores also contain arsenopyrite and other trace impurities, which influence flotation properties of both lead and zinc. The silver recovery from these ores often does not exceed 60%. \n\nThe Dolstone (dolomite) deposits, or so called Mississippi Valley deposit type (MVT), are a varied family of epigenetic ores occurring predominantly in dolstate in which galena and sphalerite are the major minerals of economic value. Although these deposit are distributed throughout the world, the m"}, {"page": 248, "text": "ajor districts occur in the United States and Canada. These deposits occur in districts covering several hundred square kilometers and they display remarkable similarity in mineral assemblage. \n\nThe majority of the MVT deposits have simple mineral compositions (i.e. lead, zinc and iron sulfides). Cadmium, germanium, gallium and indium are also present in some deposits and have been recovered with lead and zinc [2]. The silver content in the majority of these deposits is low and does not exceed 40 g/t. The main gangue minerals include carbonates, dolomite, borite and fluorite. Barite and fluorite are recovered from the ores with high borite and fluorite content. \n\nIn general, ores from these deposits are easy to treat and in operating plants, high lead and zinc concentrate grade are readily obtained using relatively simple reagent schemes. \n\n325 \n\n14.2 General Geological and Mineralogical Features of Lead–Zinc Ores \n\n###### **Table 14.1** \n\n|Ore grade and<br>Deposit|reserves<br>Tonnag|of the m<br>e|**Table 14**<br>ost impor<br>Assays|**.1**<br>tant lead–<br>(%, g/t)|zinc se|dimentary deposits<br>Host gangue|\n|---|---|---|---|---|---|---|\n||(m/t)||||||\n|||Pb|Zn|Ag|Cu||\n|Likak, USA|22|3.0|8.8|55|-|Carbonaceous shale or chert|\n|Red Dog, USA|87|5.0|16.5|72|-|Carbonaceous shale|\n|Cirque, Canada|33|2.0|8.0|57|-|Carbonaceous shale, chert|\n|Faro DY, Canada|20|5.7|7.0|87|0.1|Carbonaceous shale|\n|Faro Grum, Canada|40|4.0|7.0|65|0.1|Carbonaceous shale|\n|Faro Vangorda, Canada|8|3.0|5.0|56|0.1|Carbonaceous shale|\n|Sullivan, Canada|170|5.8|55|59|-|Carbonaceous shale|\n|Navan, Ireland|70|2.6|10|33|-|Carbonate|\n|Tara Mines, Ireland|60|3.0|8.0|66|-|Carbonate|\n|Meggen, Germany|60|1.3|10|1.5|0.2|Carbonaceous shale|\n|El Aguilar, Argentina|50|6.5|8.5|150|0.1|Shale, schist|\n|Bleikvassali, Norway|8|2.5|42|-|0.2|Gneiss|\n|Koushk, Iran|10|6.0|12.0|-|-|Carbonaceous shale|\n|Broken Hill, S.Africa|87|3.6|1.8|48|-|Carbonaceous shale|\n|HYC, Australia|190|4.1|9.5|40|-|Gneiss|\n|Dugal River, Australia|40|2.0|12.0|37|-|Carbonate|\n|Mount Isa, Australia|90|7.0|6.0|160|-|Carbonaceous shale|\n|Lady Loretta, Australia|40|8.0|14.0|110|-|Carbonaceous shale|\n|Hilton, Australia|40|8.0|10.0<br>|180<br>|-|Carbonaceous shale|\n\n\n\n**Table 14.2** \n\nOre grade and reserves of the most important MVT deposits \n\n|Deposit|Tonnage|<br>A|ssays (%, g|/t)|Host gangue|\n|---|---|---|---|---|---|\n||(m/t)|Pb|Zn|Ag||\n|West Fork, USA|15|6.2|3.3|8.0|Carbonate, borite|\n|Sweet Water, USA|10|3.1|4.4|5.8|Carbonate, fluorite|\n|Pine Point, Canada|20|3.5|8.8|6.5|Breccia|\n|Jefferson City, USA|15|8.3|2.2|8.3|Breccia, dolomite, sediment|\n|Pomorzony, Poland|11|1.5|3.6|12.2|Dolomite, calcite|\n|N.F. Zinc Mine, Canada|15|2.5|9.9|11.8|Dolomite|\n|Monte Cristo, USA|8|6.1|2.5|6.9|Organic sediment, calcite|\n|Polaris Mine, Canada|20|3.6|12.2|8.9|Dolomite, calcite|\n|Leadville, USA|8|4.4|12.6|15.5|Dolomite, calcite|\n\n\n\nIn only several operating plants the MgO content of the zinc concentrate may be a problem where use of magnesium-bearing"}, {"page": 249, "text": " mineral depressants is required. Table 14.2 lists some of the major MVT deposits. \n\nAlthough volcanic-associated massive sulfide deposits are commonly
