Repository: NDDev-Technocracy-OpenNetwork/hack-2026-nornickel-knot

> **DEPRECATED.** This repository is archived and no longer maintained.
> It is kept read-only for reference; its GDS anchor records
> `lifecycle: archived` under `portfolio:archived-projects`.

# Nornickel Scientific Knot

Живая карта знаний R&D для горно-металлургической отрасли: система превращает архив отчётов, статей, презентаций и экспериментальных материалов в типизированный граф знаний, а затем отвечает на вопросы естественным языком с источниками и страницами первоисточников.

Проект подготовлен командой **Harmonic Labs** для **Норникель AI Hack 2026**, трек **«Научный клубок»**.

File: data/parsed/Материалы конференций/XX Международная Черняевская конференция по химии, аналитике и технологии платиновых металлов.json (part 19 of 19)
термостатирование) и гибкой конфигурацией для научных задач. \n\n\n\n\n\n**Part of Thermo Fisher Scientific** \n\n###### **<u>Термический анализ, реология</u>** \n\n###### **Дифференциальные сканирующие** \n\n**калориметры** фирмы TA Instruments представлены новейшим калориметром **Discovery DSC** и моделями серии **Q** – **Q20, Q20P, AQ20 и Q2000.** \n\n\n\nПриборы для рутинного анализа: калориметр начального уровня **Q20,** автоматизированный – **Q20A** и для работы при высоком давлении **Q20P.** Калориметр **Q2000** предназначен для исследовательских работ. **Discovery DSC** – калориметр высшего исследовательского уровня с уникальной стабильностью базовой линии. \n\n**Калориметры серии Nano** разработаны специально для анализа **биологических образцов** . В данную серию входят дифференциальный сканирующий калориметр **NanoDSC** и изотермический титрационный калориметр **NanoITC.** \n\n**Термогравиметрические анализаторы** TA Instruments – это современные приборы с высокой степенью автоматизации, гибкостью настройки эксперимента и простотой обращения. Модельный ряд представлен классическими ТГА **Q500 и Q50, Discovery TGA,** сорбционногравиметрическими анализаторами **Q5000SA, VTI-SA+** ) и термогравиметрическими анализаторами высокого давления **TGA-HP** . \n\n\n\nКроме того, фирма предлагает модель **синхронного термоанализатора** (ТГА / ДСК / ДТА) **– SDT Q600.** \n\n**Термомеханические анализаторы Q400 и Q400EM** позволяют измерять изменение линейного размера образца с высокой точностью при заданной температуре, времени нагрузки и атмосфере образца с возможностью модуляции температуры и нагрузки. \n\n**Динамические механические анализаторы Q800** и **RSA-G2** – исследовательские приборы, способные решать задачи традиционного ДМА, связанные с регистрацией зависимостей модуля упругости, механических потерь и тангенса угла механических потерь, комплексной вязкости и других характеристик материала в зависимости от температуры, времени и параметров дефор"}, {"page": 237, "text": "мирующей нагрузки. \n\n**Реометры** TA Instruments применяются для определения вязкости и упругих свойств как жидких, так и твердых образцов. Реометры **новой серии DHR** с магнитными подшипниками характеризуются минимальным моментом инерции. Широкий выбор температурных приставок, геометрий и специальные возможности (межфазные геометрии, ячейки высокого давления, для битумов, УФполимеризации и др.) позволяют использовать реометры **DHR-1, DHR-2, DHR-3** как для исследовательских задач, так и для промышленных применений. \n\n\n\n**Изотермические калориметры TAM** – универсальное и чувствительное средство для исследования самых разнообразных процессов, происходящих с выделением или поглощением тепла, и могут использоваться для изучения практически любого физического или химического изменения в материале (фазовый переход, окисление, старение, сорбция и т.д.). \n\n**Анализаторы теплофизических характеристик** – **новое направление** , активно развиваемое TA Instruments. Для определения теплои температуропроводности жидких и твердых материалов TA Instruments предлагает анализаторы **Discovery Flash,** использующие методы вспышки и защищенного теплового потока. В зависимости от используемого источника излучения и термостата анализаторы способны работать в диапазоне от -150°С до 2800°С, с контролем атмосферы и разным \n\n###### уровнем автоматизации. \n\n\n\n\n\n\n\n\n\n\n\n\n\n\n\n\n\n\n\n\n\n\n\n**Дилатометры** TA Instruments применяются для исследования свойств, контроля технологических процессов и качества материалов в диапазоне температур от -160°С до 2800°С. Универсальные дилатометры имеют горизонтальную конструкцию со стандартной, дифференциальной или двухканальной схемой.  Вертикальные анализаторы  предназначены для высокотемпературного сложно оксидного синтеза и порошковой металлургии. \n\n\n\n###### **<u>Исследование поверхности и наноструктур</u>** \n\n**Оборудование для исследования поверхности и наноразмерных систем** : трибологических, электрических, акустических и механических свойств, а также электронно-зондовые приборы для анализа поверхности, неразрушающего контроля структуры покрытий, построения карт распределения примесей, ионной очистки, отжига и нагрева. Возможен качественный и количественный анализ с использованием методов рентгеновской фотоэлектронной спектроскопии, спектроскопии рассеянных ионов, Оже спектроскопии и других. \n\n**K-ALPHA – полностью интегрированный РФЭС спектрометр** , максимально компактный и простой в обращении прибор, сочетающий разумную цену с высокой функциональностью. \n\n\n\nВсе процессы максимально Широкий спектр зондовых методик автоматизированы, все операции позволяет получать: топографию проводятся без вмешательства (дефектность), электрические и пользователя (за исключением магнитные свойства поверхности на загрузки образца). Система атомном уровне, силовые кривые в зарекомендовала себя как мощный точке и их картирование и др. инструмент для химического и фазового анализа поверхности и покрытий. **Оптические и стилусные** \n\n**Оптические и стилус"}, {"page": 238, "text": "ные профилометры KLA-Tencor** предназначены для 2D и 3D анализа поверхности материалов, покрытий и представлены от недорогих и надежных стилусных систем до бесконтактных оптических интерферометров исследовательского класса. \n\n###### **Сканирующие зондовые** \n\n**микроскопы Asylum Research** – системы исследовательского класса от лидера отрасли. \n\n\n\n\n\n\n\n\n\n\n\n\n\n\n\n\n\n\n\n\n\n\n\n\n\n\n\n\n\n\n\n\n\n\n\n\n\n\n\nСистемы сочетают непревзойденное разрешение во всех режимах работы, инновационную конструкцию микроскопов с широкими возможностями расширения для опытных пользователей. \n\n\n\n\n\n\n\n\n\n\n\n\n\n\n\n**Телефон горячей линии: 8-800-200-4225** (звонок бесплатный по РФ) **США Atkinson Тел. (603) 893-9566;  sales@intertechсorp.net Россия Москва Тел. (495) 232-4225;  info@intertech-corp.ru Екатеринбург Тел. (343) 217-9739; ural@intertech-corp.ru Красноярск Тел. (391) 258-0923; intertech@inkra.ru - Новосибирск Тел. (383) 335-9635; nsk@intertech** **<u>corp.ru</u> - Хабаровск Тел. (924) 203-9856; aag@intertech** **<u>corp.ru</u> Украина Киев Тел. (044) 230-2373; intertech@utel.net.ua Донецк Тел. (062) 382-6099; intdon@intertech.donetsk.ua Беларусь Минск Тел. (17) 253-4715;   minsk@intertech-corp.ru Центральная Азия Алматы Тел. (727) 255-8626; centas@intertech-corp.ru** \n\n**http://www.intertech-corp.ru** \n\n\n\n**Мерк Миллипор** представляет собой химическое подразделение международной химико‐ фармацевтической компании **Мерк** , образовавшееся в результате слияния двух крупнейших компаний на рынке химической промышленности ‐ Мерк и Миллипор. На сегодняшний день ассортимент продукции компании содержит практически любые решения для различных лабораторий – от химических реактивов до сложных инструментальных решений. \n\nБолее 50 лет **Миллипор** помогает исследователям во всем мире повышать эффективность и продуктивность работы в лаборатории, поставляя инновационные продукты и сервисные услуги, подкрепленные высочайшим уровнем качества. \n\n\n\nИсторически компания **Миллипор** известна как производитель фильтрационного оборудования. **Фильтрация** по‐ прежнему остается одним из приоритетных направлений развития. Широкий спектр продукции полностью покрывает потребности в фильтрационном оборудовании и расходных материалах для осуществления пробоподготовки, стерилизующей фильтрации и ультрафильтрации. \n\nИмея более чем 40‐летний опыт в разработке и производстве **систем очистки воды** для лабораторий, **Мерк Миллипор** выпускает системы, способные охватить весь диапазон прикладных задач: от ополаскивания посуды и питания лабораторного оборудования до получения сверхчистой воды для высокоточных инструментальных методов анализа. \n\nВ современных спектральных методах (FAAS и ETAAS, ICP‐OES, ICP‐MS) предел обнаружения следовых количеств элементов  находится на уровне ppt (нг/л) и ppq (пг/л). При выполнении измерений  особое внимание отводится снижению уровня загрязнения образцов, стандартных и бланковых растворов. От их качества зависит расположение базовой линии и результаты последующих измерений. Существова"}, {"page": 239, "text": "вшие до недавнего времени методы очистки воды уже не удовлетворяют новым аналитическим возможностям. \n\nСистемы **Milli‐Q® Advantage** и **Milli‐Q® Integral** \n\nпозволяют получить сверхчистую воду  реагентного качества (тип I)  для тонкого элементного анализа (исследование следовых количеств ионов), различных видов хроматографии, а также ПЦР и молекулярной биологии. Системы **Milli‐Q®** являются де‐факто стандартом получения сверхчистой воды. Они комбинируют в себе фотоокисление, синтетический активированный уголь со смешанными ионообменными \n\n\n\nсмолами высокого ядерного качества и микрофильтрацию, что позволяет производить воду максимально возможного качества с удельным сопротивлением 18.2 МОм*см при 25°С, содержанием общего органического углерода менее 5 мкг/л и содержанием остальных примесей на следовом уровне. Сверхчистая вода, произведённая системой **Milli‐Q**<sup></sup> **,** вызывает минимальную спектральную интерференцию и обеспечивает оптимальное расположение базовой линии. \n\nДля элементного анализа на следовом уровне разработано дополнительное решение **Element POD,** при помощи которого осуществляется доочистка воды типа I от остаточных ионов и микропримесей. В устройстве отбора сверхчистой воды **Q‐POD Element** установлен картридж с высококачественными ионообменными смолами и уникально сконструированный финишный мембранный микрофильтр 0,1 мкм, которые валидированы для элементного анализа на сверхнизком уровне. Вода во время прохождения через устройство **Q‐POD Element** находится в контакте с высококачественными материалами с минимальной экстрагируемостью, что позволяет на выходе получить воду с содержанием ионов на уровне нг/л и пг/л, содержанием механических примесей менее 1 частицы/л, содержанием кремния менее 1 мкг/л, общего органического углерода – менее 5 мкг/л, микроорганизмов – менее 0,1 КОЕ/мл. \n\n\n\n**Мерк Миллипор** предлагает высококачественные стандартные образцы **CertiPUR** практически для всех инструментальных методов анализа. Все стандарты идут с сертификатом полного анализа, который содержит информацию о параметрах партии растворов и важные данные для внешнего контроля. Стандарты для спектроскопии анализируют преимущественно при помощи ICP‐OES и ICP‐MS. В качестве дополнительного контроля проводят элементный анализ титрованием. \n\n\n\nДействительные значения концентраций элементов в растворах сертифицируются аккредитованной лабораторией в соответствии с ИСО/МЭК 17025 и при сотрудничестве с Национальным Институтом Стандартов и Технологий, США (NIST) Стандарты, обогащенные изотопами, напрямую сертифицированы международными органами ‐ Федеральным Институтом Изучения Веществ и Экспертизы, Берлин (BAM) и Институтом  Стандартных Материалов и Измерений, Бельгия (IRMM). Стандарты, используемые в ААС, также соизмеряют с SRM от NIST. \n\nВ случае возникновения вопросов Вы всегда можете связаться со специалистами Мерк Миллипор по телефонам: **+7 (495) 931‐91‐91, 931‐91‐87, 931‐91‐34** или по электронной почте **sergey.shestakov@merc"}, {"page": 240, "text": "kgroup.сom** . Посетите также наш сайт **www.merckmillipore.com** \n\n\n\n\n\n\n\n\n\n\n\n\n\n\n\n\n\n\n\n\n\n\n\n\n\n\n\n\n\n\n\n\n\n\n\n\n\n\n\n\n\n\n\n\n\n\n\n\n\n### **Ваш партнер в термическом анализе NETZSCH-Gerдtebau GmbH** \n\n###### **для исследовательских и промышленных лабораторий** \n\n**Фирма NETZSCH основана в 1873 в г. Зельб, Бавария, Германия. В ее состав сегодня входят три отдельных фирмы, производящих различное оборудование, среди которых NETZSCH-Gerдtebau GmbH – производитель приборов для термического анализа.** \n\n**NETZSCH-Gerдtebau GmbH производит полную программу приборов для термического анализа:** \n\n**DSC Дифференциальная сканирующая калориметрия     -180...2000°C (в том числе высокого давления – до 15 МПа).** \n\n**TGA Термогравиметрический анализ                                       10...2400°C STA Синхронный термический анализ -150...2400°C DIL Дилатометрия -260...2800°C TMA Термомеханический анализ -150...1550°C DMA Динамический механический анализ -170...  600°C DEA  Диэлектрический анализ -150...  400°C TCT Термическая проводимость комн...1500°C LFA Метод лазерной вспышки -125...2800°C Комбинированные системы для анализа выделяющихся газов: TG/STA- MS-Pulse TA**<sup></sup> **TG/STA- FTIR-Pulse TA**  **TG/STA- GC- MS** \n\n**Адиабатические и реакционные калориметры. Программное обеспечение для термического анализа:** \n\n**Proteus**<sup></sup> **общее программное обеспечение, на русском языке Расширенное программное обеспечение  (Термокинетика,** \n\n**_ChemRheo_**<sup></sup> **, Термическая симуляция, Многокомпонентный анализ, Разделение пиков, Чистота) Оборудование для тестирования огнеупоров и керамики** \n\n**Germany, 95100 Selb, Wittelbaherstrasse 42 Phone:  49 / 9287 / 88110; Fax:       49 / 9287 / 881144 e-mail:  at@ngb.netzsch.com** \n\n**Региональный представитель NETZSCH-Geraetebau GmbH по Сибири и Дальнему Востоку Владимир Петрович Вяткин** \n\n**Dr.Tatiana Vetrova Филиал в России Netzsch Geraetebau** \n\n**660036, Красноярск, Академгородок, 50,** \n\n**GmbH 119313, Russia, Moscow Leninskiy pr-t, 95 A, r. 641 tel.     (495) 936-26-26 fax     (499) 132-47-00 mobil  (985) 760-35-57 e-mail: ngb@netzsch.ru** \n\n**Красноярский Научный Центр  СО РАН, оф. 505 тел. (391) 290-59-60, моб. +7-913-534-61-36, e-mail: v_vyatkin@nikel.akadem.ru** \n\n**http://www.netzsch-thermal-analysis.com http://www.netzsch.com** \n\n"}]}
