Repository: NDDev-Technocracy-OpenNetwork/hack-2026-nornickel-knot

> **DEPRECATED.** This repository is archived and no longer maintained.
> It is kept read-only for reference; its GDS anchor records
> `lifecycle: archived` under `portfolio:archived-projects`.

# Nornickel Scientific Knot

Живая карта знаний R&D для горно-металлургической отрасли: система превращает архив отчётов, статей, презентаций и экспериментальных материалов в типизированный граф знаний, а затем отвечает на вопросы естественным языком с источниками и страницами первоисточников.

Проект подготовлен командой **Harmonic Labs** для **Норникель AI Hack 2026**, трек **«Научный клубок»**.

File: data/parsed/Материалы конференций/corrosion-atlas.json (part 19 of 26)
ATLAS** \n\n04.11.04.02 \n\n|MATERIA|L<br>Stainless steel (AISI 316L).|\n|---|---|\n|SYSTEM|Glue plant.|\n|PART|Autoclave charge pipe.|\n|PHENOM|ENON<br>Acid corrosion.|\n|APPEARA|NCE<br>Etched surface, uniform attack with preferent attack of the weld.|\n|TIME IN S|ERVICE<br>4 months (2000 operating hours).|\n|ENVIRON|MENT<br>75% phosphoric acid; temperature 20–110°C|\n|CAUSE|Stainless steel 316L is not resistant to 75% phosphoric acid at 110°C (see also Case History<br>04.11.04.16).|\n|REMEDY|Construct the pipe from more resistant stainless steel (W.-Nr. 1.4563).|\n\n\n\n344 \n\nCASE HISTORY \n\n## **CORROSION ATLAS** \n\n04.11.04.03 \n\n|MATERIAL|Stainless steel (AISI 316 Ti).|\n|---|---|\n|SYSTEM|Sulfuric acid plant.|\n|PART|Cooling element of air-cooled sulfuric acid heat exchanger.|\n|PHENOMENON|Acid corrosion.|\n|APPEARANCE|Local uniform attack.|\n|TIME IN SERVICE|<br>1 year.|\n|ENVIRONMENT|96%–98.5% H2SO4; temperature 80–85°C; velocity approximately 1 m/s.|\n|CAUSE|316 Ti stainless steel is not resistant to 98.5% sulfuric acid at 80°C.|\n|REMEDY|•  Construction of the cooler from Cr and Mo alloyed nickel-based alloys, e.g., Hastelloy C<br>(expensive!), or|\n\n\n\n- Application of anodic protection to the present system. \n\n345 \n\nCASE HISTORY \n\n## **CORROSION ATLAS** \n\n04.11.04.04 \n\n|MATERIAL|Stainless steel (AISI 316 Ti).|\n|---|---|\n|SYSTEM|Heat exchanger.|\n|PART|Attacked tube from bundle, with a new tube below it for comparison.|\n|PHENOMENON|Acid corrosion.|\n|APPEARANCE|Uniform attack to entire surface.|\n|TIME IN SERVICE|14 days.|\n|ENVIRONMENT|Around the pipe: steam, 140°C; through the pipe: synthetic detergent, sulfonic acid and<br>occasional traces of sulfuric acid, pH < 1.|\n|CAUSE|AISI 316 Ti is not resistant to sulfuric acid traces at the present temperature. Attack took<br>place at the steam inlet, where the temperature is highest (for the resistance of stainless steel in<br>diluted sulfuric acid, see also Case Histories04.11.04.06/09 and 04.12.04.05).|\n|REMEDY|•  Reduction of the temp"}, {"page": 235, "text": "erature if possible, and<br>•  Improvement of the sulfuric acid neutralization, or<br>•  Use of a more corrosion-resistant material, e.g., Hastelloy B-2.|\n\n\n\n346 \n\nCASE HISTORY \n\n## **CORROSION ATLAS** \n\n04.11.04.05 \n\n|MATERIAL|Stainless steel (AISI 316).|\n|---|---|\n|SYSTEM|Distillation tower.|\n|PART|Belleville washers (top specimen unused, bottom specimen corroded).|\n|PHENOMENON|Acid corrosion.|\n|APPEARANCE|Uniform attack, leaving the material wafer-thin.|\n|TIME IN SERVICE|A few years.|\n|ENVIRONMENT|Acetic acid with some formic acid and propionic acid; temperature approximately 120°C.|\n|CAUSE|At this temperature, the stainless steel is attacked by the formic acid and propionic acid.|\n|REMEDY|The cheapest solution is periodic replacement of the tray washers during shutdown.|\n\n\n\n347 \n\nCASE HISTORY \n\n## **CORROSION ATLAS** \n\n04.11.04.06 \n\n|MATERIAL|Stainless steel (AISI 316).|\n|---|---|\n|SYSTEM|Sulfuric acid transport system.|\n|PART|Valve.|\n|PHENOMENON|Acid corrosion.|\n\n\n\n\n\n|APPEARANCE|Severe attack to interior.|\n|---|---|\n|TIME IN SERVICE|4 months.|\n|ENVIRONMENT|20%–25% H2SO4; temperature 15–20°C.|\n|CAUSE<br>REMEDY|The stainless steel valve was used as an ad hoc solution to replace a glazed specimen which had<br>corroded through owing to a hole in the glazing.<br>Use of valves coated with PTFE (polytetrafuoroethylene).|\n\n\n\n348 \n\nCASE HISTORY \n\n## **CORROSION ATLAS** \n\n04.11.04.07 \n\n|MATERIAL<br>Stainless steel (Uranus B6; W.-Nr. 1.4539).|\n|---|\n|SYSTEM<br>Mixing reactor in metal plant.|\n|PART<br>Heating pipe.|\n|PHENOMENON<br>Acid corrosion.|\n|APPEARANCE<br>General roughening and local penetration at the dark-colored, spiral-shaped, more severe area<br>of attack.|\n|TIME IN SERVICE<br>3–4 years.|\n|ENVIRONMENT<br>Internal: steam.<br>External: a mixture of nitric acid and other oxidizing mineral acids. Temperature 110–115°C.<br>Elevated oxygen pressure.|\n|CAUSE<br>This material is not resistant to the present medium. Due to the lead wrapping of a thermocouple,<br>a crevice was present at that site whilst moreover the heat transmission was lower and the<br>wall temperature was therefore higher, so that intensifed corrosion took place there (for the<br>resistance of stainless steel in nitric acid, see also Case Histories 04.11.04.08, 04.12.04.04,<br>04.11.19.05, and 04.11.34.02).|\n|REMEDY<br>•  Do not wrap the thermocouple spiral around the tube.<br>•  Periodic replacement of the bundle because of the general attack (roughening), which cannot<br>be prevented.|\n\n\n\n349 \n\nCASE HISTORY \n\n## **CORROSION ATLAS** \n\n04.11.04.08 \n\n|MATERIAL|Stainless steel (AISI 304).|\n|---|---|\n|SYSTEM|Mixing vessel of a nitriding plant.|\n|PART|Piece of the cast propeller blade of the immersion stirrer.|\n|PHENOMENON|Acid corrosion.|\n\n\n\n\n\n|APPEARANCE|Outwardly, the material does not appear corroded. However, it can be deformed by hand as if<br>it were a piece of rubber.|\n|---|---|\n|TIME IN SERVICE|Several weeks.|\n|ENVIRONMENT|Nitriding acid, consisting of 80% nitric acid 98% and"}, {"page": 236, "text": " 20% fuming sulfuric acid. Temperature<br>25°C.|\n|CAUSE|The interdendritic material, which was the last to solidify and therefore contains quite a variety of<br>constituents, was found (see microphoto) to have been almost totally eroded. Because dendrites<br>interlock, the integrity of the propeller was retained, but because each of the remaining dendrites<br>acts as an independent hinge, the material can be moved to and fro as if it were rubber. Conclusion:<br>selective attack of the connective interdendritic material.|\n|REMEDY|Stainless steel AISI 304 is per se resistant to the present acid mixture. For casting purposes,<br>however, the purest possible material should be used in order to prevent the formation of a less<br>corrosion-resistant interdendritic phase. Alternative: construct the propeller blade of enameled<br>cast iron.|\n\n\n\n350 \n\nCASE HISTORY \n\n04.11.04.09 \n\n## **CORROSION ATLAS** \n\n|MATERIAL|Stainless steel (AISI 304).|\n|---|---|\n|SYSTEM|Reactor for the manufacture of catalysts.|\n|PART|Stirrer support.|\n|PHENOMENON|Acid corrosion.|\n|APPEARANCE|Projecting edge uniformly attacked and totally eroded; the pipe section and welded-on strips<br>are not attacked.|\n|TIME IN SERVICE|Several years.|\n|ENVIRONMENT|Aluminum–silica slurry with a small proportion of sulfuric acid. pH about 3. Temperature<br>50°C.|\n|CAUSE|Incorrect choice of material: like the pipe section and strips, the rim should also have been<br>made of stainless steel AISI 316. The components concerned had been manufactured by the<br>plant itself.|\n|REMEDY|Prevent incorrect selection of material by correct labeling of the materials in the store, effective<br>entry control, and, if possible, standardization to a single material (AISI 316).|\n\n\n\n351 \n\nCASE HISTORY \n\n## **CORROSION ATLAS** \n\n04.11.04.10 \n\n|MATERIAL|Stainless steel (AISI 420; EPI L80 tubing).|\n|---|---|\n|SYSTEM|Natural gas well.|\n|PART|Section from well tubing.|\n|PHENOMENON|Acid corrosion.|\n|APPEARANCE|Localized attack in the longitudinal direction.|\n|TIME IN SERVICE|Some days after contact with acid.|\n|ENVIRONMENT|Normally wet CO2-containing natural gas, but some days in contact with mineral acids (HCl<br>and HF) during well stimulation.|\n|CAUSE|Failure of the acid corrosion inhibitor due to excessive exposure duration at elevated reservoir<br>temperature (70–80°C). This caused local breakdown of the inhibitor flm (see also Case Histories<br>04.12.12.02 and 01.01.04.04).|\n|REMEDY|Improved acid stimulation techniques to avoid protracted exposures of the tubing to acid.|\n\n\n\n352 \n\nCASE HISTORY 04.11.04.11 \n\n## **CORROSION ATLAS** \n\n|MATERIAL|Stainless steel (AISI 347, W.-Nr. 1.4550).|\n|---|---|\n|SYSTEM|Fertilizer plant.|\n|PART|Reactor vessel wall.|\n|PHENOMENON|Acid corrosion.|\n|APPEARANCE|Local overall corrosion.|\n|TIME IN SERVICE|A couple of days.|\n|ENVIRONMENT|A mixture of: H3PO4, HNO3, (NH)2SO4, and CaSO4, with traces of Cl<sup>−</sup>and F<sup>−</sup>as contamination;<br>temperature approximately 65°C.|\n|CAUSE|Th"}, {"page": 237, "text": "e presence of amidosulfonic acid in the acidic nitrate phosphate solution in combination<br>with traces of chloride and fuoride.|\n|REMEDY|The corrosion was halted by using an alternative material of construction: AISI 316L.|\n\n\n\n353 \n\nCASE HISTORY \n\n## **CORROSION ATLAS** \n\n04.11.04.12 \n\n|MATERIAL|Stainless steel (AISI 316), copper-brazed.|\n|---|---|\n|SYSTEM|Ethylene oxide reactor.|\n|PART|Sample cooler.|\n|PHENOMENON|Acid corrosion.|\n|APPEARANCE|Uniform attack of the copper solder. At some places the copper has totally disappeared, at other<br>places the copper is blue-colored.|\n|TIME IN SERVICE|1.5 years.|\n|ENVIRONMENT|Inside: A condensing gas fow (pressure = 1.4 MPa, temperature = 60°C, fow rate 50 L/h), consisting of<br>85% methane, 8% ethylene oxide, ethylene, oxygen, carbon dioxide, water, and organic acids.<br>Outside: Air for cooling.|\n|CAUSE|The cooler leakage was caused by the condensing organic acids attacking the copper solder joints<br>between the plates. This also caused the blue color. As a result of the attack, the stainless steel<br>plates were no longer connected and deformation of the cooler took place, resulting in leakage.|\n|REMEDY|Replace the copper-brazed plate cooler by a cooler with aluminum-fnned stainless steel tubes.|\n\n\n\n354 \n\nCASE HISTORY \n\n## **CORROSION ATLAS** \n\n04.11.04.13 \n\n|MATERIAL<br>SYSTEM<br>PART|Stainless steel (AISI 304).<br>Sulfuric acid storage tank.<br>Horizontal outlet piping (OD 1.3 cm, wall thickness: 0.76 mm).|\n|---|---|\n|PHENOMENON|Acid corrosion.|\n|APPEARANCE|Internal severe general corrosion with dark tenacious corrosion products. Near the failure, the<br>remaining metal was paper-thin.|\n|TIME IN SERVICE|One year.|\n|ENVIRONMENT|Sulfuric acid containing excessive water (20%–30%).|\n|CAUSE|Water entered the storage tank due to condensation of moisture-laden air that was sucked into<br>the tank. Air-drying systems were not in good working order. Stainless steel 316 is attacked by<br>sulfuric acid with so much water (for the corrosion resistance of stainless steel in concentrated<br>sulfuric acid, see Case Histories 04.11.04.03 and04.11.19.01/03and 04.11.34.03).|\n|REMEDY|Keep the air-drying systems in a good working order, or if the acid contains 10% water or more,<br>add acid to reduce water concentration to below 5%.|\n\n\n\n355 \n\nCASE HISTORY \n\n## **CORROSION ATLAS** \n\n04.11.04.14 \n\n|MATERIAL|Stainless steel (AISI 316).|\n|---|---|\n|SYSTEM|Chemical plant.|\n|PART|Safety bellows of HCl gas pipeline.|\n|PHENOMENON|Acid corrosion.|\n|APPEARANCE|Uniform attack from the inside, holes in the bellows.|\n|TIME IN SERVICE|0.5 years.|\n|ENVIRONMENT|Dry HCl gas, ambient temperature.|\n|CAUSE|Material exchange. The bellows were made from AISI 316 instead of Hastelloy C. Hydrochloric<br>acid was formed as a result of the entrance of moisture and attacked the bellows.|\n|REMEDY|Retroftting a Hastelloy C bellows.|\n\n\n\n356 \n\nCASE HISTORY 04.11.04.15 \n\n## **CORROSION ATLAS** \n\n|MATERIAL|Stainless steel (AISI 430).|\n|---|---|\n|SYST"}, {"page": 238, "text": "EM|Scrubber.|\n|PART|Column packing rings.|\n|PHENOMENON|Acid corrosion.|\n|APPEARANCE|Wall thinning by uniform attack.|\n|TIME IN SERVICE|One year.|\n|ENVIRONMENT|Hot glycol and water, temperature: 220°C.|\n|CAUSE<br>REMEDY|Oxidized glycol at high temperature gives an acidic environment by forming glycolic acid.<br>Select stainless steel AISI 316.|\n\n\n\n357 \n\nCASE HISTORY \n\n## **CORROSION ATLAS** \n\n04.11.04.16 \n\n|MATERIAL|Stainless steel (AISI 316L).|\n|---|---|\n|SYSTEM|Cumene plant.|\n|PART|Tank drain line.|\n|PHENOMENON|Acid corrosion.|\n|APPEARANCE|Vertical grooves.|\n|TIME IN SERVICE|3 years.|\n|ENVIRONMENT|Phosphoric acid sludge.|\n|CAUSE|Inappropriate initial material choice (see also Case History 04.11.04.02).|\n|REMEDY|Replaced by Hastelloy C276.|\n\n\n\n358 \n\nCASE HISTORY 04.11.06.01 \n\n## **CORROSION ATLAS** \n\n|MATERIAL|Stainless steel (253 MA; AISI 309).|\n|---|---|\n|SYSTEM|Welding wire annealing system.|\n|PART|Wall of annealing furnace.|\n|PHENOMENON|High-temperature corrosion (carburization).|\n\n\n\n\n\n|APPEARANCE|Uniform attack.|\n|---|---|\n|TIME IN SERVICE|4 years.|\n|ENVIRONMENT|Nitrogen atmosphere at 850°C (temperature of welding wire 1070°C); traces of propene and<br>propane; welding wire externally contaminated with soap residues and oil.|\n|CAUSE|From the oil and hydrocarbons, carbon is formed which produces chromium and iron carbides<br>in the stainless steel (carburization) (see also Case History 05.11.06.01). As a result, the material<br>loses its ductility and the furnace collapses as a result of embrittlement. Formation of nitrides<br>(nitriding) may also have played a role.|\n|REMEDY|Construction of the furnace from titanium or RA 330 (W.-Nr. 1.4333) materials which are<br>insensitive, or much more resistant, to carburization and nitriding.|\n\n\n\n359 \n\nCASE HISTORY \n\n## **CORROSION ATLAS** \n\n04.11.06.02 \n\n|MATERIAL|Chromium steel (W.-Nr. 1.4772; X10 CrSi 29).|\n|---|---|\n|SYSTEM|Heat recovery plant.|\n|PART|Pipe.|\n|PHENOMENON|High-temperature corrosion (oxidation).|\n|APPEARANCE|Excessive wall thickness reduction and formation of a thick, yellowish scale with penetration<br>of the pipe wall.|\n|TIME IN SERVICE|1<sup>1</sup><br>2<sup>years.</sup>|\n|ENVIRONMENT|Combustion gases from a glass melting furnace; temperature 600–1000°C.|\n|CAUSE|Loss of corrosion protection by the chromium because, in the presence of chlorine in the<br>combustion gases, chromium oxidizes to form yellowish alkali chromates. The chlorine<br>accelerates the oxidation.|\n|REMEDY|Application of base materials with a very low content of chlorine compounds.|\n\n\n\n360 \n\nCASE HISTORY 04.11.06.03 \n\n## **CORROSION ATLAS** \n\n|MATERIAL|Stainless steel (AISI 304L).|\n|---|---|\n|SYSTEM|Synthetic resin plant.|\n|PART|Heating coil.|\n|PHENOMENON|High-temperature corrosion (nitriding).|\n|APPEARANCE|Severe overall and annular corrosion; 2–3 mm of the wall thickness had disappeared.|\n|TIME IN SERVICE|Some years.|\n|ENVIRONMENT|NH3and CO2gas mixture; temperature 450°C.|\n|CAUSE|Decomposition of ammonia produce"}, {"page": 239, "text": "s atomic nitrogen that diffuses into the steel, followed<br>by the formation of nitrides resulting in scaling of the nitride layer. In the case of a high<br>nitriding potential, stainless steel has a limited lifetime (see also Case Histories 01.11.06.03<br>and 05.03.06.01).|\n|REMEDY|Lower stress levels by avoiding thermal shocks during start-up and shut-down.|\n\n\n\n361 \n\nCASE HISTORY \n\n## **CORROSION ATLAS** \n\n04.11.12.01 \n\n|MATERIAL|Stainless steel (AISI 316).|\n|---|---|\n|SYSTEM|Ketchup plant.|\n|PART|Part of cast pump casing.|\n|PHENOMENON|Chloride attack.|\n|APPEARANCE|Severe pitting attack.|\n|TIME IN SERVICE|6 months.|\n|ENVIRONMENT|Ketchup; pH 3.5; 3.8% NaCl; temperature 90°C (see also Case History04.11.18.06).|\n|CAUSE|Pitting corrosion is caused by the high chloride content together with the low pH and<br>high temperature of the product. The pump casing was slightly magnetic, indicating ferrite<br>precipitation in the casting process, and this increased its sensitivity to chloride.|\n|REMEDY|The casing was constructed of a more chloride-resistant steel (e.g., W.-Nr. 1.4539 or Sanicro<br>28).|\n\n\n\n362 \n\nCASE HISTORY 04.11.12.02 \n\n## **CORROSION ATLAS** \n\n|MATERIAL|Stainless steel (AISI 304).|\n|---|---|\n|SYSTEM|Dairy factory, whey manufacturing unit.|\n|PART|Whey transport pipeline.|\n|PHENOMENON|Chloride attack.|\n|APPEARANCE|Pitting attack.|\n|TIME IN SERVICE|Unknown.|\n|ENVIRONMENT|Humid atmosphere with chloride and chlorine due to periodical spraying with a solution of<br>sodium hypochlorite for disinfection purposes.|\n|CAUSE|Chloride pitting as a result of evaporation of the chloride-containing water on the pipe,<br>reinforced by the oxidizing action of the sodium hypochlorite (see also Case History<br>04.08.12.04).|\n|REMEDY|Change-over to spraying a solution of hydrogen peroxide in salt-free water (e.g., condensate).|\n\n\n\n363 \n\nCASE HISTORY \n\n## **CORROSION ATLAS** \n\n04.11.12.03 \n\n|MATERIAL|Stainless steel (AISI 304).|\n|---|---|\n|SYSTEM|Distillation plant.|\n|PART|Bottom plate of benzene storage tank.|\n|PHENOMENON|Chloride attack.|\n|APPEARANCE|Internal pitting attack of the plate, lower right.|\n|TIME IN SERVICE|6 years.|\n|ENVIRONMENT|Benzene-containing organic compound with a small quantity of water and traces of SO2.<br>Temperature 50°C.|\n|CAUSE|Under the prevailing conditions (reducing chloride-containing environment at 50°C), stainless<br>steel AISI 304 is susceptible to chloride particularly in the neighborhood of the welds. The<br>pitting attack only appeared, however, at some places in the plant, constructed completely in<br>stainless steel 304. Systematic analysis of a great number of metal samples showed that all the<br>attacked plates had a Mo-content of <0.1% (which is normal for AISI 304). The plates with<br>some tenths of 1% Mo (as contaminant) showed no pitting (see also Case History 04.05.12.01).|\n|REMEDY|Construct tank from AISI 316 stainless steel.|\n\n\n\n364 \n\nCASE HISTORY 04.11.12.04 \n\n## **CORROSION ATLAS** \n\n|MATERIAL|Duplex stainless"}, {"page": 240, "text": " steel.|\n|---|---|\n|SYSTEM|Centrifuge.|\n|PART|Drum.|\n|PHENOMENON|Chloride attack.|\n\n\n\n\n\n|APPEARANCE|Small pinhole defects.|\n|---|---|\n|TIME IN SERVICE|Unknown.|\n|ENVIRONMENT|Solution of a mixture of salts mainly chlorides, 10<sup>5</sup>ppm Cl<sup>−</sup>, temperature 40°C.|\n|CAUSE<br>REMEDY|Aggressive environment caused pitting with preferential attack of ferrite phase.<br>Use of more resistant material, for instance, Hastelloy C22.|\n\n\n\n365 \n\nCASE HISTORY \n\n## **CORROSION ATLAS** \n\n04.11.12.05 \n\n|MATERIAL|SAF 2205 (duplex stainless steel), Sanicro 28 (super-austenitic stainless steel), and E-Brite 26/1<br>(super-ferritic stainless steel).|\n|---|---|\n|SYSTEM|Monochlorbenzene recovery system.|\n|PART|Heat exchanger pipes.|\n|PHENOMENON|Chloride attack.|\n|APPEARANCE|Pitting corrosion, left: SAF 2205, center; Sanicro 28, right: E-Brite 26/1.|\n|TIME IN SERVICE|SAF 2205 and Sanicro 28: 1 year.<br>E-Brite 26/1: 3 years.|\n|ENVIRONMENT|Through the pipes: monochlorbenzene with a few percent of chloride, heated from 21 to 75°C.<br>Around the pipes: the purifed, low-chloride product which is cooled from 103 to 49°C.|\n|CAUSE|None of the alloys used are suffciently resistant to chloride attack.|\n|REMEDY|Use 254 SMO, with periodic inspections.|\n\n\n\n366 \n\nCASE HISTORY 04.11.12.06 \n\n## **CORROSION ATLAS** \n\n|MATERIAL|Stainless steel (AISI 304).|\n|---|---|\n|SYSTEM|Vacuum tower demister.|\n|PART|Demister material.|\n|PHENOMENON|Chloride attack.|\n|APPEARANCE|Under the microscope: pitting with a few transgranular cracks. The material itself was totally<br>embrittled.|\n|TIME IN SERVICE|About 4 years.|\n|ENVIRONMENT|Hydrocarbons (59%) mixed with water vapor. Temperature 60–98°C. Contaminants present:<br>Cl 12 ppm (average) to 24 ppm (maximum); H2S 750 ppm, total S 5450 ppm; O2840 ppm.|\n|CAUSE|The corrosion of the stainless steel wires was caused by the presence of chloride in the  medium,<br>which led to pitting. Although the chloride content was low, enrichment of the content takes<br>place at the surface in crevices and underneath hydrocarbon deposits. The transgranular<br>cracking may have been caused by the presence of sulfdes.|\n|REMEDY|Application of a more resistant material, e.g., AISI 316, or even better stainless steel W.-Nr.<br>1.4439 (17 Cr 13 Ni 5 Mo).|\n\n\n\n367 \n\nCASE HISTORY \n\n## **CORROSION ATLAS** \n\n04.11.12.07 \n\n|MATERIAL|Stainless steel (AISI 316 L).|\n|---|---|\n|SYSTEM|Centrifuge for organic products.|\n|PART|Feed line.|\n|PHENOMENON|Bromide attack.|\n\n\n\n\n\n|APPEARANCE|Pitting attack at scratches and other sites.|\n|---|---|\n|TIME IN SERVICE|1 year.|\n|ENVIRONMENT|Slurry consisting of a mixture of terephthalic acid and acetic acid, and a bromide-containing<br>catalyst as contaminant. Temperature 100°C.|\n|CAUSE|At the high temperature in this acid environment, the bromide contaminant causes pitting of<br>stainless steel 316 L, corresponding to pitting by chloride and other halides.|\n|REMEDY|•  Use a more resistant alloy, e.g., stainless steel AISI 904 L (25 Cr, 20 "}, {"page": 241, "text": "Ni, 5 Mo).<br>•  Modify the process equipment design in order to limit catalyst carry over.|\n\n\n\n368 \n\nCASE HISTORY \n\n## **CORROSION ATLAS** \n\n04.11.12.08 \n\n|MATERIAL|Stainless steel AISI 316 (housing: W.-Nr. 1.4581, valve; W.-Nr. 1.4572).|\n|---|---|\n|SYSTEM<br>PART|Modifed starch plant<br>Nonreturn valve from reactor dosing pipe.|\n|PHENOMENON|Chloride attack.|\n|APPEARANCE|Severe pitting.|\n|TIME IN SERVICE|<br>Approximately 3 months.|\n|ENVIRONMENT|Starch slurry with acetic anhydride and hydrochloric acid; pH 4.5–0.9; temperature 48°C.|\n|CAUSE|Stainless steel AISI 316 is not resistant to hydrochloric acid at any concentration or temperature<br>(see also Case History 04.05.12.02).|\n|REMEDY|Piping inside the reactor was already made of Hastelloy C with good results, so the nonreturn<br>valve had been made from this material as well (housing: W.-Nr. 2.4883, valve: W.-Nr. 2.4819).<br>The most resistant nickel base alloys in hydrochloric acid are Hastelloy B-2 and Hastelloy<br>C-276.|\n\n\n\n369 \n\nCASE HISTORY \n\n## **CORROSION ATLAS** \n\n04.11.12.09 \n\n|MATERIAL|Stainless steel (AISI 316).|\n|---|---|\n|SYSTEM|Desulfurization plant.|\n|PART|Bursting heat exchanger disk.|\n|PHENOMENON|Chloride attack.|\n|APPEARANCE|Pitting under deposits.|\n|TIME IN SERVICE|One year.|\n|ENVIRONMENT|Outside: industrial atmosphere.<br>Inside: Gas consisting of polycyclic aromates with sulfur compounds.|\n|CAUSE|The corrosion at the outside of the plate was caused by contamination with dirt, iron oxide from<br>the carbon steel standpipe above the bursting plate, and chloride-containing rainwater. This<br>results in premature collapse of the disk.|\n|REMEDY|Provide the bursting disk with a stainless steel standpipe, sealed with a plastic foil at the top.|\n\n\n\n370 \n\nCASE HISTORY 04.11.12.10 \n\n## **CORROSION ATLAS** \n\n|MATERIAL|Stainless steel (AISI 316).|\n|---|---|\n|SYSTEM|Filter press for fltration of metal hydroxides.|\n|PART|Reducer in feed line.|\n|PHENOMENON|Chloride attack.|\n|APPEARANCE|Pitting attack.|\n|TIME IN SERVICE|14 months.|\n|ENVIRONMENT|Water with various metal hydroxides and calcium chloride; temperature 70°C, pH≈3.5.|\n|CAUSE|Stainless steel AISI 316 is not resistant to high chloride concentrations at the present<br>temperature and pH (see also Case History04.11.12.01).|\n|REMEDY|Replace with a Glass Fiber Reinforced Polypropylene (GFR/PP)-lined steel line.|\n\n\n\n371 \n\nCASE HISTORY \n\n## **CORROSION ATLAS** \n\n04.11.12.11 \n\n|MATERIAL|Stainless steel (AISI 304).|\n|---|---|\n|SYSTEM|Synthetic fber spinning mill.|\n|PART|Water-cooled radiant heat shield.|\n|PHENOMENON|Fluoride attack.|\n|APPEARANCE|Pitting attack; attack more severe at the damaged oxide skin.|\n|TIME IN SERVICE|Unknown.|\n|ENVIRONMENT|Hydrofuoric acid vapors in a moist environment (relative humidity 75%–80%).|\n|CAUSE|Stainless steel AISI 304 has poor HF resistance. As a result of condensation, the shields were<br>etched by dilute HF.|\n|REMEDY|Shields were constructed of stainless steel AISI 316, which has a serviceable HF res"}, {"page": 242, "text": "istance at<br>room temperature in concentrations <10%.|\n\n\n\n372 \n\nCASE HISTORY 04.11.13.01 \n\n## **CORROSION ATLAS** \n\n|MATERIAL|Stainless steel (AISI 3I6L).|\n|---|---|\n|SYSTEM|Reactor.|\n|PART|Flange.|\n|PHENOMENON|Crevice corrosion.|\n|APPEARANCE|Severe uniform attack with clearly visible steel structure.|\n|TIME IN SERVICE|2 years.|\n|ENVIRONMENT|Amine hydrochloride 50%.|\n|CAUSE|The crevice-corrosion resistance of AISI 316 is insuffcient (see also Case History 04.06.13.02).|\n|REMEDY|Replaced by duplex stainless steel W.-Nr. 1.4462 (SAF 2205).|\n\n\n\n373 \n\nCASE HISTORY \n\n## **CORROSION ATLAS** \n\n04.11.14.01 \n\n|MATERIAL|Stainless steel (AISI 316).|\n|---|---|\n|SYSTEM|Paper mill.|\n|PART|Pulp transport pipeline.|\n|PHENOMENON|Galvanic corrosion. (Pitting due to contamination with carbon steel particles.)|\n|APPEARANCE|Pitting attack with rust particles.|\n|TIME IN SERVICE|3 years.|\n|ENVIRONMENT|Humid atmosphere around the pipe; pulp (water with 3% paper content) at 50°C through the<br>pipe.|\n|CAUSE|When a carbon steel pipeline situated above the stainless steel pipeline was being cut off,<br>cuttings landed on the stainless steel pipe. The carbon steel particles caused pitting by cell<br>formation.|\n|REMEDY|Stainless steel pipelines should be covered when performing such operations.|\n\n\n\n374 \n\nCASE HISTORY 04.11.15.01 \n\n## **CORROSION ATLAS** \n\n|MATERIAL|Stainless steel (AISI 304).|\n|---|---|\n|SYSTEM|Lactic acid storage tank.|\n|PART|Base (with drain).|\n|PHENOMENON|Under-deposit corrosion.|\n|APPEARANCE|Pitting attack.|\n|TIME IN SERVICE|The corrosion took place within 3 weeks in a 3-month-old tank.|\n|ENVIRONMENT|During operation: 17% lactic acid.|\n|CAUSE|During the holiday period, the tank, uncleaned and closed, was stored in the open air; after<br>3 weeks it exhibited severe pitting caused by evaporation of lactic acid (low pH) underneath<br>dirt residues; no problem was noted during normal use and cleaning. The pitting was the result<br>of negligence.|\n|REMEDY|Cleaning after use.|\n\n\n\n375 \n\nCASE HISTORY \n\n## **CORROSION ATLAS** \n\n04.11.17.01 \n\n|MATERIAL|Stainless steel (AISI 316).|\n|---|---|\n|SYSTEM|Paper-mill strainer.|\n|PART|Plate.|\n|PHENOMENON|Microbiologically infuenced corrosion.|\n|APPEARANCE|Pitting under deposits.|\n|TIME IN SERVICE|Plate had been in service several years, but no damage was noticed 1 year previously (last<br>scheduled outage).|\n|ENVIRONMENT|Water with large amounts of sulfate, fber, and dissolved minerals; temperature: 49°C; pH≈7–8.|\n|CAUSE|Clumps of fber and deposit accumulated on surface. Beneath the deposit colonies of sulfate<br>reducers grew, causing severe pitting (see also Case History 01.11.17.01).|\n|REMEDY|Maintenance of biocidal control is mandatory as deposits are endemic.|\n\n\n\n376 \n\nCASE HISTORY 04.11.17.02 \n\n## **CORROSION ATLAS** \n\n|MATERIAL|Stainless steel (AISI 304).|\n|---|---|\n|SYSTEM|Chemical process industry (synthetic fber manufacturing).|\n|PART|Heat-exchanger tube end (OD 5.1 cm).|\n|PHENOMENON|Microbiologically infuenced"}, {"page": 243, "text": " corrosion.|\n|APPEARANCE|Many small hemispherical pits on the tube end.|\n|TIME IN SERVICE|Several years. The exchanger was removed from service several years before being reemployed.<br>It was during the idle period that the pitting occurred.|\n|ENVIRONMENT|Atmosphere.|\n|CAUSE|The heat exchanger was removed from service and stored vertically outside and exposed to the<br>elements for several years. Deposits accumulated at the lower tube ends where sulfate reducers<br>fourished (see also former case).|\n|REMEDY|Effective cleaning before storing and/or (dry) layup procedures.|\n\n\n\n377 \n\nCASE HISTORY \n\n## **CORROSION ATLAS** \n\n04.11.18.01 \n\n|MATERIAL|Stainless steel (AISI 304).|\n|---|---|\n|SYSTEM|Product transport system.|\n|PART|Pipeline section.|\n|PHENOMENON|Stress-corrosion cracking (transgranular).|\n\n\n\n\n\n|APPEARANCE|Pipe burst open, branch fracturing under salt deposition with green patches.|\n|---|---|\n|TIME IN SERVICE|Unknown.|\n|ENVIRONMENT|The pipe had become wet externally due to a leaking tap located above the pipe, from which<br>mains water was dripping. Temperature of the medium internally was 50–60°C.|\n|CAUSE|The sharply elevated chloride concentration due to the evaporation effect at the surface of the<br>pipe caused stress corrosion at the present temperature. The green patches consist of trivalent<br>chromium chloride (green iron) and in this case are a characteristic feature of chloride attack<br>to stainless steel.|\n|REMEDY|Prevent warm stainless steel transport pipelines becoming wet externally with chloride-containing<br>water, by providing the pipelines with a proper insulation (see also Case History 04.11.25.01).|\n\n\n\n378 \n\nCASE HISTORY 04.11.18.02 \n\n## **CORROSION ATLAS** \n\n|MATERIAL|Stainless steel (AISI 304).|\n|---|---|\n|SYSTEM|Product transport system.|\n|PART|Pipe.|\n|PHENOMENON|Stress-corrosion cracking (transgranular).|\n|APPEARANCE|Cracking at the steam tracing.|\n|TIME IN SERVICE|8 years.|\n|ENVIRONMENT|Chloride-containing product; wall temperature maximum 140°C.|\n|CAUSE|The wall temperature at the steam tracing regularly rose too high, due to standing product.<br>This, in combination with the chloride, led to stress-corrosion cracking.|\n|REMEDY|•  Reduce the wall temperature by installing the steam tracing at a distance or replacing it by a<br>self-regulating electric tracing, or<br>•  Use duplex steel.|\n\n\n\n379 \n\nCASE HISTORY \n\n## **CORROSION ATLAS** \n\n04.11.18.03 \n\n|MATERIAL|Stainless steel (AISI 316).|\n|---|---|\n|SYSTEM|Gas piping system.|\n|PART|Inside wall section.|\n|PHENOMENON|Stress-corrosion cracking (transgranular).|\n|APPEARANCE|Cracks in and adjacent to the welds.|\n|TIME IN SERVICE|5 years.|\n|ENVIRONMENT|Chlorine-containing gas; temperature>95°C.|\n|CAUSE|Locally, the pipe temperature had fallen below the dew point of the gas, owing to inadequate<br>insulation. Chloride attack occurred at the most sensible place, in the weld and the HAZ.|\n|REMEDY|Application of appropriate insulation so that the wall temperature remains ab"}, {"page": 244, "text": "ove the dew point<br>of the gas.|\n\n\n\n380 \n\nCASE HISTORY 04.11.18.04 \n\n## **CORROSION ATLAS** \n\n|MATERIAL|Stainless steel (AISI 316).|\n|---|---|\n|SYSTEM|Hydrochloric acid transport pipe.|\n|PART|Metal strengthener around plastic bellows.|\n|PHENOMENON|Stress-corrosion cracking (transgranular).|\n|APPEARANCE|Pitting attack with cracks.|\n|TIME IN SERVICE|About 1 year.|\n|ENVIRONMENT|Leaked hydrochloric acid with water vapor (atmosphere).|\n|CAUSE|Error in choice of material: instead of a Monel strengthener, a stainless steel strengthener<br>was used. From the product side, hydrochloric acid gas diffused through the plastic (PTFE).<br>Together with atmospheric moisture, this gas formed concentrated hydrochloric acid, which<br>attacked the stainless steel.|\n|REMEDY|•  Replacement by a Monel strengthener.<br>•  Improved checks on the material selection.|\n\n\n\n381 \n\nCASE HISTORY \n\n## **CORROSION ATLAS** \n\n04.11.18.05 \n\n|MATERIAL|Stainless|steel (AISI 304).|\n|---|---|---|\n|SYSTEM|Textile s|teamer.|\n|PART|Guide b|ar in textile conveyor system.|\n|PHENOMENON|Stress-co|rrosion cracking (transgranular).|\n|APPEARANCE|Transver|se cracking.|\n|TIME IN SERVICE|About 3|years.|\n|ENVIRONMENT|Steam at|100°C, saturated by injection with softened water (at a later stage, with condensate).|\n|CAUSE|Stress co<br>•  tensile<br>•  high c<br>•  high t|rrosion took place as a result of the simultaneous presence of:<br>stresses in the bar,<br>hloride content in the dyes in the textile,<br>emperature.|\n|REMEDY|Use of<br>stainless<br>stainless|chloride-free dyes and injection with chloride-free condensate if the present 304<br>steel construction is retained. Otherwise, construction of duplex steel (ferritic–austenitic<br>steel) if a chloride-free environment cannot be guaranteed.|\n\n\n\n382 \n\nCASE HISTORY 04.11.18.06 \n\n## **CORROSION ATLAS** \n\n|MATERIAL|Stainless steel (AISI 304).|\n|---|---|\n|SYSTEM|Ketchup plant.|\n|PART|Product pipelines.|\n|PHENOMENON|Stress-corrosion cracking (transgranular).|\n|APPEARANCE|Cracking with some pitting.|\n|TIME IN SERVICE|1 year.|\n|ENVIRONMENT|Ketchup (pH 3.5–3.8; 3.7%–3.8% NaCl); temperature 45–90°C (see also Case History<br>04.11.12.01).|\n|CAUSE|Stress corrosion and pitting caused by the combination of the high salt concentration, the low<br>pH, and the high temperature of the product (see also Case History04.11.18.11).|\n|REMEDY|Construction of the ketchup pipes from duplex stainless steel (e.g., W.-Nr. 1.4462) that is more<br>resistant to stress-corrosion cracking.|\n\n\n\n383 \n\nCASE HISTORY \n\n## **CORROSION ATLAS** \n\n04.11.18.07 \n\n|MATERIAL|Stainless steel (AISI 316).|\n|---|---|\n|SYSTEM|Ureum stripper.|\n|PART|Gas pipe.|\n|PHENOMENON|Stress-corrosion cracking (transgranular).|\n\n\n\n\n\n|APPEARANCE|Cracking.|\n|---|---|\n|TIME IN SERVICE|2 years.|\n|ENVIRONMENT|Internal: Urea synthesis solution (carbamate); temperature 80°C.<br>External: Atmosphere.|\n|CAUSE<br>REMEDY|The stainless steel pipe was marked with a chloride-containing marker (the number 357 or 857<br>is visi"}, {"page": 245, "text": "ble) (see also Case History 04.22.18.01).<br>Use of chloride-free markers when marking stainless steel.|\n\n\n\n384 \n\nCASE HISTORY 04.11.18.08 \n\n## **CORROSION ATLAS** \n\n|MATERIAL|Stainless steel (AISI 321).|\n|---|---|\n|SYSTEM|Ammonium nitrate reactor.|\n|PART|Flange.|\n|PHENOMENON|Stress-corrosion cracking (transgranular).|\n|APPEARANCE|Cracking.|\n|TIME IN SERVICE|Unknown.|\n|ENVIRONMENT|Ammonium nitrate melt at 140°C in the pipe; fange provided with braided Tefon seal.|\n|CAUSE|In combination with stresses present in the stainless steel fange, chlorides present in the seal<br>cause stress corrosion at the present temperature.|\n|REMEDY|Use of chloride-free seal material.|\n\n\n\n385 \n\nCASE HISTORY \n\n## **CORROSION ATLAS** \n\n04.11.18.09 \n\n|MATERIAL|Stainless steel (AISI 304).|\n|---|---|\n|SYSTEM|Margarine plant.|\n|PART|Separator tray for purifying the fat phase.|\n|PHENOMENON|Stress-corrosion cracking (transgranular).|\n|APPEARANCE|Cracks in the radius of the discharge channels.|\n|TIME IN SERVICE|2 years.|\n|ENVIRONMENT|Fat phase with 16,000 ppm Cl. Temperature 85°C.|\n|CAUSE|The build-up of local stresses during rotation of the trays caused stress corrosion in the present<br>medium.|\n|REMEDY|•  Modify the structure by replacing the channels with round holes.<br>•  Alternative: use less stress-sensitive stainless steel, e.g., duplex steel (W.-Nr. 1.4462)|\n\n\n\n386 \n\nCASE HISTORY \n\n## **CORROSION ATLAS** \n\n04.11.18.10 \n\n|MATERIAL|Stainless steel 316 L cladding on carbon steel.|\n|---|---|\n|SYSTEM|Cyclohexane oxidation reactor of a caprolactam plant.|\n|PART|Wall section.|\n|PHENOMENON|Intergranular stress corrosion (nitrate stress-corrosion cracking).|\n|APPEARANCE|Cracking.|\n|TIME IN SERVICE|6 weeks after sprinkling the reactor with cooling water.|\n|ENVIRONMENT|Salt deposition underneath the insulation with 8000 ppm of nitrate. Reactor temperature<br>150°C, pressure 25 bar.|\n|CAUSE|In order to reduce the explosion risk due to a gas leakage, this reactor was sprinkled with<br>(nitrate-containing) cooling water which penetrated into the insulation and caused salt<br>deposition. The high nitrate content caused intergranular stress-corrosion cracks in the<br>stainless steel cladding and in the carbon steel as well (see also Case History 01.11.18.02).|\n|REMEDY|Do not use nitrate-containing water in such a situation.|\n\n\n\n387 \n\nCASE HISTORY \n\n## **CORROSION ATLAS** \n\n04.11.18.11 \n\n|MATERIAL|Stainless steel (AISI 316L).|\n|---|---|\n|SYSTEM|Calcium chloride dosing line.|\n|PART|Injection section.|\n|PHENOMENON|Stress-corrosion cracking (transgranular).|\n|APPEARANCE|A perforating crack.|\n|TIME IN SERVICE|1 week.|\n|ENVIRONMENT|A solution of 30% calcium chloride in water. Temperature 15–20°C.|\n|CAUSE|The high chloride content in combination with the temperature caused stress corrosion<br>cracking (see also Case History04.11.18.06).|\n|REMEDY|The injection section is constructed of Polytetrafuoroethylene (PTFE).|\n\n\n\n388 \n\nCASE HISTORY 04.11.18.12 \n\n## **CORROSION ATLAS** \n\n|MATERIAL|Sta"}, {"page": 246, "text": "inless steel (AISI 316).|\n|---|---|\n|SYSTEM|Crystal drier.|\n|PART|Paddle.|\n|PHENOMENON|Stress-corrosion cracking (transgranular).|\n|APPEARANCE|Transverse cracking over the paddle.|\n|TIME IN SERVICE|Unknown.|\n|ENVIRONMENT|Chloride-containing crystals with hot air (injected for drying purposes).|\n|CAUSE|Stress-corrosion cracking was able to occur due to the presence of moisture formed by<br>condensation. The other conditions for stress corrosion cracking in stainless steel had been<br>met, namely: presence of chloride, temperature>60°C, and the presence of stresses in the<br>material.|\n|REMEDY|Prevent condensation by supplementary heating and use of predried air. If this is ineffective,<br>construct paddles of stainless steel W.-Nr. 1.4539.|\n\n\n\n389 \n\nCASE HISTORY \n\n## **CORROSION ATLAS** \n\n04.11.18.13 \n\n|MATERIAL|Stainless steel (AISI 316).|\n|---|---|\n|SYSTEM|Hydrodesulfurization unit.|\n|PART|Rolled bond cladding of reactor.|\n|PHENOMENON|Polythionic acid stress-corrosion cracking.|\n\n\n\n\n\n|APPEARANCE|Intergranular cracking.|\n|---|---|\n|TIME IN SERVICE|The corrosion took place during shutdown.|\n|ENVIRONMENT|During operation sulfdes are formed in the reducing H2/H2S environment. Upon shutdown,<br>these sulfdes are transformed into polythionic acids with ingress of both oxygen and water.|\n|CAUSE<br>REMEDY|Production of polythionic acid in combination with sensitization of the rolled bond clad layer<br>(see also Case History04.11.18.15).<br>Neutralization by washing with a soda ash solution in accordance with NACE-RP-01-70.|\n\n\n\n390 \n\nCASE HISTORY 04.11.18.14 \n\n## **CORROSION ATLAS** \n\n|MATERIAL|Stainless steel (AISI 304L).|\n|---|---|\n|SYSTEM|Brew-water tank.|\n|PART|Tank discharge line.|\n|PHENOMENON|Stress-corrosion cracking (transgranular).|\n|APPEARANCE|Small cracks in the tank wall.|\n|TIME IN SERVICE|2 years.|\n|ENVIRONMENT|Brew-water, pH 5.8; chloride approximately 120 ppm.|\n|CAUSE|•  This medium is too aggressive for SS 304 L.<br>•  Stresses in the SS caused by welding and processing.|\n|REMEDY|•  The problem was solved by raising the pH to approximately 7 and lowering the chloride<br>content to almost 0.<br>•  Alternative: use duplex stainless steel.|\n\n\n\n391 \n\nCASE HISTORY \n\n## **CORROSION ATLAS** \n\n04.11.18.15 \n\n|MATERIAL|Stainless steel (AISI 304 H).|\n|---|---|\n|SYSTEM|Cracking furnace.|\n|PART|Nozzle on inlet header of a radiant coil outside furnace.|\n|PHENOMENON|Polythionic acid stress-corrosion cracking.|\n|APPEARANCE|Irregular intergranular cracking, causing a rough surface.|\n|TIME IN SERVICE|80,000 h.|\n|ENVIRONMENT|Polythionic acid formed by sulfdes, water, and oxygen during idle periods.|\n|CAUSE|Condensation of water in the inlet header, in which the polythionic acid dissolves. For this<br>polythionic acid stress corrosion, the stainless steel must be sensitized due to chromium carbide<br>precipitation at the grain boundaries (see Case Histories 04.01.19.01 and04.11.18.13) and<br>tensile stresses must be present. The rough surface is caused by lo"}, {"page": 247, "text": "ss of the metal grains.|\n|REMEDY|Use of stainless steel AISI 321 H, which is not susceptible to sensitization.|\n\n\n\n392 \n\nCASE HISTORY 04.11.18.16 \n\n## **CORROSION ATLAS** \n\n|MATERIAL|Stainless steel (AISI 316).|\n|---|---|\n|SYSTEM|PVC plant.|\n|PART|Process pipeline.|\n|PHENOMENON|Stress-corrosion cracking (transgranular) under insulation.|\n|APPEARANCE|Finely branched cracking pattern.|\n|TIME IN SERVICE|A few months.|\n|ENVIRONMENT|Penetrated wash water with a chloride content of 60 ppm; temperature of process stream<br>50–9°C.|\n|CAUSE|The insulated pipeline is regularly wetted by the penetrated wash
