Repository: NDDev-Technocracy-OpenNetwork/hack-2026-nornickel-knot

> **DEPRECATED.** This repository is archived and no longer maintained.
> It is kept read-only for reference; its GDS anchor records
> `lifecycle: archived` under `portfolio:archived-projects`.

# Nornickel Scientific Knot

Живая карта знаний R&D для горно-металлургической отрасли: система превращает архив отчётов, статей, презентаций и экспериментальных материалов в типизированный граф знаний, а затем отвечает на вопросы естественным языком с источниками и страницами первоисточников.

Проект подготовлен командой **Harmonic Labs** для **Норникель AI Hack 2026**, трек **«Научный клубок»**.

File: data/parsed/Материалы конференций/1schlesinger_m_e_extractive_metallurgy_of_copper.json (part 20 of 27)
which backs up behind the installation and the emulsion itself acts as a coalescence medium. In some cases, a hydrophobic or hydrophilic coalescence material can be inserted into a settler (coalescence packs, Fig. 16.5b), which can assist with coalescence of the dispersed phase, but are also prone to mechanical blockage if solids enter the settler or precipitation occurs. \n\nEngineering innovations include the use of reverse-flow settlers (Fig. 16.5c) in which the mixer overflow emulsion is directed into a launder running along the side of a settler, before passingthroughanangledchevronandthensettlinginadirectionbacktowardthemixer.The deep dispersion gate (DDG<sup>-</sup> ) is another patented design that promotes depth coalescence, allowing additional time and assistance for the coalescence process (Fig. 16.5d). \n\n###### 16.6. CIRCUIT CONFIGURATIONS \n\n###### 16.6.1. Series Circuit \n\nThe simplest Cu SX circuit typically has two extraction stages in series, with countercurrent flow of the aqueous and organic phases, and a single strip stage (Fig. 16.6a). The two extraction stages typically transfer ~90% of Cu present in the PLS onto the extractant. However, the remaining Cu in the raffinate is not lost: it merely circulates around the leach circuit. The single strip stage strips 50e65% of the Cu from the \n\nExtractive Metallurgy of Copper \n\n332 \n\n\n\n<!-- Start of picture text -->\n(a) 1000 m 3 /h stripped organic<br>3.7 g/L Cu<br>Intermediate<br>raffinate Loaded organic<br>1.3 g/L Cu 7.5 g/L Cu "}, {"page": 249, "text": "250 m 3 /h spent<br>Mixer Settler Mixer electrolyte from EW<br>35 g/L Cu<br>Extract 2 Extract 1 Strip<br>Settler Mixer Settler<br>Intermediate<br>organic<br>4.8 g/L Cu<br>Raffinate 1000 m 3 /h Advance<br>to leach PLS from leach electrolyte to EW<br>0.2 g/L Cu 4 g/L Cu  50 g/L Cu<br>(b) 1000 m 3 /h stripped organic<br>3.7 g/L Cu<br>Raffinate 1 Loaded organic<br>1000 m3/h PLS3 2.5 g/L Cu 8.3 g/L Cu 304 m 3 /h spent<br>4 g/L Cu Mixer Settler Mixer electrolyte from EW<br>35 g/L Cu<br>Extract 2 Intermediate Extract 1 Strip<br>organic<br>6.8 g/L Cu<br>Settler Mixer Settler<br>1000 m 3 /h PLS<br>4 g/L Cu<br>Raffinate E2 Advance<br>0.9 g/L Cu electrolyte to EW<br>Combined 2000 m 3 /h 50 g/L Cu<br>raffinate to leach PLS from leach<br>1.7 g/L Cu 4 g/L Cu<br><!-- End of picture text -->\n\nFIGURE 16.6 Plan view of (a) series and (b) parallel SX circuits with two extraction mixeresettlers and one strip mixeresettler. Industrial mixeresettlers are built close together to minimize plant area and flow distances. This is also the reason that most plants are arranged in a ‘head-to-tail’ arrangement, as shown. Note the increased copper production that can result from a series-parallel arrangement, albeit with a higher raffinate concentration (lower overall copper recovery from PLS). Details of the flowrates and Cu concentrations are given in Tables 16.3 and 16.4. \n\nloaded organic into the advance electrolyte (depending on the extractant and operating conditions). The remainder circulates around the SX circuit. This 2E-1S configuration tends to predominate in the industry, although 2E-2S circuits are very common in Chile. \n\nThe efficiency of Cu transfer can be increased by adding extraction and strip stages to the circuit, increasing the extractant concentration, or changing the relative flowrates of the organic and aqueous flowrates (the O/A ratio). Depending on the characteristics of the PLS (pH, Cu concentration, impurities), up to three extraction stages and two strip stages may be employed. \n\nIn plants which have very large PLS flowrates, the PLS may be split into several trains. Each train is processed in an identical SX circuit, capable of treating 500e4000 m<sup>3</sup> /h. Each train may transfer 20e380 t Cu from PLS to electrolyte per day, depending on the Cu content and flowrate of the PLS. Modern engineering practice often chooses this flow arrangement. It allows for minimizing production losses that may occur should one circuit become non-functional in case of fire or other damage, because additional flow can then be routed through the remaining trains (Hopkins, 2005). \n\nChapter | 16 Solvent Extraction \n\n333 \n\n###### 16.6.2. Parallel and Series-parallel Circuits \n\nTo increase copper production, a parallel or series-parallel flow arrangement may be used instead of series flow in the extraction circuit (Fig. 16.6b). In this example, PLS is fed in parallel into the mixers of both extraction stages, while the flow of the organic phase remains the same as in "}, {"page": 250, "text": "the series circuit. \n\nThis arrangement allows the same circuit to process double the PLS flowrate, provided that the extractant concentration can be increased to transfer the additional copper. The overall rate of copper transfer from the PLS to the EW circuit can therefore be increased. Introducing a parallel flow in a circuit is a low-cost way of increasing the productivity of an existing series plant. A plant will often be converted from a series to parallel or series-parallel flow configuration toward the end of the plant life, when the ore grades are lower. This conversion allows the leach volume to remain the same even though the Cu concentration in the leach liquor is decreasing. \n\nThe disadvantage of this circuit is that overall copper recoveries are reduced (i.e., raffinate Cu concentrations increase), due to lower efficiency of extracting Cu from PLS into organic than that of a series circuit. This is because (a) the parallel portion of the PLS goes through only one extraction mixeresettler (rather than two) before returning to leach and (b) the series portion of the PLS is contacted with organic phase that is already partially loaded with Cu in the second extraction stage, so extraction efficiency in the first extraction stage will be reduced. \n\nThe patented Optimum Series-Parallel circuit is also being increasingly adopted, particularly in Chilean operations (Nisbett, Peabody, & Kordosky, 2008, Nisbett, Peabody, & Crane, 2009; Rojas, Araya, Picardo, & Hein, 2005). \n\n###### 16.6.3. Inclusion of a Wash Stage \n\nIn some circuits, a wash stage is included between the extraction and strip circuits. The purpose of this circuit is to wash out impurities that are physically entrained in the loaded organic phase to avoid these being transferred to the electrolyte. The wash liquor is typically dilute H2SO4 (pH 2). The spent wash liquor is returned to the extraction circuit to ensure that no copper is lost. \n\nExamples of impurities that may be carried across are chlorides and nitrates (anionic species that are not chemically complexed by the extractant), as well as Fe, Mn, and Co that may be present in the PLS. Many plants in the Atacama Desert of Chile, where the PLS contains significant quantities of chlorides and nitrates, use a wash stage (Hein, 2005). \n\n###### 16.7. QUANTITATIVE DESIGN OF A SERIES CIRCUIT \n\nThis section describes how a preliminary design of a series SX circuit is carried out. It is based on the design criteria in Table 16.3 and the circuit illustrated in Fig. 16.6a. \n\n###### 16.7.1. Determination of Extractant Concentration Required \n\nAs a starting point, one rule of thumb used in the industry is that for each 1 g/L Cu extraction required, the concentration of extractant required will be approximately 4 vol.-%. Therefore, for a PLS containing 4 g/L Cu, an extractant concentration of 16% is required. The SX plant requires 1000 m<sup>3</sup> /h of 16% extractant diluted in an appropriate diluent (see Section 16.3.2) to be pump"}, {"page": 251, "text": "ed into the extraction circuit. \n\nExtractive Metallurgy of Copper \n\n334 \n\nTABLE 16.3 Preliminary Specifications for the Design of a Cu SX Plant \n\n|.    <br>No of extraction stages|<br>2|\n|---|---|\n|No of strip stages|1|\n|PLS composition|4 g/L Cu, pH 2|\n|PLS fowrate to be processed|1000 m<sup>3</sup>/h|\n|Specifed O/A ratio in extraction circuit|1/1 (m<sup>3</sup>/h organic fow/m<sup>3</sup>/h aqueous fow)<sup>a</sup>|\n|Composition of spent electrolyte|35 g/L Cu, 180 g/L H2SO4|\n|Composition of advance electrolyte required<br>aO/A ratios of ~1 permit easy switching between aqueou|50 g/L Cu<br>s-continuous and organic-continuous operation of the|\n\n\n\n> aO/A ratios of ~1 permit easy switching between aqueous-continuous and organic-continuous operation of the mixer (see Section 16.9.3). \n\nThis calculation is the first step in selecting the composition of the organic phase for a proposed SX circuit. The chosen organic must then be tested with actual leach and EW solutions to ensure suitability for the proposed operation. \n\n###### 16.7.2. Determination of Extraction and Stripping Isotherms \n\nExperimental laboratory testwork is carried out to determine the equilibrium loading and stripping characteristics of the selected organic phase with the PLS and electrolyte compositions. An extraction isotherm is measured by contacting the PLS and stripped organic phase batch-wise at different O/A ratios, allowing each system to reach equilibrium. The Cu concentrations in each phase are analyzed. By plotting the Cu in the aqueous phase against the Cu in the organic phase, the maximum loading of Cu into that particular organic phase can be determined (Fig. 16.7a). Stripping isotherms can be similarly determined using loaded organic and spent electrolyte as the input streams. \n\n###### 16.7.3. Determination of Extraction Efficiency \n\nUsing the experimental extraction isotherm and the specified extraction O/A, a McCabeeThiele diagram can be employed to determine the raffinate concentration that will be produced from two stages of counter-current contact of PLS and stripped organic. The graphical output is seen in Fig. 16.7a. This shows that, for the operating conditions specified in Table 16.3, the raffinate will contain 0.2 g/L Cu, corresponding to an extraction efficiency of 94.8%. This calculation also shows that the maximum loading of the extractant is 7.5 g/L Cu under these conditions. \n\n###### 16.7.4. Determination of Equilibrium Stripped Organic Cu Concentration \n\nThe high-H2SO4 concentration in spent electrolyte (180 g/L) strips Cu from the loaded organic into the electrolyte (Eq. 16.2). From the strip isotherm (Fig. 16.7a), it is determined that the 50 g/L Cu electrolyte specified for return to the EW tankhouse will be at equilibrium with ~3.8 g/L Cu in the stripped organic phase. \n\nChapter | 16 Solvent Extraction \n\n335 \n\n\n\n<!-- Start of picture text -->\n(a)<br>10 60<br>8 55<br>AE<br>E1 50<br>6<br>O/A = 1 45 S1<br>4 E2 O/A = 4<br>40<br>2 35 SE<br>Raffinate PLS S"}, {"page": 252, "text": "O LO<br>0 30<br>0 1 2 3 4 5 2 3 4 5 6 7 8 9<br>Cu in aqueous phase (g/L) Cu in organic phase (g/L)<br>(b)<br>10 60<br>8 E1 55 AE<br>50<br>6 E2 O/A = 1 45 S1<br>4 O/A = 3.3<br>40<br>2 35 SE<br>Raffinate E2 Raffinate E1 PLS SO LO<br>0 30<br>0 1 2 3 4 5 2 3 4 5 6 7 8 9<br>Cu in aqueous phase (g/L) Cu in organic phase (g/L)<br>Cu in organic phase (g/L) Cu in aqueous phase (g/L)<br>Cu in aqueous phase (g/L)<br>Cu in organic phase (g/L)<br><!-- End of picture text -->\n\nFIGURE 16.7 Extraction and stripping isotherms for (a) series and (b) parallel circuits shown in Fig. 16.6. McCabeeThiele constructions are used to determine the Cu concentrations of the raffinate and stripped organic (SO). AE: advance electrolyte; SE: spent electrolyte; LO: loaded organic. Note that a stage efficiency of 90% has been assumed for both extraction and stripping. This means that mixing is only 90% efficient, as is common in practice. For quantitative mixing, the left-hand sides of the McCabeeThiele horizontal construction lines would coincide with the equilibrium isotherm lines. \n\n###### 16.7.5. Transfer of Cu Extraction into Organic Phase \n\nThe overall mass flowrate at which Cu is extracted into the organic phase is given by the mass balance: \n\nCu extraction рkg=h CuЮ ¼ PLS flowrateрm<sup>3</sup> =hЮ -рCu in PLS - Cu in raffinateЮрg=LЮ (16.3) \n\n(One g/L is equal to one kg/m<sup>3</sup> .) In this case (and converting to appropriate units): \n\nCu extraction рkg=h CuЮ ¼ 1000 m<sup>3</sup> =h PLS -р4:0 g=L Cu in PLS - 0:2 g=L Cu in raffinateЮ ¼ 3800 kg=h Cu \n\nThis is also the overall mass flowrate at which metallic copper will have to be plated in the EW tankhouse. It allows the design engineer to calculate the cathode area and current density required for the proposed EW plant (see Chapter 17). \n\n###### 16.7.6. Determination of Electrolyte Flowrate Required to Strip Cu Transferred \n\nSection 16.7.5 indicates that the EW plant must plate 3800 kg/h metallic copper. For the strip circuit, this means that 3800 kg/h Cu must be transferred from the loaded organic phase to the electrolyte. By mass balance and using the specified compositions of spent \n\nExtractive Metallurgy of Copper \n\n336 \n\nand advance electrolyte (Table 16.3), the rate at which electrolyte must flow into and out of the strip mixeresettler can be calculated (Fig. 16.1): \n\nRate of Cu plating ¼ electrolyte flowrateрm<sup>3</sup> =hЮ in EWрkg=h CuЮ \n\n- -рCu in advance electrolyte - Cu in spent electrolyteЮ \n\nThe electrolyte flowrate required is therefore: \n\nelectrolyte flowrate ¼ (3800 kg/h Cu) O (50 - 35) kg/m<sup>3</sup> Cu ¼ 253 m<sup>3</sup> /h. \n\nIn other words, the O/A in the strip circuit will be 1000 m<sup>3</sup> /h (organic flowrate) O 253 m<sup>3</sup> /h (aqueous flowrate) ¼ 4. \n\nFig. 16.6a summarizes the flows and Cu concentrations in the newly designed plant. \n\n###### 16.7.7. Alternative Approach \n\nIn the previous example, the relative flowrates of the aqueous and organic phases were specified (O/A ratio)"}, {"page": 253, "text": " and the extraction efficiency that could be achieved using these operating parameters was calculated from the McCabeeThiele diagram. An alternative approach to the circuit design is to specify the extraction efficiency required, say 97%, and then calculate what O/A is required to achieve this value. It may be necessary to add a third extraction stage to achieve the specified extraction efficiency. Alternatively, by using two strip stages (instead of one), the stripping will be more efficient, so the Cu concentration on the loaded organic phase will be lower, and greater transfer of Cu will be possible. \n\nThe major extractant vendors have sophisticated software that can model such scenarios very quickly and accurately. This allows a circuit to be designed and tested for robustness on paper, which minimizes the experimental work required to optimize a circuit design for a particular project. \n\n###### 16.8. QUANTITATIVE COMPARISON OF SERIES AND SERIES-PARALLEL CIRCUITS \n\nThe influence of the circuit flow configuration on SX performance is illustrated by comparing the series circuit discussed in Section 16.7 with an equivalent series-parallel circuit. All parameters remain the same as indicated in Table 16.3. The only difference is that PLS is fed to both extraction stages (Fig. 16.6b). \n\nThe extraction and stripping isotherms are shown in Fig. 16.7b and the performance results are shown in Table 16.4. The series-parallel circuit allows a higher rate of Cu throughput (i.e., increased overall Cu production), at the expense of low overall Cu recovery from the PLS. A series circuit will usually be converted to a series-parallel circuit when the Cu concentration of the PLS drops significantly (see Section 16.6.2). \n\n###### 16.9. OPERATIONAL CONSIDERATIONS \n\n###### 16.9.1. Stability of Operation \n\nIndustrial SX circuits are easily controlled and forgiving, allowing a consistent electrolyte composition to be transferred to EW. \n\nChapter | 16 Solvent Extraction \n\n337 \n\nTABLE 16.4 Comparison of the Performance of Series and Parallel Flow Configurations Using Two Extraction Stages and One Strip Stage. The Operating Conditions are given in Table 16.3, the Circuits are Illustrated in Fig. 16.6, and the Isotherms in Fig. 16.7 \n\n|.    <br>tions Using Two Extraction Stages and On<br>given in Table 16.3, the Circuits are Illust<br>Fig. 16.7|<br>e Strip Stage. The Operati<br>rated in Fig. 16.6, and the<br>Series|<br>ng Conditions are<br>Isotherms in<br>Parallel|\n|---|---|---|\n|Cu in PLS, g/L|4|4|\n|Extractant concentration, vol.-%|16|16|\n|Cu in raffnate E2, g/L|0.2|0.9|\n|Cu in raffnate E1, g/L|e|2.5|\n|Cu in total (combined) raffnate, g/L|0.2|1.7|\n|Cu on loaded organic, g/L|7.5|8.3|\n|Volume of PLS processed, m<sup>3</sup>/h|1000|2000|\n|Cu recovery from PLS, %|94.8|57.1|\n|Cu transferred to strip, KG/H|3800|4580|\n\n\n\nConsider, for example, how the circuit examined in Section 16.7 responds to an increase in Cu concentration in PLS (which would happen if more easily leach"}, {"page": 254, "text": "ed ore is encountered in the mine). Suppose that the PLS concentration increases from the 4 g/L Cu in Fig. 16.6a to 4.4 g/L Cu. Using the extraction isotherm of Fig. 16.7a with the new PLS composition, it can be shown that (Fig. 16.8a): \n\n- (a) The raffinate will now contain 0.3 g/L Cu rather than 0.2 g/L Cu; \n\n- (b) The overall extraction efficiency decreases from 95 to 93%; \n\n- (c) But 4090 kg/h Cu will be transferred to the loaded organic phase instead of 3800 kg Cu. \n\nThe resulting flows and Cu concentrations are shown in Fig. 16.8b. Of course, the rate at which copper is plated in EW will also have to increase to 4090 kg/h Cu. This can be done by increasing current density and/or by bringing unused cells into operation. \n\n###### 16.9.2. Crud \n\nAlmost all SX circuits experience a phenomenon known as crud formation. Crud is a solid-stabilized emulsion that is formed from various contaminants in the SX circuit. These can include solids in the PLS (colloidal silica from dust or from silica present in the PLS), vegetation, mold, organic degradation precipitates, minor organic constituents, and air entrainment (Ritcey, 1980; Sole, 2008; Virnig, Olafson, Kordosky, & Wolfe, 1999; Wang, 2005). \n\nCrud usually forms a layer at the aqueouseorganic interface of the settler, although it can also float on the surface of the organic phase. Small amounts of interfacial crud can benefit phase separation, by acting as a coalescence medium. \n\nExtractive Metallurgy of Copper \n\n338 \n\n\n\n<!-- Start of picture text -->\n(a) 10<br>8<br>E1<br>6<br>O/A = 1<br>E2<br>4<br>2<br>0<br>0 1 2 3 4 5<br>Cu in aqueous phase (g/L)<br>(b) 1000 m 3 /h stripped organic<br>3.7 g/L Cu<br>Intermediate<br>raffinate Loaded organic<br>1.9 g/L Cu 7.8 g/L Cu 270 m 3 /h spent<br>Mixer Settler Mixer electrolyte from EW<br>35 g/L Cu<br>Extract 2 Extract 1 Strip<br>Settler Mixer Settler<br>Intermediate<br>organic<br>5.3 g/L Cu<br>Raffinate 1000 m 3 /h/h Advance<br>to leach PLS from leach electrolyte to EW<br>0.3 g/L Cu 4.4 g/L Cu 50 g/L Cu<br>Cu in organic phase (g/L)<br><!-- End of picture text -->\n\nFIGURE 16.8 The SX circuit of Fig. 16.6a has been perturbed by receiving a PLS containing 4.4 g/L Cu instead of 4 g/L Cu. It is assumed that Cu EW rate has been increased (by increasing current density) to match the rate at which Cu is being transferred from PLS to electrolyte. (a) Modified McCabeeThiele construction for the extraction isotherm shown in Fig. 16.8a for higher Cu concentration in PLS (4.4 g/L Cu). The construction for a PLS containing 4 g/L Cu is shown in dotted lines. (b) Modified concentrations and solution flows for the new PLS. Note that the only operating variable that has to be changed is the electrolyte recycle flowrate. \n\nLarge amounts can occupy a significant volume of the settler and reduce the rate of phase separation. Floating crud is more harmful, as this can move from one stage to another with the organic phase, thereby transferring adsorbed and entrained impurities thro"}, {"page": 255, "text": "ugh the circuit to the electrolyte. \n\nCrud formation is minimized by minimizing the amount of solids in the PLS. This is done by allowing the PLS to settle in ponds and by directing rain runoff away from PLS collection areas. Vat, agitation, and pressure leaching solutions can be processed through clarification equipment, such as pinned-bed clarifiers, ahead of the SX circuit. Minimizing air entrainment to the mixers and dust egress to the circuit (by installed roofs over the SX mixeresettlers) and careful selection of extractant and diluent for a particular application can also be helpful in mitigating the detrimental effects of crud (Cytec, 2006; Sole, 2008). \n\nCrud is removed from the settler by regular vacuum pumping or by periodically emptying the settler and pumping the crud from the settler floor. It is usually separated from its host organic by filtering on a plate-and-frame or vacuum-drum filter. A centrifuge can also be used (Hartmann, Horbach, & Kramer, 2010; Mukutuma, Mbao, Schwartz, Chisakuta, & Feather, 2007). The liquid portion can be washed out with diluent, organic, or water in a reslurry tank. \n\nChapter | 16 Solvent Extraction \n\n339 \n\nThe crud solids are usually sent to the leach heaps. The host organic is regenerated by mixing it with acid-activated bentonite clay or zeolite then filtering (Dudley & Crane, 2006). This process also removes degradation products (formed by oxidative degradation of the extractant and diluent) from the organic phase, which can also be harmful to phase separation and extraction kinetics. The organic is then returned to the SX circuit. \n\n###### 16.9.3. Phase Continuity \n\nWhen two phases are mixed, the emulsion that forms will be either aqueous-continuous, containing organic droplets (the dispersed phase) in an aqueous matrix (the continuous phase), or it may be organic-continuous, with aqueous droplets dispersed in an organic phase (Sole, 2008; Vancas, 2005). The operating rule of thumb is to run in the continuity of the phase that is more critical to control. For example, to minimize organic contamination of the raffinate and advance electrolyte streams, it would be appropriate to operate the two stages where these streams leave the SX circuit in organic continuity. On the other hand, E1 and wash stages may be run aqueous-continuous to avoid transferring small aqueous droplets (containing impurities) to the strip circuit in the loaded organic phase. \n\nCopper SX plants usually operate with organic-continuous mixing. The rate of phase separation is usually faster from an organic-continuous emulsion. Organic continuity also ensures compact crud formation and minimizes crud movement through the circuit. In certain instances, however, it may be more appropriate to operate specific stages in aqueous continuity. \n\n###### 16.9.4. Organic Losses and Recovery \n\nOne of the main operating costs of an SX plant is the replacement of extractant and diluent. The main cause of diluent loss is evaporation. Both extrac"}, {"page": 256, "text": "tant and diluent are lost to crud and by entrainment in the raffinate and advance electrolyte. \n\nAppropriate choice of diluent and a roof over settlers can minimize evaporative losses (Bishop, Gray, Greene, Bauer, Young, May, Evans, & Amerson–Treat, 1999). Losses to crud can be prevented by minimizing crud formation in the circuit and recovering the contained organic phase (Section 16.9.3). Organic entrainment losses can be minimized or recovered by passing the aqueous stream through an after-settler, or through a coalescer, flotation cell, activated carbon column, or dual media or CoMatrix filter. These types of equipment all allow additional settling time and promote coalescence, so that the organic phase can be recovered and returned to the SX circuit (Greene, 2002; Greene & Rubio, 2010; Minson, Jime´nez, & Gilmour, 2005). \n\n###### 16.10. INDUSTRIAL SOLVENT-EXTRACTION PLANTS \n\nSX plants are designed to match the production rate at which Cu is leached in the preceding leach operation. They vary in capacity from 5 to 400 kt Cu per year (Table 2.7). Table 16.5 gives operational details of seven SX plants. These include plants in which the leach liquors have been generated by dump leaching, heap leaching, and pressure leaching. The range of operating conditions is evident, demonstrating the versatility of this technology. Further details are given by Robinson et al. (2008). \n\nTABLE 16.5 Selected Industrial Copper Solvent-extraction Plant Data (2008). Additional Details of Other Major SX Plant Operations (see Table 2.7) are Given by Robinson et al. (2008) \n\n|.  <br>(see Table 2.7) are|<br>Given by Robinson|<br>et al. (2008)|<br>Escondida|.||<br>Morenci||\n|---|---|---|---|---|---|---|---|\n|Operation|Bwana Mkubwa,<br>Zambia|El Abra,<br>Chile|Oxide,<br>Chile|Lomas<br>Bayas, Chile|Mantos Blancos,<br>Chile|Stargo,<br>USA|Sepon,<br>Laos|\n|Startup date|2005|e|e|e|1995|2008|2005|\n|Cathode production,<br>t/a|51 000|225 000|150 000|64 300|60 000|125 400|60 000|\n|Total PLS fowrate,<br>m<sup>3</sup>/h|700e750|1200e1400|1123|2300|1140|6041|600|\n|SX plant||||||||\n|Number of SX trains|2|4|3|1|1|1|1|\n|Extraction stages<br>per train|3|3|2|3|2|3|3|\n|Extraction<br>confguration|Series-parallel|Series-parallel|Series|Optimum series-<br>parallel|Series|Series-parallel|Series|\n|Strip stages per train|1|1|1|2|2|1|2|\n|Wash stages per train|1|1|1|1|1|1|0|\n|Mixers||||||||\n|Type|Mixtec|1 pump, 2 aux.|2-stage|Conventional|Lightnin, 2 ю1|SpirokюDOP|1 DOP, 2 VSF|\n|Impeller<br>diameter, m|1.4|1.9|e|1.6|e|2.9|1.8|\n|Power (kW)|69|55|e|66|21|40|50|\n\n\n\n|Material|Stainless steel|Polymer concrete|Stainless steel|Steel|Vinyl ester-lined<br>concrete|Stainless steel|Stainless steel<br>Capter|\n|---|---|---|---|---|---|---|---|\n|Extraction residence<br>time, s|2.5e3|2.5|3|2|3.2|2.5|3<br> | 1|\n|Strip residence<br>time, s|3|3|4.8|1.65|1.6|0.13|3<br><br>Sove|\n|Settlers|||||||nt Ex|\n|Length -width-<br>depth, m|10.7-17.25-<br>1.2|28-29-<br>1.1|24.7-26.4-<br>1.06|26-18-<br>1.1|25-25-1|31.7-28.7-<"}, {"page": 257, "text": "br>1.25|20.35-17.7-<br>2.0<br>raction|\n|Picket fences per<br>settler|2|2|1|1|3|2|4<br>|\n|Settling velocity,<br>m<sup>3</sup>/m<sup>2 </sup>h|4.9|3.7|3.8|4.8|3.6|3.3e3.6|4.7|\n|Material|Stainless steel|HDPE-lined<br>concrete|Stainless steel|HDPE-lined<br>concrete|HDPE-lined concrete|Stainless steel|Stainless steel|\n|Organic depth, mm|e|270e320|300|300|250|355|350|\n|Aqueous depth, mm|200e380|730e680|600|600|640|610|1650|\n|Organic phase||||||||\n|Extractant|LIX 984NC|LIX 84 ICюLIX 612<br>NLV|<br>Acorga M5640|LIX 84-IC|Acorga M5640ю LIX<br>8186|LIX 616|LIX 974N LVS|\n|Diluent|Shellsol 2325|Shellsol 2046AR|Shellsol<br>2046AR|Shellsol 2046AR|Solbrax M|Penrico 170ES|Shellsol 2046TH|\n|[Extractant] (vol.-%)|25e28|16.2e16.6|17|21|15.8|28|32e26<br>341|\n\n\n\n(Continued ) \n\n|TABLE 16.5 Select<br>(see Table 2.7) are|ed Industrial Coppe<br>Given by Robinson|r Solvent-extra<br> et al. (2008)dc|ction Plant Data <br>ont’d<br>Escondida|(2008). Additiona|l Details of Other M|ajor SX Plant<br>Morenci|Operations|\n|---|---|---|---|---|---|---|---|\n|Operation|Bwana Mkubwa,<br>Zambia|El Abra,<br>Chile|Oxide,<br>Chile|Lomas<br>Bayas, Chile|Mantos Blancos,<br>Chile|Stargo,<br>USA|Sepon,<br>Laos|\n|Flowrate per train,<br>m<sup>3</sup>/h|550/650|1500|1250|1100|1120|2043|1050|\n|PLS||||||||\n|Flowrate per train,<br>m<sup>3</sup>/h|700e750|1300|1123|1150|1140|6041|600|\n|Cu, g/L|8ю 13|2.5|7|4.1|5.2|2.7|14e17|\n|Fe, g/L|e|3.0|2.5|1.5|1.7|3.1|30e35|\n|Mn, g/L|0.5|0.65|0.45|3.4|e|0.5|2.0|\n|Cl, g/L|e|1100|0.25|10.6|42|e|e|\n|pH|2.0|2e2.1|1.6e1.8|2.1|1.5|1.9|1.8e2.5|\n|Raffnate||||||||\n|Cu, g/L|0.6ю1.5|0.18|0.5|0.65|0.64|0.2|0.6e1.5|\n|H2SO4, g/L|11ю17|7|12|6|11.7|7.2|30e35|\n\n\n\n|Entrained organic,<br>mg/L<br>e<br>20<br>40<br>30<br>43<br>40<br>20e30|\n|---|\n\n\n\n###### Spent electrolyte \n\n|Cu, g/L|38|41|38|43|34|32|35|\n|---|---|---|---|---|---|---|---|\n|H2SO4, g/L|187|187|180|182|198|195|185|\n|Co, g/L|180|180|160|195|150|155|200|\n|Flowrate per train,<br>m<sup>3</sup>/h|300/180|520|450|720|426|1250|570|\n\n\n\n###### Advance electrolyte \n\n|Cu, g/L|49|54|50|53|45|45|51|\n|---|---|---|---|---|---|---|---|\n|H2SO4, g/L|178|170|170|165|180|172|165|\n|Entrained organic,<br>mg/L<br>Performance|e|4|<10|13|8|10|<15|\n|Extraction<br>effciency, %|e|93|93e96|85|90|94|93|\n|Stripping<br>effciency, %|65e68|68e70|70|84|67|63|e|\n|Cu transfer,<br>g/L-vol.-%|0.23|0.27|0.24|0.36|0.30|0.30|0.24|\n\n\n\n###### Performance \n\nExtractive Metallurgy of Copper \n\n344 \n\n###### 16.11. SUMMARY \n\nImpure leach solutions containing relatively low concentrations of copper are processed to high copper concentration, pure EWelectrolytes by SX. It is a crucial step in producing high purity electrowon copper from leached ores. \n\nThe SX process consists of extracting Cu<sup>2ю</sup> from aqueous PLS into a copperspecific organic extractant, separating the aqueous and organic phases by gravity, and then stripping Cu<sup>2ю</sup> from the organic extractant into high-H2SO4 electrolyte returned from the EW circuit. The process is continuous and is carri"}, {"page": 258, "text": "ed out in large mixeresettlers. \n\nThe SX process is equilibrium-controlled. Loading of Cu into the organic extractant is favored by the low acid concentration (0.5e5 g/L H2SO4) of the PLS. Stripping of Cu from the organic extractant is favored by the high acid concentration (180e190 g/L H2SO4) of the electrolyte. \n\nThe copper-specific organic extractants used in the copper industry are modified aldoximes, ketoximes, and modified aldoximeeketoxime and aldoximeeketoxime mixtures, the relative strength of which can be tailored for the particular application. The extractant is dissolved in a kerosene diluent to a concentration appropriate to the Cu concentration of the PLS (typically 5e35 vol.%). \n\nAbout 4.5 million tonnes of Cu per year are treated by SX followed by EW. Copper production by SX-EW continues to grow as increasing volumes of ore and concentrates are processed by leaching technologies. \n\n###### REFERENCES \n\n- Anderson, C. G., Giralico, M. A., Post, T. A., Robinson, T. G., & Tinkler, O. S. (2002). Selection and sizing of copper solvent extraction and electrowinning equipment and circuits. In A. L. Mular, D. N. Halbe & D. J. Barratt (Eds.), Mineral processing plant design, practice, and control, Vol. 2 (pp. 1709e1744). Littleton, CO: SME. \n\n- Bishop, M. D., Gray, L. A., Greene, M. G., Bauer, K., Young, T. L., May, J., Evans, K. E., & Amerson–Treat, I. (1999). Investigation of evaporative losses in solvent extraction circuits. In S. K. Young, D. B. Dreisinger, R. P. Hackl & D. G. Dixon (Eds.), Copper 99, Vol. IV: Hydrometallurgy of copper (pp. 277e289). Warrendale, PA: TMS. \n\n- Cytec. (2006). Crud: How it forms and techniques for controlling it. Cytec Brochure MCT-1102. www.cytec. com/specialty-chemicals/PDFs/SolventExtraction/CrudFormationandControlinC%20SX.pdf. \n\n- Gigas, B., & Giralico, M. (2002). Advanced methods for designing today’s optimum solvent extraction mixer settler unit. In K. C. Sole, P. M. Cole, J. S. Preston & D. J. Robinson (Eds.), International solvent extraction conference ISEC 2002, Vol. 2 (pp. 1388e1395). Johannesburg: Southern African Institute of Mining and Metallurgy. \n\n- Giralico, M., Gigas, B., & Preston, M. (2003). Optimised mixer settler designs for tomorrow’s large flow production requirements. In P. A. Rivieros, D. G. Dixon, D. B. Dreisinger & J. H. Menacho (Eds.), CoppereCobre 2003, Vol. VI, Book 2. Hydrometallurgy of copper: Modelling, impurity control and solvent extraction (pp. 775e794). Montreal: CIM. \n\n- Greene, W. A. (2002). Organic recovery with CoMatrix filtration. In K. C. Sole, P. M. Cole, J. S. Preston & D. J. Robinson (Eds.), International solvent extraction conference ISEC 2002, Vol. 2 (pp. 1428e1433). Johannesburg, South Africa: Southern African Institute of Mining and Metallurgy. \n\n- Greene, W., & Rubio, D. (2010). Aqueous coalescer for electrolyte and raffinate entrained organic removal. In Hydroprocess 2010 (pp. 90e92). Santiago, Chile: Gecamin. \n\n- Hartmann, T., Horbach, U., & Kramer, J. (2"}, {"page": 259, "text": "010). Copper crud treatment, concentration-dependent pond depth adjustment for decanter centrifuges, DControl<sup>-</sup> . In Hydroprocess 2010 (pp. 82e83). Santiago, Chile: Gecamin. \n\nChapter | 16 Solvent Extraction \n\n345 \n\n- Hein, H. (2005). The importance of a wash stage in copper solvent extraction. In J. M. Menacho & J. Casas de Prada (Eds.), HydroCopper 2005 (pp. 425e436). Santiago, Chile: Universidad de Chile. \n\n- Hopkins, W. (2005). Fire hazards in SX plant design e an update. In ALTA SX/IX world summit on SX fire protection. Melbourne, Australia: ALTA Metallurgical Services. \n\n- Hurtado-Guzma´n, C., & Menacho, J. M. (2003). Oxime degradation chemistry in copper solvent extraction plants. In P. A. Rivieros, D. G. Dixon, D. B. Dreisinger & J. H. Menacho (Eds.), CoppereCobre 2003, Vol. VI, Book 2: Hydrometallurgy of copper: Modelling, impurity control and solvent extraction (pp. 719e734). Montreal: CIM. \n\n- ICSG. (2010). Directory of copper mines and plants 2008 to 2013. Lisbon, Portugal: International Copper Study Group. http://www.icsg.org. \n\n- Kokotov, Y., Braginsky, L., Shteinman, D., Slonim, E., Barfield, V., & Grinbaum, B. (2010). Turbulent settling (TS) technology for solvent extraction. In ALTA copper 2010. Melbourne, Australia: ALTA Metallurgical Services. \n\n- Kordosky, G. A. (2002). Copper recovery using leach/solvent extraction/electrowinning technology: forty years of innovations, 2.2 million tonnes of copper annually. In K. C. Sole, P. M. Cole, J. S. Preston & D. J. Robinson (Eds.), International solvent extraction conference ISEC 2002, Vol. 2 (pp. 853e862). Johannesburg: Southern African Institute of Mining and Metallurgy. \n\n- Kordosky, G. A. (2008). Development of solvent-extraction processes for metal recovery e finding the best fit between the metallurgy and the reagent. In B. A. Moyer (Ed.), Solvent extraction: fundamentals to industrial applications. International solvent extraction conference ISEC 2008, Vol. 1 (pp. 3e16). Montreal: CIM. \n\n- Kordosky, G., & Virnig, M. (2003). Equilibrium modifiers in copper solvent extraction reagents e friend of foe? In C. A. Young, A. M. Alfantasi, C. G. Anderson, D. B. Dreisinger, G. B. Harris & A. James (Eds.), Hydrometallurgy 2003, Vol. 1: Leaching and solution purification (pp. 905e916) Warrendale, PA: TMS. \n\n- Kordosky, G. A., Sudderth, R. B., & Virnig, M. J. (1999). Evolutionary development of solvent extraction reagents: real life experiences. In G. V. Jergensen, II (Ed.), Copper leaching, solvent extraction, and electrowinning technology (pp. 259e271). Littleton, CO: SME. \n\n- Maes, C., Tinkler, O., Moore, T., & Mejı´as, J. (2003). The evolution of modified aldoxime copper extractants. In P. A. Rivieros, D. G. Dixon, D. B. Dreisinger & J. H. Menacho (Eds.), CoppereCobre 2003, Vol. VI, Book 2. Hydrometallurgy of copper: Modelling, impurity control and solvent extraction (pp. 753e760). Montreal: CIM. \n\n- Miller, G. (2005). Engineering design for lowering fire risk. In ALTA SX/IX w"}, {"page": 260, "text": "orld summit on SX fire protection. Melbourne, Australia: ALTA Metallurgical Services. \n\n- Miller, G. (2006). Design of mixer-settlers to maximise performance. In ALTA copper 2006. Melbourne, Australia: ALTA Metallurgical Services. \n\n- Minson, D., Jime´nez, C., & Gilmour, J. (2005). Filtros Co-Matrix e resultados de una plata pilota y sus applicaciones en las plantas de extraccio´n por solventes. In J. M. Menacho & J. Casas de Prada (Eds.), HydroCopper 2005 (pp. 437e448). Santiago, Chile: Universidad de Chile. \n\n- Mukutuma, A., Mbao, B., Schwartz, N., Chisakuta, G., & Feather, A. (2007). A case study on the operation of a Flottweg Tricanter<sup>-</sup> centrifuge for solvent-extraction crud treatment at Bwana Mkubwa, Ndola, Zambia. In Africa’s base metals resurgence (pp. 393e405). Johannesburg, South Africa: Southern African Institute of Mining and Metallurgy. \n\n- Nisbett, A., Peabody, S., & Crane, P. (2009). Concepts for developing high performing copper solvent extraction circuits. In ALTA Copper 2009. Melbourne, Australia: ALTA Metallurgical Services. \n\n- Nisbett, A., Peabody, S., & Kordosky, G. A. (2008). Developing high-performing copper solvent-extraction circuits: strategies, concepts, and implementation. In B. A. Moyer (Ed.), Solvent extraction: Fundamentals to industrial applications. International solvent extraction conference ISEC 2008, Vol. 1 (pp. 93e100). Montreal: CIM. \n\n- Outotec. (2007). Outotec copper SX-EW technology. www.outotec.com/38582.epibrw. \n\n- Pekkala, P., Laitala, H., Nyman, B., Ekma, E., & Weatherseed, M. (2007). Performance highlights of a modern VSFTM SX plant. In ALTA copper 2007. Melbourne, Australia: ALTA Metallurgical Services. \n\n- Ritcey, G. M. (1980). Crud in solvent extraction processing e a review of causes and treatment. Hydrometallurgy, 5, 97e107. \n\nExtractive Metallurgy of Copper \n\n346 \n\nRobinson, T., Moats, M., Davenport, W., Karcas, G., Demetrio, S., & Domic, E. (2008). Copper solvent extractione2007 world operating data. In B. A. Moyer (Ed.), Solvent extraction: Fundamentals to industrial applications. International solvent extraction conference ISEC 2008, Vol. 1 (pp. 435e440). Montreal: CIM. \n\n- Rojas, E., Araya, G., Picardo, J., & Hein, H. (2005). Serie paralelo o´ptimo: un neuvo concepto de con- \n\nfiguracı´on en extraccı´on por solventes. In M. Menacho & J. Casas de Prada (Eds.), HydroCopper 2005 (pp. 449e458). Santiago, Chile: Universidad de Chile. \n\n- Smith, B. (2009). Fires in SX plants e recent trends in fire prevention and fire protection. In ALTA copper 2009. Melbourne, Australia: ALTA Metallurgical Services. \n\n- Soderstrom, M. (2006). New developments in copper SX reagents. In ALTA copper 2006. Melbourne, Australia: ALTA Metallurgical Services. \n\n- Sole, K. C. (2008). Solvent extraction in the hydrometallurgical processing and purification of metals: process design and selected applications. In M. Aguilar & J. L. Cortina (Eds.), Solvent extraction and liquid membranes: Fundamentals and applicat"}, {"page": 261, "text": "ions in new materials (pp. 141e200). New York: Taylor and Francis. \n\n- Tinkler, O. S., Cronje, I., Soto, A., Delvallee, F., & Hangoma, M. (2009). The ACORGA OPT-series: industrial performance vs. aldoxime:ketoxime reagents. In ALTA copper 2009. Melbourne, Australia: ALTA Metallurgical Services. \n\n- Vancas, M. F. (2003). Solvent extraction settlers e a comparison of various designs. In P. A. Rivieros, D. G. Dixon, D. B. Dreisinger & J. H. Menacho (Eds.), Proceedings CoppereCobre 2003. Vol. VI, Book 2: Hydrometallurgy of Copper: Modelling, impurity control and solvent extraction (pp. 707e718). Montreal: CIM. \n\n- Vancas, M. F. (2005). A practical guide to SX plant operation. In Solvent extraction for sustainable development, international solvent extraction conference ISEC 2005. Beijing, China: China Academic Journal Electronic Publishing House. \n\n- Virnig, M., Eyzaguirre, D., Jo, M., & Calderon, J. (2003). Effects of nitrates on copper SX circuits: a case study. In P. A. Rivieros, D. G. Dixon, D. B. Dreisinger & J. H. Menacho (Eds.), CoppereCobre 2003, Vol. VI, Book 2: Hydrometallurgy of copper: Modelling, impurity control and solvent extraction (pp. 795e810). Montreal: CIM. \n\n- Virnig, M. J., Olafson, S. M., Kordosky, G. A., & Wolfe, G. A. (1999). Crud formation: field studies and fundamental studies. In S. K. Young, D. B. Dreisinger, R. P. Hackl & D. G. Dixon (Eds.), Copper 99eCobre 99, Vol. IV: Hydrometallurgy of copper (pp. 291e304). Warrendale, PA: TMS. \n\n- Wang, C. Y. (2005). Crud formation and its control in solvent extraction. In Solvent extraction for sustainable development. International solvent extraction conference ISEC 2005. Beijing, China: China Academic Journal Electronic
