Repository: NDDev-Technocracy-OpenNetwork/hack-2026-nornickel-knot

> **DEPRECATED.** This repository is archived and no longer maintained.
> It is kept read-only for reference; its GDS anchor records
> `lifecycle: archived` under `portfolio:archived-projects`.

# Nornickel Scientific Knot

Живая карта знаний R&D для горно-металлургической отрасли: система превращает архив отчётов, статей, презентаций и экспериментальных материалов в типизированный граф знаний, а затем отвечает на вопросы естественным языком с источниками и страницами первоисточников.

Проект подготовлен командой **Harmonic Labs** для **Норникель AI Hack 2026**, трек **«Научный клубок»**.

File: data/parsed/Материалы конференций/4th International Symposium on High-Temperature Metallurgical Processing.json (part 20 of 36)
iron and a low content FeO of 0.22%, which reveals that the pellets are completely oxidized. Basicity (CaO/SiC>2) of pellets is 0.87. AI2O3 content is 1.6% and other elements content of pellets is very low. \n\n||Ta|ble I. Che|mical Co"}, {"page": 249, "text": "|mposition o|f Self-flu|xed Pellets|(mass %)|||\n|---|---|---|---|---|---|---|---|---|---|\n|FStotal|FeO|S1O2|CaO|AI2O3|MgO|K20|Na20|S|P|\n|63.13|0.22|3.58|3.13|1.60|0.25|0.03|0.08|0.02|0.02|\n\n\n\nThe pellets physical property and metallurgical performances are shown in Table II which were tested by the relevant standard of COREX. Pellets with 2670 N-pellets\" compressive strength have a porosity of 22.27%. The reduction degradation and reduction swelling indexes are low. The softening temperature is 965 °C. Thus it can be seen that self-fluxed pellets can meet the requirement of raw materials for COREX. \n\n|Table|II. Physical P|roperty and|Metallurgica|l Performan|ces of Self-|fluxed Pelle|ts|\n|---|---|---|---|---|---|---|---|\n|Compressive|||RDI/%|||||\n|strength/<br>(N-pellets\"<sup>1</sup>)|Porosity/%|+6.3mm|+3.15mm|-0.5mm|RSI/%|*TS/C|*Tm/C|\n|2670|22.27|97.07|97.16|2.76|8.90|965|1266|\n\n\n\n* Ts - softening temperature, Tm- melting temperature. \n\n###### Experimental Methods \n\nThe reducing test was carried out according to the ISO - 4695-2007. Pellets of 500g were prepared with size of 10 ~ 12.5 mm and 12.5 ~ 16 mm accounting for 50%, respectively. The pellets were reduced in the reaction tube (<t> 75 mm x800 mm) for 3 hours. The pellets were cooled in nitrogen atmosphere when the reduction was finished. To study the effect of reduction temperature on reduction behavior, the temperature was varied from 600 °C to 900 °C as reduction gas composition was set at 25% H2 and 75% CO according to the actual operating parameters in COREX process. The reducing gas flow rate was 0.8m -h\" . The influence of gas composition on reduction behavior was studied by changing the H2 / (CO + H2) mole ratio (0, 0.25, 0.5, 0.75, 1.0) when the temperature was fixed at 800 °C. The metallization rate was calculated by Equation (1). \n\n###### r|=(MFe/TFe)xl00% \n\n(l) \n\nWhere: _r\\_ -Metallization rate, %; \n\nMFe- The content of metallic iron in prereduced pellets, %; TFe - The total content of iron in prereduced pellets, % \n\n354 \n\nThe reduction degree was calculated by Equation (2) based on the weight change of the pellets during the reduction. \n\n\n\nWhere : RI- Reduction degree of the prereduced pellets,%; \n\nmo-The mass of the pellets immediately before starting the reduction,g; rrii-The mass of the pellets after reduction,g; \n\nWi-the content of FeO in pellets before the reduction,%; \n\nW2-the total content of iron in pellets before the reduction,% \n\nThe reduction swelling index was calculated by volume change of pellets before reduction and after reduction, and the volume of pellets was measured by water immersion. The compressive strength of the prereduced pellets was measured by using an intelligent compressive strength instrument (type: ZQYC) according to the standard of ISO4700. The microstructure of prereduced pellets was observed on an optical microscope, Leica DMRXE, at magnifications of 50-1000. \n\n###### **Results and Discussion** \n\nEffect of Reduction Tempreature on Pellets Redu"}, {"page": 250, "text": "ction Behavior \n\nThe effect of reduction temperature on quality of prereduced pellets is illustrated in Figure 1. \n\nFigure l.The effect of reduction temperature on the metallization rate (r|), reduction degree(RI), compressive strength and reduction degree of the prereduced pellets. (H2/ (CO+H2) =0.25, reduction for 3hours) \n\nIt can be seen that the metallization rate, compressive strength and reduction degree of prereduced pellets dramatically increase with the elevation of reduction temperature while the reduction swelling index declines. When the reduction temperature increases from 600 \"C to \n\n355 \n\n900 \"C, the metallization rate, the reduction degree and compressive strength of prereduced pellets increases from 60.7%, 47.9% and фlON-pellet\"<sup>1</sup> to 94.9%, 92.7% and gogN-pellet\"<sup>1</sup> , respectively, and swelling index gradually decreases from 13.5% to 5.8%, which are all in the normal swelling range. \n\nIron oxide is reduced step by step(Fe20 3^Fe 30 4^FeO^Fe) and when the temperature was higher than 570 \"C metallic iron appears. Figure 2 shows that the gas composition in the equilibrium reaction between CO or H2 and iron oxide at different temperature [8].In terms of thermodynamic analysis, most reductions (2,4,5,6) occur are endothermic reactions. So, high temperature is benefit for the reduction by CO-H2 mixture reducing gas. The gas diffusion coefficient and reduction rate constant augment with an increase in reduction temperature, which favors the reduction according to reaction kinetics. From the analysis above, the higher reducing gas temperature, the higher metallization rate and reduction degree. However, the highest reduction temperature should be controlled below softening point. \n\n\n\n<!-- Start of picture text -->\n100 r-  1<br>VC<br><!-- End of picture text -->\n\nFigure 2.The equilibrium state of iron oxide reduced by CO or H2 at different temperatures. ((]) (CO)= CO/(CO+C02), (|)(H2)= H2/(H2+H20)) \n\nl-l/4Fe 30 4 (s) +CO=3/4Fe (s) +C0 2; 2-Fe 30 4 (s) +CO=3FeO (s) +C0 2; 3-FeO (s) +CO=Fe (s) +C0 2; 4-l/4Fe 30 4 (s) + H2=3/4Fe (s) + H 20; 5-Fe304 (s) +H2=3FeO (s) +H 20; 6-FeO (s) + H2=Fe (s) +H 20 \n\nIt is observed that the reaction (2CO (g)=C02(g)+C(s)) becomes easy and deposited carbon appears at a low temperature(600~700 \"C ). As the deposited carbon reaction is exothermic reaction, high temperature would restrain the reduction. Hence, the gas diffusion coefficient and reduction rate constant are low between 600\"C and 700\"C. Moreover, the deposited carbon in the surface of pellets is unfavorable to the reduction. Consequently, the pellets retention time of low temperature area in shaft furnace should be controlled as short as possible to prevent carbon deposition. \n\nThe compressive strength is determined by the metallic iron grain and slag phase in prereduced pellets. The swelling is caused by the crystal lattice distortion during hematite being reduced to magnetite in pellets [9]. Figure 3 depicts the microstructure o"}, {"page": 251, "text": "f the prereduced pellets at different temperatures. The distribution of metallic iron grains changes from punctiform to lamellar. The metallic iron grains are less distributed while the magnetite and pores distribute in a big area \n\n356 \n\n(Figure 3(a)), which result in low compressive strength and high swelling index. When the temperature increases, the crystal particles make pellets dense due to the lamellar distributed of metallic iron grains become more and pores get less (Figure 3 (b), (c), (d)). Therefore the compressive strength increases and swelling index comes down. Additionally, the calcium ferrite (CaO-Fe2C>3) is formed in the pellets roasted process. Metallic iron layer is generated on the surface of calcium wustite rather than iron whisker during reduction. The presence of Metallic iron layer would inhibit the pellets expansion to a certain extent, so the reduction swelling indices are relatively small (<15%). \n\n\n\nFigure 3.The microstructure of the prereduced pellets at different temperatures. (Fe—bright white grains; Fe3Ы4—daffodil yellow, granular; Slag phase—charcoal grey; pore—black, irregular) \n\nAlthough the metallization rate of prereduced pellets at 900°C (94.9%) is higher than that at 800 °C (80.1%) , the pellets and lump ore stick together in actual production at high temperatures(>850°C) [10-13]. So the reduction temperature is set at 800°C in the following gas optimization tests in order to get better quality prereduced pellets. \n\n###### Effect of Reducing Gas Composition on Pellets Redction Behavior \n\nThe effect of reducing gas composition on metallization rate, reduction degree, compressive strength and reduction swelling index of prereduced pellets are shown in Figure 4. Reduction degree and compressive strength of pellets are improved by an increase in mole fraction of H2 in reducing gas. Metallization rate, reduction degree and compressive strength are achieved to \n\n357 \n\n81.1%, 70.4% and 522 N-pellet\"<sup>1</sup> when the pellets was reduced by pure CO (H2 /(CO + H2)=0).As the mole fraction of H2 increases to 100% (pure H2), the metallization rate and reduction degree reach 96.2% and 99.4%, respectively, and the compressive strength is 960N-pellet\" . While the reduction swelling index drops from 11.2% to 5.5% with the mole fraction of H2 at 50%. After that the swelling index rises slightly. The pellets have normal swelling (<15%) with the increasing mole fraction of H2. \n\nDue to the fact that H2 has better thermal conductivity, lower viscosity coefficient and smaller atomic radius and larger diffusion ability than that of CO. H2 diffuses faster than CO into the reaction surface in pellets, and at the same time, reaction product H2O spreads faster than CO2 from reaction surface to the outside air. Which illustrates H2 is more active than CO [14]. Therefore the elevation of mole fraction of H2 in reducing gas could enhance metallization rate and reduction degree of prereduced pellets. \n\n\n\n<!-- Start of picture text -->"}, {"page": 252, "text": "\nH2/(COtH2)<br><!-- End of picture text -->\n\nFigure 4.The effect of reducing gas composition on the metallization rate (r|), reduction degree(RI), compressive strength and reduction degree of the prereduced pellets. (reduction at 800 °C for 3hours) \n\nThe microstructure of the prereduced pellets under different reducing gas compositions is shown in Figure 5. \n\n\n\nFigure 5.The microstructure of the prereduced pellets under different reducing gas compositions (Fe—bright white grains; Fe304—daffodil yellow, granular; Slag phase—charcoal grey; pore—black, irregular) \n\n358 \n\nAs can be seen from Figure 5(a), scattered metallic iron exists in the form of fibrous grains, and some unreduced magnetite grains and big pores occur in the pellets, which results in a low metallization rate and compressive strength when the pellets were reduced by pure CO at 800 °C. When the mole fraction of H2 increases, metallic iron granules interconnect and form reticular and lamellar bridges of metallic bonds (Figure 5(b) and (c)), which contributes to the high comprehensive strength and metallization rate of prereduced pellets. \n\nThe swelling index falls when the mole fraction of H2 is elevated from 0% to 50%, because the fibrous metallic iron grains (reduced by pure CO) have greater resistance than lamellar metallic iron grains (reduced by pure H2). The pellets reduced by CO have bigger internal stress and swelling index than that by H2. Nevertheless the axial stress also exists in the lamellar metallic iron grains forming process [15]. Compared to CO, H2 has higher diffusion coefficient and reaction rate, thus pellets reduced by H2 possess a greater instantaneous stress and present a higher swelling index. Therefore swelling index of prereduced pellets increases slightly after H2 mole fraction reaching 50%. Overall, the reduction swelling index of self-fluxed pellets is lower than 15% meeting the requirements of COREX process. \n\n###### **Conclusions** \n\n(1) Both increasing reduction temperature and mole fraction of H2 in reducing gas could improve metallization rate and reduction degree and compressive strength of prereduced pellets. The reduction temperature and compositions of reducing gas have relatively small effect on reduction swelling, and all swelling indices are below 15%. The metallic iron grains are fibrous in the pellets reduced by CO. In contrast, the lamellar metallic iron is the chief distribution in pellets reduced by H2. \n\n(2) The tests reveal that the self-fluxed pellets could be a good kind of iron-bearing material for COREX. The pellets reduced by pure H2 at 800 °C have high metallization rate (96.2%), reduction degree (99.4%), compressive strength (960N-pellet\" ) and a low swelling index(7.5%). \n\n###### **References** \n\n1 T.J. Yang, D.B. Huang, and L.T. Kong, _Smelting Reduction_ (Beijing, Metallurgical Industry Press, 1988), 67-77. \n\n2 J. Fang and SJ. Hao, _Process and Theory of Non-blast Furnace Ironmaking_ (Beijing, Metallurgical Industry Press, 200"}, {"page": 253, "text": "2), 146-176. \n\n3 Y.L. Yao, F. Yu, and L.B. Deng, \"COREX Operation and Development Direction Analysis,\" _Shanxi Metallurgy,_ 4 (2010), 5-7. \n\n4 J. Fang et al., \"Change of High Temperature Strength of Pellets During Roasting and Reduction,\" _Iron and Steel,_ 42(2)(2007), 11-14. \n\n5 T. Umadevi et al., \"Influence of Pellet Basicity (CaO/Si02) on Iron Ore Pellet Properties and Microstructure,\" _ISIJInternational,_ 51 (1) (2011),14-20. \n\n6 K. Piotrowshi, \"Effect of Gas Composition on the Kinetics of Iron Oxide Reduction in a Hydrogen Production Process,\" _Internationaljournal of Hydrogen Energy,_ 30(2005),1543-1554. \n\n7 A.A. ElGeassy, and V. Rajakumar, \"Gaseous Reduction of Wustite with H2,CO and H2-CO \n\n359 \n\nmixtures,\" _Trans ISIJ,_ 25(1985), 449^158. \n\n8 X.H. Huang, _Principles of Iron and Steel Metallurgy_ (Beijing, Metallurgical Industry Press, 2007), 284-290. \n\n9 Fu J.Y., and D.Q. Zhu, _Iron Ore Oxidized Pellets Basic Principles, Processes and Equipment_ (Changsha, Centre South University Press, 2005), 227-233. \n\n10 S.L. Wu et al., \"Study on the Characteristics in Shaft Furnace of COREX-3000 Process,\" _Baosteel BAC, A,_ (2008), 102-107. \n\n11 S.L. Wu et al., \"Basic Characteristics of the Shaft Furnace of COREX Smelting Reduction Process Based on Iron Oxides Reduction Simulation,\" _ISIJ international,_ 50(7)(2010),1032-1039. \n\n12 T. Kang, S. Gupta, and V. Sahajwalla, \"Characterizing Swelling Behavior of Iron Oxides during Solid State Reduction for COREX Application and their Implications on Fines Generation,\" _ISIJ international,_ 47(11)(2007), 1590-1598. \n\n13 B.S. Chen, R.X. Zhang, and Y.S. Zhou, \"Technology of COREX Smelting Reduction Ironmakmg,\" _Iron & Steel,_ 33(2)(1998),l-6. \n\n14 Y.F. Fan, and Y Qiao, \"A Laboratory Experiment on the Influence of Reducing Gas Composition on the Reducibility of Iron Ore in COREX Process,\" _Baosteel Technology,_ 4 (1994),36-40. \n\n15 W. K. Jozwiak et al., \"Reduction Behavior of Iron Oxides in Hydrogen and Carbon Monoxide Atmospheres,\" _Applied Catalysis,_ 326 (2007), 17-27. \n\n360 \n\n**4th** International Symposium on High-Temperature Metallurgical Processing _Edited by: Tao Jiang, Jiann-YangHwang, Phillip J. Mackey, Onuralp Yucel, and Guifeng Zhou TMS (The Minerals, Metals & Materials Society), 2013_ \n\n###### CALCINATION FACTORS OF RUBIDIUM EXTRACTION FROM LOWGRADE MUSCOVITE ORE \n\nShan Zhiqiang<sup>1-2</sup> , Shu Xinqian<sup>1</sup> , Feng Jifu<sup>2</sup> , Zhou Weining<sup>2</sup> \n\n1 School of Chemical and Environmental Engineering, China University of Mining & Technology; Peking, Haidian District, 100083, China Comprehensive Utilization Research Institute of Resource, Guilin Research Institute Geology for Mineral Resources; Guilin, Qixing District, 541004, China \n\n**Keywords:** Modified calcination, Muscovite ore, Chlorinating agent \n\n###### **Abstract** \n\nModified calcination conditions on the extraction of rubidium resources from muscovite (KAl2[AlSi30io](OH)2) ore are systematically studied. The impact of "}, {"page": 254, "text": "various factors on the rubidium leaching rate is also analyzed, including the agent types, roasting time, the mass ratio, roasting temperature, etc. The results indicate that the best agent is a combination of sodium chloride and calcium chloride, its mass ratio of muscovite/NaCl/CaC^ is 1:0.25:0.25. Calcined at 850 D for 30 minutes, the rubidium leaching rate is up to 90%. The reaction of muscovite ore with the chlorinating agent CaC12 has been studied by TG/DSC, the calcined intermediates are identified by XRD, and the surface morphology before and after leaching is characterized by SEM. Rubidium chloride products can be obtained with a purity of 92% by using t-BAMBP extraction, hydrochloric acid reextraction and purification. \n\n###### **Introduction** \n\nRubidium is one of rare alkali metals, which is found in 1981 by German R.W. Bunsen and G.R. Kirchhof. Rubidium includes the following features: atomic number is 37, each atom weight 85, the body-centred cubic lattice, each unit cell has two metal atoms, and the density is 1.532g/cm<sup>3</sup> . The properties of low melting point (312.46 K) and malleability make rubidium have a strong chemical activity and photoemission. Rubidium provides a main material for manufacturing phototube with a wide range of light waves, which possess high sensitivity and stability. Efforts are being made to carry out research on rubidium ion gngine, magnetic flux generators and thermoelectric transudcer, etc. Rubidium exists in muscovite ore(KAl2[AlSi30io](OH)2 (monoclinic system and hexagonal layered structure) as isomorphism and replace the large radius of the potassium atoms, as well as part of rubidium locate between structure layers. The complex components bring great difficulty in comprehensive recycling. \n\nIon exchange, precipitation and extraction are the three main methods in the rubidium resource recovery from muscovite ore. However, the ion exchange method lead to a substantial decline in value for the actual production and complex sample analysis, for high solubility of inorganic ion exchange agent in the water, the poor anti-interference ability of organic resin to the presence of multicharged ions and other reasons. It's main disadvantage of precipitation method is high reagent consumption. To get high-purity substances must be through several precipitation and separation. Rubidium can be easily separated from mother liquor by solvent extraction technology. During rubidium production process, modified calcination is the key process. Its aim is to maximize rubidium leaching rate and determine the mutual correlations among the various factors. \n\n361 \n\nSo, it is important to develop an efficient method for extracting rubidium from its ore and it has been a thrust area of research and development. \n\n###### **Background** \n\nIn Limu(Guangxi province, China), the existence of three types of mica granite mineral has been identified.The first is fine-grained porphyritic muscovite granite, the second coarse-gr"}, {"page": 255, "text": "ained limuscovite granite, and the third fine-grained granite containing muscovite and albite( NaAlSisOs). Elements tracing analysis showed that its content of Rb2Ь is three times more than those of the South China Yanshan granite(table I, table II), SEM image and X ray spectroscopy diagram are shown in Figure 1. Which has a significantly characteristic of enrichment. \n\n###### Table I. The Average Content of Trace Elements in the Granite Body \n\n|Name|Sample<br>||||Eleme|nts (p|pm)||||Ratio|\n|---|---|---|---|---|---|---|---|---|---|---|---|\n||number|Rb|Ba|Sr|Li|Sn|Nb|Ta|W|F|K/Rb|\n|First type|23|1250|83.6|11.5|421|97.7|49.6|27.9|103|0.58|29.1|\n|Second<br>type|17|1082|62.2|19.5|417|53.8|67.8|43.3|64|0.72|33.1|\n|<br>Third type|57|1167|67|24.2|266|145|71.3|52|8|0.55|25.6|\n|Yanshan<br>granite|33|352|240|147|96|42|35|8|4.1|0.14|146|\n\n\n\n###### Table II. The Vertical Variation in Average Content of Element in the ThirdType GraniteBody \n\n|Lithology and|Sample|||Ele|ments|(ppm)||||Ratio|\n|---|---|---|---|---|---|---|---|---|---|---|\n|spatial location|number|Rb|Ba|Sr|Li|Sn|Nb|Ta|F|K/Rb|\n|The upper ore<br>body|27|1202|68.3|26.7|226|31.99|96.5|138|0.6|22.4|\n|The lower ore<br>body|30|1132|65.7|22.1|303|54.1|69.2|70.4|0.5|28.9|\n\n\n\n\n\nFigure 1. SEM image ot giamte body and X ray spectroscopy ingredients diagram \n\n362 \n\n###### **Experiment** \n\nThe muscovite in this study is concentrate product of flotation, and the particle size is less than 0.3 mm. X -ray diffraction analysis shows that the raw material is primarily muscovite and quartz. All samples are heated in a muffle furnace at temperatures ranging from 550°C to 950°C for 0.5h. The ratios of muscovite/NaCl/CaCl2 were 1:0.25:0.10, 1:0.25:0.15, 1:0.25:0.25, 1:0.25:0.35, and 1:0.25:0.45 respectively. After heating sequence, the residue is leached with water at room temperature for lh, and then the undissolved residue is filtered out. The content of rubidium in the leaching liquor is analyzed by Atomic Absorption Spectrometry(AAS, Rayleigh, China). The intermediates and final phases of the products are identified using X-ray diffraction spectrometer. Before and after leaching. The surface morphology of residue is characterized by scanning electron microscope (SEM, JSM6460LV, Japan). \n\n###### **Results and discussion** \n\n###### Effect of calcination time \n\nThe effect of calcination time on the extraction of Rb is shown in Figure 2. The extraction rate increases as the reactions proceed, When calcination time is more than 30 minutes, the leaching rate change very little and the sintering situation is worse. Part of Rb was not be leached. Therefore, the time should be controlled in about 30 minutes. \n\n\n\n<!-- Start of picture text -->\n10  2D  30  40  50<br>Calcination time (min)<br><!-- End of picture text -->\n\nFigure 2. Effect of calcnation time on extraction of Rb (muscovite/CaCl2/NaCl=l:0.25:0.25; temperature=850D) \n\n###### Effect of calcination temperature \n\nCalcium chloride and sodium chloride are used as solid "}, {"page": 256, "text": "chlorination agents in the study, the former is also as a sintering agent. The two kinds of salt react with the water vapor in the air in high temperature conditions, Rb 20 is made conversion into water-soluble RbCl by hydrogen chloride generating in reaction process, then sodium ions displaced rubidium exsit in the form of isomorphous. The effect were investigated when roasting temperature on rubidium extraction ranged from 550 °C to 950 °C . The result is shown in Figure 3. Clearly, the calcination temperature of 850 °C is an optimum temperature. The reactions are slower in the low- \n\n363 \n\ntemperature phase. Two kinds of salt didn't not yet reach the molten state, and the leaching rate increases significantly when the temperature changes from 750 °C to 850 °C. The rubidium is fully chlorinated. NaCl/CaC^ aren't completely dissolved and existed in the form of clusters at 750°C, and the surface of particles become uniform at 850°C, which can be seem from Figure 4. It can be deduced that the wrapped muscovite react with the molten salt completely. The final products of the reactions were CaSiC>3, NaAlSisOs, SiC>2 etc. \n\n\n\n<!-- Start of picture text -->\n100-| 1<br>80 -  /<br>- , 60 -<br>20 - y /<br>o-l * ^ 1  .  1  .  1  .  1<br>550T  650'C  750'C  850X  950V<br>Temperature(°C)<br><!-- End of picture text -->\n\nFigure 3. Effect of temperature on the extration of rubidium(ore/CaCl2/NaCl=l:0.25:0.25, 0.5h ) \n\n\n\nFigure 4. The calcined minerals images(a:750°C, b:850°C) \n\nThe melting points of the two kinds of salt will reduce due to motlen salt effect, and the differential scanning calorimetric(DSC) of the single muscovite sample shows one exothermal peak at 800°C(Figure 5). Chlorination of muscovite ore takes place at high rate, and the reaction completed substantially at 850 °C. At 900 °C, RbCl has been wrapped by calcium silicate generated due to high temperature, there is no need to increase the temperature. This is confirmed by the TG curve(Fig 5), which shows that the weight change is not obvious. \n\n###### Effect of CaCyNaCl addition \n\nThe effect of mass ratio of muscovite to the salts was researched by calcining at 850°C for 0.5h. The experiments select five different ratios. The result is shown in Figure 6. Rb extraction ratio \n\n364 \n\nget a raise with the increase of CaCl2, but it has no obvious change after getting to 90.12%, it is not necessary to increase the amount of CaC^. The presence of large amounts of calcium will bring difficulty in subsequent dйcalcification step. The rubidium has two main trends to be converted into RbCl in the calcination process, the first one is calcium salt chlorination calcination, the second one is sodium ion substitution. XRD indicated the main calcination products are CaSiC>3, NaAlSisOs. The mass ratio of muscovite and NaCl(l:0.25) suggest the molar ratio of Na:(K, Rb, Cs) is approximately 2:1. According to ion replacement mechanism, there are sufficient sodium ions present to exchange with the alkali metal "}, {"page": 257, "text": "ions in the muscovite. \n\n\n\n<!-- Start of picture text -->\n400  600<br>Tempe rature('C)<br><!-- End of picture text -->\n\nFigure 5.TG-DSC curves of the single muscovite ore \n\n\n\n<!-- Start of picture text -->\nCalcination time (min)<br><!-- End of picture text -->\n\nFigure 6. Effect of calcination time on extraction of Rb (muscovite/CaCl2/NaCl=l:0.25:0.25; temperature=850\"C \n\n**The extraction of the leaching solution** \n\nThe contents of lithium, rubidium and cesium in experimental muscovite ore are 0.048% , 0.26% and 0.013% respectively. The concentration of rubidium in leaching solution is 0.534g/L. Firstly, series of process including dйcalcification, purification, concentration are carried out for the leaching solution, then the solution is subjected to solvent extraction using t-BAMBP as extradant. [H ] is taken place by Rb . To remove [H ] in the solution is necessary to make the reaction proceed smoothly, so the solution pH value is adjusted by NaOH. When the concentration gets to 2M/L the t-BAMBP has a high viscosity and it's fluidity get bad. the \n\n365 \n\nliterature shows that low temperature is conducive to extraction rate. Taking into account all factors above, orthogonal test of 3-factors and 4-levels including the extractant(t-BAMBP) concentration, pH value and the ratio of the aqueous phase and the organic phase is arranged. The optimum extraction conditions are as follows: the extradant concentration 1M/L, PH=14, phase ratio(0/A=l : 1 ), the extraction rate can get to 93%. RbCl products with a purity of 92% can be obtained by using hydrochloric acid reextraction and purification. \n\n###### **Conclusions** \n\nNaCl and CaC^ are found to be a potential chlorination agent for the processing of muscovite ore. The above studies have shown that the method of chlorination calcination using two kinds of salt to extract rubidium from muscovite is feasible, The various factors in the calcination process have been studied systematically. A valuable and promising technological scheme for preparing high purity RbCl from muscovite has been proposed. The optimum conditions are as follows : the mass ratio of muscovite /NaCl/CaC^ = 1:0.25:0.25 ; calcination temperature = 850 °C; calcination time=30min. \n\nIn the extraction section, the extractant(t-BAMBP) concentration is IM; the organic phase:the aqueous phase = 1:1; multistage extraction with pH=14; In the conditions above, the extraction rate could get to 93%. Eventually, the rubidium chloride products with a purity of 92% can be obtained. The studies provide an theoretical basis for the comprehensive utilization of muscovite which contains rubidium resource. \n\n###### **References** \n\n1. Jiang.T, \" Simultaneous leaching of manganese and silver from manganese-silveer ores at room temperature,\" Hydrometallurgy, 69(l-3)(2003), 177-186. \n\n2. Qing-hua Tian, \" Extraction of valuable metals from manganese-silver ore, \" Hydrometallurgy, (119-120) (2012), 8-15. \n\n3. J.Jandova, P.Dvorak, \"Recovery of rubidium and po"}, {"page": 258, "text": "tassium alums from lithium-bearing minerals,\" Hydrometallurgy, 119-120(2012), 73-76. \n\n4. D.D.Thorat, B.M.Tripathi, \" Extraction of beryllium from Indian beryl by ammonium hydrofluoride, \" Hydrometallurgy, 109(2011), 18-22. \n\n5. Qunxuan Yan, \"Extraction of valuable metal from lepidolite, \" Hydrometallurgy, 117118(2012), 116-118. \n\n###### **The information of author** \n\n**Shan Zhiqiang:** Ph.D,Lecturer, mainly engaged in the fields of hydrometallurgy \n\nand environmental engineering, mobile: 15201312679, E-mail: shanzq1977@163.com. \n\n**Address:** Comprehensive Utilization Research Institute of Resource, Guilin research Institute Geology for Mineral Resources; Guilin, Qixing District, Fuxing Road, No.2 541004, China \n\nShu Xinqian: professor, director of department of environmental engineering, mainly engaged in the fields of mineral environment and solid waste disposal, mobile: 18600106632, E-mail: shuxinqian@126.com \n\n366 \n\n**4th International Symposium on High-Temperature Metallurgical Processing** _Edited by: Tao Jiang, Jiann-YangHwang, Phillip J. Mackey, Onuralp Yucel, and Guifeng Zhou_ **_TMS (The Minerals, Metals & Materials Society), 2013_** \n\n###### REDUCTION AND SEPARATION OF HIGH IRON CONTENT MANGANESE ORE AND ITS MECHANISM \n\nZhucheng Huang , Bin Chai, Lingyun Yi, Tao Jiang (School of Minerals Processing and Bioengineering; Central South University, Changsha, Hunan 410083, China) \n\nKey words: High Iron Content Manganese Ore, Reduction; Magnetic Separation. \n\n###### **Abstract** \n\nA high iron content manganese ore was reduced at 900-1200 °C and followed by a magnetic separation process. SEM and EDS analyzes were employed to examine the transformation of microstructure and phase in reduced sample and the mechanism was revealed. Results showed that elements enriched during reduction. Iron existed in the metal iron phase and most of oxygen formed compound with manganese. Consequently a clear distinguish between iron phase and manganese minerals formed, which was beneficial to the separation of iron and manganese. But the iron phase can not be monomer dissociation in grinding process and manganese compounds turned into magnetic product as package and mechanic inclusion due to the isomorphism of iron and manganese and the small particle size. And MnO could be found partially in iron phase, which hindered the further separation of manganese and iron. \n\n###### **Introduction** \n\nManganese is widely used in industry. The amount of manganese used in steel industry is very huge and 90% manganese is used in steel industry. Manganese ore resources are rich in China, yet with fewer rich ore but more low-grade ore which accounts for 93.6% and fine refractory ore. The constitution of the ore is very complex and more than 73% of all the manganese ore contains iron[l,2]. With the increasing of consumption of steel, the demand for manganese is becoming larger and larger and the imported ore accounts for more than 50%. Therefore, how to use the manganese ore "}, {"page": 259, "text": "efficiently has very significant meaning. The main method is manganese residual, which is simple and stable. However, the development of the method is limited by the quality of manganese ore, the huge amount of manganese residual, the technology of blast furnace process and economics[3,4]. Chemical benefication which may pollute environment and is difficult to recover iron is still being researched[5,6]. The paper investigated the process in which anthracite coal was the reducing agent for coal-based direct reduction and magnetic separation of the ore, and SEM with EDS measurements were employed to examine the transformation of \n\n1 Corresponding author: Zhucheng Huang, Professor. Tel: 13973184087. E-mail: zchuangcsu@126.com \n\n367 \n\nphase in reduced sample and the mechanism was revealed[7,8]. \n\n###### **Experiment** \n\n###### Materials \n\nThe high iron content manganese which contains 39.05% manganese, 21.28% iron e, 4.79% SiC>2 and 1.93% CaO, was chemically analyzed (seen in Table I). The chemical phases and distribution of iron ore and manganese ore are shown in Table II and Table III. Table II and Table III show 49.53% manganese exists in the form of isomorphism in iron mineral. \n\nTable I The Main Chemical Composition of High Iron Content Manganese Ore \n\n|Compouds|Mn|TFe|FeO|Si02|CaO|A1203|MgO|P|S|LOI|\n|---|---|---|---|---|---|---|---|---|---|---|\n|Content/%|39.05<br>Ta|21.28<br>ble II C|0.13<br>hemical|4.79<br>phase|1.93<br>s and di|0.83<br>stributio|0.33<br>n of iro|0.046<br>n ore|0.025|4.7|\n|Ph|ase||Fe203||Fe2Si0|4|Fe304|FeS|T|Fe|\n|Conte<br>Distributi|nt /%<br>on rate/|%|19.10<br>89.76|<br>|1.92<br>9.02||0.24<br>1.13|0.02<br>0.09|21<br>10|.28<br>0.00|\n\n\n\nTable III Chemical phases and distribution of manganese ore \n\n|Phase|The manganese of iron oxide|Mn02|MnCOj|Mn2Si04|TMn|\n|---|---|---|---|---|---|\n|Content /%|19.34|19.05|0.62|0.04|39.05|\n|Distribution<br>rate/%|49.53|48.78|1.59|0.10|100.00|\n\n\n\nMorphology of the ore was examined by SEM as shown in Figure 1. It was observed that the ore particles were agglomerated forming dense grains and the iron oxide which is in diameter (l~2um) distributed unevenly in bixbyite, so the iron oxide can not be monomer dissociation in grinding process. The phase of anthracite coal, 0 to 2 cm in diameter, is shown in Table IV. \n\n\n\nFigure 1 The SEM of high iron content manganese ore Results of Quantitative Analyses by EDAX \n\n368 \n\n|Point|OPct|MnPct|FePct|Mg Pet|Al Pet|Si Pet|KPct|CaPct|\n|---|---|---|---|---|---|---|---|---|\n|1|26.42|17.97|54.02|0.21|0.22|0.49|0.34|0.33|\n|2|30.71|52.21|13.06|0.37|0.45|1.06|1.29|0.85|\n\n\n\n||Table IV Chemical|Analysis of Ant|hracite Coal||\n|---|---|---|---|---|\n|Phase|Fixed carbon|Moisture|Volatile mater|Moisture|\n|Content/%|79.57|11.29|9.14|3.41|\n\n\n\n###### Methods \n\nThe experimental flow sheet is shown in Figure 2, including raw materials preparation, reduction and magnetic separation. The high content iron manganese ore and anthracite coal were added to reduction jar (©xh: 65mmx 100"}, {"page": 260, "text": "mm), after the high iron content manganese ore was fully blending with anthracite coal. Reduction experiments were carried out in vertical furnace. The material which contains 200g manganese ore with high iron content and 600g anthracite coal was reduced isothermally at given temperatures. After the test, the reduced product is cooled up to room temperature and crushed to undersize of 1 mm after residual coal separation, and then ground to undersize 74um further by ball mill. Magnetic separation was carried out in low intensity magnetic separator. The magnetic product is metallic iron concentrate and manganese is able to be recovered from the non-magnetic product. \n\n369 \n\n\n\n<!-- Start of picture text -->\nHigh Iron Content Manganese<br>Anthracit  Reduction<br>Residual Coal Separation<br>T<br>Reduction Product<br>Crush<br>T<br>Grinding<br>Magnetic Separation<br>Magnetic product  Non-magnetic product<br><!-- End of picture text -->\n\nFigure 2 Flow sheet of the experimental \n\n###### **Results and Discussion** \n\n###### The Reduction of High Iron Content Manganese Ore \n\nSome of our experimental results for the reduction of the high iron content manganese ore are shown in Figure 3, showing metallization rate against time. The most significant factor influencing reduction rate and degree was temperature. It can be seen that the extent of reduction increased as the reduction temperature increased either at the initial or final reaction stages. 81.03% of the total iron had been reduced to metallic iron when the high iron content manganese ore reduced for lOOmin at 1100°C. Further increase in the temperature and time had a negligible effect. The micro structure of reduction products at lower (800°C) and higher (1100°C) reduction temperature is shown in Figure 4. It was observed that the iron phase at the higher temperature is more homogenous with average grain size 10 urn relative to the one at lower temperature[9,l 0]. \n\n370 \n\n\n\n<!-- Start of picture text -->\n| - ~ - 900X1<br>—•— 1000 a C<br><!-- End of picture text -->\n\nFigure 3 Effect of temperature and time in metallization rate of high iron content manganese ore \n\n\n\nFigure 4 Images(SEM) of high iron content manganese ore after reduction 100min at a800°Candbll00°C \n\nThe Separation of Manganese and Iron \n\nThe effects of temperature on the Mn-Fe separation are illustrated in Table V. The reduction time is 100 min, while the grinding fineness is 94.45% less than 0.074mm and the magnetic separation intensity is 150 kA/m. The separation is not very well when the temperature is 900°C, due to iron oxide is difficult to be reduced to mental iron at a low reduction temperature. The iron recovery is only 41.43%, manganese grade of non-magnetic product is 52.42%. The iron grade of non-magnetic products decreases from 15.26% to 3.95% and the iron recovery increases from 41.43% to 92.60% with the increase of temperature. It should point out that when the temperature exceeds 1100°C, there are no obvious changes of the"}, {"page": 261, "text": " concentrate, so the proper temperature is about 1100°C. The iron grade was 56.13% and the content of the manganese was 24.71% in the magnetic product, in which the recovery of iron was 92.60% while the iron grade was only 3.95% and the content of the manganese was 61.43% in the non-magnetic product. \n\nThe effects of reduction time on the separation of Mn and Fe are shown in Table VI under the conditions of the reduction temperature of 1100°C, the grinding fineness of 94.45% less than 0.074mm and the magnetic separation intensity of 150 kA/m. It can be seen from Table VI that the iron recovery and the manganese grade of non-magnetic product increase and the iron grade of non-magnetic product decreases with the increase of reduction time, and when the time is 100min, the separation effects is well. But when the time exceeds 100min, the iron recovery decreases and \n\n371 \n\nthe iron grade increases in the non-magnetic product. So the proper reduction time is lOOmin. \n\nTable V Effects of Reduction Temperature on the Results of Mn-Fe Separation \n\n|Temperature/<br>**C**|Yield|Magnet<br>TFe|ic produ<br>TMn|ct/%<br>Iron<br>recovery|No<br>TFe|n-magnet<br>TMn|ic product/%<br>Manganese<br>recovery|\n|---|---|---|---|---|---|---|---|\n|900|14.15|64.70|21.08|41.43|15.26|52.42|93.78|\n|1000|40.46|54.30|22.46|81.65|8.29|60.32|79.81|\n|1100|46.84|56.13|24.71|92.60|3.95|61.43|73.83|\n|1200|40.11|52.88|25.12|83.62|6.94|61.28|78.46|\n\n\n\nTable VI Effects of Rreduction Time on the Results of Mn-Fe Separation \n\n|||Magne|tic produ|ct/%|N|on-magne|tic product/%|\n|---|---|---|---|---|---|---|---|\n|Time/min|Yield|TFe|TMn|Iron<br>recovery|TFe|TMn|Manganese<br>recovery|\n|30|25.80|55.68|14.56|55.18|15.73|53.83|91.43|\n|60|45.61|56.88|23.59|85.47|8.10|61.29|75.61|\n|100|46.84|56.13|24.71|92.60|3.95|61.43|73.83|\n|150|50.41|48.57|24.80|91.58|4.54|63.26|71.50|\n\n\n\n###### The Mechanism of Separation \n\nThe SEM of reduction product reduced lOOmin at 1100°C is shown in Figure 6. It was observed that a clear borderline between iron phase with average grain size 10 urn and manganese minerals formed, which was beneficial to the separation of iron and manganese. The EDAX showed that elements enriched during reduction and iron existed in the metal iron phase and most of oxygen formed compound with manganese, but solid solution formed by metal iron and mental manganese also hindered the further separation of manganese and iron[ll,12]. \n\n\n\nFigure 6 The SEM of reduction product reduced lOOmin at 1100°C Table Element Concentrations Determined by EDAX \n\n|Point|O/Pct|Mn/Pct|Fe/Pet|Mg/Pct|Al /Pet|Si /Pet|K/Pct|Ca /Pet|\n|---|---|---|---|---|---|---|---|---|\n|1|4.88|9.98|83.71|0.31|0.46|0.54|0.42|0.85|\n|2|19.09|67.25|11.68|0.71|0.39|0.47|1.35|0.40|\n\n\n\n372 \n\nFigure 7 is the Gas-phase equilibrium of iron oxide and manganese oxide reduced by carbon monoxide[13,14]. It is seen from Fig.7 that MnC>2 and Fe2Ы3 can
