Repository: NDDev-Technocracy-OpenNetwork/hack-2026-nornickel-knot

> **DEPRECATED.** This repository is archived and no longer maintained.
> It is kept read-only for reference; its GDS anchor records
> `lifecycle: archived` under `portfolio:archived-projects`.

# Nornickel Scientific Knot

Живая карта знаний R&D для горно-металлургической отрасли: система превращает архив отчётов, статей, презентаций и экспериментальных материалов в типизированный граф знаний, а затем отвечает на вопросы естественным языком с источниками и страницами первоисточников.

Проект подготовлен командой **Harmonic Labs** для **Норникель AI Hack 2026**, трек **«Научный клубок»**.

File: data/parsed/Материалы конференций/Flotation_Plant_Optimisation_S25.json (part 20 of 32)
Melbourne). \n\n**Woods, R, 1971.** The oxidation of ethyl xanthate on platinum, gold, copper, and galena electrodes: relation to the mechanism of mineral flotation, _J Phys Chem_ , 75:354–362. \n\n**Woods, R, 1972.** The anodic oxidation of ethylxanthate on galena electrodes, _Aust J Chem_ , 25:2329–2335. \n\n- **Woods, R, 1991.** Electrochemistry of sulfide minerals – Stokes medal address, _Chemistry in Australia_ , 58:392–395. \n\n- **Woods, R and Jeffrey, M I, 2007.** Frequency changes observed with the EQCM resulting from hydrophilic/hydrophobic transitions, _Colloids and Surfaces A_ , 302:488–493. \n\n- **Woods, R, Kim, D S and Yoon, R-H, 1993.** The potential dependence of flotation of chalcocite with diethyl dithiophosphate, _Int J Miner Process_ , 39:101–106. \n\n- **Woods, R, Young, C A and Yoon, R-H, 1990.** Ethyl xanthate chemisorption isotherms and Eh-pH diagrams for the copper/water/xanthate and chalcocite/water/xanthate systems, _Int J Miner Process_ , 30:17–33. \n\n- **Xing, Y, Xu, M, Gui, X, Cao, Y, Babel, B, Rudolph, M, Weber, S, Kappl, M and Butt, H-J, 2018.** The application of atomic force microscopy in mineral flotation, _Advances in Interface and Colloid Science_ , 256:373–392. \n\n**255** \n\nFLOTATION PLANT OPTIMISATION  |  SPECTRUM SERIES 25 \n\n**BILL JOHNSON AND PETER MUNRO** \n\n#### **Appendix – General description of the oxidation of sulfides and the consequences for the flotation process** _Bill Johnson and Peter Munro_ \n\n###### **INTRODUCTION** \n\nOxidation of the sulfide minerals proceeds throughout a flotation separation circuit, with a measurable increase in the extent of oxidation from the commencement of roughing to the end of flotation. This appendix provides an overview of the products from oxidation of the sulfide minerals, both valuable and gangue, and shows how these products influence the flotation process. \n\n###### **GENERAL DESCRIPTION OF THE OXIDATION OF SULFIDES** \n\nThe chemical conditions in a flotation circuit for processing a sulfide ore are conducive for ongoing oxidation of the sulfide minerals. Measurements show oxidation increases from the beginning of roughing to the end of flotation. Each flotation cell provides well-mixed pulp zones with air dispersed as bubbles and the contained oxygen is dissolved in the aqueous phase providing a basis for oxidation of the sulfide minerals. \n\nThe simplest depiction of the oxidation of a sulfide mineral (MS) is under acid conditions (Witika and Dobias, 1995): \n\nMS = M<sup>2+</sup> + S + 2e<sup>-</sup> \n\n\n\nEquat"}, {"page": 250, "text": "ion A1 depicts the transfer of a metal cation from the surface of the sulfide mineral and the retention of the cation in the aqueous phase. Normally, the conditions in a sulfide flotation circuit are slightly or strongly alkaline. Under alkaline conditions, many metal cations are no longer soluble because the solubility product for the hydroxide of the metal cation (M(OH)2) is exceeded due to the increased hydroxide ion concentration in the aqueous phase. Table A1 shows the pH value at which various metal hydroxides are precipitated (Vogel, 1962). It can be seen that various metal ions, but not all, are precipitated below or at pH 7 while others are precipitated in the slightly alkaline region. \n\n**TABLE A1** \n\npH values for precipitation of various hydroxides (Vogel, 1962). \n\n|**pH value**<br>3|**Metal ionprecipitated**<br>Fe<sup>3+</sup>, Sn<sup>2+</sup>, Zr<sup>4+</sup>|\n|---|---|\n|4|Th<sup>4+</sup>|\n|5|Al<sup>3+</sup>|\n|6|Cu<sup>2+</sup>, Zn<sup>2+</sup>, Cr<sup>3+</sup>|\n|7|Fe<sup>2+</sup>|\n|8|Ni<sup>2+</sup>, Co<sup>2+</sup>, Cd<sup>2+</sup>|\n|9|Ag<sup>+</sup>, Hg<sup>2+</sup>, Mn<sup>2+</sup>|\n|10|Mg<sup>2+</sup>|\n\n\n\n**256** \n\nFLOTATION PLANT OPTIMISATION  |  SPECTRUM SERIES 25 \n\n**CHAPTER 8  |  ELECTROCHEMICAL ASPECTS OF SULFIDE MINERAL FLOTATION** \n\nHence, under alkaline conditions, the initial oxidation of a sulfide mineral (MS) in a flotation circuit can be described by Equation A2 (Witika and Dobias, 1995): \n\nMS + 2H2O = M(OH)2 + S + 2H<sup>+</sup> + 2e<sup>-</sup> (A2) \n\nEquation A2 introduces into Equation A1 the formation of the metal hydroxide, which is retained in the system. In fact, the metal hydroxide precipitates can adhere on the surfaces of the particles in the flotation pulp with process implications. Both Equations A1 and A2 show elemental sulfur (S<sup>o</sup> ), which is hydrophobic, as a product of oxidation. Its presence is one explanation of the observed limited hydrophobicity of sulfides during initial oxidation, another being the existence of a metal-deficient sulfide on the surface. \n\nFrom flotation experiments, the following ranking (Trahar, 1984) was produced for the floatability of the sulfide minerals from initial oxidation in the absence of collector (most floatable minerals in the group on the left): \n\nChalcopyrite, Galena, Pyrrhotite, Pentlandite > Bornite > Chalcocite > Pyrite > Sphalerite \n\nOngoing oxidation in the alkaline region increases the quantity of hydrophilic hydroxide precipitates on the surfaces, as shown in Equation A2, overriding the limited hydrophobicity from initial oxidation. \n\nFurther oxidation under alkaline conditions of the sulfide mineral (MS), depleted in metal cations on its surface, may lead to the production of oxy-sulfur species in the aqueous phase (Witika and Dobias, 1995) according to Equation A3: \n\n\n\nFor the oxidation reactions involving the minerals in Equations A1, A2 and A3 to continue, the electrons produced in Equations A1, A2 and A3 must be consumed; reactions of the t"}, {"page": 251, "text": "ype in Equation A4 provide this. Note that such reactions can occur on pyrite and a high pyrite feed grade causes greater oxidation of the other sulfide minerals. Sulfide oxidation is electrochemical in nature from the combination of anodic (Equations A1 to A3) and cathodic (Equation A4) reactions. \n\n\n\nAn example is given of one anodic reaction for pyrite, the most widespread and abundant of all sulfide minerals. This reaction (Equation A5) applies above pH 6.7 where Fe<sup>2+</sup> is no longer stable (Hiskey and Schlitt, 1982): \n\n\n\nIn Equation A5, the products from the iron and sulfur in the pyrite are insoluble iron hydroxide and soluble sulfate, respectively, and these two products are of the type indicated in the general Equations A2 and A3 for the metal iron and sulfur respectively. Importantly, the generation of hydrogen ions in Equation A5 shows that the pH can be expected to move in the acid direction as a result of the oxidation of pyrite and sulfide minerals in general. \n\nTable A2 lists the rest potentials for six of the sulfide minerals for which a ranking was given earlier for their floatability after initial oxidation, in the absence of collector. In general, the minerals with low rest potentials, that is minerals more prone to oxidation showed high selfinduced floatability from greater formation of sulfur (S<sup>o</sup> ), as shown in Equations A1 and A2 \n\n**257** \n\nFLOTATION PLANT OPTIMISATION  |  SPECTRUM SERIES 25 \n\n**BILL JOHNSON AND PETER MUNRO** \n\n###### **TABLE A2** \n\nRest potential values of sulfides and related behaviour for self-induced floatability (also known as collectorless or natural floatability) and sodium-sulfide-induced floatability (modified from Hu, Sun and Wang, 2009 and Wills and Finch, 2016). \n\n|**Mineral**|**Rest potential**<br>|**Self-induced foatability**<br>|**Sodium-sulfde-induced**<br>|\n|---|---|---|---|\n|Pyrite (noblest)|**(volts, SHE)**<br>0.66|**(no collector)**<br>Low|**foatability (no collector)**<br>High|\n|Chalcopyrite|0.56|||\n|Sphalerite|0.46|||\n|Pentlandite|0.35|||\n|Pyrrhotite|0.31|||\n|Galena|0.28|High|Low|\n\n\n\nSHE – standard hydrogen electrode as the reference electrode. \n\n(Hu, Sun and Wang, 2009). In experiments, chalcopyrite displayed much higher self-induced floatability than expected from its rest potential in Table A2. \n\nPyrite, the noblest mineral based on the rest potential values in Table A2, displayed low self-induced floatability and, commensurately, it is observed to display high sodium sulfide induced floatability (Hu, Sun and Wang, 2009), as indicated in Table A2, because it requires assistance from the sodium sulfide by providing a potential source of sulfur (S<sup>o</sup> ). \n\nFrom Table A2, sulfide mineral pairs with a large difference in rest potential are expected to demonstrate a greater driving force for galvanic oxidation in flotation pulps, in comparison with a pair with a small difference. The same approach is also taken in consideration of the propensity for oxidation an"}, {"page": 252, "text": "d dangerous self-heating to occur in sulfide mineral concentrates under storage or during transport (Payant _et al_ , 2012). \n\n###### **CONSEQUENCES FOR THE FLOTATION PROCESS** \n\nAn outcome of the oxidation step for the ore minerals is that hydrophilic metal hydroxide precipitates, referred to as oxy-hydroxides in the current literature, adhere to the surfaces of the particles in the flotation process, including the valuable minerals that need to be made hydrophobic. The presence of the adhering hydrophilic precipitates increases the difficulty preparing a hydrophobic surface on the valuable mineral. \n\nFigure A1 from Healy (1984) illustrates the situation schematically. It shows the relationship between surface potential and pH for three examples of metal hydroxide precipitates, labelled as Zn(OH)2, Cu(OH)2 and Mn(OH)2. \n\nFigure A1 also shows the nature of the relationship for a typical sulfide mineral and a typical non-sulfide gangue mineral. The typical relationship is a positive surface potential in the acid region, declining and becoming negative also in the acid region, with the value becoming more negative as neutral pH values approach and in the alkaline region. \n\nIn the closely related Figure A2, the solid lines in Figure A1 are replaced by broken lines for ease of comparison. Figure A2 shows the effect of deposition of a colloidal precipitate of Zn(OH)2 on the surface potential of both the sulfide and gangue minerals. In the region of neutral and alkaline pulps, the following can be noted: \n\n- the surface properties of the two example minerals are completely changed from their normal properties \n\n**258** \n\nFLOTATION PLANT OPTIMISATION  |  SPECTRUM SERIES 25 \n\n**CHAPTER 8  |  ELECTROCHEMICAL ASPECTS OF SULFIDE MINERAL FLOTATION** \n\n\n\n<!-- Start of picture text -->\n+<br>0 pH<br>Mn (OH)2<br>Cu (OH)2<br>Zn (OH)2 (s)<br>Sulfide<br>–<br>Gangue<br>– Schematic representation (Healy, 1984) of the variation of surface potential of a typical sulfide mineral and a typical<br>2, Cu(OH)2 and Mn(OH)2, Cu(OH)2 and Mn(OH)22 and Mn(OH)2 and Mn(OH)22. The typical relationship for<br>negative, while still in the acid region, with the value becoming more negative with neutral and alkaline pH values.<br>+<br>Sulfide + Zinc<br>0 pH<br>Gangue + Zinc<br>–<br>SURFACE POTENTIAL<br>SURFACE POTENTIAL<br><!-- End of picture text -->\n\n**FIG A1** – Schematic representation (Healy, 1984) of the variation of surface potential of a typical sulfide mineral and a typical non-sulfide gangue mineral and of colloidal hydroxide precipitates of Zn(OH)2, Cu(OH)2 and Mn(OH)2, Cu(OH)2 and Mn(OH)22 and Mn(OH)2 and Mn(OH)22. The typical relationship for a sulfide and a non-sulfide mineral is a positive surface potential in the acid region with the potential declining and becoming negative, while still in the acid region, with the value becoming more negative with neutral and alkaline pH values. \n\n**FIG A2** – Schematic representation (Healy, 1984) of the effect of adsorption of a col"}, {"page": 253, "text": "loidal hydroxide precipitate of Zn(OH)2 on the surfaces of a typical sulfide mineral and a typical non-sulfide gangue mineral. Both minerals now show the behaviour of Zn(OH)2 in the region in which Zn(OH)2 forms. The solid lines in Figure A1 are replaced by broken lines in Figure A2 for ease of comparison of the two related graphs. \n\n- the surface properties of the two example minerals adopt the properties of the precipitated colloidal Zn(OH)2 and therefore the surface properties of the two example minerals become similar \n\n- depending on the pH value, the example minerals have regions of both positive surface potential and negative surface potential. \n\nOxidation of an iron or steel grinding media in grinding or regrinding in a flotation circuit creates the same difficulty; the oxidation products from the grinding media provide a potentially large source of hydrophilic species that adhere to the surfaces of the valuable minerals and greatly increase the difficulty in preparing a hydrophobic surface on the \n\n**259** \n\nFLOTATION PLANT OPTIMISATION  |  SPECTRUM SERIES 25 \n\n**BILL JOHNSON AND PETER MUNRO** \n\nvaluable mineral. It is useful to consider the relative magnitudes of the rest potentials for the sulfide minerals (Table A2) with mild steel grinding media (Wills and Finch, 2016), noting the large difference between the values for mild steel and galena: \n\n###### (Noble end) Pyrite > Chalcopyrite > Sphalerite > Pentlandite > Pyrrhotite > Galena >> Mild Steel (Active end) \n\nThe large difference in the rest potentials for mild steel and for the various sulfide minerals indicates that there is large driving force for galvanic oxidation of the mild steel in grinding systems, producing large quantities of iron species as detrimental hydrophilic hydroxides/ oxy-hydroxides adsorbed by particles in the system, as discussed earlier. Grinding balls with elevated levels of chromium have a higher rest potential than mild steel and reduce the driving force for galvanic oxidation in grinding systems, in comparison with mild steel balls. Increasing the chromium content in the grinding balls heightens this effect by driving its rest potential further from the value for mild steel. \n\nAnother outcome of the oxidation step for the ore minerals is that the released metal ions are capable of interacting with, and altering the surfaces of the other sulfide and gangue minerals in the flotation system. Some examples are: \n\n- Metal ions from oxidation of a valuable mineral in a copper circuit or a lead circuit will transfer to other sulfide minerals and change their surfaces, for example uptake of copper ions and lead ions on sphalerite in a copper circuit or a lead circuit, noting that alteration of the sphalerite surface is only required in a zinc circuit that follows copper or lead circuits. Premature unintentional activation of the sphalerite will cause losses of sphalerite because it reports to the wrong concentrate. \n\n- Metal ions from oxidation of a valuable mine"}, {"page": 254, "text": "ral in a copper circuit will activate gangue sulfide minerals, for example copper ions will activate pyrrhotite and if present as Cu<sup>+</sup> ions under reducing conditions, will activate pyrite. Unintentional activation of the pyrite will cause dilution of the concentrate containing the valuable mineral. \n\nAs described earlier, the oxidation of a sulfide ore creates a large amount of hydrophilic hydroxide/oxy-hydroxide species on the surfaces of all minerals, including the valuable mineral. Collector must be selectively adsorbed on the valuable sulfide to produce surfaces that are sufficiently hydrophobic for recovery by the flotation process. Hydrophobic surfaces on the valuable sulfide must be obtained despite the presence of the described hydrophilic species from various sources also on the surfaces. This uptake of collector is also electrochemical in nature where the oxidation of the collector is the anodic reaction. For the flotation metallurgist, the consequence is that the pulp potential (see earlier in this appendix) will be an important parameter and must exceed a critical value to allow collector uptake; this pulp potential is dependent on the mineral and the type of collector. \n\nFor some ores with a high head grade of iron sulfide minerals, that is pyrite and pyrrhotite, it may be necessary to aerate the pulp extensively before rougher flotation to raise the pulp potential to the critical value, allowing collector uptake. Even for ores with a low head grade of iron sulfides, the head grade of iron sulfides in some internal streams being reground in the flotation circuit may be quite high and pulp aeration after regrinding may also be required to achieve the necessary pulp potential value, allowing uptake of collector prior to flotation of the target sulfide mineral. The quantity of air or oxygen that needs to be supplied is a property of the ore that can be determined in oxygen demand tests (see Chapter 7); this needs to be known, because this property of iron sulfide minerals varies from deposit to deposit. \n\n**260** \n\nFLOTATION PLANT OPTIMISATION  |  SPECTRUM SERIES 25 \n\n**CHAPTER 8  |  ELECTROCHEMICAL ASPECTS OF SULFIDE MINERAL FLOTATION** \n\n###### **ACKNOWLEDGEMENT** \n\nThe important contribution of Suzanne Munro (Mineralurgy Pty Ltd/Mineralis) in preparation of diagrams and of other aspects for the content in this appendix is acknowledged with gratitude. \n\n###### **REFERENCES** \n\n**Healy, T W, 1984.** Pulp chemistry, surface chemistry, and flotation, in _Principles of Mineral Flotation – The Wark Symposium_ (eds: M H Jones and J T Woodcock), pp 43–56 (The Australasian Institute of Mining and Metallurgy: Melbourne). \n\n- **Hiskey, J B and Schlitt, W J, 1982.** Aqueous oxidation of pyrite, in _Proceedings SME–SPE International Solution Mining Symposium: Interfacing Technologies in Solution Mining_ (eds: W J Schlitt and J B Hiskey), pp 55–74 (American Institute of Mining, Metallurgical, and Petroleum Engineers: Englewood). \n\n- **Hu"}, {"page": 255, "text": ", Y, Sun, W and Wang, D, 2009.** _Electrochemistry of Flotation of Sulphide Minerals_ (Tsinghua University Press and Springer). \n\n- **Payant, R, Rosenblum, F, Nesset, J E and Finch, J A, 2012.** Galvanic interaction in self-heating of sulphide mixtures, _CIM Journal_ , 3(2):169–177. \n\n- **Trahar, W J, 1984.** The influence of pulp potential in sulphide flotation, in _Principles of Mineral Flotation – The Wark Symposium_ (eds: M H Jones and J T Woodcock), pp 117–135 (The Australasian Institute of Mining and Metallurgy: Melbourne). \n\n**Vogel, A I, 1962.** _A Text-book of Quantitative Inorganic Analysis_ , third edition (Longmans). \n\n**Wills, B A and Finch, J A, 2016.** _Mineral Processing Technology_ , eighth edition (Elsevier/B-H). \n\n- **Witika, L K and Dobias, B, 1995.** Electrochemistry of sulfide minerals, in _Flotation Science and Engineering_ (ed: K A Matis), pp 157–177 (Marcel Dekker, Inc). \n\n**261** \n\nFLOTATION PLANT OPTIMISATION  |  SPECTRUM SERIES 25 \n\n**_Return to contents_** \n\n# **C H A P T E R 9** \n\n#### **Surface chemical characterisation for flotation plant optimisation** _Alan Buckley*_ \n\n###### **ABSTRACT** \n\nThe principal surface chemical characterisation techniques of relevance to the optimisation of flotation plants will be described in this chapter. The main emphasis is on conventional X-ray photoelectron spectroscopy (XPS), the most widely applied spectroscopy for obtaining _ex situ_ surface chemical analyses. The complementary information that can be obtained by synchrotron XPS and by X-ray absorption spectroscopy is also described. Other important _ex situ_ characterisation techniques covered include static secondary ion mass spectrometry and to a lesser extent, vibrational spectroscopy. General considerations for the preparation of specimens for the _ex situ_ techniques are discussed, including the relative merits of investigating single particles rather than pulp specimens. Off-stream, but _in situ_ (wet), surface chemical characterisation techniques are outlined. \n\n###### **INTRODUCTION** \n\nAs discussed in preceding chapters, the floatability of a particle in a flotation cell depends on its hydrophobicity, and hence on its surface chemical composition. The separation of a valuable ore component from gangue, or the selective flotation of one valuable component relative to others, normally requires one component to be significantly more hydrophobic than the other constituents (or the converse for reverse flotation). Thus, it can be important to know the surface chemical composition of not only the component to be concentrated, but also the other components or gangue that should report to the tails. Of course, flotation has been an industrial process for more than a century, and for much of this period, surface chemical characterisation of the particles in flotation pulps has not been carried out or even feasible. Advances in flotation technology have usually arisen from empirical developments rather than as a result of surf"}, {"page": 256, "text": "ace chemical knowledge. However, when a flotation process fails to deliver the required recovery or grade, or when there is some other need to understand flotation behaviour, then surface characterisation becomes not an option but a necessity. \n\n- This chapter was revised by Alan Buckley, who sadly passed away in 2017, prior to the publication of this edition. \n\n**263** \n\nFLOTATION PLANT OPTIMISATION  |  SPECTRUM SERIES 25 \n\n**ALAN BUCKLEY** \n\nMost flotation plants process base metal ores, and most base metal ores comprise sulfide minerals that can sometimes be partially oxidised. Accordingly, while emphasis will be placed on sulfide minerals in this chapter, oxide minerals will be covered sufficiently to illustrate the main surface characterisation differences for the two mineral types. Quite apart from ‘industrial minerals’, oxide minerals can be important sources of metals as most rare earth and actinide elements occur in ores predominantly in the form of oxides, carbonates or phosphates. There is also an emphasis in this chapter on the surface chemical characterisation of mineral specimens prepared in the laboratory expressly to help optimise generic flotation plant circuits rather than on pulp samples to identify and solve plant-specific problems. The latter approach will be covered briefly here but addressed more fully in the next chapter where some case studies are described in detail. Regardless of whether the surface chemical composition to be determined is that of mineral particles from a flotation plant or of a single piece of mineral conditioned in a laboratory, the underlying principles of any characterisation technique and its data interpretation will be the same. \n\nThe surface chemical composition of relevance in flotation systems is usually that of mineral particles either bearing organic adsorbates, especially collectors, or being free of organic adsorbates but altered by interaction with oxygen, added reagents other than collectors such as activators, or normal constituents of flotation pulps such as metal ions. In the first category, adsorbed collector coverage can range from the submonolayer of chemisorbed thiol that is just sufficient to impart hydrophobicity to an unoxidised sulfide mineral particle, to a multilayer of metal thiolate and/or of dithiolate. In the second category, the altered surface can vary from one involving only the outermost atomic layer of the mineral lattice, such as the interaction of Cu ions with pyrite (eg Wang, Forssberg and Bolin, 1989), to one involving several atomic layers, such as the interaction of Cu ions with sphalerite (eg Finkelstein, 1997). Thus, in both categories, the altered surface layer to be chemically characterised can vary in thickness from one atomic layer (~0.2 nm) to several or even many atomic layers (typically 1–5 nm), notwithstanding the fact that it is only the outermost atomic layer that will have a significant influence on the hydrophobicity. Characterisation of the forme"}, {"page": 257, "text": "r sometimes calls for extreme surface sensitivity at the limit of available technology, while examination of the latter is manageable using conventional laboratory surface analysis techniques such as X-ray photoelectron spectroscopy (XPS). The advanced approaches, which usually require access to major infrastructure such as a synchrotron, have become well-established for flotation research in recent years, and are now at the stage that they should be considered for flotation problem-solving when appropriate. \n\nThis chapter is concerned with the surface _chemical_ nature of mineral particles, but readers should be reminded that surface _physical_ aspects, including microstructure and particle shape, can also influence floatability. The chemical and physical aspects are often inextricably linked when the crystal structure is particularly anisotropic. For example, the basal planes of molybdenite have been shown, as anticipated, to have lower reactivity than the edges (Buckley _et al_ , 1995), and an analogous reactivity difference is expected for covellite. In these cases, the particle size will influence the ratio of edges to basal planes, and hence the composition of surfaces predominantly encountered by the bubbles in a flotation cell. \n\n###### **SURFACE CHEMICAL CHARACTERISATION – GENERAL CONSIDERATIONS** \n\nTo a large extent, the surface chemical characterisation technique or techniques applied in any given problem-solving situation will depend on the relevant altered surface layer thickness, the feasibility of investigating samples that are truly representative of the particles in the flotation environment under consideration, and the time scale in which the information \n\n**264** \n\nFLOTATION PLANT OPTIMISATION  |  SPECTRUM SERIES 25 \n\n**CHAPTER 9  |  SURFACE CHEMICAL CHARACTERISATION FOR FLOTATION PLANT OPTIMISATION** \n\nis needed. These general considerations will be addressed before specific characterisation techniques are described in detail. \n\nSample selection is of crucial importance, and hence deserves serious attention. It goes without saying that any flotation pulp sample for either bulk or surface characterisation must be representative of the majority of particles in that part of the flotation cell or circuit under investigation. The issues peculiar to surface chemical characterisation are those beyond representative sampling to those that concern the preservation of the surface chemical composition, until and during the actual characterisation measurements, without significant inadvertent change. Ideally, surface characterisation would be carried out on-stream; that is, while the mineral particles were in the flotation cell or circuit, as is the case for analysis of some bulk properties. However, on-stream surface chemical characterisation is rarely feasible, although it is achievable in principle with one or two of the _in situ_ techniques described towards the end of this chapter. In most cases the characterisation measurements must"}, {"page": 258, "text": " be made off-stream, and very often _ex situ_ (dry rather than wet) in which case the considerable problem of sample preservation and handling after collection arises. \n\n###### **Flotation pulp samples** \n\nThe collection and subsequent handling of industrial flotation pulp samples suitable for meaningful surface chemical characterisation have been considered in detail by Smart and co-workers at the University of South Australia (Smart, 1991; Smart _et al_ , 2003). Their methodology involves the initial purging of the pulp sample with nitrogen or argon within 15 min of collection to reduce dissolved oxygen levels from typically 8–40 ppm to less than 0.1 ppm before sealing and freezing (within 30 min). Immediately before surface characterisation, for example by XPS, the sample is thawed and, if necessary, deslimed by several successive applications of a procedure which consists of shaking (but not ultrasonic agitation), decanting of the supernatant solution containing the dispersed ultra-fine particles, and replacement of this pulp solution immediately after filtering through a 0.1 μm filter. A small quantity of the deslimed slurry is then inserted into the spectrometer on an electrically conducting sample stub and the solution evaporated in the sample introduction chamber of the spectrometer to achieve a vacuum of approximately 10<sup>-5</sup> Pa within 10 min. Those workers maintained that before the mineral particles are exposed to a non-aqueous environment by evaporation of the solution, essentially all air has been removed from the chamber, thereby minimising extraneous oxidation or other alteration of the surface of the particles. In demonstrating the validity of the procedure, it was found that deposition of soluble species on to the mineral particles is not usually a problem. In cases where it is a problem, the actual pulp liquor is changed for a dilute solution having a similar pH and Eh, the latter being established with sodium dithionite stabilised with sodium carbonate for reducing potentials and with hydrogen peroxide for oxidising potentials. Cooling of specimens prepared in this way to retain volatile surface species was also carried out, and water retention by the sample was found not to be a problem, notwithstanding some complication of spectral interpretation arising from different degrees of charge-shifting from different components in the specimen. Surface characterisation of specimens handled using this procedure was shown to be valid provided the storage time prior to analysis was less than three months (Smart, 1991). \n\n###### **Particles conditioned in simulated flotation pulps** \n\nOne alternative to the surface characterisation of mineral particles from industrial or pilot scale flotation feeds, concentrates and tailings is the study of ground mineral particles treated \n\n**265** \n\nFLOTATION PLANT OPTIMISATION  |  SPECTRUM SERIES 25 \n\n**ALAN BUCKLEY** \n\nunder flotation-related conditions in the laboratory. Simulated flotation"}, {"page": 259, "text": " pulps prepared in this way can be extremely useful for determining the effect of a particular variable, such as Eh, that might be difficult to control even in a pilot plant. Another alternative is to move further towards the laboratory environment by investigating the surface of single mineral particles. This step might be taken in circuit design or to attempt to solve a plant problem that potentially requires extremely fine control of reaction conditions, such as an initial surface that is completely unoxidised or unaltered. The single mineral particle approach is the one normally adopted in research when a generic flotation problem is being investigated. There are many advantages of investigating either fracture or abraded single particle surfaces over fine particle specimens, including better control or knowledge of the surface atomic plane presented to the aqueous phase, better control of the electrical potential (and hence enhanced spectral resolution for some techniques), better temperature control (and hence retention of adsorbates), greater compatibility (less out-gassing) for those techniques that require the specimen to be under ultra-high vacuum (UHV), easier mounting (anchoring) of the specimen especially for those techniques for which the specimen does not remain horizontal, and a ‘flatter’ specimen surface for techniques where that is an advantage or a necessity (eg infrared external reflection spectroscopy). It is important to note that the surface characterisation of single mineral particles does not necessarily imply the study of systems containing only a single mineral component. For example, if the selective separation of two sulfide minerals (such as pentlandite and pyrrhotite) is being investigated, systems containing both minerals should be included in those studied to allow for any interactions between the two sulfides not already covered by the use of a relevant pulp liquor as the aqueous phase (Trahar, Senior and Shannon, 1994). The possible influence of particle size on floatability must also be kept in mind (Senior, Shannon and Trahar, 1994). \n\nApart from specimen mounting differences, the surface characterisation principles are largely the same for both particles of floatable size and single piece specimens. The main exception to the similarity in analysis approach arises in characterisation techniques involving a variation of the angle between the specimen surface and either a source or a detector. In such cases, care must be taken to minimise the typically ‘rough’ surface of a multi-particulate specimen. For the UHV-based techniques, single piece specimens are normally held in place on a conducting metal sample stub by means of metal screws or clips, or by UHV-compatible double-sided adhesive C or Cu tape. Particulate specimens are usually either pressed into pure indium foil or mounted on double-sided adhesive tape. \n\n###### **Single particle surface preparation** \n\nFor research on single particle surfaces, a decis"}, {"page": 260, "text": "ion must be made on whether to use abraded or fracture surfaces, or if possible, both. It is clear that for most sulfides, the chemical composition of a surface abraded in air and washed free of swarf is different from (and typically sulfur-rich relative to) that of a fracture surface. This does not mean that an abraded surface is necessarily inferior, as because of the comminution processes commonly used, the surface of mineral particles in a flotation pulp may be more closely represented by abraded than fracture surfaces. Ideally, both abraded and fracture surfaces should be used in any investigation; however, unless the problem being addressed appears to be one that might be strongly influenced by any prior alteration of the surface, then it is more realistic to restrict experiments to abraded surfaces only. There are a number of difficulties involved in the use of fracture surfaces, including the acquisition of sufficient lump mineral of the desired composition, the conchoidal fracture rather than cleavage along an ‘easy’ plane exhibited by a majority of minerals, and the tendency to fracture along interfaces already weakened by \n\n**266** \n\nFLOTATION PLANT OPTIMISATION  |  SPECTRUM SERIES 25 \n\n**CHAPTER 9  |  SURFACE CHEMICAL CHARACTERISATION FOR FLOTATION PLANT OPTIMISATION** \n\nsmall inclusions of other phases or weathering products (although that in itself may be of relevance in the flotation of some minerals). On the other hand, the main difficulty involved in using abraded surfaces is the additional complexity introduced by the need to interpret the observed behaviour of altered surfaces. Indeed, in order to obtain meaningful data, there is sometimes the need to fracture surfaces _under_ the flotation-related aqueous phase (eg collector solution). \n\n###### **Extent of collector coverage** \n\nAs noted above and in the previous chapter, flotation of an unoxidised sulfide mineral can be induced if its particles are covered by less than a full monolayer of chemisorbed thiol collector, with maximum recovery achieved with only about half a monolayer. Therefore, in practice, only submonolayer coverage should be sought to minimise cost and optimise selectivity. Ideally, multilayer coverage by a thiol collector should not arise in a flotation plant context, but multilayer formation can sometimes be unavoidable if higher collector concentrations are used because oxidised or highly variable ores are being processed. The principal multilayer species of a collector such as sodium butyl xanthate (NaBX) that could potentially be adsorbed would be the molecular metal thiolate (eg CuBX), the dithiolate (dixanthogen) and the protonated thiol (HBX). Multilayer coverage does not necessarily lead to a recovery problem, as adsorbed multilayer species of most thiol collectors do not significantly lower (or enhance) the hydrophobicity achieved by full monolayer coverage. However, for some thiol collectors, not all multilayer species are benign in this regard, so "}, {"page": 261, "text": "the identification of any adsorbed multilayer species can be an important aspect of surface chemical characterisation. For this reason, it is sometimes necessary to adopt specific strategies to differentiate monolayer and multilayer collector species in the principal surface chemical characterisation techniques. \n\nIt should be noted that for some sulfide minerals, it is the dithiolate (eg dixanthogen) that is believed to be the collector species primarily responsible for floatability. Also, the situation with some oxide minerals and their collectors can be different from sulfide minerals and thiol collectors. For example, with oxide Cu minerals and a collector such as _n_ -octanohydroxamate, multilayer patches of oligomeric Cu(I) hydroximate are believed to be the reason for the high efficacy of that collector for those minerals (Hope _et al_ , 2012). Accordingly, in practice, hydroxamate collector concentrations are typically orders of magnitude higher than thiol collector concentrations. \n\n###### **_Ex situ_ surface chemical characterisation** \n\nSeparation by flotation takes place in an aqueous medium, therefore it is legitimate to question the general validity of surface characterisation effected in the absence of the aqueous phase (ie _ex situ_ ), including under UHV. This is tantamount to questioning whether removal of the pulp liquor and replacing it with an inert gaseous phase or UHV alters the surface chemical composition of the mineral particles. There is substantial evidence to indicate that provided precautions are taken to avoid loss of moderately volatile species such as dixanthogen from the surface to a vacuum, removal of the aqueous phase in this way does not have a noticeable effect on the surface chemical composition. This evidence includes the agreement of _in situ_ and _ex situ_ surface enhanced Raman scattering (SERS) spectroscopic data, the agreement of cyclic voltammograms determined before and after emersion, and the correlation of surface composition and floatability (eg Zachwieja _et al_ , 1989). The validity of _ex situ_ characterisation is logical, as it is likely that only strongly adsorbed collector species would contribute to mineral particle hydrophobicity in the turbulent environment of a flotation cell, and such \n\n**267** \n\nFLOTATION PLANT OPTIMISATION  |  SPECTRUM SERIES 25 \n\n**ALAN BUCKLEY** \n\nstrongly adsorbed species would be expected to survive at a surface subjected to rinsing, drying and evacuation. \n\nPhoton beam damage, which may actually be damage caused mostly by electrons ejected by photons of sufficient energy, can sometimes be a problem when intense sources such as lasers or synchrotron X-ray beams are used; however, such damage is usually minor compared with that caused by electron or ion beams. Accordingly, charged particle beams are rarely used in surface chemical characterisation unless the technique is inherently destructive as in secondary ion mass spectrometry (SIMS). \n\n###### _Characterisation"}, {"page": 262, "text": " of surfaces under UHV_ \n\nThe loss of moderately volatile species from the surface of mineral particles is a possibility that must always be kept in mind when UHV-based surface characterisation techniques are being used. Although not widely believed when first noted (Buckley and Woods, 1984), the complete loss from a specimen surface of a low coverage of even elemental sulfur by sublimation to an ultra-high vacuum is possible. Sublimation can be prevented by cooling the specimen to well below ambient temperature with a flow of liquid nitrogen; however, all condensable material in the vapour phase must be removed before cooling is commenced to prevent its deposition on to the specimen surface. Removal of such material, including water vapour, is usually effected by thorough flushing with dry nitrogen or argon in
