Repository: NDDev-Technocracy-OpenNetwork/hack-2026-nornickel-knot

> **DEPRECATED.** This repository is archived and no longer maintained.
> It is kept read-only for reference; its GDS anchor records
> `lifecycle: archived` under `portfolio:archived-projects`.

# Nornickel Scientific Knot

Живая карта знаний R&D для горно-металлургической отрасли: система превращает архив отчётов, статей, презентаций и экспериментальных материалов в типизированный граф знаний, а затем отвечает на вопросы естественным языком с источниками и страницами первоисточников.

Проект подготовлен командой **Harmonic Labs** для **Норникель AI Hack 2026**, трек **«Научный клубок»**.

File: data/parsed/Материалы конференций/Handbook of Flotation Reagents_ Chemistry, Theory and Practice.json (part 20 of 26)
copper–zinc and copper–zinc–lead deposits, several major districts in South America of lead–zinc–silver \n\n326 \n\n14. Flotation of Lead–Zinc Ores \n\ndeposits are of volcanic-associated massive sulfides. The major districts of such mineralization are Cerro de Pasco region, Peru; Kajamarca region, Northern Peru and El Toki, Chile. Some Bolivian lead–zinc ores (Porco, Bolivar) are also of volcanogenic origin. The Iberian Pyrite belt also consists of volcanic origin. \n\nThe flotation properties of these ores vary considerably and ranges from easy-to-treat to refractory ore types. In some deposits, when alteration takes place, the ore that contains clay minerals, mainly iron hydroxides and illite. Some of these ores contain acidic gangue giving a natural pH of the ore of below 5.0. These ores usually contain high amount of soluble salts, where conventional depressants and collectors become ineffective for the treatment of these ores. One of the methods used in the treatment of acidic ores is a bulk flotation method of all sulfides followed by separation of the bulk concentrate. \n\n##### **14.3 FLOTATION PROPERTIES OF LEAD–ZINC ORES AND CLASSIFICATION OF THE ORE ACCORDING TO TREATABILITY** \n\nBecause of the different types and varieties of lead–zinc ores scattered throughout the world, their flotation properties vary significantly, not only from one ore deposit to another, but also within deposits. A typical example can be found in the treatment of ores from the Faro region (Canada), where the ore from this region is represented by about eight different ore types, all of which respond differently to flotation [3]. During processing of these ores, different reagent schemes need to be employed. The most prominent characteristic of these ores is that galena does not float without the presence of cyanide. Figure 14.1 shows the effect of cyanide on galena flotation from different ore types. \n\nDuring the treatment of some ores, the type of pH modifier is critical in flotation of galena where galena responds well to flotation only in the presence of soda ash. On the \n\n\n\n<!-- Start of picture text -->\n100<br>90<br>80<br>70<br>60<br>50<br>Faro III ore<br>40<br>30 Grum ore<br>20<br>Vangorda ore<br>10<br>0<br>0 20 40 60 80 100 120 140 160 180 200<br>NaCN additions [g/t]<br>Lead rougher recovery [%]<br><!-- End of picture text -->\n\n**Figure 14.1** Effect of level of cyanide on the galena flotation from different faro ore types. \n\n14.3 Flotation Properties of Lead–Zinc Ores and Classification of the Ore \n\n327 \n\nother hand, in the case of Tara Mines (Ireland), bolder ores galena floats only in the presence of high lime (pH -11.5). This shows that the function of alkali and depressants in differential flotation of lead–zinc is, in fact, to reduce deleterious effects of surface oxidation of minerals and presence of soluble s"}, {"page": 250, "text": "alts in the ores. \n\nThe ores low in pyrite respond well to flotation and excellent metallurgical results can be achieved using a relatively simple reagent scheme. \n\nA large variety of lead–zinc ores and consequent enormous differences in flotation properties from one ore to another have been recognized long ago [4] and an attempt has been made to classify the lead–zinc ores according to its flotation properties. Emphasis in this classification has been placed on the degree of oxidation, where the ore types are divided into (a) unoxidized and (b) oxidized-acid gangue and ore containing copper minerals. This classification, although useful, covers only 20% of the ore types, which are being treated nowadays. This classification is also based only on flotation properties of the ore and does not include mineralogical nature of the ores, related to flotation. Based on the data from about 230 operating plants around the world, the lead–zinc ores can be classified into the following six groups. \n\n- (a) Coarse-grained lead–zinc ores with low to medium iron sulfide content typically dolstone (Mississippi Valley) type deposits. These ores have relatively simple mineralogy where galena and sphalerite are liberated at relatively coarse grind (i.e. _K_ 80 - 110–160 -m). The reagent scheme used in the treatment of these ores is simple and excellent grade and recoveries were achieved in almost all operating plants. \n\n- (b) Massive sulfide ores with relatively coarse-grained pyrite, galena and sphalerite, normally volcanic-associated sulfides. These ores typically are unoxidized and the sphalerite is represented by mixed high iron sphalerite and marmatite ratio of sphalerite to marmatite varies (i.e. Milpo, Peru; Parko, Bolivia; Bolivar, Bolivia; Broken Hill, USA and Dariba, India). \n\n- (c) Finely disseminated massive sulfide ores with or without carbonaceous gangue. These ores have relatively complex mineralogy where the iron sulfide content varies between 15% and 60% FeS2. In addition to pyrite, the ore contains barite and slimes. The iron sulfides are represented by either pyrite or both pyrite and pyrrhotite (Faro II, Yukon; Huallanca, Peru; Meggen, Germany; Sullivan, Canada and Mount Isa, Australia). \n\n- (d) Refractory lead–zinc ores are finely disseminated lead–zinc ores where liberation of the individual minerals occurs at _K_ 80 <10 -m. The iron sulfide content of the ore ranges from 10% (McArthur River, Century, Australia) to 90% (Caribou Mine, Canada). These ores, until recently, were considered untreatable, but with new technology processing of this ore is now possible with some success. \n\n- (e) Oxidized and altered lead–zinc ores are characterized by the presence of acid gangue and the natural pH is acid (i.e. pH - 4.0–5.0). They cannot be processed and the use of cyanide is restricted because of the presence of soluble ions. Bulk flotation of galena, sphalerite or ore washing before grinding and flotation has been a standard practice in the treatment"}, {"page": 251, "text": " of these ores. \n\n- (f) Lead–zinc–silver ores are the varieties of ores where silver minerals are predominant and the ore is in principal processes for recovery of silver. The silver in the ore ranges \n\n14. Flotation of Lead–Zinc Ores \n\n328 \n\nfrom 150 to about 500 g/t. Some of the ores also contain gold in addition to silver. There are several quite complex deposits that treat lead–zinc–silver ores, some of which contain manganese sulfides (alabandite) which is difficult to remove (Uchucchaqua, Peru). \n\n##### **14.4 FLOWSHEET AND REAGENT SCHEME FOR THE TREATMENT OF LEAD–ZINC ORES** \n\nBecause of the abundance of lead–zinc ores and the differences in processing characteristics, the reagent schemes and flowsheets vary widely from one ore type to another. The reagent scheme can be very simple or highly complex, depending on the ore type treated. \n\nIn many operating plants that treat massive sulfide ores, there is a requirement for dezincing the lead concentrate or removal of pyrite or arsenic from the zinc concentrate. Such processes have been developed and successfully employed in many operating plants. \n\nIn a number of plants, the production of bulk lead–zinc concentrate (Mount Isa, Greens Creek) was practiced because of the problems involving sequential flotation of lead–zinc. However, a new technology exists where production of bulk concentrate can be eliminated and sequential lead–zinc flotation can be used. A typical example of such a conversion from bulk flotation to sequential flotation is the Calcquirique (El Brocal, Peru) plant [5], where after many years of bulk flotation, the plant is now converted into sequential lead–zinc–silver flotation. This conversion was made in early 1996. \n\n##### **14.4.1 Treatment of coarse-grained lead–zinc ores** \n\nThe treatment of coarse-grained lead–zinc ores is the simplest case. These ores have a very simple gangue composition. They are unoxidized and do not contain any soluble salts. In these ores, sphalerite is not preactivated and in some cases the ore can be treated without any depressant additions. This clearly shows that the function of alkalis and depressants used in the treatment of massive sulfide lead–zinc ores is in principal to (a) modify surface properties of floated minerals, which have been altered during orebody formation and (b) correct deleterious influence of soluble salts on all minerals present in the ore. \n\nIn principle, the flotation of coarse-grained low sulfide lead–zinc ore is the textbook case of flotation of galena and sphalerite, which has been studied extensively. \n\nThe flowsheet used in operating plants treating these ores is shown in Figure 14.2. \n\nFrom the operating plant, only New Jersey operating plant recovers lead using the gravity method ahead of the zinc flotation. This is due to the fact that the ore contains very little lead and high-grade lead concentrate has been obtained using gravity circuit. Typical reagent schemes used in the major operating plants treating co"}, {"page": 252, "text": "arse-grained lead–zinc ores are shown in Table 14.3. \n\nAs can be seen from the table, all the operating plants are using similar reagent schemes with the only differences being the levels of reagent additions. The Sweetwater and West Fork concentrators are using a mixture of xanthate and dithiophosphate in the zinc circuit. It is believed that this mixture improved the floatability of sphalerite. Depressant ZnSO4 is \n\nFlowsheet and Reagent Scheme for the Treatment of Lead–Zinc Ores \n\n14.4 \n\n329 \n\n\n\n**Figure 14.2** Typical flowsheet for the treatment of coarse-grained low sulfide lead–zinc ores. \n\n**Table 14.3** \n\n|Reagent schemes used in<br>Concentrator|**Table 14.**<br>the major lead–zinc plan<br>Reagent|**3**<br>ts treating coarse-grained lead–zinc ores<br>type, additions<br>pH|\n|---|---|---|\n||Lead circuit (g/t)|Zinc circuit<br>Pb<br>Zn|\n|New Jersey Zinc, USA|-|CuSO4-600<br>-<br>9.5<br>AF211-48<br>AF65-25|\n|Pend Orielle, USA|NaCN-20<br>ZnSO4-100<br>Na2SiO3-300<br>R242-15<br>PAX-10<br>MIBC-8|CaO-200<br>8.5<br>10.0<br>CuSO4-350<br>Na2SiO3-200<br>PAX-25<br>Dow250-8|\n|Buick, USA|ZnSO4-600<br>PAX-30|CuSO4-60<br>8.5<br>8.5<br>PAX-10|\n||NaCN-4<br>MIBC-6|MIBC-25|\n|Fletcher, USA|ZnSO4-725<br>NaCN-4|CuSO4-95<br>9.0<br>9.2<br>R3477-5|\n||PAX-36<br>MIBC-8|MIBC-3|\n|West Fork, USA|ZnSO4-920<br>NaCN-4<br>SIPX-36<br>AF70-9|CuSO4-270<br>9.1<br>9.0<br>SIPX/3477 (1:1)-6<br>AF70-9<br>(_Continued_)|\n\n\n\n14. Flotation of Lead–Zinc Ores \n\n330 \n\n###### **Table 14.3** ( _Continued_ ) \n\n|**Table 14.3**<br>(_Continued_)<br>Concentrator|Reagent typ|e, additions<br>pH|\n|---|---|---|\n||Lead circuit (g/t)|Zinc circuit<br>Pb<br>Zn|\n|Sweetwater, USA|ZnSO4-900<br>NaCN-5<br>SIPX-35<br>MIBC-8|CuSO4-180<br>9.2<br>9.1<br>SIPX/3477 (1:1)-8<br>AF70-10|\n|Polaris, Canada|ZnSO4-600<br>SIPX-40|CuSO4-300<br>8.8<br>8.9<br>SIPX-25|\n||MIBC-7|Dow250-16|\n|Newfoundland Zinc, Canada|ZnSO4-600<br>NaCN-10<br>PAX-20<br>R242-7|CuSO4-500<br>9.4<br>9.1<br>PAX-6<br>DF250-1|\n|Gays River, Canada|ZnSO4-150<br>NaCN-5|CuSO4-200<br>9.1<br>9.3<br>SIPX-15|\n||Na2SiO3-150<br>PAX-10<br>R242-10<br>|Dow 1012-10<br>|\n\n\n\n**Table 14.4** \n\nMetallurgical results obtained in the operating plants \n\n|||||Assay|s (%)||||\n|---|---|---|---|---|---|---|---|---|\n||H|ead|Pb c|onc|Zn|conc|Recov|ery (%)|\n||Pb|Zn|Pb|Zn|Pb|Zn|Pb|Zn|\n|New Jersey Zinc|0.2|12.2|77.1|0.6|0.2|60.6|88.0|94.0|\n|Buick|6.6|2.5|78.0|0.8|2.0|59.0|96.1|88.0|\n|Fletcher|6.1|1.8|78.0|0.7|1.8|59.0|96.0|80.0|\n|West Fork|6.2|3.3|78.0|1.0|1.6|59.0|98.0|80.0|\n|Sweetwater|3.1|4.4|77.0|2.1|1.0|59.0|98.0|83.1|\n|Polaris|3.3|8.6|76.7|1.9|0.4|63.0|95.0|94.0|\n|Newfoundland Zinc|2.4|9.8|78.7|2.2|0.4|60.1|94.0|89.0|\n|Gays River|2.5|8.5|73.2|3.6|0.2|63.3|90.0|93.1|\n|Pend Oreille|3.5|6.5|73.2|2.8|0.6|58.8|92.0|93.3|\n\n\n\nusually added to the primary grind with a portion of the collector, while the NaCN is added to the cleaners only. Collectors are added to the secondary grind in the lead circuit. \n\nThe copper sulfate and zinc collector were normally added to the zinc conditioners. B"}, {"page": 253, "text": "oth galena and sphalerite are floated in natural pH without any alkaline additions. \n\nIn virtually all plants, excellent metallurgical results are obtained (Table 14.4). The only problem experienced in a few of these plants was the elevated content of magnesium in the zinc concentrate (i.e. Gays River, Polaris). The Gays River uses sulfuric acid to leach magnesium occasionally. \n\n14.4 Flowsheet and Reagent Scheme for the Treatment of Lead–Zinc Ores \n\n331 \n\n##### **14.4.2 Treatment of coarse-grained lead–zinc sulfide ores** \n\nThese ores are either of sedimentary or volcanogenic origin. The mineralogy of these ores varies significantly and ranges from relatively simple ores (Nanisivic, Canada; Broken Hill, USA) to relatively complex sulfides (Emerald, Mexico; Mogul, Ireland). Accordingly, the metallurgy of these ores varies significantly and ranges from excellent to satisfactory. \n\nAs compared to coarse-grained low sulfide lead–zinc ores, in the treatment of these ores the level of depressants used is much higher and the alkaline is used for pH control, especially in the zinc circuit, where the flotation pH varies from 10.5 to 11.8, respectively. The sphalerite in these ores is higher in iron than the sphalerite found in the low iron coarsegrained lead–zinc ore and in some cases, the ore contains both sphalerite and marmatite, which may represent a problem during the processing of such ore. Some of the difficulties associated with processing of the ores containing marmatite can be described as follows: \n\nThe flotation kinetics of marmatite is much lower than that of sphalerite (Figure 14.3). Experimental results shown in Figure 14.3 are conducted on two ore types (i.e. sphalerite and marmatite ore) from the Milpo Mine in Peru under the same flotation conditions. \n\nThe marmatite tends to drop during the cleaning operation, which usually results in a build up of recirculation load within the cleaning circuit. Figure 14.4 shows the graderecovery relationship [7] between marmatite and sphalerite ore obtained under laboratory flotation conditions. \n\nIn flotation of ore containing marmatite the consumption of activator (CuSO4) is much higher than that normally used for flotation of low iron sphalerite. Surveys from about 30 operating plants that treat varieties of sphalerite have indicated that the consumption of CuSO4 required to activate sphalerite is proportional to the amount of iron present in the sphalerite. Figure 14.5 shows this relationship. \n\n\n\n**Figure 14.3** Effect of type of sphalerite on rate of flotation (Milpo, Peru sphalerite and marmatite ore) [6]. \n\n14. Flotation of Lead–Zinc Ores \n\n332 \n\n\n\n**Figure 14.4** Grade-recovery relationship using marmatite and sphalerite rich ore. \n\n\n\n<!-- Start of picture text -->\n100<br>90<br>80<br>70<br>60<br>50<br>Sphalerite<br>40<br>30 Marmatite<br>20<br>10<br>0<br>0 2 4 6 8 10<br>Flotation time [minutes]<br>Zinc rougher recovery [%]<br><!-- End of picture text -->\n\n**Figure 14.5** Effect of iron content"}, {"page": 254, "text": " in the sphalerite on CuSO4 requirement – operating plant data [8]. \n\nThe research data and the operating plant data have indicated that in order to successfully recover marmatitic zinc, higher additions of CuSO4 are required. When using high additions of CuSO4, the collector choice should be xanthate as the primary collector and thionocarbamate as the secondary collector. \n\n14.4 Flowsheet and Reagent Scheme for the Treatment of Lead–Zinc Ores \n\n333 \n\n\n\n**Figure 14.6** Flowsheet used in the treatment of coarse-grained lead–zinc sulfide ores. \n\n_Flowsheets used in the treatment of coarse-grained lead–zinc ores_ \n\nThe choice of flowsheet for treatment of coarse-grained lead–zinc sulfide ores can be simple as the one shown in Figure 14.2 or to slightly complex as that shown in Figure 14.6. In recent years, a number of operating plants have introduced flash flotation in the lead circuit where fairly large portion of lead is recovered in the grinding circuit. The objective of lead prefloat is to avoid sliming of the lead during grinding and in some cases to improve recovery of native silver if present in the ore. In some operating plants where the flash flotation is used, the lead recovery improved significantly. Regrind of the intermediate products in the zinc circuit have also been practices in a number of plants. \n\nAn alternative flowsheet practiced in several operating plants is the bulk flowsheet, shown in Figure 14.7 (i.e. El Mochito, Porko, Bolivia). This flowsheet is advantageous when the selectivity between lead and sphalerite has deteriorated after using the sequential flotation method. \n\n_Reagent scheme used in the treatment of coarse-grained lead–zinc sulfide ores_ \n\nThe reagent scheme used in the treatment of these ores is more complex than the reagent scheme used for treating low sulfide lead–zinc ores. Table 14.5 shows the reagent schemes used in major operating plants that employ bulk flowsheet. In Porko and Bolivar concentrators, the lead–zinc separation tailing is the final zinc concentrate while in the case of El Mochito, the zinc from the lead–zinc separation tailing is further upgraded using small quantities of CuSO4 and lime at pH 11.5. The lime consumption at the Porko plant is relatively high because of the acid nature of the ore. The natural pH of this ore ranges from 5 to 5.5. \n\n14. Flotation of Lead–Zinc Ores \n\n334 \n\n\n\n**Figure 14.7** Bulk flotation flowsheet concept used in some operating plants. \n\nThe Bolivar plant contains marmatitic zinc resulting in a relatively high consumption of CuSO4 used in the zinc circuit. \n\nIn general, the reagent consumptions in all three operating plants were relatively high. The average plant metallurgy is shown in Table 14.6. \n\nReagent schemes used in operating plants that employ the sequential lead–zinc flowsheet are shown in Table 14.7. \n\nThe alkaline of choice in the lead circuit is either lime or soda ash. Soda ash is used in lead circuits where lime has a negative effect on flotation of"}, {"page": 255, "text": " lead. Lime, however, is used in the majority of operating plants as a pH modifier in both lead and zinc circuits for such differences in floatability between two alkaline is not known, and there is no literature data which may explain such a phenomenon. \n\nIn actual practice however, the differences are obvious. Some operating plants, where the natural pH of the ore exceeds 8.0, do not use any alkaline in the lead circuit. \n\nThe level of cyanide and ZnSO4 also varies significantly from one plant to another. In some plants, higher level of cyanide improves the rate of lead flotation, although cyanide requirements for depression of pyrite and sphalerite are somewhat lower. \n\nDepressants alkaline and portion of collector are usually added to the grinding stage where most of the collector is added to the rougher flotation feed of the corresponding \n\n335 \n\n14.4 Flowsheet and Reagent Scheme for the Treatment of Lead–Zinc Ores \n\n**Table 14.5** \n\n|Reagent<br>Concentrator|**Table 1**<br>scheme used in the operating<br>Reagent Addit|**4.5**<br>plants using bulk flotation m<br>ions (g/t)|ethod|\n|---|---|---|---|\n||Pb–Zn Bulk flot|Pb–Zn separation|Zn upgrading|\n|Porko (Bolivia)|CaO-10,800 (pH 10)<br>CuSO4-450<br>R242-5<br>SIPX-80|ZnSO4/NaCN-214<br>MIBC-10|–|\n|Bolivar (Bolivia)|CaO-3,000<br>AF242-70<br>SIPX-200<br>MIBC-59<br>CuSO4-1,250|NaCN-1,200<br>ZnSO4-1,250|CaO-200<br>CuSO4-350<br>SIPX-10<br>DF1012-6|\n|El Mochito<br>11.8|CaO-1,200|NaCN-150|CaO-pH|\n|MIBC-10 gr/t|CuSO4-400<br>AF3477-20<br>PAX-30<br>|ZnSO4-280<br>|CuSO4-200<br>SIPX-10<br>DF250-5|\n\n\n\n**Table 14.6** \n\nPlant metallurgical results obtained using bulk flotation method \n\n|Concentrator||||Assay|s (%, g/|t)||||||\n|---|---|---|---|---|---|---|---|---|---|---|---|\n|||Feed|||Pb con|c|Zn c|onc|Re|covery (|%)|\n||Pb|Zn|Ag|Pb|Zn|Ag|Pb|Zn|Pb|Ag|Zn|\n|Porko|0.82|8.57|95|59.0|9.7|3295|0.71|52.2|70.0|33.6|93.0|\n|Bolivar|0.75|12.7|89|33.3|7.3|6800|2.04|49.1|60.1|61.2|91.5|\n|El Mochito|2.60|11.5|60|63.0|5.4|1500|0.60|55.6|78.0|45.0|90.0|\n\n\n\n**Table 14.7** \n\nPlant reagent schemes used during sequential lead–zinc flotation \n\n|Concentrator|Reagent type,|additions (g/t)||pH|\n|---|---|---|---|---|\n||Lead circuit|Zinc circuit|Pb|Zn|\n|DY Yukon, Canada|NaCN-100|CuSO4-700|9.0|11.0|\n||Na2CO3-800|CaO-1800|||\n||R3477-10|DF1012-60|||\n||MIBC-20<br>SIPX-25||||\n\n\n\n( _Continued_ ) \n\n336 \n\n14. Flotation of Lead–Zinc Ores \n\n###### **Table 14.7** ( _Continued_ ) \n\n|Concentrator|Reagent type|, additions (g/t)|pH||\n|---|---|---|---|---|\n||Lead circuit|Zinc circuit|Pb|Zn|\n|Nanisivic, Canada|CaO-600<br>|CaO-1600|10.5|10.8|\n||R242-6<br>PAX-10|CuSO4-800<br>PAX-70|||\n||NaCN-20|Dow 250-20|||\n||MIBC-10||||\n|El Toki, Chile|CaO-400|CaO-900|9.5|10.6|\n||SIPX-40<br>R407-15<br>|CuSO4-400<br>SIPX-30<br>|||\n||MIBC-20|Dow 250-15|||\n|San Cristobal, Peru|NaCN-30|CaO-600|8.1|10.9|\n||ZnSO4-300<br>R242-20|CuSO4-550<br>SIPX-30|||\n||R404-15<br>MIBC-10|Dow 250-10|||\n|Milpo Mine, Peru|NaCN-20|CaO-1250|7.8|10.5|\n||ZnSO4-250<br>R3477-30|CuSO4-880<br>PAX-25|||\n"}, {"page": 256, "text": "||R400-10|R242-20|||\n||PAX-5|AF70-15|||\n||MIBC-10||||\n|Laisval, Sweden|NaCN-10|CaO-800|9.0|11.0|\n||Na2CO3-600<br>PAX-10|CuSO4-250<br>PAX-30|||\n||AF31-5|Dow 250-15|||\n|Mogul, Ireland|NaCN-195|CuSO4-1000|Ro–9.7|Ro–10.0|\n||CaO-800<br>PAX-95|CaO-2500<br>SIPX-110|Cl–11|Cl–11|\n||MIBC-80|PAX-40|||\n|Casandra, Greece|NaCN-100|CaO-1200|9.6|11.2|\n||ZnSO4-500<br>CaO-600|CuSO4-600<br>PAX-45|||\n||R242-10|Dow 250-10|||\n||PAX-60||||\n||MIBC-25||||\n|Olympias, Greece|NaCN-120|CaO-950|9.0|11.0|\n||ZnSO4-400<br>CaO-350|CuSO4-400<br>SIPX-20|||\n||PAX-20<br>R208-10<br>|MIBC-15|||\n||MIBC-10||||\n|Leadville, USA|Na2CO3-500|CaO-600|9.0|10.5|\n||<br>NaCN-120<br>PAX-45<br>R208-15|CuSO4-750<br>PAX-60<br>MIBC-25|||\n|Broken Hill, Australia|Na2SO3-150<br>|CuSO4-422<br>|8.2|9.5|\n||KEX-40<br>MIBC-15|CaO-120<br>KEX-40|||\n\n\n\n( _Continued_ ) \n\n14.4 Flowsheet and Reagent Scheme for the Treatment of Lead–Zinc Ores \n\n337 \n\n**Table 14.7** ( _Continued_ ) \n\n|**Table 14.7**<br>(_Continue_<br>Concentrator|_d_)<br>Reagent type, addit|ions (g/t)||pH|\n|---|---|---|---|---|\n||Lead circuit|Zinc circuit|Pb|Zn|\n|Grund, Germany|NaCN-40<br>P82<sup>_a_ </sup>-10<br>H2SO4-400<br>KEX-80|CuSO4-282<br>CaO-400<br>KEX-50<br>Flotol B-6<br>Flotol<sup>_b_ </sup>B-20|7.5|10.5|\n|Emerald, Mexico|NaCN-50<br>ZnSO4-200|CuSO4-500<br>CaO-400|9.0|10.5|\n||Na2CO3-300|Aeroflot 31-25|||\n||Sod. aeroflot-76|Sod. aeroflot-20|||\n|Reocin, Spain|Na2CO3-2500<br>NaCN-90|CuSO4-550<br>CaO-900|9.9|11.0|\n||AF25-12|SIBX-20|||\n||SIBX-130|Pine oil-10|||\n||MIBC-10||||\n|Sikhote-Alin, Russia|NaCN-193<br>ZnSO4-250<br>SIBX/KEX (2:1)-170<br>Cresol-90|CaO-250<br>CuSO4-380<br>SIBX/KEX (2:1)-50<br>Pine oil-10|8.1|9.8|\n||Reagent Type, Additions g/t|PH|||\n|Salair, Russia<br>_a_Low molecular weight p<br>_b_Pine oil.|Na2S-200<br>NaCN-50<br>Dithiophosphate-20<br>KEX-20<br>olyacrylamide-based depressant.|Na2SiO3-500<br>CaO-500<br>CuSO4-420<br>KEX-80<br>Pine oil-20|8.5|10.0|\n\n\n\ncircuits. As a rule, the alkaline and CuSO4 in the zinc circuit are usually added to the conditioners before collector additions. \n\nThe metallurgical results obtained in the operating plants are shown in Table 14.8. \n\n_Treatment of disseminated massive sulfide ore with and without carbonaceous gangue minerals_ \n\nThese ores are considered to be complex massive sulfide ores and consequently, the treatment process for recovery of lead and zinc is also complex. Still these ores are treated using, more or less, conventional flotation techniques with some of the added features to either flowsheet and/or reagent schemes. Some operating plants, in addition to production of lead and zinc concentrates, also produce bulk lead–zinc concentrates as the third product. Such circuits are primarily designed to maximize recoveries of lead and zinc from treated ores. The bulk concentrate is often rich in precious metals (i.e. silver and gold), which represents an added value to the bulk concentrates. \n\nIn general, these ores are finely disseminated and liberation of individual minerals occurs in the "}, {"page": 257, "text": "range of _K_ 80 15 -m to 40 -m. In a vast majority of operating plants, the primary grind is usually considerably coarser than the liberation size, and the rougher \n\n14. Flotation of Lead–Zinc Ores \n\n338 \n\n###### **Table 14.8** \n\n|<br>Concentrator|Plant m|etallur|gical re|**Table**<br>sults o<br>Assay|**14.8**<br>btained<br>s (%, g|in oper<br>/<sup>t)</sup>|ating p|lants||||\n|---|---|---|---|---|---|---|---|---|---|---|---|\n|||Fee|d||Pb co|nc|Zn c|onc|Re|covery|(%)|\n||Pb|Zn|Ag|Pb|Zn|Ag|Pb|Zn|Pb|Ag|Zn|\n|DY, Canada|3.3|6.8|60.0|66.6|4.0|45.0|0.8|55.5|85|46|82|\n|Nanisivic, Canada|0.2|8.8|–|48.0|3.5|–|0.2|58.0|40|–|93|\n|El Toki, Chile|1.6|4.8|120|58.1|4.6|1300|0.5|52.0|70|62|78|\n|San Cristobal|3.2|9.1|60|64.2|3.6|800|0.4|58.0|90|62|92.1|\n|Milpo, Peru|1.8|8.7|100|70.2|1.6|1100|0.8|55.1|91|58|85.5|\n|Las Vall, Sweden|3.1|4.6|–|76.0|1.4|–|1.5|58.1|92|–|75|\n|Mogul, Ireland|2.2|7.0|–|56.0|2.5|–|2.2|52|66|–|86|\n|Casandra, Greece|6.6|9.5|60|74|1.1|–|1.5|52.5|90.1|–|82|\n|Olympias, Greece|2.4|4.6|110|55|3.0|–|1.1|52|75|–|78|\n|Leadville, USA|3.6|8.5|120|60|1.5|1100|1.1|50.5|85|55.5|80|\n|Broken Hill, Australia|7.6|11.5|84|76.8|4.0|450|1.2|52|96.9|83|90.1|\n|Grund, Germany|6.2|2.3|133|71.3|2.8|1495|0.85|58.2|93.3|90|84|\n|Emerald, Mexico|2.0|4.5|–|64.5|10.1|–|3.2|51.7|80|–|90.5|\n|Reacin, Spain|0.7|12.0|–|77.9|2.80|–|2.8|58.4|–|66|94|\n|Sikhote-Alin, Russia|2.6|8.4|–|66|1.50|–|2.1|55|–|88|74|\n|Salair, Russia|6.1|5.4|–|68|2.2|–|3.3|54|–|92|85.5|\n\n\n\nconcentrates are normally a bulk concentrate, which are upgraded after regrinding to liberation size. Another important features of these ores are (a) altered surface properties and crystal structure of the individual minerals, (b) contamination of the mineral surfaces with trace elements (i.e. Cu, Bi, Cd, etc.) and (c) the presence of carbonaceous gangue minerals, either impregnated with a particular mineral (i.e. pyrite, non-sulfide gangue) or as an individual mineral (graphitic carbon). \n\n##### _Processing options_ \n\nIn spite of the fact that the basic treatment process is sequential lead–zinc flotation, in a number of operating plants several alternatives are used. The most commonly used alternative added circuits include: \n\n- (a) De-leading of the zinc concentrate \n\n- (b) Reverse flotation of iron sulfides from the lead concentrate \n\n- (c) Reverse iron sulfide flotation from the zinc concentrate, a method similar to that described in Chapter 13 during the treatment of copper–zinc ores \n\n- (d) Bulk flotation technique, followed by lead–zinc separation. \n\n###### **De-leading of the zinc concentrate** \n\nThe de-leading of the zinc concentrate is an operation that was added to the flowsheet with the objective of reducing the lead content of the zinc concentrate in cases where when using sequential lead–zinc flotation, contamination of zinc with lead cannot be avoided. \n\n14.4 Flowsheet and Reagent Scheme for the Treatment of Lead–Zinc Ores \n\n339 \n\nThis occurs with ores in which, a portion of the lead minerals are either alte"}, {"page": 258, "text": "red or the surfaces are contaminated with trace elements. De-leading of the zinc concentrate is usually accomplished by one of the following methods: \n\nDepression of the zinc minerals and flotation of galena. As a zinc depressant, using this method, ZnSO4 and cyanide are used at a pH between 8.5 and 9.0. \n\nDepression of galena and flotation of sphalerite, dichromate is used as a lead depressant and sphalerite is floated in the froth product. \n\nDe-leading of the zinc concentrate has shown good results in a number of operating plants. The metallurgical results obtained at the Santa Barbara concentrator (Mexico) using a de-leading method are shown in Table 14.9. \n\nThe flowsheet and reagent scheme used in the Santa Barbara operating plant are shown in Figure 14.8. \n\nA similar method was used extensively in several Canadian plants (Keno Hill, Golden Manitou) treating lead–zinc–silver ores. \n\nThe de-leading of zinc concentrate, using lead depression method, was practiced in the Sullivan concentrator (Canada). Initially Na2Cr2O7 was used for lead depression (1960–1970) \n\n**Table 14.9** \n\nMetallurgical results obtained on the Santa Barbara (Mexico) de-leading circuit \n\n|Product|||Assays (|%, g/t)|||\n|---|---|---|---|---|---|---|\n||Pb|Zn|Fe|Ag|Au|Cu|\n|Zn conc (de-leading feed)|5.4|50.2|7.5|294|1.2|1.6|\n|Zn de-leaded conc|1.1|54.5|7.2|171|0.8|1.1|\n|Pb conc (froth product)|42.6|12.9|10.2|1364|4.6|6.0|\n\n\n\n\n\n**Figure 14.8** Santa Barbara de-leading of zinc concentrate flowsheet. \n\n14. Flotation of Lead–Zinc Ores \n\n340 \n\nand more recently, dichromate was replaced by pulp thermal treatment. The pulp is heated to 60 °C using steam and the zinc is floated away from the lead using frother only. \n\n###### **Reverse flotation of iron sulfides from the zinc concentrate** \n\nThere are several methods by which reverse flotation of iron sulfides can be accomplished, some of which have been successfully used in operating plants. The two most successful methods developed so far are described below: \n\n- (a) Desorption method [9] used in the Dzesagstan concentrator (Russia) uses the flowsheet and reagent scheme shown in Figure 14.9. The zinc concentrate is first \n\n**Table 14.10** \n\nMetallurgical results obtained during reverse pyrite flotation using the desorption method \n\n|Product|W|t||Assay|s (%)||Distri|bution|(%)|\n|---|---|---|---|---|---|---|---|---|---|\n||(%)|Zn|Pb|Fe|Cu|Zn|Pb|Fe|Cu|\n|Zn cleaner conc (reverse flot feed)|100|47.6|3.50|8.86|2.82|100|100|100|100|\n|Pyrite cleaner conc|30.5|11.7|9.86|26.6|8.85|7.3|85.4|90.0|90.0|\n|Pyrite Ro tail (Zn conc)|69.5|63.3|0.73|1.20|0.20|92.5|14.6|10.0|10.0|\n\n\n\n\n\n**Figure 14.9** Flowsheet and reagent scheme used for reverse pyrite-galena flotation from the zinc cleaner concentrate – desorption method. \n\n14.4 Flowsheet and Reagent Scheme for the Treatment of Lead–Zinc Ores \n\n341 \n\nconditioned with Na2S in diluted pulp (20% solids) followed by thickening and repulping zinc concentrate with fresh water. The concentrate is conditioned w"}, {"page": 259, "text": "ith Na2CO3 (pH 10.2) and ZnSO4 followed by pyrite-galenite flotation using PAX and frother, pine oil. The metallurgical results obtained using this method are shown in Table 14.10. \n\nNote that depressant (i.e. Na2CO3 - ZnSO4) conditioning time varies between 10 and 15 min, respectively. \n\n- (b) Thermal treatment method involves preheating the zinc concentrate with H2SO4 to pH 4.5, followed by pyrite flotation at 65 °C using pint oil or glycol as a frother. This method is described in Chapter 13. \n\n###### **Reverse flotation of iron sulfides from galena concentrate** \n\nThere are two main methods used for reverse flotation of iron sulfides from a lead concentrate. The selection of a method depends on the nature of impurities present in the concentrate. In a case where carbonaceous pyrite and zinc are present in the concentrate, the reverse pyrite sphalerite flotation is accomplished by using the following procedure. The lead concentrate is stage conditioned with lime to a pH near 12.0 and a small quantity of CuSO4, where the CuSO4 is activator for both pyrite and sphalerite. The pyrite sphalerite is then floated using small quantities of xanthate and an alcohol-type frother. Such a reverse flotation method has been used at the Mount Isa Hilton lead–zinc concentrator [10]. The pyrite sphalerite concentrate produced in this circuit is a part of the feed for the bulk flotation circuit. \n\nThe hot separation method is the second method that has been commercially used. This method is somewhat different from the method of reverse iron sulfide flotation from zinc concentrate. When using this method, the concentrate is heated to 85 °C at a pH of about 4.5–5.0. The temperature of 85 °C was maintained for 10 min [11] and the pulp is then cooled to 60 °C, followed by iron sulfide flotation using frother only. Using this method, the zinc that is contained in the lead concentrate does not float with the pyrite. \n\n###### **Bulk lead–zinc flotation method** \n\nThe application of this method is limited to ores where the liberation of the individual minerals occurs at a coarser size. This method has been successfully used with the lead–zinc ores that contain secondary copper minerals, which results in preactivation of sphalerite and selective lead–zinc flotation becomes very difficult. \n\nTwo basic methods have been practiced in operating plants. These methods are described below. \n\nA sodium sulfide bulk concentrate desorption method, which is employed at the Loninogorsk concentrator [12] in Russia. The bulk lead–zinc concentrate is floated using a xanthate lime circuit without the use of zinc activator. The bulk lead concentrate is conditioned with Na2S followed by thickening and washing the concentrate before separation. The washed concentrate is conditioned with Na2CO3 and ZnSO4 followed by lead flotation using small quantities of collector. The flowsheet and reagent scheme used are shown in Figure 14.10. An alternative depressant combination also included Na2SO3 -"}, {"page": 260, "text": " ZnSO4 or ZnO/NaCN–Na2CO3. The choice of depressants depends on the grade of the bulk concentrate and the amount of secondary copper present in the concentrate. In the presence of \n\n14. Flotation of Lead–Zinc Ores \n\n342 \n\n\n\n**Figure 14.10** Bulk flotation followed by Na2S desorption and separation flowsheet and reagent scheme. \n\nsecondary copper minerals, the use of cyanide should be avoided. In most cases, Na2SO3 is used as an alternative pyrite depressant. \n\nThe second method involves bulk flotation of lead–zinc concentrate followed by deactivation of sphalerite using NaCN without desorption of collector followed by lead flotation using lime-cyanide as depressant. This method has been developed for treatment of altered lead–zinc ores that contain acidic gangue minerals. A typical flowsheet and reagent scheme using the cyanide desorption method is shown in Figure 14.11. \n\n_Alternative depressant system in flotation of disseminated lead–zinc massive sulfide ores_ \n\nIn recent years, significant progress has been made in the development of new depressants, which in combination with conventional depressants, provide significant improvement in the metallurgical results. Some of these new depressants have been successfully employed \n\nFlowsheet and Reagent Scheme for the Treatment of Lead–Zinc Ores \n\n14.4 \n\n343 \n\n\n\n**Figure 14.11** Bulk flotation flowsheet and reagent scheme using cyanide desorption method. \n\nin operating plants [13]. There are several depressant systems identified to be quite effective for specific ore types and are described as follows: \n\n###### **Lime–NaCN/HQS mixture – SO2 system** \n\nThis depressant system was developed for treatment of lead–zinc ores that contain pyrrhotite and carbonaceous pyrite. The HQS is a modified dextrin, developed and marketed by Huntsman Chemicals, Canada. The ore is ground with lime and NaCN/HQS mixture - xanthate collector. The ground ore is conditioned with SO2 to pH 6.8–8.8, depending on the ore type being treated, followed by lead flotation. During cleaning, NaCN/HQS - SO2 is used. The lead cleaning pH is maintained at around 6.5. In the zinc circuit, CuSO4/lime and depressant HQS are used. This system was tested on Mount Isa Hilton lead–zinc ore in continuous batch tests. Metallurgical results using the standard reagent scheme and the above reagent scheme are compared in Table 14.11. The results obtained using the new depressant system were superior to those using the standard plant reagent scheme. \n\n###### **Complexed cyanide** \n\nThe complexed cyanide or cyanide mixture with organic depressants [15] was originally designed for depression of pyrite and pyrrhotite during different lead–zinc ores where the use of cyanide as depressant is either limited or reduced. The limitations of cyanide, used as a depressant, are associated with the following: \n\n- (a) When the ore contains soluble ions, which reacts with cyanide therefore reducing its effectiveness. \n\n- (b) When the ore contains secondary copper m"}, {"page": 261, "text": "inerals, such as bornite, covellite and copper associated with sulfosalts, the cyanide dissolves the copper, which in turn, results in reduced or lost selectivity between lead and zinc minerals. \n\n14. Flotation of Lead–Zinc Ores \n\n344 \n\n###### **Table 14.11** \n\nEffect of lime NaCN/HQS–SO2 depressant system on lead–zinc flotation from Mount Isa lead–zinc Hilton ore [14] \n\n|Depressants|Products|Wt (%)|Assa|ys %|Distribu|tion (%)|\n|---|---|---|---|---|---|---|\n||||Pb|Zn|Pb|Zn|\n|Standard plant|Pb cleaner conc|11.16|45.4|7.8|75.0|8.9|\n|CaO,NaCN,D110<sup>_a_</sup>|Zn cleaner conc|15.92|3.6|48.0|8.5|78.0|\n|Sodium ethyl xanthate|Zn comb tail|72.92|1.51|1.76|16.5|13.1|\n|3418A|Feed|100.00|6.7|9.8|100.0|100.0|\n|New|Pb cleaner conc|8.63|66.4|3.7|86.8|3.2|\n|Lime NaCN/HQS|Zn cleaner conc|16.56|1.4|53.1|3.5|88.8|\n|SO2|Zn comb tail|74.81|0.87|1.05|9.7|8.0|\n||Feed|100.00|6.6|9.9|100.0|100.0|\n\n\n\n> _a_ Dextrin \n\n**Table 14.12** \n\nEffect of complexed cyanide on lead flotation from the Tara mine and Nanisivik Area 14 ore \n\n|Concentrator|Depressant|Assa|ys (%)|Assa|ys (%)|Distribu|tion (%)|\n|---|---|---|---|---|---|---|---|\n||type/additions<br>(g/t)|F|eed|Pb|conc|Pb|conc|\n|||Pb|Zn|Pb|Zn|Pb|Zn|\n|Tara Mine|NaCN-100|3.6|9.5|46.3|7.9|77.2|6.5|\n|Bolder Ore|NaCN-150|3.4|9.5|48.6|14.2|79.1||\n|10.9||||||||\n||DS25-100|3.5|9.2|55.4|5.8|82.4|4.4|\n||DDS4-200|3.6|9.5|62.2|3.3|85.2|2.1|\n|Nanisivik|NaCN-50|0.6|14.3|40.1|5.5|55.3|0.8|\n|Aera 14 Ore|DDS22-50|0.6|14.2|55.5|2.8|66.6|0.3|\n\n\n\nIn cases where the ore contains gold and silver, complexing of cyanide can be accomplished in several ways, including (a) adding cyanide to dextrin–quebracho mixture treated with surfactant and (b) adding cyanide to a mixture of lignin sulfonate and starch, previously treated with surfactant, followed by thermal treatment of the solution at a temperature of 55 °C. \n\nThe complexed cyanide with other organic depressant mixtures was found to be highly effective in the depression of oxidized pyrite and carbonaceous pyrite. The complexed cyanide was successfully used at the Tara Mine (Ireland) for depression of oxidized pyrite [16] and at the Nanisivik concentrator (Canada) for depression of carbonaceous pyrite [17]. These depressants are used under the trade name DS22 and DS25. \n\nThe lead metallurgy obtained with cyanide and complexed cyanide is shown in Table 14.12. With the use of complexed cyanide, both pyrite and zinc depressions improved significantly. \n\n345 \n\n14.4 Flowsheet and Reagent Scheme for the Treatment of Lead–Zinc Ores \n\n###### **Modified starches and dextrins** \n\nThese are a new line of organic depressants specifically designed for depression of altered pyrite and pyrrhotite [18]. There are two groups of these depressants, the first group being a product of reaction of starches with monoamines and low molecular weight lignosulfonates. These depressants are manufactured under the trade name DS200. The second group is a product from a reaction between dextrin–quebracho mixture with high mole"}, {"page": 262, "text": "cular weight polymer - Na2S and they are produced under the trade name DS–HQS. Depressants from both groups have been successfully used in a number of operating plants [19]. These depressants have been successfully used in
