Repository: NDDev-Technocracy-OpenNetwork/hack-2026-nornickel-knot

> **DEPRECATED.** This repository is archived and no longer maintained.
> It is kept read-only for reference; its GDS anchor records
> `lifecycle: archived` under `portfolio:archived-projects`.

# Nornickel Scientific Knot

Живая карта знаний R&D для горно-металлургической отрасли: система превращает архив отчётов, статей, презентаций и экспериментальных материалов в типизированный граф знаний, а затем отвечает на вопросы естественным языком с источниками и страницами первоисточников.

Проект подготовлен командой **Harmonic Labs** для **Норникель AI Hack 2026**, трек **«Научный клубок»**.

File: data/parsed/Материалы конференций/corrosion-atlas.json (part 20 of 26)
water. The water reaches the<br>pipe via imperfections in the insulation, leading to evaporation. The combination of stresses,<br>chloride, and temperature then gives rise to stress corrosion (see also 04.01.18.04).|\n|REMEDY|•  Render the insulation impermeable to water (e.g., tamp crevices with compound).<br>•  Wrap pipe in aluminum foil before applying the insulation.|\n\n\n\n393 \n\nCASE HISTORY \n\n## **CORROSION ATLAS** \n\n04.11.19.01 \n\n|MATERIAL|Stainless steel (2RE51).|\n|---|---|\n|SYSTEM|Nitric acid condenser.|\n|PART|Condenser tubes.|\n|PHENOMENON|Intergranular corrosion internally, crevice corrosion externally.|\n\n\n\n\n\n|APPEARANCE|Grooved attack internally, pitting attack externally.|\n|---|---|\n|TIME IN SERVICE|6 months.|\n|ENVIRONMENT|Internally: HNO3vapor supersaturated with NOx, 220°C, 8 bar; externally: cooling water with<br>400 ppm Cl<sup>−</sup>, temperature 70°C, 6 bar.|\n|CAUSE|This material is susceptible to intergranular corrosion under the present circumstances, and to<br>crevice corrosion of the tubes in the tube plate [the latter was manufactured of 3RE60 (W.-Nr.<br>1.4417) and displayed stress corrosion]; moreover the weld contained inclusions, as can be seen<br>on the microphoto. In addition, pipes made of 304, 410, W.-Nr. 1.4465, and 316 L stainless<br>steel had a short service life.|\n|REMEDY|Use of titanium longitudinal seam welded tubes and Inconel 600 tube plate provided with<br>titanium cladding.|\n\n\n\n394 \n\nCASE HISTORY \n\n## **CORROSION ATLAS** \n\n04.11.19.02 \n\n|MATERIAL|Stainless steel (AISI 304).|\n|---|---|\n|SYSTEM|Nitric acid plant|\n|PART|Vessel wall section (on both sides).|\n|PHENOMENON|Intergranular corrosion (weld decay).|\n|APPEARANCE|Local attack at a short distance from the weld.|\n|TIME IN SERVICE|Unknown.|\n|ENVIRONMENT|54% nitric acid; temperature approximately 80°C.|\n|CAUSE|Inappropriate material selection: in the present grade of stainless steel, chromium carbide<br>precipitation occurs in the heat-affected zone (600–850°C) beside the weld, as a result of<br>which the material becomes sensitive to corrosion owing to chromium depletion at the grain<br>boundaries (see also Case History 04.01.19.01).|\n|REMEDY|Application of stainless steel with a lower carbon content (AISI 304 L: C, 0.03%) or of stainless<br>steel stabilized with Nb (AISI 347) or Ti (AISI 321).|\n\n\n\n395 \n\nCASE HISTORY \n\n## **CORROSION ATLAS** \n\n04.11.19.03 \n\n|MATERIAL|"}, {"page": 248, "text": "Stainless steel (Uranus B6; W.-Nr|. 1.4539).|\n|---|---|---|\n|SYSTEM|Contaminated sulfuric acid transp|ort pipeline.|\n|PART|Plate in a butterfy valve.||\n|PHENOMENON|Intergranular corrosion.||\n|APPEARANCE|Severe uniform attack with a netw|ork of cracks on both sides of the plate.|\n|TIME IN SERVICE|15 months.||\n|ENVIRONMENT|A solution of 7% H2SO4, 4% Z<br>pressure 2.8 bar; velocity 1.6 m/s|nSO4, 1% MgSO4, and 0.5% MnSo4, temperature 30°C;<br>.|\n|CAUSE|The used alloy is not resistant to t|his solution (see also Case History 05.11.19.01).|\n|REMEDY|Construction of the valve from Inc|oloy 825 (W.-Nr. 2.4858).|\n\n\n\n396 \n\nCASE HISTORY \n\n04.11.19.04 \n\n## **CORROSION ATLAS** \n\n|MATERIAL<br>Stainless steel (AISI 321 above the weld and AISI 316 underneath the weld).|\n|---|\n|SYSTEM<br>Mixing reactor in a metal plant.|\n|PART<br>Wall with weld.|\n|PHENOMENON<br>Two forms of intergranular corrosion near the weld: knife-line attack and weld decay.|\n|APPEARANCE<br>Selective attack: Above, right along the weld: knife-line attack; below, at some distance from<br>the weld: weld decay; below, also uniform attack.|\n|TIME IN SERVICE<br>About 2 years.|\n|ENVIRONMENT<br>A mixture of nitric acid and other oxidizing mineral acids. Temperature 110–115°C. Elevated<br>oxygen pressure.|\n|CAUSE<br>Weld decay: see Case Histories 0401.19.01 and 04.11.19.02. When stainless steel stabilized<br>with niobium or titanium is welded, in the zone immediately around the weld, all the  carbides<br>enter into solution (temperature >1225°C) and remain so during rapid cooling. When the<br>weld is heated in the critical temperature area (e.g., in stress-relief annealing or multilayered<br>welding), precipitation of chromium carbide occurs. Consequently, this zone becomes sensitive<br>to intergranular corrosion (see also Case History 04.18.12.01).|\n|REMEDY<br>Prevent knife-line attack to stabilized stainless steel by:<br>•  Post-weld heat treatment to 1065°C, so that the chromium carbide dissolves and titanium<br>carbide forms. Thereafter, the cooling rate is no longer an important factor.<br>•  Alternative: select different material.<br>Prevention of weld decay: see Case Histories 04.01.19.01 and04.11.19.02.|\n\n\n\n397 \n\nCASE HISTORY \n\n## **CORROSION ATLAS** \n\n04.11.19.05 \n\n|MATERIAL|Stainless steel|(AISI 316 cast; ACI-12M).|\n|---|---|---|\n|SYSTEM|Pump.||\n|PART|Impeller.||\n|PHENOMENON|Intergranular|corrosion.|\n|APPEARANCE|Partly a granu|lar surface with loose grains, and partly a network of cracks.|\n|TIME IN SERVICE|5 years.||\n|ENVIRONMENT|57% nitric aci|d. Temperature 30–60°C.|\n|CAUSE|The present<br>content. The<br>in concentrat|type of stainless steel contains molybdenum and is relatively high in carbon<br>presence of both elements accelerates intergranular corrosion of stainless steel<br>ed nitric acid (see also Case History 04.11.19.10).|\n|REMEDY|In this specif<br>low in carbon|c environment, use stainless steel of type ACI CF-3 (AINSI 304 L cast), which is<br>and molybdenum content.|\n\n\n\n398 \n\nCAS"}, {"page": 249, "text": "E HISTORY \n\n## **CORROSION ATLAS** \n\n04.11.19.06 \n\n|MATERIAL<br>Duplex stainless steel (X2 CrNiMoN 25 6).|\n|---|\n|SYSTEM<br>Partial condenser for ammonium carbamate (see also Case History 09.11.20.01).|\n|PART<br>Hold-down plate.|\n|PHENOMENON<br>Intergranular corrosion and selective austenitic attack.|\n|APPEARANCE<br>Nothing is visible to visual inspection, but microscopic examination discloses both selective attack<br>to the austenitic phase and intergranular corrosion along the ferrite–austenite grain boundaries.|\n|TIME IN SERVICE<br>3 years.|\n|ENVIRONMENT<br>Condensing oxygen-free ammonium carbamate. temperature 125°C; pressure 6 bar.|\n|CAUSE<br>Poor quality duplex steel: a high content of austenite (60%–70%), a microstructure consisting<br>of an austenite matrix with ferrite islands instead of a ferrite matrix with austenite. Under these<br>conditions, repassivation of the austenite does not occur. As a result, a brittle fracture occurs (see<br>also Case History 04.11.19.11).|\n|REMEDY<br>Switch to a better quality duplex steel with a good austenite–ferrite balance.|\n\n\n\n399 \n\nCASE HISTORY \n\n## **CORROSION ATLAS** \n\n04.11.19.07 \n\n|MATERIAL|Stainless steel (pipe: AISI 308, fange: AISI 304).|\n|---|---|\n|SYSTEM|Conveyor pipe system in pharmaceutical plant.|\n|PART|Pipe with fange (joint welded by GTAW, Gas Tungsten Arc Welding process).|\n|PHENOMENON|Intergranular corrosion (weld decay) with pitting.|\n|APPEARANCE|Corrosion damage of fusion zone (HAZ, Heat affected Zone).|\n|TIME IN SERVICE|2–3 years.|\n|ENVIRONMENT|Solution with salt and acid; no further information available.|\n|CAUSE|In the HAZ (600–850°C), chromium carbide precipitation occurs beside the weld, as a result<br>of which the material becomes sensitive to corrosion owing to chromium depletion at the grain<br>boundaries (see also Case History04.08.19.01). With reference to the environment, chloride<br>pitting has also taken place.|\n|REMEDY|•For the present grade of stainless steel, application of PWHT (postweld heat treatment) to<br>1020–1150°C to dissolve the carbides, followed by rapid quenching.<br>•Application of stainless steel with a low carbon content or stainless steel stabilized with<br>Nb or Ti. With reference to the environment, stainless steel–containing molybdenum is<br>recommended (AISI 316 Cb or 316 Ti).|\n\n\n\n400 \n\nCASE HISTORY 04.11.19.08 \n\n## **CORROSION ATLAS** \n\n|MATERIAL|Stainless steel (AISI 310).|\n|---|---|\n|SYSTEM|Cracking furnace.|\n|PART|Burner front of a low NOx burner.|\n|PHENOMENON|Intergranular corrosion (sigma phase embrittlement).|\n|APPEARANCE|Longitudinal crack with plugging due to internal coking.|\n|TIME IN SERVICE|1 year.|\n|ENVIRONMENT|High-temperature gas atmosphere.|\n|CAUSE|Coke formation caused plugging of the gas injection points, causing temperature rises into<br>the sigma-phase formation range (500–900°C). The consequently embrittled metal cracked<br>intergranularly due to stresses (see also Case Histories04.11.19.09and04.12.19.01).|\n|REMEDY|•Use of a m"}, {"page": 250, "text": "aterial not susceptible to sigma-phase formation. In this case, Incoloy 800H was<br>selected.<br>•Enlarge the injection openings so that plugging tendency is reduced.|\n\n\n\n401 \n\nCASE HISTORY \n\n## **CORROSION ATLAS** \n\n04.11.19.09 \n\n|MATERIAL|Stainless steel (AISI 310, W.-Nr. 1.4841).|\n|---|---|\n|SYSTEM|Reactor air preheater.|\n|PART|Shock tube.|\n|PHENOMENON|Intergranular corrosion (sigma-phase embrittlement).|\n\n\n\n\n\n|APPEARANCE|Brittle fracture.|\n|---|---|\n|TIME IN SERVICE|1 year.|\n|ENVIRONMENT|Air is heated by fue gas from 325 to 690°C max. The air fows inside the tubes. The inlet<br>temperature of the fue gas is 807°C maximum. The design temperature of the shock tubes is<br>570°C.|\n|CAUSE|The temperature exceeded the design temperature by about 100°C for the entire operating<br>period or at any rate for much of it. At this temperature, materials of the AISI 310 type are<br>sensitive to embrittlement by the formation of sigma phase. In this condition, thermal stresses<br>will provoke the formation of cracks (see also Case History04.12.19.01).|\n|REMEDY|Replacement of W.-Nr. 1.4841 by Rolled Alloy 330/333, which is not sensitive to the<br>formation of sigma phase in the temperature range concerned.|\n\n\n\n402 \n\nCASE HISTORY 04.11.19.10 \n\n## **CORROSION ATLAS** \n\n|MATERIAL|Stainless steel (W.-Nr. 1.4466).|\n|---|---|\n|SYSTEM|Neutralization section.|\n|PART|Mist separator wall section.|\n|PHENOMENON|Intergranular corrosion.|\n|APPEARANCE|Intergranular cracking.|\n|TIME IN SERVICE|4 years.|\n|ENVIRONMENT|Off-gas, contaminated with mist and HNO3; temperature 120°C; pressure: atmospheric.|\n|CAUSE|Transpassive corrosion of Mo bearing alloy in strong oxidizing environment (see also Case<br>Histories04.11.19.01/05).|\n|REMEDY|Mo-free duplex stainless steels like W.-Nr. 1.4362 give better performance.|\n\n\n\n403 \n\nCASE HISTORY \n\n## **CORROSION ATLAS** \n\n04.11.19.11 \n\n|MATERIAL|Stainless steel (AISI 316 L).|\n|---|---|\n|SYSTEM|Ammonia stripper in urea plant.|\n|PART|Dip pipe.|\n|PHENOMENON|Intergranular corrosion.|\n|APPEARANCE|Except for the welds, the material is completely corroded away.|\n|TIME IN SERVICE|>10 years.|\n|ENVIRONMENT|Water with traces of ammonium carbamate.|\n|CAUSE|Intergranular corrosion of 316L in carbamate solutions.<br>Weld metal is more corrosion-resistant due to higher percentage of alloying components (see<br>also Case History04.11.19.06).|\n|REMEDY|Alternative material of construction like duplex stainless steel W.-Nr. 1.4462 (UNS No.<br>S31803).|\n\n\n\n404 \n\nCASE HISTORY 04.11.20.01 \n\n## **CORROSION ATLAS** \n\n|MATERIAL|Stainless steel (martensitic).|\n|---|---|\n|SYSTEM|Mine water pump.|\n|PART|Suction and discharge valve guides.|\n|PHENOMENON|Hydrogen damage (hydrogen embrittlement).|\n|APPEARANCE|Crumbling.|\n|TIME IN SERVICE|Unknown.|\n|ENVIRONMENT|Acid and corrosive mine water.|\n|CAUSE|Corrosion caused hydrogen development which embrittled the martensitic stainless steel (other<br>parts of the pump were made of duplex stainless steel) (see also Case History01"}, {"page": 251, "text": ".11.20.05).|\n|REMEDY|Use a more ductile material with suffcient wear resistance (e.g., austenitic stainless steel).|\n\n\n\n405 \n\nCASE HISTORY \n\n## **CORROSION ATLAS** \n\n04.11.26.01 \n\n|MATERIAL|Stainless steel (AISI 316).|\n|---|---|\n|SYSTEM|Electrolysis unit in zinc plant.|\n|PART|Impeller cap in electrolyte pump.|\n|PHENOMENON|Stray-current corrosion.|\n|APPEARANCE|Severe pitting attack over the entire surface.|\n|TIME IN SERVICE|3–4 months.|\n|ENVIRONMENT|18% sulfuric acid.|\n|CAUSE|In the present process, the liquids carry an electric voltage. To prevent leakage currents, the<br>entire unit has to be installed free of earth. In this case, the pump concerned was insuffciently<br>isolated from the foundation. Outgoing stray currents caused severe corrosion, concentrated on<br>this cap in particular.|\n|REMEDY|Ensure proper isolation (plastic) between the pump and the foundation.|\n\n\n\n406 \n\nCASE HISTORY 04.11.28.01 \n\n## **CORROSION ATLAS** \n\n|MATERIAL|Stainless steel (AISI 310, cast).|\n|---|---|\n|SYSTEM|Furnace.|\n|PART|Pipe bend.|\n|PHENOMENON|Thermomechanical fatigue (intergranular).|\n|APPEARANCE|Cracks.|\n|TIME IN SERVICE|<br>About 5 years.|\n|ENVIRONMENT|Naphtha. Temperature 800–1050°C.|\n|CAUSE|Thermomechanical fatigue due to fuctuating temperature.|\n|REMEDY|Improvement of the casting quality and modifcation of the process conditions in order to<br>prevent extreme temperature fuctuations.|\n\n\n\n407 \n\nCASE HISTORY \n\n## **CORROSION ATLAS** \n\n04.11.28.02 \n\n|MATERIAL|Stainless steel (AISI 316L).|\n|---|---|\n|SYSTEM|Mixing device.|\n|PART|Mixer blade.|\n|PHENOMENON|Corrosion fatigue.|\n|APPEARANCE|One blade is ripped off. The remaining part contains several small cracks.|\n|TIME IN SERVICE|Three years (8800 h’ operation).|\n|ENVIRONMENT|Liquid at 80–95°C, pH 7.7–8.1, 1400 ppm Cl<sup>−</sup>.|\n|CAUSE|Cracks were initiated by chloride-induced stress-corrosion cracking (SCC) in the most highly<br>stressed area. These cracks grew by (corrosion) fatigue, which fnally resulted in rupture of one<br>of the blades (broken blade severely damaged the pump) (see also Case Histories01.01.28.01,<br>01.21.28.01and04.11.28.03).|\n|REMEDY|Use a more suitable material and/or apply additional protection.|\n\n\n\n408 \n\nCASE HISTORY \n\n## **CORROSION ATLAS** \n\n04.11.28.03 \n\n|MATERIAL|Stainless steel (AISI 316L).||\n|---|---|---|\n|SYSTEM<br>PART|Mixing device.<br>Shaft.||\n|PHENOMENON|Fatigue or corrosion fatigue.||\n|APPEARANCE|Crack growth lines which started|at a drilled hole and small ductile fracture.|\n|TIME IN SERVICE|Unknown.||\n|ENVIRONMENT|Uncertain (possibly chloride con|taining).|\n|CAUSE|The slightly damaged (bent) sha<br>also Case Histories01.01.28.01,|ft had to be straightened (no additional stress-relieving) (see<br> 01.21.28.01, and04.11.28.02).|\n|REMEDY|Avoid sharp stress raisers (such a<br>Note: The allowable fatigue strai<br>values which are usually obtained|s drilled holes), especially at highly stressed areas.<br>n in a corrosive environment is much lower than the known<br>in a nonc"}, {"page": 252, "text": "orrosive environment.|\n\n\n\n409 \n\nCASE HISTORY \n\n## **CORROSION ATLAS** \n\n04.11.32.01 \n\n|MATERIAL|Stainless steel (AISI 316), the seat is stellited.|\n|---|---|\n|SYSTEM|Platformer.|\n|PART|Ball valve.|\n|PHENOMENON|Erosion.|\n|APPEARANCE|Ball and seat show grooves.|\n|TIME IN SERVICE|A few months.|\n|ENVIRONMENT|Catalyst on ceramic carrier.|\n|CAUSE<br>REMEDY|The ceramic carrier is too hard in relation to the ball and seat, so that catalyst particles became<br>embedded in the relatively soft material (see also the following Case Histories).<br>Use a harder material.|\n\n\n\n410 \n\nCASE HISTORY \n\n## **CORROSION ATLAS** \n\n04.11.32.02 \n\n|MATERIAL|Stainless steel (AISI 410).|\n|---|---|\n|SYSTEM|Catalytic cracking plant.|\n|PART|Rod of a 42″valve in the stripper stand pipe.|\n|PHENOMENON|Erosion.|\n|APPEARANCE|Material partly worn away, rod has become razor-sharp locally.|\n|TIME IN SERVICE|3 years.|\n|ENVIRONMENT|Steam with ceramic-based catalyst (see also Case History04.11.32.01). Temperature 480°C.|\n|CAUSE|Erosion followed by leakage past a gland, caused by the catalyst passing at high velocity. Steam<br>is injected as foating medium in order to prevent valve-clogging coke formation.|\n|REMEDY|Regular inspection in order to prevent leakage and replacement of the rod at set intervals<br>(a different, harder, material failed to improve matters).|\n\n\n\n411 \n\nCASE HISTORY \n\n## **CORROSION ATLAS** \n\n04.11.32.03 \n\n|MATERIAL|Duplex stainless steel (3 RE 60).|\n|---|---|\n|SYSTEM|Natural gas well.|\n|PART|Slotted liner (wall thickness 15 mm).|\n|PHENOMENON|Erosion.|\n|APPEARANCE|Material completely worn away near the slots.|\n|TIME IN SERVICE|2 years.|\n|ENVIRONMENT|Natural gas containing solids (sand, clay, etc.) originating from the formation.|\n|CAUSE|High production velocities caused solids entrainment, resulting in erosion near the narrow slots.|\n|REMEDY|Well repair to prevent solids entrainment.|\n\n\n\n412 \n\nCASE HISTORY 04.11.32.04 \n\n## **CORROSION ATLAS** \n\n|MATERIAL|Stainless steel (AISI 304).|\n|---|---|\n|SYSTEM|Kieselguhr (diatomaceous earth) tank in brewery.|\n|PART|Air inlet valve in tank bottom.|\n|PHENOMENON|Erosion.|\n|APPEARANCE|Uniform eroded surface all around the valve.|\n|TIME IN SERVICE|2 months.|\n|ENVIRONMENT|Atomized kieselguhr in air.|\n|CAUSE|Kieselguhr whirling in the air causes erosion around the inlet valve (see also Case Histories<br>04.01.32.01,04.11.32.01/02/03).|\n|REMEDY|Coat the tank with Tefon.|\n\n\n\n413 \n\nCASE HISTORY \n\n## **CORROSION ATLAS** \n\n04.11.33.01 \n\n|MATERIAL|Stainless steel (AISI 316).|\n|---|---|\n|SYSTEM|Vacuum evaporation system for milk powder manufacture.|\n|PART|Pump impeller.|\n|PHENOMENON|Cavitation erosion.|\n|APPEARANCE|Material worn away locally.|\n|TIME IN SERVICE|1 year.|\n|ENVIRONMENT|Skimmed milk; Temperature 70°C.|\n|CAUSE|Steam bubble formation at the prevailing vacuum and high temperature; pressure build-up<br>causes the bubbles to implode at the exit side of impeller (at a lower pump capacity for the<br>processing of full-cream milk, no prob"}, {"page": 253, "text": "lems had been encountered; the lower capacity was set by<br>throttling the delivery valve setting in action on an overfall valve in the short-circuit line from<br>pressure side to suction side) (see also Case History01.02.33.03).|\n|REMEDY|After coating the impeller with a plastic lining proved incapable of preventing cavitation, the<br>impeller was replaced by one made of Tefon PFA (perfuoroalkoxy).|\n\n\n\n414 \n\nCASE HISTORY 04.11.34.01 \n\n## **CORROSION ATLAS** \n\n|MATERIAL|Stainless stee|l AISI 321.|\n|---|---|---|\n|SYSTEM<br>PART|Product deae<br>Adapter (4″|rator.<br>→2″).|\n|PHENOMENON|Erosion corr|osion.|\n|APPEARANCE|Attack with|pronounced fow pattern and severe attack to the weld.|\n|TIME IN SERVICE|3 years.||\n|ENVIRONMENT|Mixture of<br>Temperature|isocyanate and chlorbenzene, with traces of hydrochloric acid, no moisture!<br>170°C.|\n|CAUSE|Corrosion du<br>shape of the|e to the above-mentioned mixture combined with erosion due to the asymmetrical<br>adapter, which creates additional turbulence.|\n|REMEDY|Construct th|e adapter symmetrically of AISI 316 and install it vertically instead of horizontally.|\n\n\n\n415 \n\nCASE HISTORY \n\n## **CORROSION ATLAS** \n\n04.11.34.02 \n\n|MATERIAL|Stainless steel (AISI 304).|\n|---|---|\n|SYSTEM|Acid pump.|\n|PART|Impeller.|\n|PHENOMENON|Erosion corrosion.|\n|APPEARANCE|Impeller material partly eroded.|\n|TIME IN SERVICE|3 months.|\n|ENVIRONMENT|Nitric acid nitrate slurry with 40–50% nitric acid. Temperature 60–70°C.|\n|CAUSE|Although stainless steel AISI 304 possesses outstanding resistance to nitric acid of the reported<br>concentration and temperature, the presence of artifcial fertilizer slurry coupled with the fow<br>rate results in such erosion that the oxide skin formed is continuously removed (see also Case<br>Histories04.11.34.03/04).|\n|REMEDY|Impeller made of Corrodur 30 (G-X 70 CrMo 29 2, W.-Nr. 1.4136), extending the lifetime to<br>several years. Alternative (according to the literature): make impeller from Stellite No. 4.|\n\n\n\n416 \n\nCASE HISTORY \n\n## **CORROSION ATLAS** \n\n04.11.34.03 \n\n|MATERIAL<br>Stainless steel (AISI 317).|\n|---|\n|SYSTEM<br>Conveyor pump for Jarosite slurry.<br>PART<br>Impeller.|\n|PHENOMENON<br>Erosion corrosion.|\n|APPEARANCE<br>Impeller uniformly worn down from original 10 mm thickness to <1 mm.|\n|TIME IN SERVICE<br>4 months.|\n|ENVIRONMENT<br>Jarosite slurry consisting of contaminated sulfuric acid 7% (see Case History04.11.18.01) with<br>400 g solids per liter, consisting of zinc, magnesium sulfate, and iron sulfate. Temperature 30°C.|\n|CAUSE<br>Stainless steel AISI 317 is attacked by this slurry: the solid particles erode the impeller.<br>Ni-based alloys, various polymers, and ceramic materials also failed to withstand this highly<br>abrasive and acid medium.|\n|REMEDY<br>Construct the impeller of steel and spray-weld a coating of Stellite 6 (a cobalt–chromium alloy)<br>onto it. Stellite 6 is both acid and erosion resistant.|\n\n\n\n417 \n\nCASE HISTORY \n\n## **CORROSION ATLAS** \n\n04.11.34.04 \n\n|MATERIA"}, {"page": 254, "text": "L|Stainless steel (904L, W.-Nr. 1.4539).|\n|---|---|\n|SYSTEM|Heat exchanger in a fertilizer plant.|\n|PART|Baffe.|\n|PHENOMENON|Erosion corrosion.|\n||9|\n\n\n\n|APPEARANCE|Severe general attack with many little cracks.|\n|---|---|\n|TIME IN SERVICE|5 years.|\n|ENVIRONMENT|Phosphoric acid slurry with 42% P2O5, 0.1% solid particles (CaSO4_._ <sup>1</sup><br>2<br>H2O), 2% sulfuric acid,<br>800 ppm Cl<sup>−</sup>, 1000 ppm F<sup>−</sup>. Temperature: 95°C.|\n|CAUSE|According to the literature, 904L has quite good resistance in this medium. A corrosion rate<br>of 0.178 mm/year is given for this mixture without particles, i.e., almost 1 mm in 5 years. The<br>presence of particles probably accelerated the erosion corrosion (see also the two previous Case<br>Histories).|\n|REMEDY|•In this case, the baffe is constructed of Hastelloy C276.<br>•Alloy 20 CB-3 or Hastelloy 825 might also be useful.|\n\n\n\n418 \n\nCASE HISTORY 04.11.34.05 \n\n## **CORROSION ATLAS** \n\n|MATERIAL|Stainless steel (AISI 316).|\n|---|---|\n|SYSTEM|Ethanol amine plant.|\n|PART|Rundown line from reboiler.|\n|PHENOMENON|Erosion corrosion.|\n|APPEARANCE|Material locally worn away.|\n|TIME IN SERVICE|1.5 years.|\n|ENVIRONMENT|Ethanol amines; temperature about 100°C.|\n|CAUSE|Turbulence downstream from valves, measurement instruments, etc., combined with selective<br>attack of nickel by ethanol amines (complexing) at this temperature.|\n|REMEDY|•  Reduce velocity by larger dimensioning of the pipe work.<br>•  Use more corrosion-resistant material, e.g., 12% chromium steel (AISI 405 or 410).|\n\n\n\n419 \n\nCASE HISTORY \n\n## **CORROSION ATLAS** \n\n04.11.38.01 \n\n|MATERIAL|Duplex stainless steel (W.-Nr. 1.4462).|\n|---|---|\n|SYSTEM|Pipeline system.|\n|PART|Field weld.|\n|PHENOMENON|Weld defect.|\n\n\n\n\n\nAPPEARANCE Selective attack inside the weld zone (left) leading to leakage and external attack to the pipe (right). TIME IN SERVICE Less than 6 months. ENVIRONMENT Stagnant aerated water used for hydrotesting. CAUSE The formation of oxide scale during welding causes crevices internally. Once the weld was penetrated, the corrosion continued underneath the externally applied coating. REMEDY Use of oxygen-free backing gas to prevent scale formation during welding, together with controlled hydrotest conditions. \n\n420 \n\nCASE HISTORY 04.11.38.02 \n\n## **CORROSION ATLAS** \n\n|MATERIAL|Stainless steel (AISI 304L).|\n|---|---|\n|SYSTEM|Brew-water system.|\n|PART|T-piece at brew-water tank.|\n|PHENOMENON|Weld defect.|\n|APPEARANCE|Cavity in weld (carried out with GTAW welding process).|\n|TIME IN SERVICE|3 weeks.|\n|ENVIRONMENT|Brew-water: pH approximately 6; chloride approximately 90 ppm; temperature 15–20°C.|\n|CAUSE|Start-stop welding defect caused by abruptly starting or stopping the welding torch. This case<br>is an example of poor workmanship.|\n|REMEDY|Do not retract the torch suddenly at the end of the welding procedure, but hold it in the bath<br>for uniform decrease of the electric current (this takes place automatically by activating the<br>s"}, {"page": 255, "text": "tart/stop button).|\n\n\n\n421 \n\nCASE HISTORY \n\n## **CORROSION ATLAS** \n\n04.11.44.01 \n\n|MATERIAL|Stainless steel (Duplex, W.-Nr. 1.4590).|\n|---|---|\n|SYSTEM|Epicote resin plant.|\n|PART|Epicote centrifuge bowl.|\n|PHENOMENON|475°C embrittlement.|\n|APPEARANCE|Left photograph: a piece from the underside of the bowl.<br>Middle photograph: detail of the fraction at the arrow showing a crack parallel to the surface.|\n|TIME IN SERVICE|2 years, of which 20 h at 420–450°C.|\n|ENVIRONMENT|Fluidized bed at 420–450°C (quartz sand, air, and propane gas).|\n|CAUSE|Cleaning every 2 months for 60 min in fuidized bed at 420–450°C.<br>Embrittlement in seconds at 850°C, minutes at 475°C and hours at 420–450°C. Normal oper-<br>ating temperature 90°C. (The microphoto shows transgranular cracks in ferrite avoiding rela-<br>tively tough austenite. Precipitates along the austenite boundaries and in the ferrite).|\n|REMEDY|•  Different cleaning method.<br>•  Attention for abnormal operating temperatures.|\n\n\n\n422 \n\nCASE HISTORY 04.12.04.01 \n\n## **CORROSION ATLAS** \n\n|MATERIAL|Stainless steel (AISI 304).|\n|---|---|\n|SYSTEM|Cleaning circuit.|\n|PART|Pipe section.|\n|PHENOMENON|Acid corrosion.|\n|APPEARANCE|Etched surface, uniform attack, weld seam gone completely.|\n|TIME IN SERVICE|2 weeks.|\n|ENVIRONMENT|Cleaning liquid (6% sulfamic acid, 20°C).|\n|CAUSE|304 stainless steel is not resistant to 6% sulfamic acid. The preferential attack of the weld seam<br>is probably due to use of the wrong weld metal (less noble than the pipe metal).|\n|REMEDY|Cleaning circuit constructed of AISI 317 stainless steel, properly welded (weld metal equal to<br>or more noble than the pipe metal).|\n\n\n\n423 \n\nCASE HISTORY \n\n## **CORROSION ATLAS** \n\n04.12.04.02 \n\n|MATERIAL|Stainless steel (AISI 304).|\n|---|---|\n|SYSTEM|Cleaning system.|\n|PART|Ball valve.|\n|PHENOMENON|Acid corrosion.|\n|APPEARANCE|Pitting attack.|\n|TIME IN SERVICE|Several days.|\n|ENVIRONMENT|Inhibited 10% hydrochloric acid. Temperature 20°C.|\n|CAUSE|Standing acid remained after chemical cleaning; after degradation of the inhibitor, the<br>stainless steel was attacked (for attack of stainless steel by hydrochloric acid, see also Case<br>Histories04.11.04.01/11/14).|\n|REMEDY|Good through-fow during cleaning, and careful rinsing.|\n\n\n\n424 \n\nCASE HISTORY \n\n## **CORROSION ATLAS** \n\n04.12.04.03 \n\n|MATERIAL|Stainless steel (AISI 316 or 316Ti).|\n|---|---|\n|SYSTEM|Pickling installation in steel mill.|\n|PART|Fixtures of spray system at the end of installation.|\n|PHENOMENON|Acid corrosion.|\n|APPEARANCE|General attack (in the background a new sample).|\n|TIME IN SERVICE|Less than 1 year.|\n|ENVIRONMENT|Condensing hydrochloric acid, at approximately 50°C.|\n|CAUSE|Stainless steel is not resistant to hydrochloric acid. The previously applied carbon steel fxtures,<br>provided with a protective coating, require some maintenance after a period of approximately<br>5 years, mainly due to mechanical wear of the coating (for the attack of stainless steel by<br>hydrochlori"}, {"page": 256, "text": "c acid, see also the Case Histories04.11.04.01/14and04.12.04.02).|\n|REMEDY|Provide the coated carbon steel fxtures with replaceable wear plates of a suitable nonmetallic<br>material.|\n\n\n\n425 \n\nCASE HISTORY \n\n## **CORROSION ATLAS** \n\n04.12.04.04 \n\n|MATERIAL|Stainless steel (AISI 303 and 304).|\n|---|---|\n|SYSTEM|Spray system of a ventilator in a pickling installation (increasing the RH).|\n|PART|Ring line with sockets for spray nozzles.|\n|PHENOMENON|Acid corrosion.|\n|APPEARANCE|General corrosion. Loss of screw thread.|\n|TIME IN SERVICE|Several hours.|\n|ENVIRONMENT|Pickling bath, 20% HNO3+ 4% HF, 30–40°C.|\n|CAUSE|Selection of a more easily machinable type of stainless steel for the sockets. As these types of<br>stainless steels (usually with a higher sulfur content) have a much lower corrosion resistance, the<br>threads dissolve during chemical cleaning (pickling).|\n|REMEDY|Material selection should not be solely based on the (sometimes rather mild) working<br>conditions only. (Free-machining types of stainless steels cannot be pickled together with<br>the standard types of stainless steels.)|\n\n\n\n426 \n\nCASE HISTORY \n\n## **CORROSION ATLAS** \n\n04.12.04.05 \n\n|MATERIAL|Stainless steel (904 L).|\n|---|---|\n|SYSTEM|Pickling bath for steel.|\n|PART|Heating pipe of pickling bath.|\n|PHENOMENON|Acid corrosion.|\n|APPEARANCE|Strong reduction of wall thickness by uniform corrosion, with many superfcial pits (wall<br>reduction from 4.4 to 2.5 mm).|\n|TIME IN SERVICE|About 1 year.|\n|ENVIRONMENT|Inside: superheated steam; temperature about 175°C.<br>Outside: Sulfuric acid pickling bath: 12 w/w %, inhibited; temperature: 70°C.<br>Temperature at the pipe surface: >100°C.|\n|CAUSE|Stainless steel is slowly attacked by sulfuric acid at this concentration and temperature, despite<br>the added inhibitor (see for the resistance of stainless steel in diluted sulfuric acid also the Case<br>Histories04.11.04.04/06/09).|\n|REMEDY|Periodic inspection and renewal of heating pipes.|\n\n\n\n427 \n\nCASE HISTORY \n\n## **CORROSION ATLAS** \n\n04.12.19.01 \n\n|MATERIAL|Cast stainless steel (AISI 316 Nb).|\n|---|---|\n|SYSTEM<br>PART|Cleaning system at a food manufacturing plant.<br>Butterfy valve in circulation line.|\n|PHENOMENON|Sigma-phase embrittlement.|\n|APPEARANCE|Overall attack, leaving the primary grain structure visible. Micro upper right: cast structure of<br>austenite with delta-ferrite with conversion into sigma phase (see arrows). Micro lower right<br>corrosion penetrates via the austenite–ferrite (sigma phase) into the material.|\n|TIME IN SERVICE|3 years.|\n|ENVIRONMENT|Flowing oxygen-rich water with 2% NaOH and 1% cleaner booster (EDTA) added; temperature<br>80–100°C. Analysis: conductivity 4640 mS/m, pH 13.1, P number 240 mEq/L, chloride<br>content 22 ppm, EDTA 0.23%. The system is cleaned once a year with a 3% nitric acid solution.|\n|CAUSE|Normally, AISI 316 Nb should be resistant to the above-mentioned chemical solutions. However,<br>this was not the case due to the presence of sigma p"}, {"page": 257, "text": "hase. This sigma phase forms during residence<br>in a temperature range around 850°C, e.g., by excessively slow cooling during casting or inadequate<br>heat treatment. The formation of this sigma phase, which consists of approximately equal parts<br>of Cr and Fe, reduces the chromium content of the surrounding material and thereby makes it<br>vulnerable to selective attack via these chromium-depleted zones. Microscopic examination shows<br>that the attack has indeed travelled via these zones (see also Case Histories04.11.19.08/09).|\n|REMEDY|New butterfy valves made of the same material grade can be used, but the supplier will have<br>to give guarantees on the material structure, namely an austenite cast structure with several per<br>cent delta-ferrite, free of sigma phase.|\n\n\n\n428 \n\nCASE HISTORY \n\n## **CORROSION ATLAS** \n\n04.12.26.01 \n\n|MATERIAL|Stainless steel (AISI 304).|\n|---|---|\n|SYSTEM|Cleaning circuit.|\n|PART|Conductivity electrodes placed in the circuit.|\n|PHENOMENON|Stray-current corrosion.|\n\n\n\n\n\n|APPEARANCE|Electrodes completely dissolved.|\n|---|---|\n|TIME IN SERVICE|1 year.|\n|ENVIRONMENT|An alternation of different cleaning liquids, namely:<br>•  mains water,<br>•  mains water with caustic soda and EDTA,<br>•  mains water with 20–30 ppm Cl2.|\n|CAUSE|Occurrence of a DC potential difference between the electrodes and the pipe wall as a result<br>of difference in resistance of the earthing cables of electrodes and pipe wall. The exit current<br>causes some kind of stray-current corrosion (see also Case History04.05.26.01).|\n|REMEDY|A DC potential difference between electrodes and pipe wall can be eliminated by improving<br>the earthing.|\n\n\n\n429 \n\nCASE HISTORY \n\n## **CORROSION ATLAS** \n\n04.16.12.01 \n\n|MATERIAL<br>SYSTEM|Stainless steel (AISI 304).<br>Housing for experimental animals.|\n|---|---|\n|PART|Wall panel.|\n|PHENOMENON|Chloride attack.|\n|APPEARANCE|Brown patches, no pitting apparent to visual inspection.|\n|TIME IN SERVICE|1 week.|\n|ENVIRONMENT|Atmosphere with 50% relative humidity, 25°C.|\n|CAUSE|After completion, the walls were cleaned with a product which the supplier stated was based<br>on phosphoric acid. The product was said to contain no chloride. However, analysis showed<br>that the cleaning product contained hydrochloric acid instead of phosphoric acid. A chloride<br>content of 1630 ppm and a pH of 0.9 was found in the diluted product. It was therefore unsuitable<br>for cleaning stainless steel. Residues remaining after insuffcient rinsing caused the corrosion.|\n|REMEDY|•  Clean the walls with a neutral, chloride-free product and then rinse them with plenty of<br>desalted water.<br>•  When cleaning stainless steel, have the proposed product analyzed and do not rely fully on<br>the supplier’s specifcation.|\n\n\n\n430 \n\nCASE HISTORY \n\n## **CORROSION ATLAS** \n\n04.18.12.01 \n\n|MATERIAL|Stainless steel (AISI 316 Ti; W.-Nr. 1.4571).|\n|---|---|\n|SYSTEM|Sludge incinerator of a sewage treatment plant.|\n|PART|Mineral wool-insulated stack, d"}, {"page": 258, "text": "ownstream from the gas scrubber.|\n|PHENOMENON|Chloride attack and knife-line attack.|\n\n\n\n\n\n|APPEARANCE|Left-hand photograph: external corrosion of aluminum plating. Center photo: severe pitting<br>attack, most severe in the vicinity of the welds. Right-hand photograph: razor-sharp attack<br>directly alongside the weld.|\n|---|---|\n|TIME IN SERVICE|3 years.|\n|ENVIRONMENT|Wet chloride-containing fue gases, temperature 60–80°C.|\n|CAUSE|Entrained scrubbing water with a chloride content of 560 ppm and a pH of 2.8 caused pitting<br>of the stainless steel. The frst leaks arose near the non-PWHT welds and also led to corrosion<br>of the aluminum sheeting of the stack insulation. The occurrence of weld decay was prevented<br>by adding titanium. But, now knife-line attack took place; for the cause of this form of attack<br>(right-hand photograph) refer to Case History04.11.19.04.|\n|REMEDY|•  The stack was no longer reliable and was replaced by an ebonited carbon steel stack.<br>•  Other possibilities: alkalization of the scrubbing water: installing a drop catcher downstream<br>of the gas scrubber or constructing the stack of titanium. In view of the presence of HF in<br>the fue gases, application of titanium or glass fber- or glass fakes–reinforced plastic as lin-<br>ing was not an eligible measure.|\n\n\n\n431 \n\nCASE HISTORY \n\n## **CORROSION ATLAS** \n\n04.18.12.02 \n\n|MATERIAL|Stainless steel (316 Ti, W.-Nr. 1.4571).|\n|---|---|\n|SYSTEM|Waste incineration plant.|\n|PART|Strip from stack cyclone.|\n|PHENOMENON|Chloride attack.|\n|APPEARANCE|Irregular uniform attack with pitting.|\n|TIME IN SERVICE|3–8 years (depending on position in cyclone).|\n|ENVIRONMENT|Wet chloride-containing fue-gases downstream from gas scrubber, pH 4–5, temperature 70°C.|\n|CAUSE|The chloride in the entrained scrubbing water caused attack to the stainless steel, whilst<br>erosion–corrosion also occurred in combination with the speed of the droplets.|\n|REMEDY|Gas scrubber, cyclone, and stack made of rubberized carbon steel (see also Case History<br>04.18.12.01).|\n\n\n\n432 \n\nCASE HISTORY \n\n## **CORROSION ATLAS** \n\n04.18.12.03 \n\n|MATERIAL|Stainless steel (AISI 316).|\n|---|---|\n|SYSTEM|Waste incineration plant.|\n|PART|Inspection hatch.|\n|PHENOMENON|Chloride attack.|\n|APPEARANCE|Pitting (hatch partly cleaned).|\n|TIME IN SERVICE|Unknown.|\n|ENVIRONMENT|Wet combustion gases with chlorides.|\n|CAUSE|Combustion of chloride-containing waste (e.g., PVC) results in the formation of hydrogen<br>chloride gas which attacks the stainless steel when condensing on the uninsulated inspection<br>hatch (see also Case History04.11.18.03).|\n|REMEDY|Manufacture the inspection hatch from high-silicon cast iron (Si > 14.2% + Mo + Cr + Cu),<br>which possesses good resistance to hydrochloric acid.|\n\n\n\n433 \n\nCASE HISTORY \n\n## **CORROSION ATLAS** \n\n04.18.22.01 \n\n|MATERIAL|Stainless steel (22% chromium steel).|\n|---|---|\n|SYSTEM|Municipal waste incinerator.|\n|PART|Grid.|\n|PHENOMENON|Liquid metal embrittlement.|\n\n\n\n\n\n|APPEARANCE|C"}, {"page": 259, "text": "opper-colored surface attack.|\n|---|---|\n|TIME IN SERVICE|Unknown.|\n|ENVIRONMENT|Municipal waste; temperature: 800–1200°C.|\n|CAUSE|Presence of liquid copper caused penetration of copper into the material. The brittle phase formed<br>could easily be removed (see also Case Histories01.01.22.01/02)|\n|REMEDY|Avoid copper in waste.|\n\n\n\n434 \n\nCASE HISTORY \n\n## **CORROSION ATLAS** \n\n04.19.12.01 \n\n|MATERIAL<br>Stainless steel (17-4 PH steel; 17 Cr 4 Ni 4 Cu).|\n|---|\n|SYSTEM<br>Turboprop engine from maritime patrol aircraft.|\n|PART<br>Compressor blade.|\n|PHENOMENON<br>Chloride attack.|\n|APPEARANCE<br>Isolated pits; depth in excess of rejection criterion.|\n|TIME IN SERVICE<br>Rejected during scheduled inspection after 3000 service hours.|\n|ENVIRONMENT<br>Marine atmosphere.|\n|CAUSE<br>During service, sea salt is deposited. During shut-down periods, the deposits are wetted and<br>acidifed. The chlorides originating from the sea salt promote pitting corrosion. Blades with pits<br>deeper than 250 μm are rejected in view of the danger of fatigue crack initiation.|\n|REMEDY<br>•  Frequent washing to remove sea salt,<br>•  Use more corrosion-resistant materials such as titanium alloys or nickel-based superalloys, or<br>•  Use a sacrifcial coating.|\n\n\n\n435 \n\nCASE HISTORY \n\n## **CORROSION ATLAS** \n\n04.19.18.01 \n\n|MATERIAL|Stainless steel (Nitronic 60, nitrogen-containing stainless steel).|\n|---|---|\n|SYSTEM|Aircraft jet engine.|\n|PART|Lever pin in compressor variable vane system.|\n|PHENOMENON|SCC (transgranular).|\n\n\n\n\n\n|upset head<br>VI<br>flange<br>FRACTURE<br>FACE<br>arm|hole<br>EWING DIRECTION<br>pin<br>annular<br>space||\n|---|---|---|\n|APPEARANCE|SCC (brownish) surrounding<br>after service.|overload fracture (whitish) introduced by tensile testing of pin|\n|TIME IN SERVICE|500 service hours, followed by|destructive testing.|\n|ENVIRONMENT|Air, sometimes salt-laden due t|o low-altitude fights over sea.|\n|CAUSE|The three conditions for SCC<br>•  upsetting the head-introduc<br>•  salt deposits created a corros<br>•  Nitronic 60 has poor resista<br>After a fight accident, several h<br>from SCC.|were fulflled:<br>ed residual tensile stresses;<br>ive environment;<br>nce against SCC.<br>undred pins were tensile-tested; about 25% were found to suffer|\n|REMEDY|The pin material was replaced|by a material immune to SCC.|\n\n\n\n436 \n\nCASE HISTORY \n\n## **CORROSION ATLAS** \n\n04.21.13.01 \n\n|MATERIAL|Stainless steel (W.-Nr. 1.4464).|\n|---|---|\n|SYSTEM|Ship.|\n|PART|Sleeve of a ship’s propeller shaft seal.|\n|PHENOMENON|Crevice corrosion.|\n|APPEARANCE|Severe pitting in a fxed path around the sleeve between the lip seals.|\n|TIME IN SERVICE|9 months to 4–5 years.|\n|ENVIRONMENT|Mixture of seawater and lubricating oil, temperature 60–65°C. The lubricating oil acidifes as<br>time passes.|\n|CAUSE|In view of the site where the sleeve corrosion occurs, i.e., only in the seawater–flled crevices<br>directly adjacent to the contact face with the lip seals, and the absence of pitting on the free<b"}, {"page": 260, "text": "r>faces of the sleeves, the cause may be assumed to be crevice corrosion. The occurrence of this<br>corrosion was promoted by the temperature increase of the bearing surfaces of the lip seals and<br>by the reduction in pH caused by acidifcation of the lubricating oil.|\n|REMEDY|•  Manufacture the sleeves with
