Repository: NDDev-Technocracy-OpenNetwork/hack-2026-nornickel-knot

> **DEPRECATED.** This repository is archived and no longer maintained.
> It is kept read-only for reference; its GDS anchor records
> `lifecycle: archived` under `portfolio:archived-projects`.

# Nornickel Scientific Knot

Живая карта знаний R&D для горно-металлургической отрасли: система превращает архив отчётов, статей, презентаций и экспериментальных материалов в типизированный граф знаний, а затем отвечает на вопросы естественным языком с источниками и страницами первоисточников.

Проект подготовлен командой **Harmonic Labs** для **Норникель AI Hack 2026**, трек **«Научный клубок»**.

File: data/parsed/Материалы конференций/1schlesinger_m_e_extractive_metallurgy_of_copper.json (part 21 of 27)
Publishing House. \n\n###### SUGGESTED READING \n\n- Blass, E. (2004). Engineering design and calculation of extractors for liquid-liquid systems. In J. Rydberg, M. Cox, C. Musikas & G. R. Choppin (Eds.) Solvent extraction principles and practice (2nd ed.). (pp. 367e414) New York: Marcel Dekker. \n\n- Cognis. (2007). MCT redbook: Solvent extraction reagents and applications. Tucson, AZ, USA: Cognis Corporation. www.cognis.com/NR/rdonlyres/7A687186-A305-4969-B6EA-0CF869930714/0/MCT_ Redbook_English.pdf. \n\n- Cox, M. (2004). Solvent extraction in hydrometallurgy. In J. Rydberg, M. Cox, C. Musikas & G. R. Choppin (Eds.), Solvent extraction principles and practice (2nd ed.). (pp. 455e506) New York: Marcel Dekker. \n\n- Cytec. (2010). Mining chemicals handbook. Woodland Park, NJ: Cytec Industries. 321e390. \n\n- Giralico, M., Gigas, B., & Preston, M. (2007). Optimized solvent extraction mixer settler design for tomorrow’s operations. In ALTA copper 2007. Melbourne, Australia: ALTA Metallurgical Services. \n\n- Godfrey, J. C., & Slater, M. J. (1994). Liquideliquid extraction equipment. Chichester, UK: John Wiley & Sons. Komulainen, T., Doyle, F. J., III, Rantala, A., & Jamsa-Jounela, S.-L. (2009). Control of an industrial copper solvent extraction process. Journal of Process Control,"}, {"page": 262, "text": " 19, 1350e1358. \n\nChapter | 16 Solvent Extraction \n\n347 \n\nKordosky, G. A. (2003). Copper SX circuit design and operation: current advances and future possibilities. In \n\nALTA copper 2003. Melbourne, Australia: ALTA Metallurgical Services. \n\nLaitala, H., Hakkarainen, J., & Rodrı´guez, C. (2009). Plant design and operational aspects in solvent extraction impurity control. In HydroCopper 2009 (pp. 311e317). Santiago, Chile: Gecamin. \n\nMiller, G. (2007). SX contactors for the future. In ALTA copper 2007. Melbourne, Australia: ALTA Metallurgical Services. \n\nMoreno, C. M., Perez-Correa, J. R., & Otero, A. (2009). Dynamic modelling of copper solvent extraction mixer-settler units. Minerals Engineering, 22(15), 2e15. \n\nRitcey, G. M. (2006). In Solvent extraction: Principles and applications to process metallurgy (2nd ed.). Ottawa, Canada: Gordon M. Ritcey and Associates. \n\nRobles, E., Poulter, S., Haywood, R., Cronje, I., & Leo´n, M. (2009). The future of SX plant design for modern \n\nhydrometallurgical refineries. In HydroCopper 2009 (pp. 392e399). Santiago, Chile: Gecamin. \n\nTaylor, A. (2007). Review of mixer-settler types and other possible contactors for copper SX. In ALTA copper \n\n2007. Melbourne, Australia: ALTA Metallurgical Services. \n\nThis page intentionally left blank \n\n~~Chapter 17~~ \n\n## Electrowinning \n\nChapters 15 and 16 show how leaching and solvent extraction (SX) produce a high-purity CuSO4eH2SO4 electrolyte containing ~45 g/L Cu<sup>2ю</sup> . This chapter explains how the Cu<sup>2ю</sup> ions in this electrolyte are reduced and electrowon as pure metallic copper in the form of cathodes. \n\nThe purity specifications of copper cathode are dictated by the various international metal exchanges. Table 20.1 shows the requirements for copper cathode sold to the London Metal Exchange (LME) and the New York Mercantile Exchange (Comex) (LME, 2010). \n\n###### 17.1. THE ELECTROWINNING PROCESS \n\nThe electrowinning (EW) process entails: \n\n- (a) Immersing metal cathodes and inert (but conductive) anodes into a purified electrolyte containing CuSO4 and H2SO4; \n\n- (b) Applying a direct electrical current from an external source such as a rectifier, which causes current to flow through the electrolyte between the cathodes and anodes; \n\n- (c) Plating pure metallic copper from the electrolyte onto the cathodes using the energy provided by the electrical current to drive the reduction of the Cu<sup>2ю</sup> ions to Cu<sup>-</sup> metal. \n\nThe cathodes are usually stainless steel blanks. The anodes are usually rolled Pballoy sheets. Copper is electroplated onto the cathodes for 6e7 days, after which the plated copper is machine-stripped from the stainless steel cathode blanks, washed, and sold. \n\nAbout 4.5 million tonnes of copper are electrowon per year (ICSG, 2010). Production of copper using this technology continues to increase due to the growth of leaching as a process technology for copper. \n\n###### 17.2. CHEMISTRY OF COPPER ELECTROWINNING \n\nThe EW catho"}, {"page": 263, "text": "de reaction is the same as for electrorefining: \n\n\n\nThe anode reaction is, however, completely different. Water is decomposed at the inert anode to form oxygen gas and release protons: \n\n\n\nExtractive Metallurgy of Copper. DOI: 10.1016/B978-0-08-096789-9.10017-4 Copyright - 2011 Elsevier Ltd. All rights reserved. \n\n349 \n\nExtractive Metallurgy of Copper \n\n350 \n\nThe overall EW reaction is the sum of Reactions (17.1) and (17.2) in the presence of sulfate ions: \n\n\n\n- (a) Pure copper metal at the cathode; \n\n- (b) Oxygen gas at the anode; \n\n- (c) Regenerated sulfuric acid in the electrolyte. \n\nThe copper is stripped from the cathode blank, washed, packed, and strapped into bundles of 1e3 t, and sent to market. The oxygen bubbles burst at the surface of the electrolyte and are released to the atmosphere. The acid is returned to SX in Cu-depleted spent electrolyte where the free H<sup>ю</sup> are used to strip Cu<sup>2ю</sup> from the loaded organic phase into the advance electrolyte (Eq. (16.2)). \n\n###### 17.3. ELECTRICAL REQUIREMENTS \n\nThe electrical potential or cell voltage needed for EW is ~2.0 V, as compared to ~0.3 V for electrorefining (Chapter 14). As illustrated in Fig. 17.1 (Nicol, 2006), it is made up of: \n\nTheoretical voltage for Reaction (17.3), E<sup>-</sup> ~ 0.9 V. \n\nOvervoltage for copper deposition at cathode, hc ~ 0.05e1.0 V. Overvoltage for oxygen evolution at anode, ha ~ 0.5 V. Ohmic potential drop across electrolyte, Vs ~ 0.25e0.3 V \n\nOhmic potential drops across cell hardware and rectifier, Vh ю Vr ~ 0.3 V \n\nThe current requirement for EW includes: \n\nStoichiometric current requirement for Eq. (17.1), nF Current inefficiencies due to side reactions, CIe Current inefficiencies due to shorts, CIs Stray currents in the tankhouse, SC \n\n\n\n\n\n<!-- Start of picture text -->\nCIe + CIse + CIs + CIss<br>E 0 ηccc<br><!-- End of picture text -->\n\n\n\n<!-- Start of picture text -->\nCIe + CIse + CIs + CIss<br>Vh<br>+<br>E 0 ηccc ηaa Vee Vr<br><!-- End of picture text -->\n\n\n\n<!-- Start of picture text -->\nηccc ηaa Vee<br><!-- End of picture text -->\n\n\n\nFIGURE 17.1 Current and voltage contributions to power consumption in a Cu EW cell (Ni col, 2006). Although the theoretical power requirement is ~750 kWh/t Cu (dark-shaded area), the actual power requirements are approximately 2000 kWh/t (dark- ю light-shaded area) e an energy efficiency of about 30%. The importance of minimizing the effects of side reactions, shorts, and stray currents is evident. \n\nChapter | 17 Electrowinning \n\n351 \n\nThe power requirement is the product of current and voltage (Eq. (17.4)), and is equal to the total area under the graph in Fig. 17.1: \n\n\n\nThe rate of plating of Cu from solution is given by Faraday’s Law: \n\n\n\nwhere m is the mass of Cu plated (g); M is the molar mass of Cu (63.55 g/mol); I is the current passed (A); t is the time for which the current is passed (s); x is the current efficiency (i.e., the fraction of the total current used in producing Cu; see Section 17."}, {"page": 264, "text": "6); n is the number of electrons involved in the plating of Cu (equal to 2 from Eq. (17.1)); and F is the Faraday constant (96 485 C/mol of charge ¼ 96 485 A/mol). \n\nThe theoretical energy consumption for plating one tonne of copper is therefore \n\nP ¼ (1.23 - 0.34) V - 2/mol - 96,485 A/(63.54 g/mol) ¼ 2703 W/g ¼ 754 kWh/t Cu \n\nHowever, in practice the energy requirement for electrowinning is ~2000 kWh/t. This is considerably greater than that for copper electrorefining (200e300 kWh/t Cu). This difference is due to the large voltage requirements for electrowinning, as well as current losses. The energy efficiency of Cu EW is therefore only about 30%. \n\n###### 17.4. EQUIPMENT AND OPERATIONAL PRACTICE \n\n###### 17.4.1. Cathodes \n\nMost copper EW tankhouses today employ reusable 316L stainless steel blank cathodes, virtually identical to electrorefining cathodes. This is known as permanent cathode technology (Fig. 17.2). Some older EW tankhouses use copper starter sheet cathodes. The starter sheets are obtained from an electrorefinery or are made in a separate section of the EW tankhouse itself, using stainless steel or titanium as starter cathode blanks. As with refining, many ofthese older plantsare switching to stainless steel when the benefits ofmodernization can justify the capital investment (Robinson, Davenport, Moats, Karcas, & Demetrio, 2007). \n\nPlastic edge strips are used on the sides of the cathode blanks to avoid plating around the sides of the cathode. The bottom of the blanks are either wax-dipped or have a V groove to allow for easy removal of the plated copper. \n\nThe size of the cathodes is determined by industry standards (to fit efficiently into shipping containers) and by the openings in the furnaces in which the copper will be remelted (see Chapter 20). \n\n###### 17.4.2. Anodes \n\nModern copper EW anodes are cold-rolled lead (Pb) alloyed with 1.35% Sn and 0.07e0.08% Ca. \n\nSn provides strength, corrosion resistance, and corrosion layer conductivity. Ca improves the mechanical properties and decreases the anode potential. Cold rolling adds strength (Prengaman & Siegmund, 1999). A few plants still use PbeSn or PbeSb alloys, but these are being gradually replaced with PbeSneCa anodes. \n\nThe PbeSneCa plates are soldered onto slotted copper hanger bars for support in the EW cells (Fig. 17.3). Lead is then electrodeposited around the joints to protect them from \n\nExtractive Metallurgy of Copper \n\n352 \n\n\n\n<!-- Start of picture text -->\n(a) (b)<br>(c) (d)<br>(e) (f)<br><!-- End of picture text -->\n\nFIGURE 17.2 Stainless steel cathode blank (a) before and (b) after plating and (c) copper starter sheet. Note the hanger tabs on the starter sheet and the edge strips on the permanent cathodes. (d) Copper cathode sheets are stripped from the blank by an automatic stripping machine, (e) corrugated and packed, and (f) strapped for shipping. The corrugations are introduced so that the cathode stack melts more easily when the cathodes are melted and ca"}, {"page": 265, "text": "st (see Chapter 20). \n\ncorrosion. The PbeSneCa alloy forms an adherent corrosion layer. This minimizes Pb contamination of the cathode copper and extends anode life. The anode size is slightly smaller than the cathode size (about 30 mm on the width and height) to ensure that Cu plating does not occur around the sides of the cathode. \n\nAnodes are often fitted with several polymer spacer insulators, buttons, or straps that prevent contact with the cathode. This avoids short-circuiting and minimizes lead corrosion product carryover from anodes to electrodepositing copper. \n\ne The life expectancy of an anode is typically 6 9 years (Beukes & Badenhorst, 2009). The anodes slowly corrode in the sulfuric acid electrolyte, forming an inert PbO2 layer on their surface (Nikoloski,Nicol,&Stuart,2010).Thecomponentsoftheanodeeitherdissolve \n\nChapter | 17 Electrowinning \n\n353 \n\n\n\nFIGURE 17.3 Pb-alloy anode. Note the insulator strips hanging on each side of the anode and the insulator buttons on the side. These prevent short circuiting between the anode and cathode and assist in placing the anodes vertically and straight in the cells. \n\nin the electrolyte or fall to the bottom of the EW cell as insoluble anode sludge. This is periodically removed from the cells and sent to a recycling facility to recover the lead. \n\n###### 17.4.3. Cell Design \n\nThe electrolytic cells, anodes, and cathodes are approximately the same size as for electrorefining: \n\nCells: polymer concrete, 6.5e8 m long - 1.2 m wide - 1.5 m deep Anodes: rolled PbeSneCa alloy, 1.1 m long - 0.9 m wide - 0.006 m thick Cathodes: stainless steel, 1.2 m long - 1.0 m wide - 0.003 m thick. \n\nMost modern cells are constructed of polymer concrete. Some designs use reinforced concrete with a chemically resistant lining, such as welded or spray-coated polyvinyl chloride (PVC). Older tankhouses have cell linings of rubber, lead, or epoxy resin coating. The length of the cell depends on the spacing between the electrodes. Modern designs tend to reduce the anodeecathode spacing to accommodate more plating capacity for a given floor area, with 60e84 cathodes per cell. Typical anodeecathode spacing is ~50 mm. \n\nThe anodes and cathodes are interleaved as in electrorefining (Fig. 17.4). The anodes in a cell are all at one potential. The cathodes are all at another, lower potential. The electrodes in each cell are connected in parallel but the cells of a tankhouse are connected in series. Current is carried between electrodes and between cells using copper busbars. To minimize heat losses through the busbars, the current is limited to 1e1.2 A/m<sup>2</sup> of cathode surface. Where parallel busbars are run, there is an air gap between them to allow for air cooling. \n\nElectrolyte flows continuously from an active storage tank into each cell through a manifold around the bottom of the cell (Fig. 17.5). It overflows the cell into a collection \n\nExtractive Metallurgy of Copper \n\n354 \n\n\n\n<!-- Start of picture text -->\n(a) ("}, {"page": 266, "text": "b)<br><!-- End of picture text -->\n\nFIGURE 17.4 Anodeecathode arrangement showing different contact systems that minimize the occurrence of poor contacts of electrodes with the busbar. Note the plastic beads on the surface of the electrolyte, which minimize the effects of acid mist (see Section 17.4.5). (Courtesy of Outotec and M.S. Moats, University of Utah.) \n\nsystem and eventually recycles to SX for Cu<sup>2ю</sup> replenishment. Electrolyte is added at ~15 m<sup>3</sup> /h into each cell. This gives constant availability of warm, high Cu<sup>2ю</sup> electrolyte over the surfaces of all the cathodes. The specific flowrate of electrolyte past the face of the cathode (the face velocity) is typically designed at 0.08 m<sup>3</sup> /h per m<sup>2</sup> of cathode area (Beukes & Badenhorst, 2009). \n\nEfficient circulation of the electrolyte to all cathodes in a cell is critical to good cathode quality. As electrode spacing distances decrease and current densities increase, this becomes even more important. Modern cell designs may introduce the electrolyte at \n\n\n\nFIGURE 17.5 Schematic view of an electrowinning cell. Anodes and cathodes are arranged alternately. Electrical contact is via busbars. An electrolyte input manifold for uniformly distributing electrolyte over all the cathode faces is shown. Single, multi-holed horizontal pipes on the cell floor are also used. \n\nChapter | 17 Electrowinning \n\n355 \n\nseveral places into the cell, including at multiple points from a manifold at the base of the cell, or from feed points at the side or the end of a cell. \n\n###### 17.4.4. Current Density \n\nCathode current density in modern plants varies from 200 to above 450 A/m<sup>2</sup> (Robinson et al., 2007). This gives a plating rate of 0.4e1.0 kg/h of copper on each cathode. \n\ne e Cathodes are plated to a thickness of 5 8 mm (typically 50 55 kg Cu on each side of the stainless steel blank), which means that the cathodes are harvested every 4e7 days, depending on the applied current density. In a modern tankhouse using an overhead crane, every third cathode is harvested from a particular cell at a time, leaving the remaining two-thirds of the cathodes available to continue plating (Fig. 17.6). This procedure maintains an adherent corrosion product layer on the anodes and minimizes lead contamination of the electrodepositing copper. The longer plating is continued, the greater the likelihood of shorts occurring due to the growth of nodules or dendrites. If starter sheets are used, these are often pulled out after two days of plating, the cathodes straightened in a press, and then reinstalled to continue the plating cycle. This minimizes growth of nodules or dendrites due to bent cathodes and avoids short circuiting. \n\nThe rate of copper plating increases with increasing current density. However, excessive current density can promote rough, nodular cathode deposits, and decreased copper purity if not properly managed. The use of air sparging of the electrolyte"}, {"page": 267, "text": " helps to minimize inhomogeneities in the electrolyte composition throughout each cell and permits high quality copper to be plated at increasingly higher current densities. \n\nA new technology, known as SELE, is in operation in Chile (New Tech Copper, 2010). This comprises a plastic rack that is inserted into each cell with grooves into which each cathode slides (Fig. 17.7). This avoids the need for edge strips and allows the cathodes to be kept very straight, vertical, and evenly spaced, which means that current distribution is even throughout the tankhouse and higher current densities can be employed. \n\n\n\nFIGURE 17.6 Harvesting of plated cathodes by crane. Note that only every third cathode is removed from the cell each time. This allows the cell to continue plating without having to stop the current supply to that cell. \n\nExtractive Metallurgy of Copper \n\n356 \n\nFIGURE 17.7 SELE cathode holder maintains accurate positioning and electrode alignment in EW cells for high current density applications. \n\n\n\n###### 17.4.5. Acid Mist Suppression \n\nThe oxygen bubbles that are produced at the anodes (Eq. (17.2)) rise to the top of the electrolyte where they burst into the atmosphere, carrying tiny droplets of sulfuric acid with them. This can create a corrosive, unpleasant, and unhealthy environment in the tankhouse, and may cause health problems for operators. For these reasons, combinations of various measures are employed to minimize the effects of this acid mist. \n\nGood ventilation is essential. In some plants, the mist is cleared from the workplace by large blowers or extraction fans on the sides of the tankhouse building or, where the climate permits, the sides of the building may be open. Modern tankhouse designs often include hoods over the cells. The acid mist is captured and sent to a scrubber, while evaporation of the electrolyte is also reduced (Fig. 17.8; Vainio & Weatherseed, 2009). \n\ne Hollow polyethylene balls (~2 cm diameter) are usually floated, 5 10 cm deep, on the electrolyte (Fig. 17.4). Polypropylene beads (3 mm diameter) are sometimes used. These systems are used in combination with chemical mist suppression agents, such as a foaming agent or fluorocarbon surfactant, that modify the characteristics of the bursting bubbles, reducing their energy on their release at the surface of the electrolyte (Bender, 2010; San Martin, Otero, & Cruz, 2005). \n\n###### 17.4.6. Electrolyte \n\nThe advance electrolyte from SX typically contains 45 g/L Cu<sup>2ю</sup> and 170 g/L H2SO4. This is combined with a bleed of spent electrolyte leaving the EW cells to generate the recirculating electrolyte that is the feed to the EW cells. The spent electrolyte contains ~5 g/L Cu<sup>2ю</sup> less than the recirculating electrolyte, because a single pass through an EW cell takes a bite of 5 g/L Cu<sup>2ю</sup> from the electrolyte. \n\nDepleted spent electrolyte is replenished with Cu<sup>2ю</sup> by sending it back to SX where it strips Cu<sup>2ю</sup> from loade"}, {"page": 268, "text": "d organic extractant (Chapter 16). About 25e50% of the recirculating electrolyte is sent to SX. The remainder is sent to an active storage tank where it is mixed with Cu-enriched advance electrolyte returning from SX. \n\nChapter | 17 Electrowinning \n\n357 \n\n\n\n<!-- Start of picture text -->\n(a) (b)<br>(c) (d)<br><!-- End of picture text -->\n\nFIGURE 17.8 Tankhouse equipment to avoid and mitigate the effects of acid mist. (a) Older tankhouses use extraction fans and ventilation across the cells, while (b) modern tankhouses use hoods to cover the cells. These are lifted for harvesting of cathodes (c), requiring very accurate positioning, so computer control of the crane movements is essential. (d) The acid mist is captured and scrubbed to avoid releasing corrosive gases to the environment. (Photos (b) and (d) courtesy of Outotec.) \n\nThe advance electrolyte from SX is filtered and treated in carbon columns and flotation cells before it reenters the EW tankhouse. This removes most of the organics that may have been carried over from SX. The presence of organics is detrimental to Cu EW e as the cathodes may become discolored at the electrolyte air interface (so-called organic burn) and it is a fire risk. \n\nTo minimize power consumption (see Section 17.3), the conductivity of the electrolyte is an important consideration (Tozawa, Umetsu, Su, & Li, 2003; Tozawa, Su, & Umetsu, 2003). A temperature of 45e55<sup>-</sup> C is optimum for conductivity, although the spent electrolyte returning to SX needs to be kept below 40<sup>-</sup> C to avoid degradation of the organic phase. The incoming advance electrolyte is often heated to 45e50<sup>-</sup> C by heat exchange using outgoing spent electrolyte that has been resistively heated in the EW cell. \n\nHigher acidities can also improve electrolyte conductivity, but too high an acidity can cause hydrolytic degradation of the organic phase in SX. For this reason, the spent e electrolyte acid concentration is generally limited to 190 200 g/L. Higher acidities also increase the corrosivity of acid mist and decrease anode lifetime. A higher Cu concentration in the electrolyte will improve cathode quality and have lower organic entrainment from SX, but can also lead to CuSO4 crystallization. The effects of Cu, H2SO4, and temperature variation on electrolyte conductivity are shown in Table 17.1. \n\nExtractive Metallurgy of Copper \n\n358 \n\nTABLE 17.1 Specific Electrical Conductivity of Copper Electrowinning Electrolytes (from Nicol, 2006) \n\n|(from N<br>Cu (g/L)|icol, 2006)<br>H2SO4(g/L)|Temperature (<sup>-</sup>C)|Resistivity (U-m)|Conductivity (1/U-m)|\n|---|---|---|---|---|\n|30|150|45|0.0192|52.0|\n|30|160|45|0.0187|53.6|\n|30|170|45|0.0181|55.2|\n|30|180|45|0.0175|57.0|\n|35|150|45|0.0196|51.1|\n|35|160|45|0.0190|52.6|\n|35|170|45|0.0185|54.2|\n|35|180|45|0.0179|55.9|\n|40|150|45|0.0200|50.1|\n|40|160|45|0.0194|51.6|\n|40|170|45|0.0188|53.1|\n|40|180|45|0.0183|54.7|\n|35|150|40|0.0203|49.2|\n|35|160|40|0.0198|50.6|\n|35|170|40|0.0192|52"}, {"page": 269, "text": ".1|\n|35|180|40|0.0186|53.7|\n|35|150|50|0.0189|53.0|\n|35|160|50|0.0183|54.7|\n|35|170|50|0.0177|56.4|\n|35|180|50|0.0172|58.2|\n\n\n\nSome iron may be present in electrolytes when the upstream SX step has not adequately rejected iron (see Chapter 16). The reduction of Fe<sup>3ю</sup> at the cathode: \n\n\n\ncompetes with the Cu EW reaction (Eq. (17.1)). This lowers the current efficiency for plating of copper by ~2.5% for each 1 g/L Fe. For example, 5 g/L Fe<sup>3ю</sup> in the electrolyte can drop the current efficiency to as low as 80% (Das & Gopala Krishna, 1996; Dew & Phillips, 1985; Khouraibchia & Moats, 2009, 2010). \n\nManganese is often present in electrolytes, particularly in South America. This contributes to the formation of MnO2 on the anode which can redissolve when power is lost, contributing to entrapment of Pb and Mn in the cathode and sludge formation at the \n\nChapter | 17 Electrowinning \n\n359 \n\nTABLE 17.2 Some Standard Reduction Potentials Relevant to Cu Electrowinning \n\n|Reaction|Standard potential (V)|\n|---|---|\n|Mn<sup>2ю </sup>ю2e/Mn|-1.18|\n|Fe<sup>2ю </sup>ю2e/ Fe|-0.44|\n|PbSO4 ю2e/PbюSO4<br>2-|-0.35|\n|Co<sup>2ю </sup>ю2e/Co|-0.28|\n|Ni<sup>2ю </sup>ю2e/Ni|-0.26|\n|Pb<sup>2ю </sup>ю2e/Pb|-0.13|\n|2H<sup>D </sup>ю2e/H2|0.00|\n|AgClю e/AgюCl<sup>-</sup>|0.22|\n|Cu<sup>2D </sup>ю2e/Cu|0.34|\n|Fe<sup>3ю </sup>юe/Fe<sup>2ю</sup>|0.77|\n|Ag<sup>ю </sup>юe/Ag|0.80|\n|O2ю4H<sup>D </sup>ю 4e/2H2O|1.23|\n|MnO2ю 4H<sup>ю </sup>ю2e/Mn<sup>2ю </sup>ю2H2O|1.33|\n|Cl2ю2e/2Cl<sup>-</sup>|1.36|\n|Mn<sup>3ю </sup>юe/Mn<sup>2ю</sup>|1.49|\n|MnO4<br>-ю 8Hюю5e/Mn2ю ю4H2O|1.51|\n|PbO2 юSO4<br>2-ю4Hю ю2e/PbSO4 ю2H2O|1.70|\n\n\n\nbottom of the cell (Tjandrawan & Nicol, 2010). Anodes need to be periodically cleaned with high-pressure water to remove this layer. Mn(II) is also problematic in SXEW circuits because it can be oxidized to Mn(III), Mn(IV), or Mn(VII) at the anodes (Cheng, Hughes, Barnard, & Larcombe, 2000). To avoid the formation of the permanganate ion - (MnO4 ) at the anode e a highly oxidizing species that can have very detrimental effects on the SX organic phase e a ratio of Fe: Mn in the electrolyte of approximately 10:1 is often maintained (Miller, 1995). \n\nThe behavior of other metal species present in the electrolyte can be understood with reference to their position in the electrochemical series (Table 17.2). Those species with a more positive reduction potential than Cu can plate at the cathode, while those with a more negative potential will remain in solution. \n\nThe buildup of impurities in the electrolyte is controlled by bleeding a small stream from the tankhouse and removing impurities. This is usually achieved by precipitation but ion exchange can also be used (Shaw, Dreisinger, Arnold, Weekes, & Tinsman, 2008; also see Chapter 14). Typically ~50% of the bleed goes back to SX for recovery of the copper, while the remainder goes to the leach circuit where the acid is used for leaching (Chapter 15). \n\nExtractive Metallurgy of Copper \n\n360 \n\n###### 17.4."}, {"page": 270, "text": "7. Electrolyte Additives \n\nAll Cu EW plants dissolve smoothing agents in their electrolytes to promote the plating of dense, smooth copper deposits with minimum entrapment of electrolyte impurity. Guar e gum (150 400 g per tonne of cathode) is most widely used (Fig. 17.9). It behaves much as glue in electrorefining (Chapter 14), but it is compatible with SX organics. Modified starches (polysaccharides) and polyacrylamides are also widely used. Smoothing agents originating from natural products tend to break down above current densities of about 300 A/m<sup>2</sup> . Recent advances in the development of synthetic smoothing agents allow high quality plating at current densities well above 400 A/m<sup>2</sup> . \n\nChloride ions are either naturally present in the electrolyte (particularly in Chilean operations) or are sometimes added as HCl. They promote the growth of dense, finegrained, low impurity copper deposits on the cathode. With stainless steel cathodes, the chloride ion concentration must be kept below ~30 mg/L to avoid pitting corrosion at the top of the stainless steel blade at the electrolyteeair interface, which causes the depositing copper to stick and resist detachment. Leach operations with high concentrations of Cl<sup>-</sup> in their leach liquors have a wash stage in the SX circuit to prevent excessive Cl<sup>-</sup> transfer to the advance electrolyte (Section 17.6.3). \n\ne Cobalt sulfate is also added to provide 100 200 mg/L Co<sup>2ю</sup> in the electrolyte. Co<sup>2ю</sup> promotes O2 evolution at the anode (Eq. (17.2)) rather than Pb oxidation (Nikolosi & Nicol, 2008a). This stabilizes the PbO2 layer on the anode surface, minimizes Pb contamination of the depositing copper, and extends anode life (Prengaman & Siegmund, 1999). As the current density increases, the Co concentration required also typically increases (Robinson et al., 2007). \n\n###### 17.5. MAXIMIZING COPPER PURITY \n\nThedemands ofa modernEWtankhouseare toproducecopperofincreasinglyhigherpurity, using higher current densities, while minimizing power consumption (Marsden, 2008). \n\nFrom a thermodynamic point of view, only metals that have a higher electrochemical potential will codeposit with Cu (Table 17.2). Because Cu is relatively noble, it is easily plated with high purity. \n\n\n\n<!-- Start of picture text -->\n(a) (b)<br><!-- End of picture text -->\n\nFIGURE 17.9 The effect on the morphology of copper cathode plated in the (a) absence and (b) presence of guar. Guar, added at concentrations of 150e400 g/t cathode, acts as a smoothing agent, allowing refinement of the copper crystals grains as they are plated. This gives the cathode a smooth morphology and avoids the growth of dendrites and nodules that could short circuit the current between anode and cathode. (Courtesy of M. Nicol, Murdoch University.) \n\nChapter | 17 Electrowinning \n\n361 \n\nThe three main impurities in electrowon cathode copper are: \n\n- (a) Pb (1 or 2 ppm) from physical entrapment of anode corrosion"}, {"page": 271, "text": " product; \n\n- (b) S (4 or 5 ppm) from PbSO4 anode corrosion product and electrolyte entrapment; \n\n- (c) Fe (1 or 2 ppm) from electrolyte entrapment. \n\nCathode purity is maximized by (Maki, 1999): \n\n- (a) Maintainingstraight,vertical,equi-spacedcathodesandanodeswithnoanodeecathode contact; \n\n- (b) Immediate thorough washing of copper cathodes with water at 70e80<sup>-</sup> C; \n\n- (c) Using rolled PbeSneCa anodes with adherent corrosion products; \n\n- (d) Frequent removal of anode corrosion products from the bottom of the EW cells; \n\n- (e) Addition of Co<sup>2ю</sup> to the electrolyte to minimize Pb corrosion; \n\n- (f) Minimizing the Mn<sup>2ю</sup> concentration in the electrolyte to avoid rapid Pb corrosion and flaky corrosion products (Miller, 1995); \n\n- (g) Maintaining a steady electrical current at all times to maintain an adherent anode corrosion layer; \n\n- (h) Keeping the electrolyte free of solids and SX organics; \n\n- (i) A steady, uniform flow of warm, pure, high Cu<sup>2ю</sup> electrolyte across all cathode faces; \n\n- (j) An electrolyte temperature of 45e50<sup>-</sup> C electrolyte to give pure fine-grained copper deposits; \n\n- (k) Use of guar and chloride addition agents to give dense, smooth copper deposits (but with Cl<sup>-</sup> < 30 mg/L in the electrolyte); \n\n- (l) Maintaining Fe in electrolyte to <2 g/L to minimize Fe in cathode copper and reduce losses in current efficiency. \n\n###### 17.6. MAXIMIZING ENERGY EFFICIENCY \n\nEnergy consumption in EW is determined by (a) the cell voltage, (b) the applied current (or current density), and (c) the current efficiency. Cell voltage depends largely on the cell design, electrode materials, and the reactions occurring at the anode and cathode. The applied current is usually determined by the production rate required. Tankhouse operators can, however, influence and manage energy consumption by understanding how to maximize current efficiency (Moats, in press). \n\nThe theoretical mass of Cu that can be plated for a given current is given by Faraday’s Law (Eq. (17.5)). The ratio of the actual mass of Cu plated, compared to this theoretical value, is defined as the current efficiency, x: \n\n\n\nCurrent efficiencies in modern Cu EW plants range from 85e95% (Robinson, Siegmund, Davenport, Moats, & Karcas, 2010). The unused current is wasted by (Moats, in press; Nicol, 2006): \n\n- (a) Anode-to-cathode short circuits; \n\n- (b) Stray current to ground; \n\n- (c) Reduction of Fe<sup>3ю</sup> or dissolved oxygen at the cathode; \n\n- (d) Redissolution/oxidation of the deposited metal; \n\n- (e) Deposited metal falling off the cathode and which cannot be harvested. \n\nExtractive Metallurgy of Copper \n\n362 \n\nHigh current efficiency is important because it maximizes copper plating rate and minimizes electrical energy consumption. \n\nStrict attention to good housekeeping practices is the most important criterion in maximizing cathode purity and energy efficiency (Joy, Staley, Moats, Perkins, Uhrie, & Robinson, 2010; Ku"}, {"page": 272, "text": "mar, Zimba, Sakala, & Zambika, 2010; Pfalzgraff, 1999). Electrolyte spills should be avoided. Anodeecathode short circuits are detected by frequent infrared and gauss meter inspections and by individual voltage measurements on cells. Shorts are minimized by ensuring that the electrodes are evenly spaced, straight, and vertical (Blackett & Nicol, 2010). Bending of stainless steel blanks during copper stripping must be avoided. Automation and advanced instrumentation in modern tankhouses can assist greatly in maintaining good electrode arrangements, uniformity of current distribution, and rapid short detection. \n\nThe Fe<sup>3ю</sup> / Fe<sup>2ю</sup> chemical short-circuit is minimized by minimizing the iron concentration in the electrolyte (Section 17.4.6). This is done by preventing leach solution carryover to electrolyte during SX and by regularly bleeding a small portion of Fe-bearing electrolyte from the tankhouse. \n\nCurrent efficiency generally increases with increasing Cu and acid concentrations in the electrolyte and with current density (j), but decreases with increasing Fe<sup>3ю</sup> concentration and temperature. A useful practical correlation that can be used to optimize current efficiency on a daily basis in a tankhouse has been provided by Khouraibchia and Moats (2009, 2010) for operation at 40<sup>-</sup> C: \n\n\n\nwhere all concentrations are in g/L and current density is in A/m<sup>2</sup> . \n\n###### 17.7. MODERN INDUSTRIAL ELECTROWINNING PLANTS \n\nElectrowinning differs from electrorefining due to (a) the use of inert Pb-alloy anodes instead of soluble copper anodes; and (b) the higher applied voltage. \n\nThe use of inert anodes means that (a) the anodes remain in the cells for 5ю years, (b) there is little anode scrap, and (c) no precious metal slimes are produced (although lead sludge accumulates at the bottom of the EW cells and needs to be periodically removed). \n\nTable 17.3 shows the operating conditions and equipment in seven EW tankhouses that process electrolyte from an SX circuit. Cerro Verde and San Francisco (using SELE e Section 17.4.4) currently operate among the highest current densities in the world, while Toquepala has one of the highest current efficiencies. Radomiro Tomi-c has one of the largest tankhouses in the world (Table 2.7). Gaby, Safford, and Las Cruces were commissioned in 2008 and represent current state-of-the art in tankhouse design. Further information regarding these and other EW plants is available from Robinson et al. (2007). \n\n###### 17.8. ELECTROWINNING FROM AGITATED LEACH SOLUTIONS \n\nA few operations, mainly in developing African countries, treat leach solutions directly by electrowinning for Cu recovery. The liquors, obtained by agitation leaching of highgrade oxides and roasted sulfide concentrates or mattes, contain 30e40 g/L Cu. These \n\nTABLE 17.3 Selected Industrial Copper Electrowinning Plant Data (2009). Additional Details of Other Major EW Plant Operations (see Table 2.7) are given by Robi"}, {"page": 273, "text": "nson et al. (2007, 2010) \n\n|2.7) are given by Robinson et|al. (2007, 2010)|||||San||\n|---|---|---|---|---|---|---|---|\n|Operation|Cerro Verde,<br>Peru|Gaby, Chile|Cobre Las<br>Cruces, Spain|Radomiro<br>Tomi-c, Chile|Safford, USA|Francisco,<br>Chile|Toquepala,<br>Peru|\n|Startup date|1977|2008|2008|1997|2008|2002|e|\n|Cathode capacity, t/a|90 000|150 000|72 000|300 000|109 000|37 000|56 200|\n|Electrolytic cells||||||||\n|Total number|448|504|144|1000|170|72|162|\n|Construction material|Polymer|Polymer|Polymer|Polymer|Polymer|Polymer|Polymer|\n||concrete|concrete|concrete|concrete|concrete|concrete|concrete|\n|Length -width-<br>depth, mm|5000-1250<br>-1400|6420-1300<br>-1386|9150-1300<br>-1700|e|7620-1180<br>-1690|6590-1270<br>-1450|6390-1470<br>-1540|\n|Anodes/cathodes per cell|51/50|60/61|85/84|61/60|73/72|64/63|63/62|\n|Anodeecathode spacing, mm|50|50|47.5|50|e|50|47.5|\n|Cell inspection system|IR scanner,|e|Manual IR|IR camera|e|Manual IR|IR scanner|\n||Cellsense||scanner|||scanner||\n|Acid mist suppression system||||||||\n|Polypropylene balls|x|x||x|x|x||\n|BBs|||||||x|\n|Ventilation|Natural|Outotec||Desom|Natural|Hoods|MistElim|\n|Chemical suppressant|FC 1100|||Mistop|FC 1100|FC1100||\n\n\n\n(Continued ) \n\n|TABLE 17.3 Selected Indu<br>2.7) are given by Robinso|strial Copper Electro<br>n et al. (2007, 2010)d|winning Plant D<br>cont’d|ata (2009). Addit|ional Details o|f Other Major E|W Plant Operat<br>San|ions (see Table|\n|---|---|---|---|---|---|---|---|\n|Operation|Cerro Verde,<br>Peru|Gaby, Chile|Cobre Las<br>Cruces, Spain|Radomiro<br>Tomi-c, Chile|Safford, USA|Francisco,<br>Chile|Toquepala,<br>Peru|\n|Hoods||||||SAME||\n|Anodes||||||||\n|Pb, %|99.9|98.4e98.6|98.6|98.4|e|98.44e98.69|98.54|\n|Sn, %|0.04|1.25e1.5|1.3|1.5|e|1.25e1.50|1.2e1.5|\n|Ca, %|0.06|0.06e0.10|0.1|0.08|e|0.06e0.07|0.05e0.06|\n|Al, %|0|0.005e0.02|0|0.02|0|0|0|\n|Cast or rolled|Rolled|Rolled|Rolled|Rolled|Rolled|Rolled|Rolled|\n|Length -width-|1075-|1080-|1105-|1192-|1319-|1095-|1171-|\n|thickness, mm|940-6|938-6|940-6|940-7.5|975 -6.35|940-7|950 -6.4|\n|Lifetime, yr|5|5|e|5|e|6|4|\n|Cathodes||||||||\n|Type|Starter|St. steel|St. steel|St. steel|St. steel|St. steel|St. steel|\n|||(Xstrata)|(Outotec)|(Xstrata)|(Xstrata)||(Xstrata)|\n|Length -width-|1060-|1132-|1235-|1232-|1300-|1210-|1245-|\n|thickness, mm|1021-1.4|1018-3.25|1025-3|1018-3.25|1000-3.18|1048-3.25|1036-3.25|\n|Plating time, d|6|6.5|7|6|5.5|3e4|7|\n\n\n\n|Mass Cu plated (total, kg)|130|e|110e120|80e90|e|41|108e112|\n|---|---|---|---|---|---|---|---|\n|Fe, ppm|<3|e|e|<3|e|<1|<1|\n|Pb, ppm|<3|e|e|<2|e|<2|<1|\n|S, ppm|<8|e|e|<8|e|<20|<3|\n|Cathode stripping method||||||||\n|Machine manufacturer|Hand-made|e|Outotec|Xstrata|e|Xstrata|Wenmec|\n|Rate, blanks/h|200|e|350|500|400|120|300|\n|Water temperature, <sup>-</sup>C|80|70||70|55e65|>75|85|\n|Washing|x|x|x|x||x|x|\n|Stripping|x|x|x|x|x|x|x|\n|Stacking|x|x|x|x||x|x|\n|Sampling|x|x|x|x|x||x|\n|Weighing||x|x|x||x|x|\n|Strapping||x|x||x||x|\n|Blank buffng|x|||||||\n|Power and energy||||||||\n|Cathode current density, A/m<sup>2"}, {"page": 274, "text": "</sup>|400|276e333|320|230e290|366|384|285|\n|Cathode current effciency, %|89|90|>93|92e94|90|92|93|\n|Cell voltage, V|2.12|1.95e2.14|e|1.87|2.1|2.1|1.9e2.0|\n\n\n\n(Continued ) \n\n|TABLE 17.3 Selected Industri<br>2.7) are given by Robinson e|al Copper Electro<br>t al. (2007, 2010)d<br>|winning Plant D<br>cont’d|ata (2009). Addit<br>|ional Details o<br>|f Other Major E|W Plant Opera<br>San<br>|tions (see Table<br>|\n|---|---|---|---|---|---|---|---|\n|Operation|Cerro Verde,<br>Peru|Gaby, Chile|Cobre Las<br>Cruces, Spain|Radomiro<br>Tomi-c, Chile|Safford, USA|Francisco,<br>Chile|Toquepala,<br>Peru|\n|Power consumption,<br>kWh/t Cu|2189|e|e|1800|e|2100|2500|\n|Electrolyte||||||||\n|Circulation into each cell,<br>m<sup>3</sup>/min|0.26|0.29|up to 0.45|0.28|e|0.43|0.3|\n|Cu into cells, g/L|43|50|37e38|50e55|40|54|45|\n|H2SO4into cells, g/L|160|157|180|180e190|177|148|165|\n|Temperature into cells, <sup>-</sup>C|44e45|44|45e50|47|49|56|45|\n|Cu out of cells, g/L|40|35|e|38|38|38|36|\n\n\n\n|H2SO4out of cells, g/L|170|180|e|180|180|172|180|\n|---|---|---|---|---|---|---|---|\n|Temperature out of cells, <sup>-</sup>C|46|46|e|47.5|39e50|57|46|\n|Fe<sup>2ю </sup>in electrolyte, g/L|1.05|e|e|0.1||e|0.33|\n|Fe<sup>3ю </sup>in electrolyte, g/L|3.35|e|e|1.0e1.2||e|1.87|\n|Co<sup>2ю </sup>in electrolyte, mg/L|180|150|e|180e200|120|e|110e120|\n|Cl<sup>-</sup>in electrolyte, mg/L|27|<30|e|15e20|<25|23|<10|\n|Guar addition, g/t Cu|500|250|e|200|300|297|380|\n|Co addition, g/t Cu|880|365|e|1130|e|562|1766|\n|Electrolyte bleed rate, m<sup>3</sup>/d|218|||600||1.1|1635|\n|Bleed to control|Fe|Fe|e|Cl|e|Fe, Mn, Cl|e|\n\n\n\nExtractive Metallurgy of Copper \n\n368 \n\nleach liquors can be purified or upgraded by SX but are also processed by direct EW to produce Cu cathode. Some 120 000 t of copper were produced in this
