Repository: NDDev-Technocracy-OpenNetwork/hack-2026-nornickel-knot

> **DEPRECATED.** This repository is archived and no longer maintained.
> It is kept read-only for reference; its GDS anchor records
> `lifecycle: archived` under `portfolio:archived-projects`.

# Nornickel Scientific Knot

Живая карта знаний R&D для горно-металлургической отрасли: система превращает архив отчётов, статей, презентаций и экспериментальных материалов в типизированный граф знаний, а затем отвечает на вопросы естественным языком с источниками и страницами первоисточников.

Проект подготовлен командой **Harmonic Labs** для **Норникель AI Hack 2026**, трек **«Научный клубок»**.

File: data/parsed/Материалы конференций/4th International Symposium on High-Temperature Metallurgical Processing.json (part 21 of 36)
be reduced to MnO and Fe304 respectively with a small amount of CO at any temperature. When the tem"}, {"page": 262, "text": "perature exceeds 868K, iron oxide can be reduced to metal iron because of carbon monoxide in system is higher than the equilibrium concentration of iron oxide indirect reduction. The reduction of Mn02 to MnO by carbon monoxide is easy, but the reduction of MnO to mental manganese must start at 1693K with the following reaction through direct contact between ore and praphite particales: \n\n\n\nIt is reported that [(Mn- Fe)3C] formed by mental iron and manganese with mental iron exists, which improved MnO reduction condition. Mental manganese formed at 1373K[15]. \n\nThe micro structure of the magnetic product is shown in Figure 8. It can be seen that the iron phase can not be monomer dissociation in grinding process and manganese compounds turned into magnetic product as package and mechanic inclusion due to the isomorphism of iron and manganese and the small particle size. This is an important factor leading to the separation effect is not well. \n\n\n\n<!-- Start of picture text -->\n600 BOO  1000  1200  1400  1600<br>TA<br><!-- End of picture text -->\n\nFigure 7 Gas-phase equilibrium of iron oxide and manganese oxide reduced by carbon monoxide \n\n\n\nFigure 8 The SEM of the magnetic product \n\n373 \n\n###### **Conclusions** \n\n- ( 1 ) Mineralogy analysis shows that granular hematite and a small amount of limonite (l~2um) distributed unevenly in laminar bixbyite and 49.53% of manganese existed in iron mineral isomorphously. \n\n- (2) Elements enriched during reduction and iron existed in the metal iron phase and most of oxygen formed compound with manganese. A clear distinguish between iron phase and manganese minerals formed, which was beneficial to the separation of iron and manganese. \n\n- (3) The iron phase can not be monomer dissociation in grinding process and manganese compounds turned into magnetic product as package and mechanic inclusion due to the isomorphism of iron and manganese and the small particle size and MnO could be found partially in iron phase, which hindered the further separation of manganese and iron. \n\n###### **References** \n\n- [1] Wang-sheng Yan, Hui-liang Gao. \"Manganese ore resourses in the world and the development of manganese industry\", _China s Manganese Industry,_ 27(3)(2009), 6-11. (in Chinese) \n\n- [2] Guang-gui Mei. \"Technology of China manganese industry\",(Changsha: Cental South University Press, 2011), 23-24. (in Chinese) \n\n- [3] Wang-sheng Yan. \"A review of manganese ore resources in China and the development of manganese residual industry\", _China's Manganese Industry,_ 26(1)(2008), 7-12. (in Chinese) \n\n- [4] Jing-sheng Zhang, Guang-hua Zhou. \"A review of manganese ore resources in China and its processing technology progress\", _China's Manganese Industry,_ 24(1)(2006), 1-5. (in Chinese) \n\n- [5] K.S. Abou-EI-Sherbini. \"Simultaneous extraction of manganese from low grade manganese dioxide ore and beneficiation of sulphur slag\", _Separation and Purification Technology,_ 27(1)( 2002), 67-75. \n\n- [6] J.Y.Lee, S.B.Kim, S.C.Hong. \"C"}, {"page": 263, "text": "haracterization and reactivity of natural manganese ore catalysts in the selective catalytic oxidation of ammonia to nitrogen\", _Chemosphere,_ 50(8)(2003), 1115-1122. \n\n- [7] Zhu-cheng Huang, Peng Zhao. \"Process for Coal-based Direct Reduction and Magnetic Separation of High-iron Manganese Ore\", _Metal Mine,_ 3(2012), 74-77. (in Chinese) \n\n- [8] Yu-feng Guo, Gao You, Tao Jiang, Guan-zhou Qiu. \"Solid-state reduction behavior of Panzhihua ilmenite\", _Joural of Central South University: Science and Technology,_ 41(5)(2010), 1639-1644. (in Chinese) \n\n- [9] K.S.Abdel Halim, M.Bahgat, et al. \"Pre-reduction of manganese ore for ferromanganese industry\", _Ironmaking and Steelmaking,_ 38(4)(2011), 279-284. \n\n- [10] K.L.Berg, S.E.Olsen. \"Kinetics of manganese ore reductong by carbon \n\n374 \n\nmonoxide\", _Metallurgical and Meterials Transactions,_ 2000, 477-490. \n\n- [11] Wei-zhuo Zhong, Su-kun Hua. \"The morphology of crystal growth\",(Beijing: Science Press, 1999), 51-57. (in Chinese) \n\n- [12] Xian-gong Mei, Ming-liang Yuan. \"Studies on the nucleation and grain growth characteristics of metallic phase in direct reduction of high-iron red mud with coal base\", _Joural of Central South mining and metallurgy College,_ 3(1994), 9-15. (in Chinese) \n\n- [13] Parviz Pourghahramani, Eric Forssberg. \"Effects of mechanical activation on the reduction behavior of hematite concentrate\", _Int.J.Miner.Process,_ 2007, 96-105. \n\n- [14] Welham M J. \"Activation of carbothermic reduction of manganese ore\", _Internationaljournal of Mineral Processing,_ 2002, 187-198. \n\n- [15] Nai-cheng Zhao, Qi-xuan Zhang. \"The technical manuals of ferroally production practical\",(Beijing: Metallurgical Industry Press, 1998), 54. (in Chinese) \n\n375 \n\n**4th** International Symposium on High-Temperature Metallurgical Processing _Edited by: Tao Jiang, Jiann-YangHwang, Phillip J. Mackey, Onuralp Yucel, and Guifeng Zhou TMS (The Minerals, Metals & Materials Society), 2013_ \n\n### **4th International Symposium on High-Temperature Metallurgical Processing** \n\n**Simulation and Modeling** Session Chairs: **Mansoor Barati Xiaohui Fan** \n\n**4th** International Symposium on High-Temperature Metallurgical Processing _Edited by: Tao Jiang, Jiann-YangHwang, Phillip J. Mackey, Onuralp Yucel, and Guifeng Zhou TMS (The Minerals, Metals & Materials Society), 2013_ \n\n###### Simulations for Optimizing Plant Flowsheets for Brownfield Improvements \n\nAndrew Campbell and Michael Reed \n\n'Principal Process Consultant, WorleyParsons PO Box 7637, Cloisters Square Perth WA 6850 Australia Vice President - Process and Technology, WorleyParsons 145 South Terrace, Adelaide SA 5000 Australia \n\nKeywords: Copper Smelting; Smelter Scheduling; Smelter Optimization \n\n###### **Abstract** \n\nWorleyParsons has used Discrete Event Simulation methods in conjunction with more traditional process models to assess the performance of copper smelting operations. This work was performed to determine the plant capacities and suitability of proposed de"}, {"page": 264, "text": "bottlenecking options including accounting for the planned and unplanned (breakdowns) shutdowns in the various parts of the plant and supply chain. This paper outlines the methods used along with demonstrating the benefits of selecting a feasible option and minimizing capital and operating costs. \n\n###### **Introduction** \n\nTraditionally for debottlenecking studies of smelters and other process plants, a mass balance is performed based on continuous operating rates and expected operating hours. Smelters have several points of failure that will restrict, if not take the entire plant offline. By using a more detailed model, validated against plant experience, bottlenecks can be demonstrated and strategies to remove them to increase plant availability and economic. \n\nThe modeling simulates the plant performance in real time, and by performing enough simulation the expected long run performance of the plant can be estimated. The models have been built using ExtendSim which is a powerful Discrete Event Simulation software package that is ideally suited to the batch and semi-batch processes and events that occur within smelter operating environments. The value of performing this work is that the operational performance of the plant can be assessed ensuring production targets are met, without using excessive capital outlay. \n\n###### **The Optimization Process** \n\nCommon steps to any optimization process are to identify the limits/constraints within your smelter, and then to look at ways to remove or ease this restriction on your plant. Other changes to the plant, operating practices and expansions can also be simulated. \n\nThe actual process of performing the optimization includes several steps in the cycle as shown in Figure 1 : Collecting data, building the model, performing the simulation, reviewing the results to ensure they are reasonable, modeling scenarios and presenting the masses of information in a clear way. This is a collaborative process between metallurgists, engineers, operators and clients. \n\n379 \n\n\n\n<!-- Start of picture text -->\nData Collection<br>& Agree  Build Model<br>Assumptions<br>\\<br><!-- End of picture text -->\n\nCase **Studies** \n\nThe best way to illustrate how these models have been used is to examine work that WorleyParsons has performed for clients. The two studies represent a smelter where material is transferred by launder between furnaces and another using a crane aisle. \n\nCopper Smelter: Launder Transfer Operation \n\nAs part of a project to debottleneck and increase production through a copper smelter, WorleyParsons was examining the impacts of increased production through the system, and the various improvements that were required to process the increased rates through the plant. One of the challenges on this plant is the decoupling of the feed preparation plant from the furnace and managing the increasing slag fall from the furnaces and increased overall metal production rates. This included examining the furnaces throug"}, {"page": 265, "text": "h to the Anode furnaces and slag cleaning furnace to the slag hauler operation. \n\nWorleyParsons has a number of in-house process models that are used for simulation of the various furnaces found in smelters. This ranges from simplified spreadsheet models to more complex METSIM models of furnaces. One of the challenges of using a spreadsheet to model a system is that it becomes unwieldy to use to simulate the operation of a furnace with time. Additionally spreadsheets are notoriously hard to debug when errors are found within them. Typically only a single furnace is modeled to reduce the complexity using a spreadsheet, whilst a modeling package has the ability to model the entire operation. \n\nThe model contains two types of furnaces: continuously operated furnaces like the flash furnace; and semi-batch operated furnaces as such as the Slag Cleaning furnace and the anode furnace. The continuously operated furnace is fed material for smelting unless the furnace is offline, no feed is available and the furnace is below the maximum operating level. Tapping occurs when a minimum level of material is in the furnace - although there needs to be an available pot and/or furnace to tap into. \n\n380 \n\nFor the batch operated furnaces, the furnace is operated through the operating cycle. Cycles are incremented on either achieving the required volume/mass of material (or emptying/lowering the furnace level) or the elapsed cycle time has occurred. Figure 2 shows actual plant furnace dip level measurements compared to the model prediction. This shows that the model operates in a similar manner to the plant operating performance. \n\n\n\n<!-- Start of picture text -->\n^s^^^^^^s^a^<br><!-- End of picture text -->\n\nFigure 2 Validation of Model Performance against actual plant measurements \n\nFigure 3 shows how a slag cleaning furnace operates with periodic tapping of the product and slag as it cycles through the various \"modes\" within the processing cycle. The model simulated the individual slag pot movements, as the limits of the current hauler were thought to be a limit on the processing rate in the furnace. \n\n\n\n<!-- Start of picture text -->\n_ „ „ „ „ cfl „, L „,  --„„„,«,,, „«„„L™,<br>M f\\  Mil  \\tM\\  A A AAA  Alia  I/ПHJ1A  ИAI Ml  fiAiw<br>,( IH1 +~t \"+ W   i  r f-f—iп-ml  I' 1  ППI  r  HV py t 1 F ( r<br>I '  V r  1 V<br>'  j - i<br>f ^  \\ ^  \" ^  ^<br>Time<br><!-- End of picture text -->\n\n381 \n\n\n\n<!-- Start of picture text -->\nCon centrate S melted (In put)  --♦\"Concentrate Smelted (Model)<br><!-- End of picture text -->\n\nFigure 4 Comparison of Concentrate Smelted Simulated vs Plan for Current Plant Configuration \n\nThe discrete event model is powerful in examining the material movements, in particular the tapping and furnace levels for this study. As our client wanted to achieve the production rate, the periods that were not meeting the required production target were examined further. Some gains were made through adjusting the levels (which will require plant mod"}, {"page": 266, "text": "ifications & upgrades) but some processing improvements were achieved through increased anode furnace and slag cleaning furnace processing practices. The resulting predicted production is shown in Figure 5. \n\n\n\n<!-- Start of picture text -->\n1<br>f  AJ  y  ,t »  -W  \\  V 4 '  t  '»  *<br>\\ ;  V A  ' V  k ,♦  V  •-t  \\ 1*  ,.«  ;  1 ;  V  I<br>\\  1<br>i  i  ii  t<br>'S<br><!-- End of picture text -->\n\nFigure 5 Comparison of Concentrate Smelted Simulated vs Plan for Recommended Plant Configuration to achieve the production plan \n\nFurther work was also undertaken upstream of the flash furnace examining the filters and dryers and their operation. Plans to add additional dry and wet storage around the filters and dryers was undertaken to provide additional buffering and grade control to the smelter. This work was used to demonstrate the benefit of the additional storage and at what point the additional storage lead to a marginal return that then did not justify the cost of expanding the storage. \n\n###### Copper Smelter: Aisle Operations \n\nIn a similar way, an existing operation was examining expanding its operation by examining options to upgrade its operations. The options ranged from rebuilding the plant in adjacent available land to a brownfields upgrade. To better understand the potential work and hence cost involved in a brownfields upgrade, a model of the aisle was created to determine the capability \n\n382 \n\nof the smelter in various configurations. One of the key changes to the flowsheet was the installation of a Top Submerged Lance (TSL) furnace and rotary holding furnaces. \n\nFrom the snapshot of the model shown in Figure 6, the various furnaces (TSL, Rotary Holding Furnaces, Peirce Smith Converters, Anode Furnaces) all operate in the same way as previously described. The aisle crane component of the model sequences the transfer of material between furnaces to optimize the transfer, whilst not leading to clashes between the cranes. \n\n\n\nFigure 6 Model Snapshot for the Smelter Aisle Model \n\nThe model allowed for different operating scenarios to be examined. These included upgrading the converters for larger ones and decreasing the number of operating furnaces, increasing the matte grade (accounted for in this model by adjusting the cycle times and slag to blister ratios). \n\nThe model can account for a variety of constraints. For this work, the processing limit within the acid plant was also enforced. The effect of this was to delay some of the converter cycles from progressing to ensure that the plant was able to process the offgas appropriately. \n\n###### **Summary Discussion & Conclusions** \n\nThe use of Discrete Event models in conjunction with the results from traditional detailed furnace models allows for the interactions between the various process units to be simulated. This provides a tool to demonstrate that the total system is capable of, accounting for the ups and downs of a modern smelter along with the interaction between the intercon"}, {"page": 267, "text": "nected components within the smelter. \n\n383 \n\n4th International Symposium on High-Temperature Metallurgical Processing _Edited by: Tao Jiang, Jiann-YangHwang, Phillip J. Mackey, Onuralp Yucel, and Guifeng Zhou TMS (The Minerals, Metals & Materials Society), 2013_ \n\n###### STUDY ON APPRAISAL MODEL OF HiON ORES BASED ON MULTI-LEVEL FUZZY COMPREHENSIVE EVALUATION \n\nXiaohui Fan , Ying Li , Xuling Chen \n\n- ' Room 205, Biological building, School of Minerals Processing & Bioengineering, Central South University, Changsha, Hunan 410083, China \n\n- Room 303, building No. 20, Gantang village, main campus of Central South University, \n\n- Changsha, Hunan 410083, China \n\nKeywords: Sintering, Iron ores, Multi-level fuzzy evaluation, Appraisal system \n\n###### **Abstract** \n\nIn the sintering process, the behavior and performance of iron ores is extremely complex. Different minerals have different sintering properties. In order to use iron ores rationally and effectively, multilevel fuzzy evaluation method is used to establish the comprehensive evaluation model of iron ores. Because of the relative independent characters of iron ores in sintering process, the characters can be divided into physical and chemical properties, granulation performance, and sintering properties, are divided, and together with iron ores prices as the first level index for judging, which are used as the second level index for judging. Using the analytic hierarchy process (AHP) to determine the weight of each index, which is used as the second level index. The relative membership matrix is determined by triangular membership function, the comprehensive evaluation model is established. \n\n###### **Introduction** \n\nIn China, sintering is the main method for iron ores agglomeration. Sinter accounts for more than 80% of the blast furnace. Sinter production in the iron and steel enterprises in China plays an important role[l-2]. As the main raw material of iron ores sintering, the objectivity and integration of iron ores evaluation is essential. The iron ores evaluation methods include of metric ton price evaluation method, iron grade of a single iron ores sintering, acid-base balance method, composition assessment method and other methods which are based on the chemical composition and physical properties of iron ores to measure the quality of iron ores[3]. The high-temperature mineralization is an important process in sintering process, which affects the structure and mineral composition of the sinter, and has a close relationship with the quality of the sinter[4]. Therefore, in consideration of the physical and chemical properties, granulation properties, mineralization performance and sintering properties, the iron ores are evaluated by multi-level fuzzy comprehensive evaluation. The multi-level fuzzy comprehensive evaluation method makes a comprehensive evaluation, applying fuzzy transform principle and maximum membership degree principle, considering a number of factors related to the thi"}, {"page": 268, "text": "ngs which are evaluated. The method has lower requirements for the amount of data, and which integrates qualitative with quantitative judgment. It has a unique advantage to make up for the deficiencies of traditional evaluation methods. It also can comprehensively evaluate the iron ores in a relatively short period, reduce a lot of experiments, improve efficiency and guide the sinter production[5-6]. \n\n385 \n\n###### **Modeling** \n\nThe Determination of Evaluating Indicator \n\nAccording to the performances of the iron ores in sintering process, the evaluation indexes are divided into the physical and chemical properties, granulation performance, mineralization properties and sintering properties, which are used as the first layer of the evaluation index. The performances of specific indicators are considered as the second index layer ( as shown in Figure 1). \n\n\n\n<!-- Start of picture text -->\nSi02(  u,  ~)<br>Physical and<br>chemical properties<br>Zn (« 1 7 )<br>Granulation performance ( z/0 )<br>Comprehensive evaluation<br>of iron ore<br>The start generating temperature<br>The compelet generating<br>Mneralization properties (  u*,)<br>The flowing temperature<br>The average velocity of<br>Drum strength ( « . . )<br>Froduct yeild (  u )<br><!-- End of picture text -->\n\nFigure 1. The system of iron ores evaluation index \n\n1) Physical and chemical properties. The physical properties include particle size, density, molecular water, capillary water, hydrophilic. The chemical properties include iron grade, gangues and harmful impurities. In sintering process, the major influence factors include iron ores particle size, maximum capillary water, maximum molecular water, TFe, gangues, harmful impurities. The gangue compositions are mainly SiC>2 and AI2O3; harmful impurities are mainly S, P, Pb. \n\n2) Granulation properties. The granulating quality directly affects the permeability of sinter bed. So it affects the sinter production and quality index. The main evaluation indexes include the particle size composition of iron ores, permeability, granulation index and \n\n386 \n\n###### granulating efficiency. \n\n3)Mineralization properties. It shows the physical and chemical properties at high temperature in sintering process, which reflects the iron ores sintering behavior. It includes reaction of solid phase which is mainly the volume of calcium ferrite generation, the start generating temperature of liquid phase, the complete generating temperature of liquid phase, the flowing temperature of liquid phase, the average velocity of liquid phase formation, the volume of liquid phase. \n\n4) Sintering properties. It includes sintering speed, sintering productivity, drum strength and product yeild, etc. \n\nThe Determination of The Weights of Evaluating Indicator \n\nThis paper uses the analytic hierarchy process (AHP) to determine the index weight. Based on in-depth analysis of the influencing factors of the complex decision problems and its inherent relationship, the AHP meth"}, {"page": 269, "text": "od uses less quantitative information to decision-making process of mathematical thinking, so as to provide a decision method to the multi-level, multi factor or without structural characteristics of complex decision problem. This method is more suitable for the case when the decision-making results are difficult to directly measure. Its specific steps are as follows: \n\n1) The property of the factors is analyzed to determine the ownership of the levels (as shown in Figure 1). \n\n2) Constructing judgment matrix. In the same kind of factors, the factors are compared with each other. The two-two-comparison matrix is constructed based on T.L.Sttay 1~9 scaling method (such as Table I.). In Table 1, Avoiding the scaling judgment with heavy anthropogenic factors, this paper integrates a lot of past experience and data. The related technique means (data mining and mathematical statistics method ) are used to abstract information and separate out the relative importance of indicators. Then the judgement is made on the basis of the above scale. \n\nTable I. Evaluation Standard of Judgment Matrix \n\n|Scale|Meaning|Instruction|\n|---|---|---|\n|1|The two elements are equally important, such as<br>ui/uj|The judgment matrix main<br>diagonal elements is 1|\n|3<br>5|i is slightly important thanj ,such as ui/uj<br>i is more important than j|**«7I=y«i,.**<br>**r**<br>**<%=y«,**|\n|7<br>9|i is obviously important than j<br>i is very important than j|<br>It is the highest difference<br>between two elements|\n|2,<br>4|The intermediate value of the above adjacent||\n|6, 8|judgment||\n\n\n\n3) Ranking of judgment matrix. By solving the eigenvalue method, the feature vector W and the maximum characteristic value _K*.. =_ 2 L of judgment matrix A are solved. After the normalization, W is the rank weights of the relative importance corresponding to the upper layer of a factor U. \n\n387 \n\n4) The consistency check of the weight distribution. The consistency index is CR=CI/RI, among them _CU =_ —-(A,„-«), RI is the average random consistency index, the values in Table II. \n\n|Table II. The Val|ue of RI||\n|---|---|---|\n|n<br>1<br>2<br>3|4|5|\n|RI<br>0<br>0<br>0.58|0.90|1.12|\n\n\n\nWhen CR<0.1, the consistency of the judgment matrix is acceptable. Otherwise it should be made corresponding adjustment to satisfy this condition. First of all, the first layer index weights are determined. Based on the previous empirical data and expert on refining ores properties, the judgment matrix U of the first layer indexes are normalized. The normal index weights are _w(w1,w2,w3,wi)_ (as shown in Table III), which are respectively _wA_ =0.079, _wA_ =0.201, _wA]_ =0.201, _w^_ =0.519. The largest eigenvalue is calculated, /lmax =4.045 , then cof = -L(4,„-«) =0.015, and then CR = CI / RI = 0.015/0.9=0.017<0.1. The results are in accordance with the requirements of consistency. So the weight allocation is reasonable. Similarly, for each second grade index weights, the results are in Table IV. \n\nTable HI. The First "}, {"page": 270, "text": "Level Judgment Matrix and Weight \n\n|u|Ui|u2|u3|u4|W|cui|\n|---|---|---|---|---|---|---|\n|Ui|1|1/3|1/3|1/5|0.079||\n|u2|3|1|1|1/3|0.021|0.017O.1|\n|<br>u3|3|1|1|1/3|0.201|Acceptable|\n|u4|5|3|3|1|0.519||\n\n\n\nDetermination of Relative Membership Matrix \n\nIn the first place, the specific provisions are made about the concrete content of the evaluation index and the evaluation set, which provide for good, more, general, poor of the set V. The evaluation is given the corresponding scores. It is used to make quantitative treatment and obtain the parameter vector C of each factor level in evaluation set, which is _C =_ (0.4,0.3,0.2,0.1). The relationship between C and V is shown in table V. \n\nThe fuzzy is described by membership function which quantitatively describes fuzzy concept. This research adopts the triangle membership function to determine the relative _a_ membership degree of the index. Given _u_<sup>_< c,_</sup> _t_<sup>_< d_</sup> _tJ_<sup>,</sup><sup>_a_</sup> _tj_ ;<sup>_c_</sup> _tJ_ ;<sup>_d_</sup> _tl_<sup>are the standard</sup> classification value of the each performance index. The membership degree is 1 when<sup>x</sup> ,j =<sup>_c_</sup> , which is zero in _atj_ or<sup>_d_</sup> _t_<sup>_,_place. The function is followed:</sup> \n\n\n\n388 \n\nThe value _rtj_ which is derived from function calculation(by computer) constitutes the relative membership matrix R of the performance index: \n\nTable IV. The Second Level Judgment Weight \n\n|Target layer|The first<br>level index<br>layer|Weights|The second level index layer|Weights|\n|---|---|---|---|---|\n||||TFe|0.198|\n||||Si02|0.149|\n||Physical<br>||A1203<br>S|0.151<br>0.083|\n||and<br>hil|0.079|P|0.078|\n||cemca<br>roerties||Pb|0.026|\n||pp||Cu|0.037|\n||||Maximum molecular water|0.141|\n||||Maximum capillary water|0.137|\n||||Size distribution|0.283|\n||Granulation|0021|Permeability|0.306|\n||properties|.|Granulation index|0.198|\n|Iron ores<br>|||Granulating efficiency|0.213|\n|comprehensive<br>|||<br>Calcium ferrite generation|0.143|\n|evaluation|||The start generating temperature of<br>liquid phase|0.166|\n||Mineralizat<br>ion<br>properties|0.201|The complete generating<br>temperature of liquid phase<br>The flowing temperature of liquid<br>phase|0.177<br>0.172|\n||||<br>The average velocity of liquid phase<br>formation|0.155|\n||||The volume of liquid phase|0.187|\n||||Sintering speed|0.107|\n||Sintering||Sintering productivity|0.284|\n||<br>properties|0.519|Drum strength|0.445|\n||||Product yeild|0.164|\n\n\n\nTable V. Correspondence between the Evaluation Set and the Parameter Vector V **Vi** V2 V3 **v4** C 0.4 0.3 0.2 0.1 \n\nDue to limited space, the following list is only the first stage sintering performance \n\n389 \n\nevaluation class, as shown in table VI. \n\nTable VI. The Class of Evaluation Index \n\n||Sintering speed<br>/mm- min-1|Sintering productivity<br>**/t-m-**<sup>**2**</sup>**V**|Drum strength<br>**/%**|Product yeild<br>**/%**|\n|---|---|---|---|---|\n|More|18.0|1.80|70|78|\n|Good|20.0|1.40|65|75|\n|General|22.0|1"}, {"page": 271, "text": ".00|55|70|\n|Poor|25.0|0.80|50|65|\n\n\n\n*Footnote: when the sintering rate is less than 18.0mm» min-1, or greater than 25.0mm» min-1, the class is poor. \n\nTaking Brazil mineral, Australia BP, Hainan No. 1, Tonglu Mountain for example, the sintering performances are evaluated in a certain moisture and coke ratio condition. The sintering index is in table VII. \n\nTable VII. The Product Quality Index with the Certain Moisture and Coke Ratio \n\n||Moisture<br>**/%**|Coke<br>**/%**|Sintering<br>speed<br>/mm- min\"|Sintering<br>productivity<br>/t-m-<sup>2</sup>-h-'|Drum<br>Strength<br>**/%**|Product<br>yeild<br>**/%**|\n|---|---|---|---|---|---|---|\n|Brazil mineral|6.5|5.0|20.39|1.726|65.67|77.36|\n|Australia BP|8.0|5.3|21.63|1.549|61.60|78.57|\n|Hainan No.1|8.0|5.0|19.02|1.335|61.47|71.22|\n|Tonglu<br>Mountain|8.5|4.7|20.27|1.441|57.60|73.85|\n\n\n\nBy using formula (1), table VI and table VII, the relative membership matrix of Brazil mineral, Australia BP, Hainan No. 1, Tonglu Mountain are derived, which is ' 0 0.130 0 0\"] _!_ 0 0.185 0 0\"| f0.51 0 0 0^ _(_ 0 0.135 0 0^ 0.567 0 0 0 0.628 0 0 0 0 0.163 0 0 0.898 0 0 0 _R,= R,= R-,= R.=_ 0 0.815 0 0 0 0.340 0 0 0 0.353 0 0 0 0.260 0 0 0.787 0 0 0 J I 0.190 0 0 o) I 0 0.244 0 0 J I 0 0.770 0 0, \n\nEstablishment of Comprehensive Evaluation Model \n\nAccording to fuzzy comprehensive evaluation formula, this research uses _M_ (•> e ) operation. Given the judgment set _Bt = (bn,bn,---,bt,), i = \\,2,—,nt_ with *,=®п>.%, when w, has normalization which is 2<sup>W</sup> <<sup>= 1</sup> , 2<sup>w</sup> i \" s -<sup>1</sup> - _M (;@)_ is improved to \n\n> _M_ (•> +), then _bj = ^ wt rlf_ ; £w, = 1. The improved model with weighted average character not only considers all factors weight balance, but also retains all the information of single factor evaluation, which is more suitable for iron ores comprehensive evaluation. \n\nTherefore, according to the each previously identified weight matrix and relative membership matrix, The comprehensive evaluation model of iron ores is built: \n\n390 \n\n_A. y- R,_ **_A_**<sup>**_xR_**</sup> **_t_**<sup>**_L_**</sup> \n\nThe evaluation result is B=AxR. Similarly, the evaluation result B is used as a component. It can make higher level fuzzy comprehensive model. The final evaluation result is the comprehensive evaluation vectors of iron ores. According to the principle of maximum membership degree, the results rank of iron ores comprehensive evaluation (more, good , general, poor) can be determined. The evaluation result of Brazil mineral is followed: \n\n' 0 0.130 0 0\"\" 0.567 0 0 0 _1=AxR, =_ (0.107 0.284 0.445 0.164)« 0 0.815 0 0 = (0.290 0.377 0 0) ,0.787 0 0 0, \n\nAccording to the principle of maximum membership degree, 0.377 is closest with the parameters vector 0.4 in Table 4, which corresponds to good evaluation. So the sintering performance of Brazil minerals on this water and carbon conditions is good. Similarly, the other performances of Brazil mineral are evaluated. So the final comprehensive ev"}, {"page": 272, "text": "aluation results of the performance of Brazil mineral during sintering are good. \n\n###### **Conclusion** \n\n1) The performances of the iron ores in sintering process are divided into the physical and chemical properties, granulation performance, mineralization properties and sintering properties which are used as evaluation index. The weights of the evaluation index are defined by AHP. This method considers the complicated relationships among the properties of iron ores. And the weights are accurately determined. \n\n2) By using the triangle membership function, the relative membership degree is identified, which includes three types value: maximum value, minimum value, fixed value. \n\n3) The multistage fuzzy evaluation model on iron ores sintering is established. According to the principle of maximum membership degree, the iron ores grade can be determined by the final evaluation results. The model can achieve a comprehensive evaluation of the performance of iron ores in a relatively short period, reduce the amount of experimental work, improve efficiency and guide the sintering production. \n\n###### **References** \n\n**1** . Long Hongming, \"Research and Application on Sintering Thermal State Model of Iron Ore\"(Ph.D. thesis, Central South University, 2007), 1-3. \n\n2. Yuan Xiaoli, \"Research on Sintering Optimization Iron Ores Matching Integration Technology System\"(MA, thesis, Central South University, 2007) \n\n3. Shi Guo-xing, \"About the Iron Ore Economic Value Evaluation\", _Sintering and Pelletizing,_ 32(4)(2007): 1-4. \n\n4. Wu Shengli,et al., \"New Concept of Iron Ores Sintering Basic Characteristics\", _Journal of University of Science and Technology Beijing,_ 24(3)(2002):254-257. \n\n5. Li Zhao, Hua Xianghong, \"Realization of Multi-stale Fuzzy Comprehensive Evaluation Algorithm and Its Application\", _Geospatial Information,_ 6(6)(2008): 94-96. \n\n391 \n\n6. Fan Xiaohui, Wang Haidong. _Mathematical Model and Artificial Intelligence of Sintering Process(Chma:_ Central South University, 2002), 118-128. \n\n392 \n\n**4th** International Symposium on High-Temperature Metallurgical Processing _Edited by: Tao Jiang, Jiann-YangHwang, Phillip J. Mackey, Onuralp Yucel, and Guifeng Zhou TMS (The Minerals, Metals & Materials Society), 2013_ \n\n###### THE NUMERICAL SIMULATION AND APPLICATION OF OXYGEN LANCE IN 120T BOF OF PANSTEEL \n\nYong Chen *, Xin-teng Liang , Jian-hua Zeng , Gui-j un Li , Sen-xiang Yang \n\n'PANsteel Group Research Institute Co., Ltd.; Chengdu, Sichuan, 611731, China Vanadium Recovery & Steelmaking Plant of PZH Steel; Panzhihua, Sichuan, 617062, China \n\nKeywords: Converter steelmaking, Oxygen lance, Numerical simulation, Metallurgical effect \n\n###### **Abstract** \n\nThis research is based on PANSTEEL 120t steelmaking converter technology to have the quantitative description of the time needed in uniform mixing of molten steel in the converter with the computer. In present work, the numerical simulation approach is used to analyze oxygen lance nozzle, the fl"}, {"page": 273, "text": "ow condition of oxygen and flow status of molten steel in the converter. The various oxygen jet flows that come out from different angles and the flow status of all kinds of jet flows in the converter have also been simulated. All of the simulation parameters are based on the specifically practical conditions according to the physical conditions of PANSTEEL 120 t steelmaking converter. Through numerical simulation, the angle parameter of the oxygen lance nozzle is 16 °. The optimized oxygen lance 536-16 has a good performance in industrial application. This kind of phenomenon shows that the ways and processes of numerical simulation in this research are right. \n\n###### **Introduction** \n\nThe oxygen lance system is the significant process in semi-steel making converter. It's related to whether the converter or even the whole system can function well. While in actual production, many problems emerge in the process of using the former oxygen lance, such as re-drying, slopping, high lance position, dead burning and even blowing out. In continuous fast-paced process, the unstableness of oxygen lance will lead to speed droop or even stop pouring. Analysis shows that all these problems are not only related to the raw materials but also the design of oxygen lance. Bad oxygen lance's scorification kinetics condition and low content of FeOn in early slag are the direct factors that we cannot easily control in steelmaking at present [1]. Therefore, the good scorification kinetics condition which is related to nozzle has good influence on BOF steel making. \n\n###### **Basic Computation Module** \n\nFigure 1 is the model and the chamber size of No.l~3 old converters of PANSTEEL. The charge weight of the converter is 132 t, and then the molten steel level is 1.46 m from the bottom of the converter. And the oxygen lance will be set at 1.6 m from the bottom. Figure 2 is the mode of oxygen lance nozzle. Table I is the essential parameters of probationary oxygen lance used in No. 1-3 converter. \n\nCorresponding author: chenyong880@yahoo.com.cn \n\n393 \n\n\n\nFigure 1 The No.1-3 converter chamber size \n\nFigure 2 The mode of oxygen lance nozzle \n\n||Table I T|he Essent|ial Param|eters of Pro|bationar|y Oxygen Lance|\n|---|---|---|---|---|---|---|\n|Nozzle<br>type|Orifice<br>number|Orifice<br>location|®t [mm]|®e[mm]|Ma|O outer pipe<br>[mm]<br>O inner pipe<br>[mm]|\n|536|5|5 in one<br>circle|36|48|2.05|245<br>134|\n\n\n\n###### **Numerical Calculation Scheme** \n\nTo make the analog computation with parameters of fixed position of oxygen lance (1.6 m from the bottom), oxygen pressure at the entrance of the oxygen lance was fixed at 0.9 Mpa and different oxygen lance nozzle angles were fixed as 15 °, 16 ° and 17 °. Therefore, the simulated results were marked as 536-15, 536-16 and 536-17 according to different angles. \n\nThe employed oxygen is compressible fluid, and the flow between inlet and outlet is called isentropic flow. The pressure at the inlet is 0.9 MPa. The temperature is 293 K"}, {"page": 274, "text": ". The pressure at the outlet is 0.13 MPa. The flow speed around the wall is calculated through standard wall functions with consideration of no wall slippage. The flow field is calculated by the PISO which belongs to coupled algorithm with using Second Order Upwind as array of difference and VOF model as two phase flow. \n\n###### **Numerical Simulation Results and Discussion** \n\nVerification of Calculation's Accuracy \n\nFigure 3 shows the velocity and the simulation status. It shows that the velocity of HPO gradually changes from 60 m/s to about twice of the sound's velocity. After continuously accelerating, the HPO develops into the supersonic jet at the divergent section in the nozzle. During this process there's no shock wave or other kinds of phenomenon, so it declares that all the initial parameters are right. Figure 4 is the distribution curve of the velocity monitored at the outlet. It is very clear that the velocity is about 2.0 Mach number, while the designed oxygen lance's Mach number is 2.01. The two Mach numbers are so closely, which gives the fact that the model calculation result fits the reality. \n\n394 \n\n\n\nFigure 3 Nnephogram of oxygen mach number in the nozzle \n\n\n\n<!-- Start of picture text -->\nS  \"\"<br>1/<br>Calculation steps<br>Figure 4 The monitored speed at the outlet<br><!-- End of picture text -->\n\n###### Analysis of Jet Flow on Jet Axial Line \n\nFigure 5 is the velocity distribution map of interaction of five holes oxygen lance flows in the converter. As can be seen, the multi-holes jet flows have the tendency of dйsaxe. They do not go straightly through the outlet direction. This phenomenon might be caused by the interaction between multi-holes jet flows [2]. And it will make the core segment longer, which is showed vividly in Figure 6. Also in Figure 6, the core segment (supersonic segment) is about 0.5 m. And it is quite the same with the contents mentioned in reference [2]: the core segment should be the six to ten times of the diameter of the outlet. \n\nThe speed of main jet flow will slow down with the increase of the distance from the outlet. Table II and Figure 7 show the condition of attenuation situation of oxygen lance 536-15, 536-16 and 536-17. It also tells that the main jet oxygen flow of 536-16 and 536-17 have higher speed than 536-15 in the whole impact space. In all of the three kinds of oxygen lances, 536-16 has the lowest rate of velocity attenuation in core segment (supersonic segment). And low rate of velocity attenuation can make the core segment longer, and reduce the interaction in various jet flows which will leads to good condition of impacting, and finally produce the good results of mixing the molten pool. \n\nTable II The Velocity Decay of 536-15, 536-16 and 536-17 Oxygen Lance [m/s \n\n|Nozzle|||The dist|ance fro|m the ou|tlet [m]|||\n|---|---|---|---|---|---|---|---|---|\n|type|0.29|0.53|0.77|1.02|1.26|1.50|1.74|1.99|\n|536-15|410.2|163.4|63.9|48.76|35.2|30.58|24.7|14.4|\n|536-16|417.8|273.9|131.0|83.0|60"}, {"page": 275,
