Repository: NDDev-Technocracy-OpenNetwork/hack-2026-nornickel-knot

> **DEPRECATED.** This repository is archived and no longer maintained.
> It is kept read-only for reference; its GDS anchor records
> `lifecycle: archived` under `portfolio:archived-projects`.

# Nornickel Scientific Knot

Живая карта знаний R&D для горно-металлургической отрасли: система превращает архив отчётов, статей, презентаций и экспериментальных материалов в типизированный граф знаний, а затем отвечает на вопросы естественным языком с источниками и страницами первоисточников.

Проект подготовлен командой **Harmonic Labs** для **Норникель AI Hack 2026**, трек **«Научный клубок»**.

File: data/parsed/Материалы конференций/Flotation_Plant_Optimisation_S25.json (part 21 of 32)
an insertion chamber in a procedure similar to that described by Kartio _et al_ (1992). The specimen must continue to be maintained at a low temperature when transferred to the analysis chamber. As an alternative to cooling, it is possible (although not common) to incorporate differential pumping into some surface analysis equipment so that the local pressure near a specimen can be maintained at ~1 mbar while the other parts of the equipment remain under UHV (Shchukarev, 2006). \n\n###### **Time scale for surface chemical characterisation** \n\nFor on-stream surface characterisation, essentially contemporaneous information is feasible provided there is someone present with the expertise to interpret the raw data, or the data is processed by an ‘intelligent system’. For off-stream surface chemical characterisation using laboratory techniques, it is possible to obtain same-day information if the equipment is in a corporate laboratory, or same-week information if an external service provider is involved. For characterisation requiring a major facility such as a synchrotron, the waiting time is usually much longer, as access to that facility is normally allocated several months in advance on a competitive, peer-reviewed basis. However, most major mineral processing countries (with the possible exception of those in Africa) already have, soon will have, or can readily gain access to, a synchrotron. Well-established synchrotrons in the United States, Sweden, Brazil, China, Russia, France, Canada and Australia are particularly important in this regard, and several recently constructed synchrotrons have been justified on an economic and scientific case that depended significantly on the minerals sector. Most synchrotrons welcome approaches from the minerals industry, especially when analyses would be undertaken by an experienced research provider. Beam access is typically at no cost to the user if the research can be published in the open literature, but synchrotrons often have industry liaison personnel, and affordable arrangements for beam access at short notice can usually be made for urgent measurements. As explained later in this chapter, synchro"}, {"page": 263, "text": "tron radiation techniques will be used increasingly for surface chemical characterisation of minerals because the X-ray energy can be tuned to provide either maximum surface sensitivity (essential for advanced flotation \n\n**268** \n\nFLOTATION PLANT OPTIMISATION  |  SPECTRUM SERIES 25 \n\n**CHAPTER 9  |  SURFACE CHEMICAL CHARACTERISATION FOR FLOTATION PLANT OPTIMISATION** \n\nresearch and problem-solving) or maximum elemental sensitivity in electron spectroscopy, and to enable complementary X-ray absorption spectroscopy. \n\n###### **The principal surface chemical characterisation techniques** \n\nThe surface chemical characterisation techniques covered in this chapter are discussed from the point of view of a minerals processing engineer. In particular, only generic and ‘need-toknow’ details of the instrumentation are described, and the fundamentals of each technique are presented in no greater depth than the ‘working knowledge’ level. In these two aspects, then, some fine details may be glossed over, and subtleties ignored in the knowledge that the cited references are available to redress any imbalance. By contrast, an attempt will be made to treat interpretation of the data in most of its complexity, as proper data evaluation is essential in the context of problem-solving or process optimisation, and it is always preferable if a plant engineer and research provider can understand the same technological language. The application to flotation research of some of the techniques described below has been reviewed previously (eg Smart _et al_ , 1998, 2003). \n\n###### **_EX SITU_ SURFACE CHEMICAL CHARACTERISATION TECHNIQUES** \n\n###### **X-ray photoelectron spectroscopy (XPS) and X-ray excited Auger electron spectroscopy (XAES)** \n\nIt is appropriate to start with conventional XPS and to describe it in most detail, as this spectroscopy is indisputably the ‘workhorse’ _ex situ_ surface chemical characterisation technique. XPS is widely applicable, and at least at a cursory level, the data are relatively straightforward to interpret. Not surprisingly then, at least one electron spectrometer is available in most major cities and large corporate laboratories where flotation research is carried out, and the expertise to interpret the data is correspondingly well distributed. Commercially manufactured instruments have been available since about 1970, and are now at a mature stage of development. Nevertheless, in their standard form, these spectrometers still do not have a glove box around the load lock and not all have the ability to cool a specimen before evacuation in the load lock. Succinct descriptions of the fundamentals of, and instrumentation for, XPS are available in surface analysis handbooks (eg Briggs and Seah, 1990a) and in journals (eg Szalkowski, 1977; Chaney, 1987). There have been previous reviews of the application of XPS to flotation research (eg Buckley, 1994); however, there have been considerable advances in the area in recent years. \n\n###### _Pri"}, {"page": 264, "text": "nciples of electron spectroscopy_ \n\nEssentially, an electron spectrometer consists of a high-resolution electron energy analyser to determine the energy distribution of electrons ejected from a specimen by an incident monochromatic X-ray beam. A vacuum is required to ensure a sufficiently long inelastic mean free path (IMFP) for the electrons to pass through the analyser and be detected, but so that the vacuum quality is sufficiently high for the specimen surface to remain clean, the vacuum is almost always an ultra-high vacuum. Thus, a spectrometer is based on a UHV system typically constructed of non-magnetic stainless steel. An alternative arrangement in which the local pressure for the specimen is ~1 mbar and differential pumping maintains UHV in other parts of the spectrometer (Ruppender _et al_ , 1990) has significant advantages as well as some disadvantages but is not widely used and is not considered further in this chapter. The photon source is usually of energy 1486.6 eV produced by X-rays from an aluminium metal anode and rendered monochromatic by means of a quartz crystal monochromator. Although of greater linewidth, non-monochromatised 1253.6 eV X-rays from a Mg anode \n\n**269** \n\nFLOTATION PLANT OPTIMISATION  |  SPECTRUM SERIES 25 \n\n**ALAN BUCKLEY** \n\nare also used, especially when Auger electron peaks interfere with photoelectron peaks ejected by Al X-rays. The electron energy analyser is usually of hemispherical design with ~150 mm mean radius preceded by an electron lens and with a solid-state detector typically consisting of either a number (usually three to ten) of individual channel electron multipliers, or a multichannel plate. The specimen is inserted into the spectrometer via a load lock and subsequently transferred to the analysis chamber where it is mounted on a manipulator of some kind. An electron spectrum is normally obtained by maintaining a fixed pass energy (eg 20 eV) for the hemispherical analyser, and incrementing a potential to retard the kinetic energy of the emitted electrons to this pass energy value. \n\nAn X-ray photoelectron spectrum is a plot of the intensity of detected electrons as a function of their kinetic energy. In most cases, it is the binding energy of the electrons from each core level that is of primary interest; consequently, it is traditional to show the spectrum abscissa as binding energy increasing from right to left, rather than kinetic energy (the actual independent variable) increasing from left to right. The counter-current relationship between kinetic energy and binding energy exists because a photoelectron binding energy, measured relative to the Fermi level, is simply the exciting photon energy (usually 1486.6 eV) minus the photoelectron kinetic energy minus the spectrometer work function (typically ~4 eV). A survey electron spectrum excited by 1486.6 eV photons from a chalcocite fracture surface prepared in air is shown in Figure 1 as a typical example of a wide scan. \n\nIn the spectrum "}, {"page": 265, "text": "shown in Figure 1, photoelectron peaks from the Cu 2s, Cu 2p, Cu 3s, Cu 3p, S 2s and S 2p core levels and from the valence band are observed. A peak from S 1s electrons is not observed because their binding energy (~2470 eV) is greater than the photon \n\n\n\n<!-- Start of picture text -->\nCu 2p<br>Cu LMM<br>1200 1000 800 600 400 200 0<br>Binding Energy (eV)<br>S 2p Cu 3p<br>C 1s S 2s Cu 3s<br>O 1s<br><!-- End of picture text -->\n\n**FIG 1** – Survey electron spectrum from a chalcocite fracture surface prepared in air. \n\n**270** \n\nFLOTATION PLANT OPTIMISATION  |  SPECTRUM SERIES 25 \n\n**CHAPTER 9  |  SURFACE CHEMICAL CHARACTERISATION FOR FLOTATION PLANT OPTIMISATION** \n\nenergy. There are two well-resolved Cu 2p peaks, Cu 2psplitting (~20 eV) is much greater than the available resolution. The corresponding splitting 1/2 and Cu 2p3/2, because the spin-orbit evident in high resolution narrow scans. By contrast, the Cu 3p splitting (2.47 eV) is of the of the S 2p1/2,3/2 doublet is not obvious in the wide scan because it is only 1.19 eV, but it is same order of magnitude as the experimental linewidth. The expected relative intensity of the 2p doublet components is [2Ч(1/2)+1]:[2Ч(3/2)+1] = 1:2. The Cu 2p peaks are more intense than the Cu 3p because the photoionisation cross-section at a photon energy of 1487 eV for the former is significantly greater than for the latter, notwithstanding the fact that there are six 2p and six 3p electrons in each Cu atom. Peaks from Cu LMM Auger electrons are also observed, the most intense Cu L3M4,5M4,5 peak appearing at an ‘effective binding energy’ of 569 eV or, more correctly, at a true kinetic energy near 1487 - 569 = 918 eV. Auger electrons are not ejected directly by photons; rather, they are emitted as part of one of the processes by which core electron vacancies are filled, the other process being X-ray emission (fluorescence). Thus, Auger electrons have a kinetic energy that is independent of the energy of the photons that created the core electron vacancies by photoemission. Auger electron emission is more probable than X-ray fluorescence for low atomic number elements. Cu L3M4,5M4,5 Auger electrons are produced when a vacancy in the L3 (2p3/2) level is filled by an electron from the M4,5 (3d3/2,5/2) levels and another electron from the M4,5 levels is ejected. It will be shown later that these X-ray excited Auger electrons can be extremely useful for mineral systems; however, it should be noted that ‘Auger electron spectroscopy’ (AES) usually denotes Auger electron emission brought about by the creation of core level vacancies by means of an electron beam, as distinct from the photon beam in XAES. Electron excited AES is practically useless for surface chemical characterisation of minerals because of the concomitant chemical alteration brought about by the primary electron beam, although it can be of use for surface _elemental_ analysis. Finally, in Figure 1 it can be seen that small peaks from C 1s and O 1s elec"}, {"page": 266, "text": "trons are discernible, the C and O most probably adsorbed from the atmosphere after the mineral had been fractured. The ubiquitous nature of C and O at the surface of air-exposed surfaces can prove to be a nuisance when attempts are made to detect collector adsorption by monitoring photoelectron peaks from those elements. On the other hand, the adventitious C can be useful as an indicator of any charging of the specimen surface layer. The C 1s binding energy of the hydrocarbon peak from such contamination should be close to 285.0 eV relative to the Au 4f7/2 binding energy of 84.0 eV for Au metal used in calibration. \n\nA wide scan electron spectrum, then, can reveal which elements are present at the surface, and their relative concentrations within the depth analysed (typically 1–5 nm), provided those surface concentrations are greater than the detection limit, which is of the order of one atomic per cent. The elements present can be identified because the various core electron binding energies and Auger electron kinetic energies are essentially unique for each element. Hydrogen has no closed shell electrons, and consequently photoelectrons from H cannot be identified as arising from that element. However, the great strength of XPS (and XAES) arises from the fact that the core electron binding energies (and Auger kinetic energies) for a particular element do vary to a small extent to reflect different chemical environments of that element. In most cases, this ‘chemical shift’ is large enough to allow adequate discrimination of different oxidation states, with the binding energy usually increasing with increasing oxidation state or ‘positive charge’, but not so large that the origin of a photoelectron peak becomes uncertain. Thus, a survey scan is usually no more than an overview of the chemical composition of a surface; a detailed surface chemical characterisation necessitates the determination of a series of narrow, high resolution scans from which the position of each peak to ±0.05 eV, its intensity (area above background), and its shape (including linewidth) can be obtained. In many cases, an electron spectrum will consist of a partially resolved \n\n**271** \n\nFLOTATION PLANT OPTIMISATION  |  SPECTRUM SERIES 25 \n\n**ALAN BUCKLEY** \n\nsuperposition of several components, and curve fitting will be required to extract the binding energy, intensity and shape for each component. \n\nThe most important narrow scan for the surface characterisation of sulfide minerals is that covering the S 2p region. The S 2p spectrum from a fracture surface of the semiconductor chalcocite is shown in Figure 2 as an example. Although there are 12 S sites (and 24 Cu sites) broadening arising from the distribution of electronic environments in the lattice. The 2pin the Cubinding energy of 161.55 eV is within the range observed for most monosulfide minerals, 2S unit cell, the S 2p spectrum is an uncomplicated doublet with no obvious line 3/2 which is from 160.6 eV for galena t"}, {"page": 267, "text": "o 161.7 eV for millerite. By contrast, the S 2p spectrum from a chalcocite surface abraded in air and subsequently washed with water (Figure 2) does not appear to comprise one uncomplicated doublet. It is certainly different from the spectrum for the fracture surface, most probably because of the superposition of a second doublet from an altered, S-rich (Cu-deficient) environment at a binding energy near 162.3 eV arising from loss of Cu during the abrasion and washing. Similar, atypically high S 2p3/2 binding energies are observed for unaltered heazlewoodite, Ni3S2 (162.35 eV) and for the five-coordinate S in pentlandite, (Ni,Fe,Co)9S8 (162.2 eV). The corresponding values for the disulfides such as pyrite and vaesite (NiS2) are normally in the range 162.4 to 162.7 eV. In between those values for the disulfides and that for elemental sulfur, S8 (163.6 eV), are the 2p3/2 binding energies for the oligosulfides (Buckley _et al_ , 1988) and severely metal-deficient sulfide lattice environments (Buckley and Walker, 1988). The values for S-O species such as sulfite (~166.5 eV) and sulfate (~169 eV) are significantly higher than those for S with a zero or negative oxidation state. \n\nThe S 2p spectrum from essentially unaltered covellite (Figure 3) is much more complicated than that from chalcocite for at least two reasons. Firstly, there are two quite different S environments in the unit cell of covellite (CuS but often represented as Cugiving rise to a doublet of twice the intensity of the former at 162.4 eV. The monosulfide monosulfide giving rise to a doublet with a 2p3/2 binding energy of 161.6 eV, and a disulfide 2S.CuS2), a 2p1/2 component is buried underneath the disulfide 2p3/2 component. Secondly, covellite has metallic conductivity; consequently, the lineshape of individual components will be asymmetric, with a ‘tail’ on the high binding energy side arising from the high density of \n\n\n\n<!-- Start of picture text -->\nS 2p<br>Abraded<br>Fractured<br>168 166 164 162 160<br>Binding Energy (eV)<br><!-- End of picture text -->\n\n**FIG 2** – S 2p spectrum from chalcocite fracture surface (lower spectrum) and surface abraded in air and subsequently washed with water (upper spectrum). \n\n**272** \n\nFLOTATION PLANT OPTIMISATION  |  SPECTRUM SERIES 25 \n\n**CHAPTER 9  |  SURFACE CHEMICAL CHARACTERISATION FOR FLOTATION PLANT OPTIMISATION** \n\n\n\n**FIG 3** – S 2p spectrum from covellite. \n\nstates at the Fermi level (Doniach and Sunjic, 1970). XPS data analysis software packages usually have at least one asymmetric lineshape that can be used to help fit such spectra. To further complicate an already complicated situation, there may also be broad contributions to the spectrum at 2–3 eV higher, binding energy from each principal component arising from energy loss processes. Fortunately, such energy loss contributions are usually of low intensity relative to the principal photoelectron peaks, but their possible presence must always be kept in mind when subtleties are "}, {"page": 268, "text": "introduced into spectral interpretation. From a practical point of view, the best way to approach this complexity is to interpret _changes_ in spectra resulting from a flotation-related treatment. \n\n###### _X-ray excited Auger electron spectra_ \n\nThe Cu 2p and Cu LMM spectra for several sulfide minerals and Cu metal are shown in Figure 4. It can be seen that there are only subtle differences in the Cu 2p spectra for all the sulfides, notwithstanding the significant differences in structure. In particular, the 2p3/2 binding energy for each sulfide is in the relatively narrow range 931.95 to 932.4 eV, compared with the value of 932.6 eV for Cu metal. It is not unusual for metal sulfides of the same formal oxidation state to have core electron binding energies that are similar and also close to, or even slightly less than, those for the corresponding metal. For example, the Ni 2p3/2 binding energies for NiS, (Ni,Fe)9S8, Ni3S2 and Ni metal are 853.15, 852.9, 852.8 and 852.7 eV, respectively. All Cu sulfides are Cu(I), even CuS and CuS2. By contrast to the quite similar Cu 2p spectra, it is evident from Figure 4 that there is a much greater difference in the Cu LMM than the Cu 2p spectra for the various sulfides. Such differences in X-ray excited Auger electron spectra can be extremely useful, especially when investigating collector adsorption on Cu- and Ag-containing sulfides, and high-resolution narrow scan Cu LMM and Ag MNN spectra should always be collected at the same time as the Cu 2p and Ag 3d photoelectron spectra. \n\n###### _Analysis depths_ \n\nThe analysis depths associated with S 2p and Cu 2p electrons are quite different. For excitation by 1486.6 eV X-rays, S 2p photoelectrons would have a kinetic energy (KE) of about 1487 - 162 = 1325 eV while the corresponding Cu 2p value would be 1487 - 932 = 555 eV. The IMFP for electrons in solids increases approximately in proportion to √KE beyond a minimum at about 50 eV, so the Cu 2p photoelectrons would be significantly more surface sensitive than the S 2p. While this is of no consequence for a fairly thick surface layer that is uniform throughout its depth, it can be of crucial importance for non-uniform surface layers, for example in a comparison of the Cu activation of pyrite and sphalerite. The analysis depth associated with \n\n**273** \n\nFLOTATION PLANT OPTIMISATION  |  SPECTRUM SERIES 25 \n\n**ALAN BUCKLEY** \n\n\n\n<!-- Start of picture text -->\nA<br>A<br>B<br>B<br>C<br>C<br>D<br>D<br>E<br>E<br><!-- End of picture text -->\n\n**FIG 4** – Cu 2p and Cu LMM spectra from (A) copper metal; (B) chalcocite; (C) covellite; (D) bornite and (E) chalcopyrite. \n\nCu 3p photoelectrons, which have a binding energy near 77 eV, is closer to that for S 2p electrons. Thus, the analysis depth for conventional XPS varies across the binding energy range, the greatest surface sensitivity being at the highest binding energy (lowest kinetic energy) end. \n\nAn appreciation of the magnitude of the analysis depth and its variation"}, {"page": 269, "text": " with photoelectron energy is fundamental to the meaningful application of XPS to flotation-related systems. As discussed in the introduction, for flotation it is the chemical composition of the outermost atomic layers that is of most relevance, whereas the analysis depth for XPS varies from about 1 nm to 5 nm. At best, then, XPS has adequate surface sensitivity, but away from that maximum sensitivity, the contribution to a spectrum from the outermost atomic layers becomes a minor one. \n\nIt is difficult to provide a precise value for the analysis depth. The intensity of photoelectrons escaping from a surface through a distance x in a specimen is proportional to (1 - e-<sup>x/λ</sup> ), where λ is the attenuation length (which takes into account elastic as well as inelastic scattering). Thus, 63 per cent of the intensity would arise from x = λ, 86 per cent would arise from x = 2λ, and 95 per cent would arise from x = 3λ. In practice, a thickness of 3λ is usually taken as the thickness analysed, but as explained below, the relationship between that thickness and the surface layer depth analysed depends on the photoelectron take-off angle (θ). For 1 keV electrons, λ is of the order of 1–2 nm. \n\n###### _Surface charging and its compensation_ \n\nFortuitously, most sulfide minerals have either metallic conductivity (eg pentlandite) or are low band-gap semiconductors (eg galena, chalcopyrite) with only a few being large band-gap semiconductors (eg sphalerite). Some of the important oxide minerals also have relatively high electrical conductivities, including cuprite, magnetite and cassiterite, but most oxides have high resistivity. Unless purposely isolated electrically from an electron spectrometer specimen stage, high conductivity minerals do not normally become positively charged as a result of photoemission. By contrast, the surface layers of minerals with higher resistivity \n\n**274** \n\nFLOTATION PLANT OPTIMISATION  |  SPECTRUM SERIES 25 \n\n**CHAPTER 9  |  SURFACE CHEMICAL CHARACTERISATION FOR FLOTATION PLANT OPTIMISATION** \n\ncan become positively charged, even when a sample is in good electrical contact with the spectrometer specimen stage, leading not only to photoelectron peak shifting to lower kinetic energy and hence higher apparent binding energy, but also to peak broadening. However, when an adsorbate or altered layer is either thicker than a few nm or for some other reason in poor electrical contact with a highly conducting mineral substrate, even those surface layers can become sufficiently charged to noticeably affect photoelectron peak energies. With poorly conducting minerals, and with thick altered or adsorbate layers, a small flux of low energy (<5 eV) electrons from a flood-gun is used to ‘compensate’ for the positive charge. Although some spectrometers now have highly effective, in-lens flood-guns, they are operated in a way that slightly over-compensates, rather than exactly compensates, for the positive charging. Because the specimen"}, {"page": 270, "text": " is usually electrically isolated when the flood-gun is in use, the surface layers become uniformly negatively charged and hence all photoelectron peaks become narrower and are shifted by up to the flood-gun electron energy to lower apparent binding energy. The precise energy shift is deduced from the observed position of a peak of known binding energy (such as the C 1s peak from aliphatic hydro¬carbons), and other binding energies adjusted assuming that all photoelectron peaks will be shifted by the same energy (which is a reasonable but not entirely correct approximation). \n\n###### _Collector submonolayer characterisation_ \n\nGiven an analysis depth of 3λ, and values for λ of the order of 1–2 nm for typical photoelectron kinetic energies, XPS might not always be sufficiently surface sensitive for the characterisation of adsorbed collector submonolayers. One such case might be when the S in a thiol collector is the only element other than C, O and H (eg xanthate) and the collector S 2p3/2 binding energy is close to one of those in the sulfide mineral of interest. This raises the question of whether the surface sensitivity of XPS can be enhanced. The answer is yes, but not easily. The analysis depth associated with any particular photoelectrons (eg S 2p) is determined not only by their kinetic energy (and hence by the exciting photon energy) but also by how the specimen surface is oriented relative to the electron detector. If the electron detector is aligned with the normal to the specimen surface (an electron take-off angle of 90°), then the detected electrons can escape through the surface layer of maximum thickness, and so the analysis depth will be _maximized_ (Figure 5). On the other hand, if the electron take-off angle is very small, the \n\n\n\n\n\n\n\n<!-- Start of picture text -->\nh h<br>e -<br>e -<br> 63% of<br>analysis<br>  depth<br><!-- End of picture text -->\n\n**FIG 5** – Schematic illustration of the effect of electron take-off angle (Θ) on X-ray photoelectron spectroscopy (XPS) analysis depth. \n\n**275** \n\nFLOTATION PLANT OPTIMISATION  |  SPECTRUM SERIES 25 \n\n**ALAN BUCKLEY** \n\ndetected electrons will have passed furthest through the specimen for a given depth below the surface, and the analysis depth will be minimised. However, only if the specimen surface is a relatively smooth single particle one will lowering the electron take-off angle lead to a marked enhancement of surface sensitivity. In practice, the minimum electron take-off angle is ~15°, but even at that angle, the analysis depth is four times lower than for 90°. For fine particulate specimens, reducing the take-off angle has a much smaller effect. \n\nThe other way to enhance the surface sensitivity of XPS is to lower the photon energy so that the photoelectron kinetic energy is reduced. If there weren’t a need to also minimise the X-ray source linewidth and complexity, reducing the photon energy would simply be a matter of replacing the usual Al or Mg anode in the X-ray source w"}, {"page": 271, "text": "ith an anode made of another suitable metal and utilising an X-ray line other than Kα, such as the 192.3 eV Mζ line from Mo, but most alternative sources would require the development of a new monochromator (Krause, 1971). Rather than go down that path, it is preferable to use a synchrotron as a source of X-rays, as in addition to making SXPS possible, the high flux of photons of tunable energy and aligned polarisation allows angle-resolved NEXAFS spectroscopy to be carried out. The application of SXPS to flotation-related mineral systems is covered in a later section. \n\n###### _Collector multilayer characterisation_ \n\nWhile surface charging can be considered a nuisance, it is possible to exploit the effect to obtain valuable information on altered or adsorbed multilayers on low resistivity minerals by the use of an in-lens flood-gun. Clearly, such an approach is not applicable to high resistivity minerals, as a flood-gun must always be used for such samples. Given adequate mineral conductivity, however, with the specimen earthed and the flood-gun off, photoelectron peaks arising from the multilayer would either broaden or show semi-resolved components on the high binding energy side because the atomic layers furthest from the mineral substrate (closest to the solid/vacuum interface) would be in the poorest electrical contact with the substrate. If the flood-gun was subsequently switched on with the specimen still earthed, the photoelectron peaks from those outermost atomic layers would now be shifted to lower apparent binding energy by up to the energy of the flood-gun electrons, depending on the degree of electrical contact with the substrate. The degree of electrical contact would be expected to vary with the strength of adsorption as well as the thickness and structure of the multilayer. Comparison of the spectra obtained with the specimen earthed and flood-gun off, specimen earthed and flood-gun on, and specimen floating with flood-gun on can often allow differentiation between chemisorbed and physically adsorbed collector species. For example, in such an XPS investigation it was established that for chalcocite conditioned for 10 min in O-isopropyl-N-ethyl thionocarbamate (IPETC) at pH ~6, the adsorbed collector species were HIPETC, CuIPETC and chemisorbed IPETC (Buckley _et al_ , 2014). The N 1s and Cu L3M4,5M4,5 spectra determined with the flood-gun off (Figures 6a and 6b) and on (Figures 6c and 6d) while the specimen was earthed showed that for conditioning in a relatively high IPETC concentration, essentially all of the multilayer species HIPETC and CuIPETC were not in good electrical contact with the substrate, and hence were almost certainly adsorbed on top of the chemisorbed IPETC (which was in good electrical contact with the chalcocite surface). This conclusion was based on the shifting of all the CuIPETC intensity near 915 eV in the Cu L3M4,5M4,5 spectrum (but none of the spectrum from the underlying chalcocite), all the HIPETC int"}, {"page": 272, "text": "ensity near 401 eV in the N 1s spectrum, and that part of the 399 eV component from the deprotonated N in CuIPETC in the N 1s spectrum, to lower apparent binding energy by up to the ~4 eV energy of the flood-gun electrons. \n\n**276** \n\nFLOTATION PLANT OPTIMISATION  |  SPECTRUM SERIES 25 \n\n**CHAPTER 9  |  SURFACE CHEMICAL CHARACTERISATION FOR FLOTATION PLANT OPTIMISATION** \n\n\n\n<!-- Start of picture text -->\nA B<br>408 404 400 396 392 908 912 916 920 924 928<br>Binding Energy (eV) Kinetic Energy (eV)<br>C D<br>408 404 400 396 392 908 912 916 920 924 928<br>Binding Energy (eV) Kinetic Energy (eV)<br><!-- End of picture text -->\n\n**FIG 6** – (A, C) N 1s and (B, D) Cu L3M4,5M4,5 spectra from an abraded chalcocite surface conditioned 10 min in 0.01 M IPETC at pH ~6 obtained with the specimen earthed and: (A, B) flood-gun off; (C, D) flood-gun on. \n\n###### _Surface chemical alteration during characterisation_ \n\nFor any collector/mineral system under investigation, in addition to the possibility of adsorbed species desorption under UHV stimulated by secondary electrons generated as a consequence of the X-ray photoemission, it is necessary to establish whether those secondary electrons and/or the low energy electrons from the flood-gun (if used) might also cause chemical alteration to some of the remaining adsorbed collector species. This can be determined by recording spectra at the outset and again towards the end of a spectral suite and looking for any significant changes. In general, chemisorbed thiol collectors are found to be quite robust towards chemical alteration during analysis, but it has been observed that hydroxamate collectors (used mostly for oxide minerals) do undergo not only desorption but also alteration of some adsorbed species by both secondary and flood-gun electrons. These changes, illustrated in Figure 7 by the N 1s spectra for cubanite (CuFe2S3) conditioned in ~0.02 M hydroxamate solution at pH ~9.5, must be taken into account when interpreting the spectroscopic data (Buckley, Hope and Parker, 2014). The alteration has been interpreted predominantly as deprotonation of the N in bidentate hydroxamate chemisorbed to Fe atoms in the Cu-Fe sulfide by intramolecular transfer to result in chemisorbed monodentate hydroxamate (Buckley and Parker, 2013). \n\n**277** \n\nFLOTATION PLANT OPTIMISATION  |  SPECTRUM SERIES 25 \n\n**ALAN BUCKLEY** \n\n\n\n<!-- Start of picture text -->\nA B<br>408 404 400 396 408 404 400 396<br>Binding Energy (eV) Binding Energy (eV)<br>C D<br>404 400 396 392 404 400 396 392<br>Binding Energy (eV) Binding Energy (eV)<br><!-- End of picture text -->\n\n**FIG 7** – N 1s spectra from a cubanite fracture surface conditioned 10 min in ~0.02 M hydroxamate at pH 9.5 with specimen: (A–C) earthed; (D) floating, and with: (A) flood-gun off, at the outset; (B) flood-gun off, at end of initial spectral suite; (C, D) flood-gun on. \n\n###### _Spatial resolution and XPS imaging_ \n\nSome degree of spatial resolution in XPS can be achieved eith"}, {"page": 273, "text": "er by using a small X-ray spot or by accepting electrons from only a small area of the surface. Areas of less than 150 μm in diameter can be analysed in high energy resolution spectrometer mode, however, for rough mineral surfaces, the minimum analysis area would be closer to 500 μm in diameter. Most modern spectrometers can also be operated in imaging mode, in which spatial resolution of better than 3 μm is achievable, but that capability is rarely used. \n\n###### **Synchrotron X-ray photoelectron spectroscopy (SXPS)** \n\nSXPS for surface characterisation requires an appropriate soft X-ray beam-line and a suitable end-station. It is preferable for the beam-line to cover as much of the soft X-ray energy range as possible so that the relevant core levels can be studied both at maximum and at much lower surface sensitivity to enable surface and subsurface information to be obtained for the same specimen. The ideal situation is to be able to assemble a non-destructive chemical depth profile for the S or O and metal(s) in the mineral, and for any other key elements in surface modifiers such as adsorbed collectors. In this regard it should be reiterated that depth profiles obtained by ion beam sputtering rarely provide accurate chemical information because of alteration by the ion beam. An X-ray energy range of 100 to 1500 eV would be considered \n\n**278** \n\nFLOTATION PLANT OPTIMISATION  |  SPECTRUM SERIES 25 \n\n**CHAPTER 9  |  SURFACE CHEMICAL CHARACTERISATION FOR FLOTATION PLANT OPTIMISATION** \n\ngood for mineral studies, and one covering 100 to 2500 eV (which also encompasses the S K-edge near 2470 eV) would be ideal. In the soft X-ray range, the photon energy is normally selected by means of a grating monochromator. It is not unusual for more than one grating to be required to span the full energy range, and for the X-ray linewidth and flux to vary across the energy range covered by each grating. Thus, photon energy tunability comes at the cost of resolution varying with energy, but the available flux is usually sufficient to maximise resolution when necessary. The X-ray ‘spot’ size on the specimen depends on the beam-line, but it is rarely bigger than 3 Ч 0.5 mm and is typically 0.5 Ч 0.1 mm. Because of the high flux, specimen charging can be a problem with poorly-conducting materials (such as pure sphalerite), even when a low energy electron flood-gun for charge compensation is employed. Also, because of the high flux, the possibility for beam damage to the specimen is greater than in conventional XPS, but in practice, it is more likely that the high flux will be used to improve resolution (by narrowing slits, for example) than to reduce data acquisition time. \n\nSynchrotron X-ray beams are horizontal, therefore an end-station suitable for SXPS and NEXAFS spectroscopy is essentially a high-quality XPS instrument with the electron energy analyser oriented so that its lens is horizontal, with an optimally positioned NEXAFS partial yield detector, with t"}, {"page": 274, "text": "he specimen mounted on a five-axis manipulator, and with the specimen handling facilities necessary for investigating mineral fracture surfaces bearing adsorbed collector species. The end-station on the soft X-ray spectroscopy beam-line at the Australian Synchrotron is shown in Figure 8. That end-station, which was designed to facilitate minerals processing research, allows liquid nitrogen cooling in the entry lock, preparation chamber and analyser chamber to retain any moderately high vapour pressure reaction products on a specimen surface, has the entry lock within a glove box that can be flushed with an inert gas, and has a double-blade cleaver for the preparation of mineral fracture surfaces under UHV. Specimen transfer between the entry lock and various chambers is via a rotary distribution mechanism. End-stations enabling minerals processing research are available on soft X-ray beam-lines at most synchrotrons. \n\n\n\n**FIG 8** – The end-station on the soft X-ray spectroscopy beam-line at the Australian Synchrotron. \n\n**279** \n\nFLOTATION PLANT OPTIMISATION  |  SPECTRUM SERIES 25 \n\n**ALAN BUCKLEY** \n\nThe enhancement of surface sensitivity achieved by ensuring that the photoelectrons of interest are ejected with a kinetic energy of ~50 eV is illustrated by the S 2p spectra determined at photon energies ranging from 800 to 210 eV for a Cu-activated fracture surface of relatively pure sphalerite (Figure 9). It can be seen that at a photon energy of 800 eV, the altered S environments at the Cu-activated surface are barely evident, whereas at 210 eV, the surface sensitivity is sufficient to reveal that there are two high binding energy components. The sulfurrich composition of the outermost layers, which may arise as a result of limited oxidation after the Cu-activation, would be expected to impart hydrophobicity to the treated sphalerite. \n\nOne of the most convincing demonstrations of the additional information that can be obtained by progressively increasing the photon energy from the value corresponding to maximum surface sensitivity to obtain a non-destructive chemical depth profile has been provided by Szargan _et al_ (1997) for 2-mercaptobenzothiazole (MBT) adsorbed from 10<sup>–4</sup> M solution at pH 9.3 on galena fracture surfaces. The S 2p spectrum determined at photon energies of 210–480 eV revealed (Figure 10) that a chemisorbed monolayer of MBT was covered by the multilayer species ‘(MBT)2’, or more correctly 2,2’-dithiobis(benzothiazole). All four S atoms in the dithiolate have a 2p3/2 binding energy near 164 eV, similar to that for the endocyclic S in chemisorbed MBT, whereas the value for the exocyclic S in chemisorbed MBT is near 162 eV. Fortuitously, the S 2p doublet for the galena substrate is at a binding energy sufficiently low to not interfere too badly with the S 2p peaks from the collector. \n\nAnother advantage of having the ability to select the photon energy is the possibility to vary relative photoionisation cross-sections."}, {"page": 275, "text": " For example, in XPS at 1487 eV, the S 2p:Pb 4f photoionisation cross-section ratio is 0.07:1 (Goldberg, Fadley and Kono, 1981), so that the Pb 4f intensity is much greater than the S 2p (Figure 11). This in itself would not be a problem, but because of the disparate cross-sections, the background under the S 2p spectrum is complicated by energy loss structure associated with the Pb 4f spectrum situated only 20 eV to lower binding energy. At a photon energy of 200 eV, near maximum S 2p surface sensitivity, \n\n\n\n<!-- Start of picture text -->\nA B<br>172 168 164 160 172 168 164 160<br>Binding Energy (eV) Binding Energy (eV)<br>C D<br>170 166 162 158 170 166 162<br>Binding Energy (eV) Binding Energy (eV)<br><!-- End of picture text -->\n\n**FIG 9** – S 2p spectra for Cu-activated sphalerite determined at photon energies of (A) 800 eV; (B) 400 eV; (C) 260 eV and (D) 210 eV. \n\n**280** \n\nFLOTATION PLANT OPTIMISATION  |  SPECTRUM SERIES 25 \n\n**CHAPTER 9  |  SURFACE CHEMICAL CHARACTERISATION FOR FLOTATION PLANT OPTIMISATION** \n\n\n\n<!-- Start of picture text -->\nIV<br>S2p<br>II<br>III<br>hv = 480 eV<br>hv = 350 eV<br>hv = 240 eV<br>hv = 210 eV<br>175 170 165 160<br>Binding Energy [eV]<br><!-- End of picture text -->\n\n**FIG
