Repository: NDDev-Technocracy-OpenNetwork/hack-2026-nornickel-knot

> **DEPRECATED.** This repository is archived and no longer maintained.
> It is kept read-only for reference; its GDS anchor records
> `lifecycle: archived` under `portfolio:archived-projects`.

# Nornickel Scientific Knot

Живая карта знаний R&D для горно-металлургической отрасли: система превращает архив отчётов, статей, презентаций и экспериментальных материалов в типизированный граф знаний, а затем отвечает на вопросы естественным языком с источниками и страницами первоисточников.

Проект подготовлен командой **Harmonic Labs** для **Норникель AI Hack 2026**, трек **«Научный клубок»**.

File: data/parsed/Материалы конференций/Handbook of Flotation Reagents_ Chemistry, Theory and Practice.json (part 21 of 26)
combination with Na2CO3 - ZnSO4 or lime Na2SO3 as depressant systems. \n\nDuring zinc flotation from lead tailings, pyrite depression may also represent a significant problem since any excess of CuSO4 in the pulp may result in activation of pyrite. The excess of CuSO4 in solution during zinc flotation is controlled by the following two ways: \n\n- (a) The use of small quantities of Na2S after copper conditioning: At Belonsovskii plant (Russia), Na2S (35–50 g/t) was added after CuSO4 conditioning just before xanthate additions. The use of Na2S resulted in an improvement in frothing properties and improvement in zinc metallurgical results. \n\n- (b) The use of ferro cyanide, also after CuSO4 conditioning, has been proven beneficial for depression of pyrite. In this case, the pulp is stage conditioned with lime and copper sulfate (pH 10.5–11.0) followed by ferro cyanide additions (20–30 g/t) in a short conditioning stage, just before collector additions. In some operating plants the NaCN is used in place of K2Fe(CN)6. \n\nThe order of reagent additions in the conditioning and the conditioning intensity before zinc flotation are two very important factors in the efficient flotation of sphalerite. In a case where the ores contain marmatite or high iron sphalerite, the pulp is first conditioned with CuSO4 at lower pH than in the second conditioner, lime is added to adjust pH (i.e. 10.5–11.5). The optimization of the order of reagent additions is best determined in a plant, not in a laboratory. \n\n##### _Flowsheet used in the treatment of disseminated massive sulfide ores_ \n\nThere are a variety of flowsheets used in the treatment of disseminated lead–zinc ores and they have been adapted for the treatment of specific ore types. The most usual is the sequential flowsheet, which is shown in Figure 14.12. \n\nThis flowsheet incorporates primary stage grinding and regrinding of both lead and zinc rougher concentrate. When the regrinding requirement is below _K_ 80 - 20 -m, then the stage regrind circuits are used (i.e. usually 2-regrind stages). The flowsheet that uses pyrite or graphite prefloat is shown in Figure 14.13. \n\nThis flowsheet was used at the Mount Isa Hilton lead–zinc concentrate from 1976 to 1985. Since then the Mount Isa flowsheet has changed to incorporate (a) reverse pyrite flotation from lead concentrate and (b) production of bulk concentrate. A typical flowsheet, which incorporates the production of a bulk lead–zinc concentrate is shown in Figure 14.14. \n\n346 \n\n14. Flotation of Lead–Zinc Ores \n\n\n\n**Figure 14.12** Sequential lead–zinc flowsheet. \n\nThis flowsheet has been used at the Greens Creek concentrator, which treats lead–zinc–gold–silver carbonaceous ore and at the Faro concentrator (Canada) during the treatment of the Faro 3 "}, {"page": 263, "text": "ore (1966–1975). \n\nOther varieties of flowsheet include additions of de-leading of zinc concentrate, and reverse flotation of sulfides from the lead concentrate, described earlier. \n\nBulk flotation flowsheets are used in several operations in China and Russia. \n\n##### _Reagent schemes and metallurgical results_ \n\nThe reagent schemes used in the treatment of disseminated massive sulfide ores are not as uniform as those used for the treatment of coarse-grained low sulfide and medium sulfide ores, and these reagent schemes are highly variable with respect to the use of both collectors and depressants. \n\nThese reagent schemes, in principal, are based on laboratory research and plant experience where adjustment in the reagent scheme is made through extensive plant trials. There are numerous examples, where over the years, reagent schemes have changed several times. Typical examples of such changes are the Faro concentrator (Canada), the Mount Isa concentrator (Australia) and the Megan concentrator (Germany). \n\nThe reagent schemes used in the major operating plants that treat massive disseminated lead–zinc ores are shown in Table 14.13. \n\nFlowsheet and Reagent Scheme for the Treatment of Lead–Zinc Ores \n\n14.4 \n\n347 \n\n\n\n**Figure 14.13** Flowsheet with a pyrite or graphite prefloat. \n\nIt should be noted that a reagent scheme also varies from one region to another. For example, the Russian operating plants have adopted different reagent schemes than those commonly used in North America and Europe. In South America, the reagent schemes are adopted to cope with the high elevation, namely because of the problem of thin air where the frothing properties are dramatically altered due to the problems arising with the selection of the right flotation equipment. Most of these operating plants are between 4200 and 4600 m elevation. In such cases, collectors with frothing properties are used. \n\nThe concentrators listed in Table 14.13 are but a few of about 40 concentrators treating similar ores, most of which have been shut down for sometime. \n\nFrom the data shown in Table 14.13, one can appreciate the complexity of the problems involved in treatment of complex massive sulfide lead–zinc ores. The Greens Creek and Kamioka mine uses a 100 recycle water due to environmental restraints. A similar situation occurs at the Red Dog mine located in Alaska (Arctic), where certain reagents, such as lime are kept at a minimum to control cost, and the use of cyanide is also limited. This may contribute to the non-optimum reagent scheme of some operating plants located in environmentally sensitive areas. \n\nThe metallurgical results obtained in the plants listed in Table 14.13 are shown in Table 14.14. The data shown in this table does not include data on the production of bulk \n\n14. Flotation of Lead–Zinc Ores \n\n348 \n\n\n\n**Figure 14.14** Flowsheet used in the production of a bulk lead–zinc and lead–zinc concentrates. \n\nconcentrate due to the fact that operating plants do not repor"}, {"page": 264, "text": "t bulk flotation data. In most operating plants that produce bulk concentrate, the concentrate assays 9–15% Pb and 40–43% Zn and does not exceed 15% in recovery. \n\n##### **14.4.3 Treatment of oxidized and altered lead–zinc ores** \n\nOres that have undergone partial or strong oxidation during formation of the orebody belong to this group. These ores usually have an acid character due to the presence of pyrrhotite and marcasite, as well as the presence of acid gangue. There are several problems associated in processing these ores. This includes the following: \n\nThe acidic nature of the ore, where the natural pH of the ore is between 5.5 and 6.5, restricts the use of conventional depressants such as cyanide, and in some cases, the consumption of alkali is extremely high to obtain an alkaline pH. The use of an excessive amount of alkali may also result in a reduction in the floatability of galena. Typical examples of such ores are the Laurium Mine in Greece and the Carthagena Mine in Spain. \n\n14.4 Flowsheet and Reagent Scheme for the Treatment of Lead–Zinc Ores \n\n349 \n\n###### **Table 14.13** \n\n|Reagent schemes used in treatment of disseminated massive sulfide ores|\n|---|\n\n\n\n|Concentrator|Ore type and reagent used|\n|---|---|\n|Faro I, II, Canada|_Ore_: Disseminated lead–zinc ore containing some second-<br>ary copper minerals-silver sulfo-salts. Pyrite with<br>some pyrrhotite is also present in the ore<br>_Grind_-_K_8065-m<br>_Flowsheet_: Semi-bulk flowsheet with production of a bulk<br>Pb–Zn conc by combining Pb 3rd and Zn 3rd cleaner<br>tails. The ore contained bornite<br>_Reagents_: Pb circuit – Na2CO3-1800 g/t, NaCN-200 g/t,<br>Na2SO3-300 g/t, CaO-300 g/t (Pb cleaners), SIPX-80<br>g/t, R242-8 g/t, MIBC-60 g/t, Zn circuit – CaO-2000<br>g/t, CuSO4-450 g/t, SIBX-40 g/t, Dow 250-80 g/t<br>_Other_: pH – Pb Ro-9.0, Pb cleaner-11.0 (with lime).<br>Zn Ro-10.5, Zn cleaner-11.0. Regrind of Pb and<br>Zn concentrate before cleaning|\n|Faro, Grum & Vangorda, Canada|_Ore_: Impregnated massive sulfide ore with seven different<br>ore types ranging from massive sulfide (>90% sulfide) to<br>carbonaceous pyrite with cloritic gangue and fine slimes<br>_Grind_-_K_8048-m<br>_Flowsheet_: Sequential with two-stage lead and zinc regrind<br>_Regrind_-_K_8013-m Pb and_K_8018-m Zn<br>_Reagents_: Pb circuit – CaO-800 g/t, NaCN/HQS (1:1)-<br>280 g/t, SIPX-100 g/t, 3418A-15 g/t, MIBC-6 g/t,<br>Zn circuit – CaO-1500 g/t, HQS-300 g/t, CuSO4-<br>300 g/t, SIPX-100 g/t, DF1012-110 g/t<br>_Other_: pH – Pb circuit 8.8 to 9.9 Ro, 9.0 to 9.5 cleaner; Zn<br>circuit – 10.5 to 10.8 Ro, 10.8 to 11.0 cleaner. Three-<br>stage conditioning in the zinc circuit. High intensity<br>|\n||conditioning in the zinc cleaners|\n|Cirque, BC Canada|_Ore_: Finely disseminated massive sulfide containing<br>several varieties of pyrite ranging from crystaline, iso-<br>morphic to carbonaceous, galena and sphalerite as the<br>major valuable minerals with some silver<br>_Grind_-_K_8045-m<br>_Regrind_-_K_8016-m for lea"}, {"page": 265, "text": "d and_K_8020-m for zinc<br>_Flowsheet_: Sequential<br>_Reagents_: Pb circuit – CaO-700 g/t, DDS200/NaCN (1:1)<br>-150 g/t, SO2-450 g/t, PAX-60 g/t, 3477-10 g/t,<br>MIBC-80 g/t. Zn circuit – CuSO4 -600 g/t, CaO-<br>200 g/t, PAX-60 g/t, MIBC-20 g/t<br>_Other_: pH – grind 10.8, Pb Ro 8.8, Pb Cl 6.8, Zn Ro 10.5,<br>Zn Cl 11.5|\n|Sullivan, Canada|_Ore_: Disseminated ore containing mixed pyrite and<br>pyrrhotite. Non-sulfide gangue are carbonates and<br>schists. Galena and sphalerite are the major valuable<br>minerals|\n||(_Continued_)|\n\n\n\n350 \n\n14. Flotation of Lead–Zinc Ores \n\n|**Table 14.13**<br>(_Continued_)||\n|---|---|\n|Concentrator|Ore type and reagent used|\n||_Grind_-_K_8070-m<br>_Regrind_-_K_8030-m<br>_Flowsheet_: Heavy media separation sequential lead–zinc<br>flotation with de-zincing of lead concentrate<br>_Reagents_: Pb circuit – NaCN-90 g/t, CaO-350 g/t,<br>PAX-130 g/t, MIBC-180 g/t, Zn circuit – CuSO4<br>500 g/t, CaO-400 g/t, PAX-70 g/t, Dow250-110<br>g/t, De-zincing circuit – CaO-300 g/t, CuSO4-200<br>g/t, Na2Cr2O7-100 g/t<br>_Other_: pH – Pb Ro 8.4, Pb cleaner 8.0; Zn Ro 9.0, Zn<br>cleaner 10.5, de-zincing temp-65 °C|\n|Red Dog, USA|_Ore_: Finely disseminated sulfides with carbonaceous<br>gangue and a large amount of soluble salts. Pyrite con-<br>tent variable|\n||_Grind_-_K_8065-m<br>_Flowsheet_: Sequential with discard of the lead scavenger<br>concentrate|\n||_Reagents_: Pb circuit – ZnSO4 -300 g/t, NaCN-50 g/t,<br>CaO-300 g/t, PAX-40 g/t, R208-20 g/t, Zn circuit<br>– CuSO4 -2000–4000 g/t, PAX-150 g/t, Na2SiO3 -<br>300 g/t, CaO-450 g/t<br>_Other_: pH – Pb flot 7.5, Zn flot 7.0, Tower mills and tank<br>cells used in these circuits|\n|Greens Creek, USA|_Ore_: Carbonaceous massive sulfide lead–zinc–gold–silver<br>ore with appreciable amounts of graphitic and organic<br>carbon. This ore, although belongs to the lead–zinc–silver<br>ore, is grouped in the massive sulfide group due to its<br>refractory nature|\n||<br>_Grind_-_K_8054-m, Pb regrind-_K_8025-m, Zn regrind-<br>_K_8028-m|\n||_Flowsheet_:<br>Semi-bulk with production of a bulk<br>lead–zinc–silver concentrate plus carbon prefloat. The<br>ore contains galena, sphalerite, a variety of silver miner-<br>als and native gold|\n||_Reagents_: Carbon prefloat – MIBC-40 g/t, Pb circuit –<br>H2SO4-400 g/t, ZnSO4/NaCn (2:2)-100 g/t, DS200<br>-200 g/t, 3418A-20 g/t, PAX-60 g/t, Zn circuit –<br>CuSO4 -800 g/t, CaO-1200 g/t, PAX-60 g/t,<br>Dow250-60 g/t, Bulk circuit – CaO-100 g/t, PAX-<br>20 g/t, R208-10 g/t<br>_Other_: pH – Pb 8.5, Zn 10.5. H2SO4added to lower recycle<br>water pH (100% recycle water used). Regrind in tower<br>mills. Column cleaning|\n|Rozberg, Australia|<br>_Ore_: Sulfide ore with varieties of pyrite and elevated amount<br>of soluble cations|\n||_Grind_-_K_8082-m, regrind-_K_8038-m<br>_Reagents_: Pb circuit – Na2SO3-300 g/t, ZnSO4-800 g/t,<br>NaCN-50 g/t, CaO-400 g/t, Na-ethyl xanthate-<br>150 g/t, MIBC-20 g/t, Zn circuit – CaO-2000 g/t,<br>CuSO4-900 g/t|\n||(_Continued_)|\n\n\n\n351 \n\n14.4 Flow"}, {"page": 266, "text": "sheet and Reagent Scheme for the Treatment of Lead–Zinc Ores \n\n###### **Table 14.13** ( _Continued_ ) \n\n|Concentrator|Ore type and reagent used|\n|---|---|\n||_Other_: pH – Pb 9.0, Zn 10.1<br>Mount Isa Hilton<br>_Ore_: Disseminated lead-zinc ore with<br>carbonaceous pyrite and pyrrhotite present. The principal<br>valuable minerals include galena, sphalerite and silver<br>sulfosalts<br>_Grind_-_K_8075-m, Regrind-_K_8025-m<br>_Flowsheet_: Sequential<br>_Reagents_: Prefloat – MIBC-60 g/t, PAX-5 g/t, Pb cir-<br>cuit – NaCN-210 g/t, Agent<sup>_a_ </sup>G-200 g/t, Na-ethyl<br>xanthate-190 g/t, 3418A-10 g/t, MIBC-26 g/t. Zn<br>circuit – CaO-300 g/t, CuSO4 -680 g/t, PAX-75<br>g/t, Reverse pyrite flotation – CaO-300 g/t<br>_Other_: pH – Pb flot 8.0, Zn flot 10.0, Tower Mills,<br>|\n||columns|\n|Elura Mine, Australia|_Ore_: Fine disseminated sulfide ore with varieties of pyrite.<br>The ore also contains significant quantities of arsenopy-<br>rite|\n||_Grind_-_K_8065-m. Regrind-_K_8028-m<br>_Flowsheet_: Sequential with an added arsenic removal stage<br>from the zinc concentrate|\n||_Reagents_: Pb circuit – NaCN-190 g/t, CaO-380 g/t,<br>ZnSO4-400 g/t, Na2SO3-450 g/t, Na-ethyl xanthate-<br>100 g/t, MIBC-20 g/t. Zn circuit – CaO-1200 g/t,<br>CuSO4 -900 g/t, PAX-25 g/t, sod aeroflot-5 g/t,<br>MIBC-30 g/t. Arsenic circuit – CaO-300 g/t, ZnSO4<br>-250 g/t<br>_Other:_pH – Pb 9.0, Zn 10.5–11.5, arsenic reverse flotation<br>from the zinc concentrate uses heat to 65 °C|\n|Lady Loretta, Australia|_Ore_: Similar to the Mount Isa ore but without the presence<br>of pyrrhotite<br>_Flowsheet_: Sequential<br>_Reagents_: Pb circuit – CaO-250 g/t, NaCN-250 g/t,<br>ZnSO4-300 g/t, PAX-120 g/t, R208-10 g/t, MIBC<br>-30 g/t. Zn circuit – CaO-1380 g/t, CuSO4 -1500<br>g/t, PAX-65 g/t, Dow 250-25 g/t<br>_Other_: pH – Pb circuit 10.5, Zn circuit 11.8. Aeration used<br>in the lead circuit|\n|Megan, Germany|_Ore_: Disseminated massive sulfide ore with about 72% sul-<br>fides. The remaining gangue are calcite, siderite and<br>clays. The ore also contains marcasite in some portion of<br>the orebody. Galena and sphalerite are disseminated in<br>pyrite and each other<br>_Grind_-_K_8065-m<br>_Flowsheet_: Bulk flotation without separation<br>_Reagents_: Bulk – CaO-4000 g/t, CuSO4-2200 g/t, KAX<br>-730 g/t, Pine oil-25 g/t<br>_Other_: pH – 11.8 to-12, also includes a desliming circuit.<br>The concentrate is thickened before upgrading|\n|Tara Mine, Ireland|<br>_Ore_: Several ore types ranging from medium pyrite content<br>to massive sulfides (Bolder ore). The ore also contains<br>gangue slimes (i.e. chlorites and calcite)|\n\n\n\n( _Continued_ ) \n\n**352** \n\n**14. Flotation of Lead–Zinc Ores** \n\n|**Table 14.13**<br>(_Continued_)||\n|---|---|\n|Concentrator|Ore type and reagent used|\n||_Grind_-_K_8065-m, regrind-_K_8025-m<br>_Flowsheet_: Sequential<br>_Reagents_: Pb circuit – Na2CO3 -850 g/t, DS25/NaCN-<br>130 g/t, PAX-35 g/t, R208-15 g/t, MIBC-15 g/t,<br>zinc circuit – CaO-1200 g/t, CuSO4 -980 g/t,<br>Na2SiO3"}, {"page": 267, "text": "-300 g/t, PAX-40 g/t, MIBC-35 g/t<br>_Other_: pH – Pb circuit 9.0 normal ore, uses lime when<br>treating Bolder ore at pH 11.5. Zn circuit 10.5 open cir-<br>cuit 1st cleaner|\n|Hualluanca, Peru|_Ore_: Massive pyrrhotite/pyrite ore with about 80% sulfide<br>content. The ratio of pyrite to pyrrhotite is variable. Zinc<br>is represented by 60% marmatite and 40% sphalerite<br>_Flowsheet_: Sequential<br>_Reagents_: Pb circuit – ZnSO4/NaCN-120 g/t, R242-15<br>g/t, 3418A-18 g/t, PAX-6.0. Zn circuit – SHQ-50<br>g/t, CaO-880 g/t, CuSO4 -680 g/t, PAX-30 g/t,<br>3894-10 g/t, MIBC-20 g/t<br>_Other_: pH – Pb circuit 7.8, Zn circuit 10.5, SHQ-que-<br>bracho:Na2SiO3:NaHPO4-20:40:40 ratio|\n|Kamioka, Japan<br>_a_Dextrin:quebracho:surfactant (80:15:|_Ore_: Massive sulfide black ore with varieties of pyrite pres-<br>ent. The ore contains slime and clay minerals<br>_Flowsheet_: Bulk flotation, sequential Pb–Zn flotation<br>through bulk concentrate<br>_Reagents_: Bulk Pb–Zn circuit – Na2CO3 -200 g/t, CuSO4<br>-320 g/t, NaCN-20 g/t, NaEX-36 g/t, MIBC-80<br>g/t. Pb circuit – ZnSO4-300 g/t, NaCN-200 g/t. Zn<br>upgrading circuit – CuSO4 -150 g/t, CaO-1000 g/t,<br>NaEX-10 g/t, MIBC-10 g/t<br>_Other_: Bulk concentrate pretreated with NaCN, thickened<br>and repulped before separation<br>5) pyrrhotite depressant recently replaced by dextrin D110|\n\n\n\nThe highly acidic ores (natural pH 5.0–5.5) contain a high amount of soluble salts, which interfere with flotation. In this case, the pyrite is extremely active and was difficult to depress. \n\nOres with strongly activated sphalerite, either by lead cations or by copper, which comes from the secondary copper minerals such as bornite, digenite and covellite, may contain iron hydroxides, slimes and clay minerals. A typical example is the San Gregorio Mine and the El Brocal (Tajo Norte) orebodies, both located in the Cerro de Pasko province of Peru. \n\n##### _Processing options_ \n\nThere are several methods by which these ores can be processed to some degree of success. The selection of treatment method depends on the degree of oxidation and amount of soluble cations present in the ore. Some of these options are described as follows: \n\n- (a) When treating acidic ore with low level of soluble cations, a semi-bulk flotation method can be used. The reagent scheme and flowsheet for the treatment of these \n\n353 \n\n14.4 Flowsheet and Reagent Scheme for the Treatment of Lead–Zinc Ores \n\n###### **Table 14.14** \n\n|Plant metallurgical<br>Concentrator|result|s obtain|ed in var|**Table**<br>ious pl<br>Ass|**14.14**<br>ants tre<br>ays (%,|ating di<br>g/t)|ssemin|ated m|assive<br>Rec|sulfide<br>overy|ores<br>(%)|\n|---|---|---|---|---|---|---|---|---|---|---|---|\n|||Feed||<br>|Pb con|c<br>|Zn<br>|conc|Pb c<br>|onc<br>|Zn<br>conc|\n||Pb|Zn|Ag|Pb|Zn|Ag|Pb|Zn|Pb|Ag||\n|Faro I & II|3.3|6.2|66|63.5|6.8|750|1.6|49.2|70.0|46.0|77.0|\n|Faro Grum & Vang|3.7|5.6|75|61.5|7.1|950|2.2|51.0|80.0|58.5|84.4|\n|Cirque|2.8|8.9|40|69.1|4.4|–|1.5|57.0|81.0|–|88.5|\n|Rozberg|6."}, {"page": 268, "text": "4|11.2|–|58.9|16.2|–|2.5|56.5|64.3|–|86.4|\n|Mount Isa|7.0|6.5|148|47.6|6.9|1206|2.9|50.0|82.4|80.5|71.8|\n|Elura|4.6|7.5|–|45.5|7.7|–|2.2|51.0|75.5|–|78.2|\n|Lady Loretta|2.7|14.6|–|52.2|6.7|–|3.4|56.0|77.1|–|85.0|\n|Megan|1.3|10.0|15.0|–|–|–|–|–|–|–|–|\n|Tara Mines|3.2|8.0|66.0|58.2|4.4|–|1.6|58.3|78.5|–|86.8|\n|Huallanca|1.5|10.4|180.5|68.3|2.2|2700|0.8|50.0|80.2|66.5|90.0|\n|Kamioka|2.8|6.6|–|56.6|3.4|–|5.4|51.0|70.2|–|75.5|\n|Sullivan|5.8|5.5|59.0|55.0|8.8|–|1.8|52.5|75.0|–|80.1|\n|Red Dog|5.4|17.8|–|51.0|9.1|–|2.2|55.6|35.1|–|75.3|\n|Greens Creek|3.2|9.1|360|55.0<br>|6.8<br>|4800|2.3|55.0|66.0|55.5|64.0|\n\n\n\n###### **Table 14.15** \n\nLead–zinc metallurgical results obtained using Na2S2O5–Na2CO3 depressant system – Infanta Mine, Spain [17] \n\n|Product|Weight (%)|Assays (%)|Distribu|tion (%)|\n|---|---|---|---|---|\n|||Pb<br>Zn|Pb|Zn|\n|Pb cleaner conc|6.68|58.71<br>6.60|85.2|4.6|\n|ZN cleaner conc|13.94|2.40<br>57.30|7.3|84.1|\n|Final tail|79.38|0.44<br>1.35|7.5|11.3|\n|Feed|100.00|4.6<br>9.50|100.0|100.0|\n\n\n\nores is illustrated in Figure 14.14. The Na2SO3 or Na2S2O5 is good pyrite depressant and can be used individually or in combination. Dithiophosphates are usually the choice of collector for the lead circuit. In the zinc flotation circuit, a conventional - lime CuSO4 circuit can be used. \n\nTypical metallurgical results obtained using this method are shown in Table 14.15. It should be noted that aeration of the pulp prior to lead flotation increases floatability of lead, but does not necessarily improve depression of pyrite, although in some cases may help pyrite depression (Figure 14.15). \n\n354 \n\n14. Flotation of Lead–Zinc Ores \n\n\n\n**Figure 14.15** Flowsheet and reagent scheme used in the treatment of weakly acidic lead–zinc-ores. \n\nThe highly acid ores can be treated in the same way as acidic ores, except that an ore washing stage is added to the circuit. The Tajo Norte (Peru) altered ore is highly acidic and contained a high amount of soluble ions. No selectivity between lead and zinc was achieved on the ore as is, but after the washing of the ore, the selectivity was completely restored. \n\n- (b) The ore with strongly activated sphalerite ore, normally altered ores and the selectivity using sequential lead–zinc flotation is extremely difficult. In addition, the ore may contain soluble ions as well as clay minerals. These ores can be successfully treated using bulk flotation scheme similar to that described in Figure 14.10, but somewhat different reagent combinations. In the bulk flotation, for example, dispersants are used to cope with clay together with Na2S. In most cases, no collector desorption is required and zinc in the separation is effectively depressed with cyanide at high pH (i.e. 11.5–11.8). The flowsheet and reagent scheme examined on the San Gregorio ore is shown in Figure 14.16. \n\nThe results obtained using bulk and sequential flotation methods are shown in Table 14.16. The results obtained using the bulk flotation method were superior to t"}, {"page": 269, "text": "hose obtained when using the sequential flotation method. \n\n355 \n\n14.4 Flowsheet and Reagent Scheme for the Treatment of Lead–Zinc Ores \n\n\n\n**Figure 14.16** Flowsheet and reagent scheme used for the treatment of ores with strongly activated sphalerite. \n\n**Table 14.16** \n\nComparison of results obtained using bulk and sequential flotation methods \n\n|Flotation|San|||Assay|s (%)|||D|istribut|ion (%|)|\n|---|---|---|---|---|---|---|---|---|---|---|---|\n|method|Gregorio<br>Ore Zone|Fe|ed|Pb c|onc|Zn|conc|Pb c|onc|Zn|conc|\n|||Pb|Zn|Pb|Zn|Pb|Zn|Pb|Zn|Pb|Zn|\n|Bulk|West|2.2|8.6|58.1|4.8|0.4|53.2|70.1|1.1|3.3|85.6|\n|Sequential|West|2.2|8.8|35.4|20.0|1.1|52.2|33.3|25.6|10.8|66.0|\n|Bulk|South|3.4|9.9|60.1|3.3|0.8|55.5|80.3|2.2|4.1|86.1|\n|Sequential|South|3.3|9.8|48.1|18.3|1.9|52.2|64.1|15.6|8.9|58.3|\n\n\n\n**356** \n\n**14. Flotation of Lead–Zinc Ores** \n\n##### _Operating plants_ \n\nThere are only a few operating plants that treat acidic ores which contain preactivated sphalerite. No detailed plant data are available, but the general operating conditions are described below: \n\nMonterecchio lead–zinc ore (Sardinia) is treated using semi-bulk pyrite galena flotation with Na2S2O5 and collector AF35. The pyrite is rejected during the cleaning at alkaline pH (9.5) with the use of cyanide. \n\nLaurium Mine (Greece) was processing highly acidic ore. The ore was washed before grinding to remove soluble ions and then the lime is added to the grind with Na2SO3. Lead was floated with dithiophosphate collector. \n\nEl Brocal concentrator (Peru) uses an ore washing plant before secondary crushing to remove soluble ions and clay. In the lead circuit ZnSO4, complexed cyanide and Na2SO3 are used with good metallurgy. Zinc is floated using a conventional CuSO4–lime circuit. \n\n##### **14.4.4 Treatment of refractory lead–zinc ore** \n\nRefractory lead–zinc ores are defined as finely disseminated, with pyrite a content ranging from 10% (McArthur River, Australia) to 98% (Caribou Mine, Canada), where the liberation of the individual minerals occurs below _K_ 80 10 -m, and where a commercial grade lead–zinc concentrate cannot be obtained using a conventional flotation technique. These ores, until recently, were considered as untreatable. The high pyrite (Caribou-type) refractory ore responds differently to flotation than the ore with a lower pyrite content (McArthur River) and therefore, two new treatment processes were developed. The reagent scheme and flowsheet developed for treatment of Caribou ore is illustrated in Figure 14.17. The most critical parameters for plant operations were regrind fineness for lead and zinc (i.e. _K_ 80 110 -m) and the lead cleaning pH. The average plant metallurgical results obtained in late 1997 are shown in Table 14.17. \n\nThe McArthur River ore was treated using a bulk flotation method followed by stage regrinding and lead–zinc separation using quite a unique reagent scheme. In the Pb–Zn separation, depressant Na2SO3, silicate and complexed cyanide were used."}, {"page": 270, "text": " The <7 -m galena was floated using aminated xanthate. The flowsheet and reagent scheme for the treatment of McArthur River ore is illustrated in Figure 14.18. \n\nThe metallurgical results obtained under laboratory conditions are shown in Table 14.18. \n\nCurrently, the McArthur River concentrate produces a bulk concentrate, which is further processed using a hydrometallurgical method. \n\n##### **14.4.5 Treatment of lead–zinc–silver ores** \n\nMost of ore types described in this chapter contain some silver or silver and gold, which is recovered in either lead or in both lead and zinc concentrates, in which case the precious metals are considered as a by-product for extra revenue. Emphasis in the treatment of these ores is placed on recovery of lead and zinc and the recovery of precious metals is usually \n\n357 \n\n14.4 Flowsheet and Reagent Scheme for the Treatment of Lead–Zinc Ores \n\n\n\n**Figure 14.17** Caribou mine flowsheet and reagent scheme used in the 1997 plant operation. \n\n**Table 14.17** \n\nPlant metallurgical results obtained between July and October, 1997 \n\n|Product|Weight (%|)<br>As|says (%, g|/t)|Di|stribution (|%)|\n|---|---|---|---|---|---|---|---|\n|||Pb|Zn|Ag|Pb|Zn|Ag|\n|Feed|100.00|3.10|6.7|110.0|100.0|100.0|100.0|\n|Pb concentrate|4.49|48.3|3.3|110.2|70.0|2.2|45.0|\n|Zn concentrate|10.66|1.80|50.3|65.0|6.2|80.0|6.3|\n|Zn combined tail|84.85|0.87|1.40|63.1|23.8|17.8|48.7|\n\n\n\n**358** \n\n**14. Flotation of Lead–Zinc Ores** \n\n\n\n**Figure 14.18** McArthur River flowsheet and reagent scheme. \n\n**Table 14.18** \n\nMetallurgical results obtained on McArthur River ore in a laboratory locked cycle test \n\n|Product|Weight (%)|Assay|s (%)|Distribu|tion (%)|\n|---|---|---|---|---|---|\n|||Pb|Zn|Pb|Zn|\n|Feed|100.00|7.2|11.8|100.0|100.0|\n|Pb concentrate|11.09|52.6|5.5|81.2|5.2|\n|Zn concentrate|20.37|3.9|50.1|11.0|86.5|\n|Bulk-Zn tails|68.54|0.83|1.43|7.8|8.3|\n\n\n\n359 \n\n14.4 Flowsheet and Reagent Scheme for the Treatment of Lead–Zinc Ores \n\nnot emphasized for a number of reasons, some of which include: (a) metallurgical problems with lead and zinc need to be solved, (b) lack of research data on the flotation of silver minerals and (c) some silver minerals (i.e. tetrahedrite, polybasite) are capable of releasing cations, Ag<sup>2-</sup> , Cu<sup>2-</sup> , which causes reduced selectivity between lead and zinc. Restoring selectivity between lead and zinc in such cases also reduces recovery of silver. The lead–zinc ores that contain a silver value or silver - gold value equal or higher than the value of the lead - zinc in the ore, are considered as lead–zinc–silver ores. During treatment of these ores, emphasis is placed on maximizing the recovery of silver, preferably in the lead concentrate. \n\n##### _Nature and occurrence of silver minerals in the lead–zinc–silver ores_ \n\nSo far, more than 200 silver minerals have been discovered in various sulfide ores, including platinum group minerals. Only about 25–30 of these minerals are of economic value, of which about 20 silve"}, {"page": 271, "text": "r minerals are commonly found in lead–zinc–silver ores. Table 14.19 lists the major silver minerals occurring in the lead–zinc–silver ores. \n\nTetrahedrite, freibergite and andite are the most unstable silver minerals and because of the stability problem, these minerals are the source of soluble ions in a number of lead–zinc–silver ore, consequently preactivation of gangue minerals and sphalerite. Commonly, the lead–zinc–silver ore contains three or more silver minerals. In some cases (Ucucchacua, Peru), ore contains up to 10 different silver minerals. The presence of multiple silver minerals in the ore, also represent a problem in optimization of silver recovery. \n\n###### **Table 14.19** \n\n|**Table 14.19**<br>Silver carrying minerals in the lead–zinc–silver ores<br>Mineral<br>Formula|Ag content (wt %)<sup>_a_</sup>|\n|---|---|\n|Native silver<br>Ag<br><br>|100.0<br>|\n|Pyrargirite<br>Ag3SbS3|59.8|\n|Diaphorite<br>Pb2Ag3Sb3S8|23.8|\n|Freibergite<br>(AgCu,Fe)12(SbAs)4S13|25.0|\n|Argentite (acanthite)<br>Ag2S|87.1|\n|Proustite<br>Ag2AsS3<br><br>|65.0<br>|\n|Andorite<br>PbAgSbS6|12.6|\n|Miargirite<br>AgSbS2|36.7|\n|Jalpaite<br>Ag3CuS2|71.6|\n|Stephanite<br>Ag5SbS4|68.3|\n|Pyrostilpnite<br>Ag3SbS3<br><br>|59.8<br>|\n|Owsheeite<br>Pb5Ag2Sb6S15<br><br>|8.8<br>|\n|Tetrahedrite<br>(Cu,Ag,Fe,Zn)12Sb3S14|1.0–34.0|\n|Ag-bearing galena<br>PbS|0–0.6|\n|Agularite<br>Ag4SeS|10–18|\n|Pearcite<br>Ag3As2S2<br><br>|20–25<br>|\n|Antimonpearcite<br>(AgCu)16(SbAs)2S11|10–14|\n|Polybasite<br>(AgCu)16Sb2S11<br>_a_May vary from ore to ore|8–18|\n\n\n\n**360** \n\n**14. Flotation of Lead–Zinc Ores** \n\n##### _Flotation properties of major silver minerals_ \n\nVery little is known regarding flotation of different silver minerals, and the literature available is scarce. Some information relevant to the flotation of silver minerals [20] gave an account of the influence of different reagents on the recovery of silver and also indicated that floatability of silver minerals depends on the amount of silver, in particular, silver-rich minerals, for example tetrahedrite floats much more effectively than tetrahedrite with a low silver content. In recent years, extensive laboratory and in-plant studies have been carried out [21–23], on a number of lead–zinc–silver ores with different silver minerals. \n\nIn general, the flotation of silver depends on a number of variables. These include: \n\n- (a) Type and level of depressant additions \n\n- (b) Flotation pH \n\n- (c) Type of collector \n\n- (d) Type of silver minerals present in the ore. \n\n###### **Effect of depressants and modifiers on flotation of silver minerals** \n\nSome of the conventional depressants normally used during lead–zinc flotation have a negative effect on flotation of a number of silver minerals. Cyanide has a depressing effect on a number of the silver minerals, including argentite, pyrargyrite, pronstite and tetrahedrite. Argentite and pyrargyrite are also soluble in cyanide. Experimental work conducted on Greens Creek ore, which contains tetrahedrite "}, {"page": 272, "text": "and argentite as major silver minerals indicated that the silver recovery in the lead concentrate was highly sensitive to the level of NaCN additions. Table 14.20 shows the effect of NaCN on silver recovery in the lead concentrate from Area 11 ore. \n\nWith the increase in level of NaCN, the lead grade increased slightly, but silver recovery in both rougher and cleaning was significantly reduced. \n\nAlternative depressants used during the treatment of lead–zinc ores were Na2S, Na2SO3 or complex cyanide. \n\nThe Na2S was evaluated at Uchucchacua concentrator (Peru), where the standard cyanide depressant was replaced with Na2S in the latter part of 1999. The results obtained \n\n###### **Table 14.20** \n\nEffect of level of cyanide on silver recovery in the lead concentrate from Area 11 ore [21] \n\n|NaCN|additions (g/t|)|Lead ro|ugher conc|||Lead clea|ner conc||\n|---|---|---|---|---|---|---|---|---|---|\n|||Assays|(%, g/t)|Dist|(%)|Assay|s (%, g/t)|Dist|(%)|\n|Grind|Cleaners|Pb|Zn|Pb|Zn|Pb|Zn|Pb|Zn|\n|25|5|13.6|3670|72|77|40.0|11,600|62|69|\n|35|10|14.4|3890|72|74|42.1|11,700|61|66|\n|45|15|15.5|4200|71.8|70|43.2|11,500|60.6|60|\n|55|20|15.4|3400|70.9|55|44.1|9850|60.1|48|\n\n\n\n361 \n\n14.4 Flowsheet and Reagent Scheme for the Treatment of Lead–Zinc Ores \n\n**Table 14.21** \n\nUchucchacua, Peru plant metallurgical results obtained with cyanide and Na2S \n\n|Month|Depressant||Feed||Lea|d final|conc|L|ead con|c|\n|---|---|---|---|---|---|---|---|---|---|---|\n||type, add||||||||||\n|1999|<br>(g/t)|Ass|ays (%,|g/t)|Assa|ys (%,|g/t)|Re|covery (|%)|\n|||Pb|Zn|Ag|Pb|Zn|Ag|Pb|Zn|Ag|\n|July|NaCN-90|1.1|1.3|480|18.0|4.8|8060|88.0|16.0|65.5|\n|August|NaCN-85|0.9|1.2|470|16.5|4.6|7500|87.8|15.9|65.7|\n|November|Na2S-360|1.1|1.3|478|17.0|4.1|8120|89.1|19.2|69.3|\n|December|Na2S-400|1.1|1.2|460|17.2|4.6|7360|87.5|18.4|70.5|\n\n\n\nin the plant with NaCN and Na2S are compared in Table 14.21. The use of Na2S results is significant improvement in silver recovery. \n\nThe use of the combination of Na2S and Na2S2O5 has been studied on the United Keno Hill (Yukon) ore as a replacement for NaCN and ZnSO4. The ore contained about five principal silver minerals, including native silver, pyrargirite, tetrahedrite, etc. \n\nThe use of ZnSO4 did not show any negative effect. \n\nThe pH and type of pH modifier play an important role in the recovery of silver minerals. Most of the silver minerals do not favor lime as a pH modifier, because the floatability of the silver minerals is reduced in the presence of lime. The majority of Canadian operations use soda ash as the pH modifier, while South America operations float lead– silver at natural pH. Laboratory testwork results obtained on Keno Hill lead–zinc–silver ore show that when lime is used, the silver recovery is reduced significantly. When soda ash was used the silver recovery improved at a pH between 8 and 9. \n\nGood silver recovery was obtained at natural pH (i.e. 7.5–8.0). Normally, the omission of a pH modifier from the lead–silver flotation, when low pyrite o"}, {"page": 273, "text": "re is treated, is common. In some cases, where small changes in pH are required, NaOH was used in place of lime. \n\n###### **Effect of collector on flotation of silver minerals** \n\nIn the majority of operating plants that treat silver-bearing lead–zinc ores, two or more collectors are used for the flotation of silver-bearing minerals, where xanthate was used as the secondary collector. In the 1970s, the main silver collector was dithiophosphates with aromatic radical (R31, R25, Cytec) or ammonium salts (R241, R242). With the development of new groups of collectors, such as aerophines, modified trithionocarbamates and mercaptobenzothiozoles have found application as good silver collectors. Table 14.22 lists the usual collector combinations used for the treatment of lead–zinc–silver ores. \n\nHigher carbon chain xanthates are usually favored for flotation of silver-bearing minerals. In selection of dithiophosphate collectors, attention should be paid to the type of silver minerals present in the ore. \n\nDithiophosphates with aromatic radicals (R25, R31) or ammonium salts are good collectors for the tetrahedrite and other silver minerals with low silver content. Mercaptan - dithiophosphate combinations float native silver well. The ethyl - secondary butyl dithiophosphate is a better collector for native silver than iso amyl or iso butyl dithiophosphates. \n\n**362** \n\n**14. Flotation of Lead–Zinc Ores** \n\n###### **Table 14.22** \n\n|Collector combinations u<br>Collector|**Table 14.22**<br>sed for treatment of lead–zi<br>Point of addition|nc–silver ores<br>Major silver minerals|\n|---|---|---|\n|Dithiophosphates (R25, R31)<br>Potassium amyl xanthate|Grinding<br>Scavenging|Tetrahedrite, Ag-bearing<br>galeodiaphorite|\n|Mercaptan (R400)|Primary grind|Native silver, andorite|\n|Dithiophosphate (R208)|Secondary grind|pyrargirite, argentite|\n|Xanthate (PAX)|Scavenging||\n|Thionocarbamate/dithiophosphate|||\n|mixture (R4037)|Secondary grinding|Native silver, andorite|\n|pyrargirite, argentite|||\n|Aerophone (3418A)|Secondary grinding||\n|Xanthate (Secc 1BX)|Rougher – scavenger||\n|Modified mercaptan (Orfan CA800)<br>silver, polybasite, jalpaite, tetrahedrite|Primary grind|Silver/gold alloy, native|\n|Dithionocarbamate (X-3)|Primary grind||\n|Xanthate (iso amyl xanthate)|Rougher/scavenger||\n|Ammonia dithiophosphate (R241)|Primary grind|Tetrahedrite, proustite,|\n|pyrostipnite|||\n|Aerophine (3418A)|Secondary grind||\n|Xanthate (SIPX)|Flotation||\n|Xantogen formate (SF203)<br>andorite, native silver|Primary grind|Native gold, agularite|\n|Mercaptan (R404)<br>Xanthate|Secondary grind<br>Flotation||\n\n\n\nThe iso amyl and iso butyl dithiophosphates float silver minerals that contain copper and bismuth well. \n\nThe lead–zinc–silver ore that contains gold, a dymethyl dithiocarbamate collector, gave better metallurgy than dithiophosphate. It also provided improved selectivity towards sphalerite. \n\n##### _Plant reagent scheme and metallurgy_ \n\nThe lead–zinc–silver operating plants are relativ"}, {"page": 274, "text": "ely small operations with capacities ranging from 500 to about 3000 tpd. In some operating plants, where gold is present, pyrite concentrate is floated, which is later treated in a separate cyanidation circuit. Reagent scheme used in more important operating plants are listed in Table 14.23. \n\nThe United Keno Hill mine contains a variety of silver minerals (i.e. about 8 minerals) including native silver. In the early 1980s, detailed studies were performed to examine a number of different silver collector combinations. From the results obtained (Table 14.24), it appears that the most effective collector combinations were dithiophosphate, thionocarbamate and phosphinate, with no xanthate additions. The importance of the multiple collector \n\n363 \n\n14.4 Flowsheet and Reagent Scheme for the Treatment of Lead–Zinc Ores \n\n###### **Table 14.23** \n\nReagent schemes used in the treatment of lead–zinc–silver ores \n\n|Concentrator|Reagent type and additions|(g/t)|p|H|\n|---|---|---|---|---|\n||Lead circuit|Zinc circuit|Pb|Zn|\n|Krasnorecheski, Russia|Na2CO3-720<br>ZnSO4-2500<br>DMC (diethyl dithiocarbamate)-30<br>SIPX-10|CaO-600<br>CuSO4-550<br>SIPX-30<br>|9.0|10.5|\n|||Pine oil-10|||\n|Sherlova Gora, Russia|CaO-350<br>ZnSO4-400<br>PAI (dithiophosphate)-15<br>Pine oil-10|CaO-1200<br>CuSO4-300<br>PAX-20<br>SIPX-35|9.5|11.5|\n|||MIBC-15|||\n|Salmo Mine, Canada|ZnSO4-200<br>NaCN-60<br>AF25-65<br>PAX-10|CaO-550<br>NaCN-5<br>CuSO4-350<br>SIPX-35|8.5|9.8|\n||MIBC-10|MIBC-15|||\n|Grant Mascot, Canada|NaCN-10<br>ZnSO4-100<br>SNBX-5<br>KEX-10<br>|Lime-200<br>CuSO4-200<br>KEX-15|8.3|8.5|\n||Cresylic acid-10||||\n|Wilson Silver Mine, Canada|Na2SiO3-150<br>Na2SO3-240<br>Thiocarbanilide-40<br>R3477-40<br>|-|8.9|-|\n||Pine oil-5||||\n|United Keno Hill, Canada|NaCN-30<br>Na2SO3-300<br>CaO-20<br>Aeroflot 31-40<br>Mercaptan R404-30<br>SIPX-30|Lime-250<br>CuSO4-320<br>SIPX-30|7.0|7.1|\n||Cresylic acid-20||||\n|Undaychaqua-Volcan, Peru|NaCN-50<br>ZnSO4-350<br>AF31-20|Lime-40<br>CuSO4-380<br>SIPX-40|7.2|10.0|\n||R400-50<br>SIPX-30|AF70-10|||\n||MIBC-10||||\n|Mahr Tunnel-Volcan, Peru|NaCN-20<br>ZnSO4-350<br>AF241-35|Lime-750<br>CuSO4-380<br>SIPX-40|7.7|9.5|\n||R3477-50<br>MIBC-25|MIBC-20|||\n||PA-20||||\n|Uchucchacua|NaHS-400|CaO-1800|7.3|11.5|\n||||(_Conti_|_nued_)|\n\n\n\n**364** \n\n**14. Flotation of Lead–Zinc Ores** \n\n###### **Table 14.23** ( _Continued_ \n\n|Concentrator|Reagent type and additions|(g/t)||pH|\n|---|---|---|---|---|\n||Lead circuit|Zinc circuit|Pb|Zn|\n|Buenaventura-Peru|ZnSO4-500|CuSO4-400|||\n||AF3047-50|PAX-40|||\n||3418A-20||||\n||PAX-60||||\n||MIBC-30||||\n\n\n\n###### **Table 14.24** \n\nEffect of different collector combinations on silver recovery from the United Keno Hill (Elsa) ore \n\n|Collector used, type|Le|ad-silver ro|ugher con|c|\n|---|---|---|---|---|\n||Assays|(%, g/t)|Distribu|tion (%)|\n||Pb|Ag|Pb|Ag|\n|SIPX-100 g/t|18.0|3800|80.0|65.0|\n|PAX-100 g/t|16.0|3600|83.0|68.0|\n|ORFOM 540<sup>_a_ </sup>-20 g/t, PAX-80 g/t|19.6|4200|86.0|71.2|\n|AF31-30g/t, AF208-30 g/t, PAX-40 g/t|21.1|4600|88.0|82"}, {"page": 275, "text": ".3|\n|AF241-30 g/t, AF3501-30 g/t, PAX-40 g/t|20.2|4100|87.0|80.1|\n|AF208-30 g/t, Z200-30 g/t, Aerophine 3418A-15 g/t|25.5|5780|92.2|94.1|\n|AF3477-30 g/t, Z200-30, PAX-40|20.1|4900|89.1|85.0|\n\n\n\n> _a_ Philips Petroleum \n\ncombinations, where a number of silver minerals are present in the ore, has been demonstrated. \n\nThe
