Repository: NDDev-Technocracy-OpenNetwork/hack-2026-nornickel-knot

> **DEPRECATED.** This repository is archived and no longer maintained.
> It is kept read-only for reference; its GDS anchor records
> `lifecycle: archived` under `portfolio:archived-projects`.

# Nornickel Scientific Knot

Живая карта знаний R&D для горно-металлургической отрасли: система превращает архив отчётов, статей, презентаций и экспериментальных материалов в типизированный граф знаний, а затем отвечает на вопросы естественным языком с источниками и страницами первоисточников.

Проект подготовлен командой **Harmonic Labs** для **Норникель AI Hack 2026**, трек **«Научный клубок»**.

File: data/parsed/Материалы конференций/corrosion-atlas.json (part 21 of 26)
a cladding of a wear-resistant castable alloy with a pitting<br>resistance equivalent index of at least 40 (e.g., W.-Nr. 1.4469, Alloy 654 or Zeron 100), or<br>•  Modify the construction such that the seawater is suffciently replenished between the<br>contact surfaces of the lip seals.|\n\n\n\n437 \n\nCASE HISTORY \n\n## **CORROSION ATLAS** \n\n04.22.18.01 \n\n|MATERIAL|Stainless steel (AISI 304 with 0.8% Mo and 1.3–2.0% Mn).|\n|---|---|\n|SYSTEM|Central oil lubrication system.|\n|PART|Pipes (12/10 mm dia.).|\n|PHENOMENON|SCC (transgranular).|\n\n\n\n\n\n|APPEARANCE|The pipes are locally cracked and broken off. In an area up to 2–10 mm from the cracks, the<br>material exhibits pitting and cracking attack.|\n|---|---|\n|TIME IN SERVICE|Several months.|\n|ENVIRONMENT|Internal: hot lubricating oil.<br>External: atmosphere.|\n|CAUSE|As a result of external markings being made on the pipes with a chloride-containing marker and<br>tape, in combination with present tensile stresses and the elevated temperature, stress corrosion<br>and pitting corrosion took place (see also Case History04.11.18.07).|\n|REMEDY|Markings should be applied to the pipes in a different way.|\n\n\n\n438 \n\nCASE HISTORY 04.22.35.01 \n\n## **CORROSION ATLAS** \n\n|MATERIAL|Stainless steel (chromium steel).|\n|---|---|\n|SYSTEM<br>PART|Pump.<br>Roller bearing.|\n|PHENOMENON|False brinelling.|\n|APPEARANCE|Small pieces broken from the wearing surface.|\n|TIME IN SERVICE|Unknown.|\n|ENVIRONMENT|Aerated lubricating oil.|\n|CAUSE|During shutdown, the system is subject to slight vibration caused by rotating equipment in<br>the vicinity. This allows a slight movement to take place between the rollers and the wearing<br>surfaces, causing damage to the latter.|\n|REMEDY|•  Use of a lubricant with molybdenum sulfde.<br>•  Turning of the roller bearing regularly.|\n\n\n\n439 \n\nCASE HISTORY \n\n## **CORROSION ATLAS** \n\n04.23.12.01 \n\n|MATERIAL|Stainless steel (AISI 304L).|\n|---|---|\n|SYSTEM|Carbon-dioxide gas installation in brewery.|\n|PART|Compressor suction pipe section.|\n|PHENOMENON|Chloride attack.|\n|APPEARANCE|Highly pitted.|\n|TIME IN SERVICE|2 weeks.|\n|ENVIRONMENT|CO2gas with 72,0000 ppm chlorides.|\n|CAUSE|The sodium hypochloride dosing in the CO2scrubber, situated before the CO2compressor, was<br>set too high (see also Case History04.11.12.02).|\n|REMEDY|•  The dosing was reduced, and<br>•  The suction pipe was constructed of polypropylene.|\n\n\n\n440 \n\nCASE HISTORY \n\n## **CORROSION ATLAS** \n\n04.23.14.01 \n\n|MATERIAL|Stainless steel (AISI 304).|\n|---|---|\n|SYSTEM|Activated charcoal flter.|\n|PART|Wall section.|\n|PHENOMENON|Galvanic corrosion.|\n|APPEARANCE|Local pitting attack.|\n|TIME IN SERVICE|Unknown.|\n|ENVIRONMENT|Activated charcoal;"}, {"page": 261, "text": " chlorinated hydrocarbons; condensing steam.|\n|CAUSE|During regeneration of the activated charcoal flter with steam, condensation causes a liquid<br>flm on the cold wall, as a result of which a galvanic cell is formed between the charcoal and the<br>stainless steel (see also Case History05.23.14.01).|\n|REMEDY|Line the steel vessel with a hot-hardened coating.|\n\n\n\n441 \n\nCASE HISTORY \n\n## **CORROSION ATLAS** \n\n04.23.34.01 \n\n|MATERIAL|Stainless steel (12% Cr steel; AISI 410).|\n|---|---|\n|SYSTEM|Carbon dioxide scrubbing tower.|\n|PART|Pump shaft.|\n|PHENOMENON|Erosion corrosion.|\n|APPEARANCE|Severe local attack.|\n|TIME IN SERVICE|<br>At most 5 years.|\n|ENVIRONMENT|Monoethanolamine solution in water, in which CO2is absorbed.|\n|CAUSE|Contact with a corrosive solution at high velocity and turbulence (see also Case Histories<br>04.08.12.02and04.11.34.01).|\n|REMEDY|On the basis of economic considerations, a choice can be made between:<br>•  the use of high-alloyed material,<br>•  constructional improvement,<br>•  acceptance of the service life in the present design.|\n\n\n\n442 \n\nCASE HISTORY \n\n## **CORROSION ATLAS** \n\n04.24.04.01 \n\n|MATERIAL|Stainless steel (AISI 316).|\n|---|---|\n|SYSTEM|Test rig.|\n|PART|Stainless steel test plate (U-shaped, thickness 2.0 mm).|\n|PHENOMENON|Acid corrosion.|\n|APPEARANCE|Severe attack at the cutting edges, the plate surface itself is not corroded but only colored dark.|\n|TIME IN SERVICE|About 20 days.|\n|ENVIRONMENT|Sulfuric acid pickling bath: 12 w/w %, inhibited; temperature 70°C.|\n|CAUSE|The stainless steel surface is not attacked by sulfuric acid at this concentration and temperature,<br>but the edges show severe corrosion because of activation by the cutting process (see also Case<br>History01.24.04.01).|\n|REMEDY|Passivation of edges after cutting.|\n\n\n\n443 \n\nCASE HISTORY \n\n## **CORROSION ATLAS** \n\n04.25.18.01 \n\n|MATERIAL|Stainless steel (AISI 316 L).|\n|---|---|\n|SYSTEM|Test autoclave.|\n|PART|Wall.|\n|PHENOMENON|SCC (inter- and transgranular).|\n|APPEARANCE|Fracturing leading to leakage (inside left, outside right).|\n|TIME IN SERVICE|2–3 days.|\n|ENVIRONMENT|A nickel lining contained a 10% NaOH solution at 320°C.|\n|CAUSE|Because the cover of the lining was leaking, caustic soda entered between the nickel lining and<br>the stainless steel jacket.<br>At a high pH and high temperature, stainless steel suffers intergranular attack as chromium<br>dissolves, and transgranular fractures can also occur (see also Case History04.01.18.03).|\n|REMEDY|Provide a well-sealing nickel lining.|\n\n\n\n444 \n\nCASE HISTORY \n\n## **CORROSION ATLAS** \n\n05.01.06.01 \n\n|MATERIAL|Cronite ORD.|\n|---|---|\n|SYSTEM|Boiler.|\n|PART|Burner defector.|\n|PHENOMENON|High-temperature corrosion (sulfdation).|\n\n\n\n\n\n|APPEARANCE|Severe corrosion and cracking.|\n|---|---|\n|TIME IN SERVICE|Approximately 5000 h.|\n|ENVIRONMENT|Flue gases from oil-fred burner; temperature 600–850°C.|\n|CAUSE|Sulfdation of the material due to fring sulfur-containing fuel oil (see also Case Histories<b"}, {"page": 262, "text": "r>01.11.06.04and05.19.06.01).|\n|REMEDY|Use another material:<br>•  Cr–Ni 50/50 or Cr–Ni 60/40, or<br>•  pack aluminizing coating (by diffusion, aluminum forms a Ni/Al compound resistant to<br>sulfdation), or<br>•  ceramic coating (plasma-sprayed).|\n\n\n\n445 \n\nCASE HISTORY \n\n## **CORROSION ATLAS** \n\n05.01.06.02 \n\n|MATERIAL|Incoloy 800H.|\n|---|---|\n|SYSTEM|Ammonia plant.|\n|PART|Ferrule of entry/exit tubes (tube) plate of waste heat boiler downstream from secondary<br>reformer.|\n|PHENOMENON|High-temperature corrosion (metal dusting).|\n|APPEARANCE|Pitting attack with powdery surface to the point of leakage.|\n|TIME IN SERVICE|2 years.|\n|ENVIRONMENT|Through the tubes: gas mixture CO, CO2, H2, and O2cooled from 850 °C to 540 °C. Around<br>the tubes: cooling water.|\n|CAUSE|Cr reacting with carbon components from the gaseous phase leads to the formation of excessive<br>chromium carbide. This results in disintegration of the metal, which usually manifests itself as<br>pitting (see also Case Histories 01.11.06.01/02 and05.11.06.03).|\n|REMEDY|Replacement with Inconel 601 tubes. Still no problems after 2.5 years.|\n\n\n\n446 \n\nCASE HISTORY 05.01.18.01 \n\n## **CORROSION ATLAS** \n\n|MATERIAL|Inconel X 750.|\n|---|---|\n|SYSTEM|Steam system (pressure: 4 MPa).|\n|PART|Part of spring ring of steam control valve.|\n|PHENOMENON|Intergranular stress corrosion cracking (caustic stress-corrosion cracking).|\n|APPEARANCE|Spring ring cracked at several points (brittle fracture).|\n|TIME IN SERVICE|3 months.|\n|ENVIRONMENT|Superheated steam at 4 MPa and 425 °C.|\n|CAUSE|The steam had become contaminated with alkaline boiler water owing to a leak in the<br>attemperator. Corrosion was caused by caustic deposition in combination with the stress in the<br>spring ring (see also Case Histories 04.01.18.03 and 04.25.18.01).|\n|REMEDY|•  Use of steam control valves with an external spring.<br>•  Continuous monitoring of the steam quality using a conductivity meter.|\n\n\n\n447 \n\nCASE HISTORY \n\n## **CORROSION ATLAS** \n\n05.02.18.01 \n\n|MATERIAL|Nickel (≥99.5%).|\n|---|---|\n|SYSTEM|Steam/condensate system.|\n|PART|Bursting disk (a dome-shaped membrane with a diameter of 47 mm and a thickness of 0.1 mm).|\n|PHENOMENON|Stress corrosion cracking.|\n|APPEARANCE|A piece of the material has torn loose. The color inside is metallic but dull, the outside is green-grey.|\n|TIME IN SERVICE|A few months.|\n|ENVIRONMENT|Outside:  industrial climate, contaminated with SO2, NOx, and chlorides because of the vicinity<br>of the sea.<br>Inside:   Steam condensate, temperature 144 °C. The disk burst at a pressure of 0.32 MPa,<br>although the designed bursting pressure of this disk is 1.7 MPa.|\n|CAUSE|The oxidizing acids like sulfuric acid and nitric acid formed from the contaminants with<br>moisture and lead to corrosion of nickel in the presence of air at higher temperatures (see<br>also Case History05.11.18.02). This corrosion process is promoted by the stresses in the<br>bursting disk, which are present because the disk was "}, {"page": 263, "text": "cold-formed. In addition, conventional<br>dome-shaped bursting disks are unsuitable for situations with cyclic or fuctuating pressures<br>because of limitations like fragmentation, material fatigue, vacuum, and creep.|\n|REMEDY|•  The bursting disk should be made of a more resistant alloy such as Incoloy 825 or Inconel<br>625.<br>•  Furthermore, another type of disk should be chosen, based on the “reverse buckling” principle.|\n\n\n\n448 \n\nCASE HISTORY 05.03.06.01 \n\n## **CORROSION ATLAS** \n\n|MATERIAL<br>Inconel 738 LC.|\n|---|\n|SYSTEM<br>Gas turbine.|\n|PART<br>Stator blade.|\n|PHENOMENON<br>High-temperature corrosion (Nitriding).|\n|APPEARANCE<br>Attack where the highest wall temperature occurs.|\n|TIME IN SERVICE<br>8000 hours.|\n|ENVIRONMENT<br>Combustion gases (fuel: natural gas); temperature locally>900 °C.|\n|CAUSE<br>A locally too low cooling efficiency of the turbine blade caused the wall temperature to<br>exceed the allowable temperature for the material (830 °C) and diffusion of nitrogen followed by<br>formation of nitrides to occur (see also Case History 04.11.06.03).|\n|REMEDY<br>Application of an Al–Cr diffusion coating.|\n\n\n\n449 \n\nCASE HISTORY \n\n## **CORROSION ATLAS** \n\n05.03.06.02 \n\n|MATERIAL|Inconel 939.|\n|---|---|\n|SYSTEM|Gas turbine.|\n|PART|First-stage vane.|\n|PHENOMENON|High-temperature corrosion (oxidation and nitriding).|\n|APPEARANCE|Uniform attack with dark-green corrosion products.|\n|TIME IN SERVICE|4 years (30,000 hours and about 200 starts).|\n|ENVIRONMENT|Around the vane: combustion gases; temperature 970 °C.<br>Through the vane: cooling air; temperature 320 °C.|\n|CAUSE|Probably lack of cooling allowed an excessive temperature increase of the vane, so that it<br>was severely attacked by oxidation both externally (lower part of microphotograph) and<br>internally. Cracking initiated from the cooling side (upper part of microphotograph).<br>Externally, needle-shaped precipitations in the material are visible, presumably nitrides.<br>The green corrosion products were found to consist mainly of nickel oxide.|\n|REMEDY|•  Ensure improved cooling, or<br>•  Provide new vanes with a duplex coating (chromium/aluminum diffusion coating), as was<br>done in this case.|\n\n\n\n450 \n\nCASE HISTORY 05.03.06.03 \n\n## **CORROSION ATLAS** \n\n|MATERIAL|Rene 77.|\n|---|---|\n|SYSTEM|Gas turbine.|\n|PART|Vanes.|\n|PHENOMENON|High-temperature corrosion (sulfdation).|\n|APPEARANCE|Uniform attack.|\n|TIME IN SERVICE|A few years.|\n|ENVIRONMENT|Combustion gases (fuel: natural gas), contaminated with sodium sulfate particles. Temperature<br>∼900 °C.|\n|CAUSE|Malfunctioning of the air flters allowed sodium sulfate powder to be entrained with the<br>combustion air. The sodium sulfate was emitted by the plant. A liquid sodium sulfate<br>layer is formed on the surface of the vane. The sulfur is released from the layer and diffuses<br>into the material, where it forms chromium sulfdes. This phenomenon is also known as<br>high-temperature hot corrosion.|\n|REMEDY|Improved operation of"}, {"page": 264, "text": " air flters and detailed inspection.|\n\n\n\n451 \n\nCASE HISTORY \n\n## **CORROSION ATLAS** \n\n05.06.15.01 \n\n|MATERIAL|Monel.|\n|---|---|\n|SYSTEM|Steam condenser.|\n|PART|Pipe.|\n|PHENOMENON|Underdeposit corrosion.|\n|APPEARANCE|Severe local attack on external surface, with green copper corrosion products.|\n|TIME IN SERVICE|Unknown.|\n|ENVIRONMENT|External: brackish cooling water; internal: condensing steam.|\n|CAUSE|Formation of differential aeration cells owing to sludge deposition (see also Case History<br>04.06.15.03 and next case).|\n|REMEDY|•  Use aluminum brass pipes, or<br>•  Prevent formation of deposits by higher cooling water velocity.|\n\n\n\n452 \n\nCASE HISTORY 05.06.15.02 \n\n## **CORROSION ATLAS** \n\n|MATERIAL|Incoloy|825.|\n|---|---|---|\n|SYSTEM<br>PART|Throug<br>Heat ex|h-fow cooling water system.<br>changer tube.|\n|PHENOMENON|Under-|deposit corrosion.|\n|APPEARANCE|Local at|tack under deposits.|\n|TIME IN SERVICE|8 years.||\n|ENVIRONMENT|Brackis|h cooling water through the pipes.|\n|CAUSE|Particle<br>(formati<br>History|s in the cooling water deposit on the metal surface of the pipes, causing galvanic effects<br>on of anodic sites under the deposits) and resulting in local corrosion (see also Case<br>04.06.15.03).|\n|REMEDY|•  Preve<br>•  Apply|nt deposits by higher cooling water velocity, or<br>a baked coating inside the tubes.|\n\n\n\n453 \n\nCASE HISTORY \n\n## **CORROSION ATLAS** \n\n05.06.17.01 \n\n|MATERIAL|Inconel alloy 600.|\n|---|---|\n|SYSTEM|Through-fow cooling system of a chemical production unit.|\n|PART|Pipe sections from a heat exchanger bundle.|\n|PHENOMENON|Microbiologically induced corrosion.|\n\n\n\n\n\n|APPEARANCE|Wide, deep pitting attack to leakage.|\n|---|---|\n|TIME IN SERVICE|Four weeks after stopping the dosing of sodium hypochlorite.|\n|ENVIRONMENT|Internal: product, cooling from 160 °C to 45 °C, pressure 3.3 MPa.<br>External:  brackish cooling water, heating from 8 °C to 15 °C (winter); fow velocity 0.7–0.8 m/sec;<br>composition: conductivity 3190 mS/m; pH 7.6; chloride 1.3%; sulfate 1710 ppm.|\n|CAUSE|After dosing of chlorine bleach was stopped, the pipes became subject to biological contamination,<br>stimulated by the low fow. The development of sulfate-reducing bacteria in the anaerobic<br>environment underneath the deposition caused attack of the nickel in the alloy by sulfde (see<br>also Case History05.11.05.01and next case). Metallographic examination showed the presence<br>of nickel sulfdes and intergranular attack of the pipes.|\n|REMEDY|•  Construct the pipe bundle from Inconel alloy 625, which is more corrosion resistant.<br>•  Resume the dosing of chlorine bleach in order to prevent biological growth.<br>•  Increase the fow velocity to 2.5 m/sec to prevent deposition.|\n\n\n\n454 \n\nCASE HISTORY 05.06.17.02 \n\n## **CORROSION ATLAS** \n\n|MATERIAL|Carpenter 20.|\n|---|---|\n|SYSTEM|Oil refnery overhead condenser.|\n|PART|Horizontal condenser tube (OD 1.6 cm).|\n|PHENOMENON|Microbiologically infuenced corrosion.|\n|APPEARANCE|Pitting.|\n|TIME IN SERVICE|Less th"}, {"page": 265, "text": "an 1 year.|\n|ENVIRONMENT|Shell side: condensing hydrocarbon and H2SO4vapors.<br>Tube side: cooling water, temperature≈49 °C; water pH≈8.2|\n|CAUSE|Sulfate-reducing bacteria. Considerable sliming of the internal surfaces of the tube was noted<br>during routine inspection. Furthermore, nondestructive testing confrmed deep pitting in more<br>than 60% of tubes examined which was caused by sulfde attacking the nickel in the alloy. (See<br>also former case.)|\n|REMEDY|After cleaning the condenser, the cooling water was treated with high total free chlorine (>0.5<br>ppm).|\n\n\n\n455 \n\nCASE HISTORY \n\n## **CORROSION ATLAS** \n\n05.08.12.01 \n\n|MATERIAL|Hastelloy B2.|\n|---|---|\n|SYSTEM|Waste treatment plant.|\n|PART|Tube.|\n|PHENOMENON|Chloride attack.|\n|APPEARANCE|Severe craterlike attack.|\n|TIME IN SERVICE|2 weeks.|\n|ENVIRONMENT|Sodium hypochlorite solution; ambient temperature.|\n|CAUSE|This nickel-based alloy is not resistant to a strongly oxidizing environment like sodium<br>hypochlorite.|\n|REMEDY|Construction of the pipe of a more suitable material, for instance, Ferralium 255.|\n\n\n\n456 \n\nCASE HISTORY 05.11.02.01 \n\n## **CORROSION ATLAS** \n\n|MATERIAL|Nickel 200.|\n|---|---|\n|SYSTEM|Oxidation reactor (see also Case History 0.5.11.18.02).|\n|PART|Reactor internal tube.|\n|PHENOMENON|Carbon dioxide corrosion (sweet corrosion).|\n|APPEARANCE|General corrosion and deep pits in the material.|\n|TIME IN SERVICE|8 years.|\n|ENVIRONMENT|Carbon dioxide and disposal water. Temperature: 325 °C; pressure: 230 bar.|\n|CAUSE|In certain parts of the reactor, the temperature falls below the dew point; this causes the CO2<br>to dissolve in the water formed. At the present temperature, the resultant carbonic acid attacks<br>the nickel.|\n|REMEDY|Use of a CO2corrosion–resistant material (stainless steel AISI 316).|\n\n\n\n457 \n\nCASE HISTORY \n\n## **CORROSION ATLAS** \n\n05.11.04.01 \n\n|MATERIAL<br>Hastelloy C-22.|\n|---|\n|SYSTEM<br>Reactor in a fertilizer plant.|\n|PART<br>Plate of butterfy valve mounted on the reactor.|\n|PHENOMENON<br>Acid corrosion.|\n|APPEARANCE<br>Pitting, overall attack, and mechanical damage.|\n|TIME IN SERVICE<br>11 months.|\n|ENVIRONMENT<br>Calcium sulfate-saturated phosphoric acid slurry with 42% P2O5, 33% solid particles (CaSO4<br>0,5 H2), 2% sulfuric acid, 2500 ppm Cl<sup>−</sup>, 1000 ppm F<sup>−</sup>, temperature 100 °C.|\n|CAUSE<br>Hastelloy alloy C-22 is resistant to pure phosphoric acid at 100 °C, but contamination with<br>sulfuric acid, chloride, and fuoride substantially decreases this resistance. Mechanical damage<br>is caused by periodical cleaning of the plate by mechanical force, to remove the calcium sulfate<br>scale. This cleaning is necessary to guarantee a good sealing performance.|\n|REMEDY<br>Application of a coating did not solve this problem, so the corrosion is accepted and the plate<br>is regularly replaced.|\n\n\n\n458 \n\nCASE HISTORY 05.11.04.02 \n\n## **CORROSION ATLAS** \n\n|MATERIAL|Alloy 20 (UNS-Nr. N08020; W.-Nr. 1.4660).|\n|---|---|\n|SYSTEM|Neutralization un"}, {"page": 266, "text": "it.|\n|PART|Seamless line (OD 60.3 mm, wall thickness 2.8 mm).|\n|PHENOMENON|Acid corrosion.|\n|APPEARANCE|The internal surface became shallow pitted by numerous small pits, diameter 0.5–0.7 mm,<br>maximum depth 0.8 mm. Some pits lie in a row.|\n|TIME IN SERVICE|A few weeks.|\n|ENVIRONMENT|Alternately: 99% sulfuric acid and 20% sodium hydroxide, so the pH varies between 0 and 13.<br>Normally the temperature is equal to the outside temperature, but during reaction the temperature<br>can reach at least about 65 °C. The medium may have been standing still in the line.|\n|CAUSE|Alloy 20 is resistant to sodium hydroxide solutions. The isocorrosion diagram of Alloy 20 in<br>sulfuric acid shows that generally this alloy is suitable up to 80 °C at concentrations up to 50%.<br>For higher concentrations, good corrosion resistance is expected up to 40 °C. So, the conditions<br>in the line of the neutralization unit are rather critical for extended use of Alloy 20. The line<br>is damaged, frst by erosion corrosion and second by the pitting infuence of contaminating<br>halides, i.e., chloride.|\n|REMEDY|Another nickel alloy should be selected, with:<br>a.  a higher nickel content to withstand general corrosion and erosion corrosion;<br>b.  a higher molybdenum content for enough passivity against pitting.<br>The recommended alloy is Alloy B2(UNS-nr. N 10665; W.-Nr. 2.4617)|\n\n\n\n459 \n\nCASE HISTORY \n\n## **CORROSION ATLAS** \n\n05.11.04.03 \n\n|MATERIAL<br>Hastelloy C.|\n|---|\n|SYSTEM<br>Mixing trough.|\n|PART<br>Nozzle of dip pipe.|\n|PHENOMENON<br>Acid corrosion.|\n|APPEARANCE<br>Uniform attack, material partly disappeared.|\n|TIME IN SERVICE<br>6 months.|\n|ENVIRONMENT<br>Inside:<br>10% NaOH for neutralizing, ambient temperature.<br>Outside:  Initially 15% HCl, later on in the process a reaction mixture with inter alia aniline<br>hydrochloride.<br>Temperature: 30–90 °C.|\n|CAUSE<br>Hastelloy C is not resistant to HCl at 90 °C.|\n|REMEDY<br>Improved process temperature control (maximum 50 °C).|\n\n\n\n460 \n\nCASE HISTORY 05.11.05.01 \n\n## **CORROSION ATLAS** \n\n|MATERIAL|Hastelloy B.|\n|---|---|\n|SYSTEM|Plastic plant.|\n|PART|Guide roller for plastic flm.|\n|PHENOMENON|Sulfde corrosion.|\n|APPEARANCE|Severe pitting attack.|\n|TIME IN SERVICE|1–2 months.|\n|ENVIRONMENT|A bath containing H2S, sulfonates and fower of sulfur. In order to remove the fower of sulfur,<br>the rollers were briefy immersed in a Na2S bath to dissolve the fower of sulfur. Then the rollers<br>were rinsed with water and air-dried (see also Case History05.06.17.01).|\n|CAUSE|Sulfde residues remaining after rinsing attack the nickel in the alloy during the drying period.<br>Nickel is sensitive to attack by sulfde, and intergranular corrosion occurs.|\n|REMEDY|If the rollers were polished after rinsing, as was done elsewhere, no corrosion occurred.|\n\n\n\n461 \n\nCASE HISTORY \n\n## **CORROSION ATLAS** \n\n05.11.06.01 \n\n|MATERIAL|Nickel alloy ASTM H P40 (25Cr 35Ni 0.4C + Nb), centrifugally cast.|\n|---|---|\n|SYSTEM|Cracking furnace.|\n|PAR"}, {"page": 267, "text": "T|Radiant coil.|\n|PHENOMENON|High-temperature corrosion (carburization).|\n|APPEARANCE|Bulging with cracking.|\n|TIME IN SERVICE|<br>40,000 hours.|\n|ENVIRONMENT|Cracked hydrocarbons. Temperature just above 1100 °C.|\n|CAUSE<br>REMEDY|At temperatures above 950 °C, diffusion of carbon starts, causing carburization (see also Case<br>History 04.11.06.01) and the formation of M23C6and M7C3carbides. If the temperature<br>exceeds the oxidation resistance temperature of 1100 °C, the carburization becomes more severe<br>and more M7C3carbides are formed from the M23C6carbide. The conversion of M23C6into<br>M7C3carbides causes an increase in volume, and the material bulges and cracks.<br>Operate below oxidation resistance temperature.|\n\n\n\n462 \n\nCASE HISTORY \n\n## **CORROSION ATLAS** \n\n05.11.06.02 \n\n|MATERIAL|Thermalloy T66 (Ni 35; Cr 25; Co 15; W 5; C|0.50; Fe bal).|\n|---|---|---|\n|SYSTEM<br>PART|Oxygen furnace (heater).<br>Coil.||\n|PHENOMENON|High-temperature corrosion (oxidation).||\n|APPEARANCE|Uniform attack with cracking; reduction of wal|l thickness by 3–5 mm.|\n|TIME IN SERVICE|4 years.||\n|ENVIRONMENT|Oxygen gas fowing through the coil, tempera<br>the coil.|ture 1000–1050 °C. Combustion gases around|\n|CAUSE|The damage to the coil was caused by oxid<br>high operating temperature. The microphoto<br>intergranular and general oxidation. The carb<br>dendrite grain boundaries, leading to materia<br>as a result of overloading.|ation of the medium present (oxygen) at the<br>graph of the internal surface of the coil shows<br>ides have coalesced and form paths along the<br>l embrittlement. The cracks ultimately formed|\n|REMEDY|The new coil is constructed of alloy HP 40 Nb<br>Tungsten (W) and yttrium (Y) may also be<br>elements. Typical contents are 0.1–0.5 W and|(Ni 35; Cr 25; Nb 0.8; C 0.40; Ti 0.20; Zr 0.20).<br>present in this alloy. Some suppliers add these<br>max. 0.1 Y.|\n\n\n\n463 \n\nCASE HISTORY \n\n## **CORROSION ATLAS** \n\n05.11.06.03 \n\n|MATERIAL|Alloy 800.|\n|---|---|\n|SYSTEM|Furnace tube.|\n|PART|Cone.|\n|PHENOMENON|High-temperature corrosion (metal dusting).|\n|APPEARANCE|Local pitting attack.|\n|TIME IN SERVICE|Unknown.|\n|ENVIRONMENT|Gaseous atmosphere containing H2and CO, temperature: about 650 °C.|\n|CAUSE|Local internal carburization (forming of chromium carbides) followed by Fe3C precipitation,<br>growth, and fnally decomposition to iron and graphite. These corrosion products are easily<br>removed by the gas fow, leaving pits behind. Alloy 800 is especially sensitive to metal dusting<br>because of the low chromium diffusion ability (see also Case Histories 01.11.06.01/02 and<br>05.01.06.02).|\n|REMEDY|•  Use more resistant material, e.g., 20Crl5Ni, that forms a stable Cr2O3-scale. Guide for resistance<br>against metal dusting: %Cr + 2x %Si > 24.<br>•  Inhibit reaction by adding traces of sulfur to the gas.|\n\n\n\n464 \n\nCASE HISTORY 05.11.14.01 \n\n## **CORROSION ATLAS** \n\n|MATERIAL<br>Hastelloy C22.|\n|---|\n|SYSTEM<br>Chemical storage tank.<br>PART<br>Strainer.|\n|PHENO"}, {"page": 268, "text": "MENON<br>Galvanic corrosion.|\n|APPEARANCE<br>Severe uniform corrosion, mainly at the vessel side of the strainer. The opening of the strainer<br>has widened and the friction weldments of the rods and the wire are also corroded.|\n|TIME IN SERVICE<br>6 months.|\n|ENVIRONMENT<br>Sulfuric acid 90% at 95 °C.|\n|CAUSE<br>The strainer was mounted in a Hastelloy C276 vessel and both end parts of the strainer were<br>made of C276. The wire and rods were made of Hastelloy C22. Both materials have a good<br>corrosion resistance in sulfuric acid. In combination, however, there will be galvanic corrosion<br>of Hastelloy C22.|\n|REMEDY<br>•  Use one single material for the strainer: Hastelloy 276.<br>•  Solution annealing followed by water quench of the strainer after fabrication will enlarge the<br>corrosion resistance of the friction weldments.|\n\n\n\n465 \n\nCASE HISTORY \n\n## **CORROSION ATLAS** \n\n05.11.15.01 \n\n|MATERIAL|Incoloy 825.|\n|---|---|\n|SYSTEM|Heat exchanger.|\n|PART|Expansion bellows.|\n|PHENOMENON|Underdeposit corrosion.|\n|APPEARANCE|Local pits, varying in depth from 0.5 to 1.0 mm.|\n|TIME IN SERVICE|4 years.|\n|ENVIRONMENT|External: oil, contaminated with water and dirt; pressure 6 bar; temperature 160–200 °C.|\n|CAUSE|Owing to insuffcient through-fow in the dead end of the heat exchanger, dirt remained behind<br>in the corrugations. This allows differential aeration cells to form, to which inter alia this alloy<br>is sensitive (a form of crevice corrosion, see also Case Histories05.06.15.01/02).|\n|REMEDY|•  Improvement of the through-fow.<br>•  Construction of the bellows from an alloy which is less sensitive to crevice corrosion, e.g., 254<br>SMO (ASTM S31254).|\n\n\n\n466 \n\nCASE HISTORY 05.11.18.01 \n\n## **CORROSION ATLAS** \n\n|MATERIAL<br>Hastelloy C, lined with polytetrafuorethylene (PTFE).|\n|---|\n|SYSTEM<br>Hydrochloric acid recovery unit.|\n|PART<br>Bellows.|\n|PHENOMENON<br>Stress-corrosion cracking (intergranular).|\n|APPEARANCE<br>Cracks at an outer convolution.|\n|TIME IN SERVICE<br>Several years.|\n|ENVIRONMENT<br>18% HCl; temperature approximately 160 °C.|\n|CAUSE<br>Over the years, the HCl diffused through the PTFE coating. Hastelloy C is not resistant to the<br>present environment.|\n|REMEDY<br>Use solid PTFE bellows.|\n\n\n\n467 \n\nCASE HISTORY \n\n## **CORROSION ATLAS** \n\n05.11.18.02 \n\n|MATERIAL<br>Inconel 625.|\n|---|\n|SYSTEM<br>Oxidation reactor.|\n|PART<br>Branch pipes of heat exchanger feed rundown.|\n|PHENOMENON<br>Stress-corrosion cracking (intergranular).|\n|APPEARANCE<br>Cracks.|\n|TIME IN SERVICE<br>About 3 months.|\n|ENVIRONMENT<br>Aerated disposal water; temperature approximately 350 °C; pressure approximately 200 bar.|\n|CAUSE<br>High nickel alloys are sensitive to this attack in aerated water under high pressure and temperature.<br>This results in oxygen stress-corrosion cracking (see also Case History05.02.18.01).|\n|REMEDY<br>Use carbon steel with stainless steel plating.|\n\n\n\n468 \n\nCASE HISTORY 05.11.19.01 \n\n## **CORROSION ATLAS** \n\n|MATERIAL|Carpenter 2"}, {"page": 269, "text": "0.|\n|---|---|\n|SYSTEM|Sulfuric acid transport system.|\n|PART|Pump impeller.|\n|PHENOMENON|Intergranular corrosion.|\n|APPEARANCE|Severe local attack and the material worn away.|\n|TIME IN SERVICE|Unknown.|\n|ENVIRONMENT|80% H2SO4; temperature approximately 100 °C.|\n|CAUSE|Carbide formation occurred at the grain boundaries owing to the high temperature of the<br>sulfuric acid environment. Moreover, the material had not received proper heat treatment<br>(see also Case History 04.11.19.03).|\n|REMEDY|•  Keep the temperature below 80 °C.<br>•  Improve the casting quality by means of heat treatment (e.g., ASTM A 744–CN-7M).|\n\n\n\n469 \n\nCASE HISTORY \n\n## **CORROSION ATLAS** \n\n05.11.32.01 \n\n|MATERIAL|Incoloy 800H overlay welded-on with Stellite 6.|\n|---|---|\n|SYSTEM|Cracking furnace.|\n|PART|Thermocouple from outlet of radiant coil.|\n|PHENOMENON|Erosion.|\n|APPEARANCE|Material wear, original shape cylindrical. Left: the unaffected side; right: the eroded side<br>perpendicular to the direction of fow.|\n|TIME IN SERVICE|Approximately 6 months.|\n|ENVIRONMENT|Steam with coke particles at a temperature of 500–600 °C.|\n|CAUSE|During decoking, the high velocity of the steam carrying coke particles causes erosion of the<br>thermocouple; frst the welded-on Stellite 6 and then the Incoloy 800H wears away.|\n|REMEDY|Use a cast Stellite 6 thermocouple, because this material is more wear resistant.|\n\n\n\n470 \n\nCASE HISTORY 05.11.34.01 \n\n## **CORROSION ATLAS** \n\n|MATERIAL|Monel.|\n|---|---|\n|SYSTEM|Margarine manufacture.|\n|PART|Back-pressure control valve of the mixing chamber of the pump of a margarine cooler.|\n|PHENOMENON|Erosion corrosion.|\n|APPEARANCE|Severe grooved attack of the used specimen (an unused specimen is shown for comparison).|\n|TIME IN SERVICE|5 years.|\n|ENVIRONMENT|Margarine emulsion (80% fat, 20% water). Temperature 45 °C. Aqueous phase: pH; 8% sodium<br>chloride.|\n|CAUSE|Attack by the salt-containing product combined with high local velocity caused erosion<br>corrosion.|\n|REMEDY|•  Regular replacement, or alternatively<br>•  Make the back-pressure control valve from Stellite (see Case History 03.11.12.01).|\n\n\n\n471 \n\nCASE HISTORY \n\n## **CORROSION ATLAS** \n\n05.11.34.02 \n\n|MATERIAL|Hastelloy C276.|\n|---|---|\n|SYSTEM|Mixer trough in chemical plant.|\n|PART|Mixer tube.|\n|PHENOMENON|Erosion corrosion.|\n|APPEARANCE|Wall thinning by uniform attack, material partly eroded away.|\n|TIME IN SERVICE|6 months.|\n|ENVIRONMENT|Initially 15% HCl, later on in the process a reaction mixture with inter alia aniline hydrochloride.<br>Temperature 90 °C.|\n|CAUSE|Hastelloy C276 has a rather good corrosion resistance in all HCl concentrations up to 50 °C<br>(corrosion rate <0.5 mm/year). Erosion corrosion was caused by high local velocities combined<br>with attack by HCl at this high temperature.|\n|REMEDY|•  Design change, or<br>•  use lower velocities.|\n\n\n\n472 \n\nCASE HISTORY \n\n## **CORROSION ATLAS** \n\n05.11.42.01 \n\n|MATERIAL|Hastelloy C4.|\n|---|---|\n|SYSTEM|Mixing reactor at a metal pl"}, {"page": 270, "text": "ant.|\n|PART|Bolts and nuts of agitator.|\n|PHENOMENON|End grain attack and crevice corrosion.|\n|APPEARANCE|Nuts: grooved attack in the crevice of the seat; pitting corrosion on the upper surface.<br>Bolts: surface attack in the crevice of the shaft.|\n|TIME IN SERVICE|1 year.|\n|ENVIRONMENT|A mixture of nitric acid and other oxidizing mineral acids. Temperature 110–115 °C. Elevated<br>oxygen pressure.|\n|CAUSE|Topside of nuts: selective corrosion of the nonmetallic inclusions in the metal, rolled out and elongated<br>into long “stringers” during the rolling action. When the end grain is exposed to a strong corrodent,<br>end grain attack starts at the end of the stringers and can aggressively proceed down into the steel<br>(see also Case Histories 01.12.42.01 and 04.08.42.01). The sides, on the other hand, do not corrode.<br>Bolts and underside of nuts: formation of differential aeration cells due to the presence of<br>crevices.|\n|REMEDY|•  Providing end grain protection by “buttering” the end grain with weld metal. Weld metal is<br>not susceptible to this form of attack; or<br>•  Manufacture bolts and nuts from polyvinylidene fuoride (PVDF).|\n\n\n\n473 \n\nCASE HISTORY \n\n## **CORROSION ATLAS** \n\n05.12.19.01 \n\n|MATERIAL|Incoloy 800 H.|\n|---|---|\n|SYSTEM|Piping system.|\n|PART|Bends (Ш 107 mm, 10 mm thick).|\n|PHENOMENON|Intergranular corrosion.|\n|APPEARANCE|A very rough internal surface.|\n|TIME IN SERVICE|Approximately 20 hours.|\n|ENVIRONMENT|Pickling bath (15% HNO3+ 2% HF at approximately 20 °C).|\n|CAUSE|Removal of the thick scale, formed during annealing after hot bended of the pipe, made it necessary<br>to prolong the pickling treatment. However, as the bends had become sensitized during annealing,<br>they became severely corroded.|\n|REMEDY|Sensitized components should not be pickled and defnitely not with the commonly used<br>pickling solutions. They should be solution-annealed prior to the cleaning treatment.|\n\n\n\n474 \n\nCASE HISTORY 05.19.06.01 \n\n## **CORROSION ATLAS** \n\n|MATERIAL|Cobalt alloy.|\n|---|---|\n|SYSTEM|Aircraft turbine.|\n|PART|Vane.|\n|PHENOMENON|Sulfdation.|\n|APPEARANCE|Pitting attack.|\n|TIME IN SERVICE|Unknown.|\n|ENVIRONMENT|Combustion gases. Temperature 1100–1200 °C.|\n|CAUSE|The fuel was found to be contaminated with vanadium and sulfur. Vanadium reduces the melting<br>point of sodium sulfate. The resultant sodium sulfate melt attacks the cobalt alloy (see also Case<br>History 05.01.06.01). The corrosion products were entrained by the combustion gases.|\n|REMEDY|Use uncontaminated fuel.|\n\n\n\n475 \n\nCASE HISTORY \n\n## **CORROSION ATLAS** \n\n05.23.14.01 \n\n|MATERIAL|Hastelloy B2.||\n|---|---|---|\n|SYSTEM|Activated charcoal flter.||\n|PART|Thermometer bulb.||\n|PHENOMENON|Galvanic corrosion.||\n|APPEARANCE|Pitting attack in the form of carb|on grains.|\n|TIME IN SERVICE|Unknown.||\n|ENVIRONMENT|Activated charcoal; residual gas f|rom vinyl chloride; condensing steam.|\n|CAUSE|During regeneration of the activ<br>leaves water vapor in the grains,<br>which caus"}, {"page": 271, "text": "es galvanic attack to th<br>04.23.14.01.)|ated charcoal flter with steam at 130–140 °C, condensation<br>forming acid decomposition products with the vinyl chloride,<br>e metal at the grains (by couple action). (See also Case History|\n|REMEDY|Application of a protective spray|ed layer of Al2O3.|\n\n\n\n476 \n\nCASE HISTORY \n\n## **CORROSION ATLAS** \n\n06.01.10.01 \n\n|MATERIAL|Bronze.|\n|---|---|\n|SYSTEM|Shell-type boiler (1.0 MPa).|\n|PART|Pressure gauge valve.|\n|PHENOMENON|Ammonia corrosion.|\n\n\n\n\n\n|APPEARANCE|Internal: erosion corrosion to the point of leakage; external: uniform attack; with blue corrosion<br>products (see also Case History 06.13.10.01).|\n|---|---|\n|TIME IN SERVICE|Unknown.|\n|ENVIRONMENT|Ammonium-containing boiler water (6 ppmNH <sup>+</sup><br>4 <sup>), originating from ammonium in make-up</sup><br>water (from own well water supply).|\n|CAUSE|Corrosion of bronze valve by ammonia together with oxygen in the boiler water. Upon<br>leakage, boiler water escaped and caused salt deposition (blue color due to the formation of a<br>copper–ammonia complex).|\n|REMEDY|Replacement of the bronze valve by a stainless steel valve, or use of ammonium-free make-up<br>water.|\n\n\n\n477 \n\nCASE HISTORY \n\n## **CORROSION ATLAS** \n\n06.01.16.01 \n\n|MATERIAL|Admiralty brass.|\n|---|---|\n|SYSTEM|Boiler feedwater system.|\n|PART|Feedwater pump component (13.8 by 1.3 cm).|\n|PHENOMENON|Selective leaching (layer-type dezincifcation, see also Case 06.20.16.01).|\n|APPEARANCE|A copper layer wrapping around the brass inner of the component.|\n|TIME IN SERVICE|The pump had been in service for 12 years, but the failure was discovered after a 3-month outage.|\n|ENVIRONMENT|Contaminated boiler feedwater due to leaking condensers; temperature: 144 °C.|\n|CAUSE|Probably high chloride concentration during prolonged outage (see also Case History<br>06.06.16.01).|\n|REMEDY|Condenser leakage repaired (condenser replaced).|\n\n\n\n478 \n\nCASE HISTORY \n\n## **CORROSION ATLAS** \n\n06.01.16.02 \n\n|MATERIAL|Cupronickel (70/30).|\n|---|---|\n|SYSTEM|Boiler feedwater system.|\n|PART|Horizontal inlet frst pass of high-pressure feedwater heater (OD 1.6 cm).|\n|PHENOMENON|Selective leaching (denickelifcation).|\n|APPEARANCE|Exfoliation at the outside where sheets are peeling off, with 15% reduction of the wall thickness.|\n|TIME IN SERVICE|7 years (the corrosion took place during the last 2 years).|\n|ENVIRONMENT|Boiler feedwater.|\n|CAUSE|Feedwater heater tubes were thinned by cyclic oxidation followed by reduction of oxides in<br>service. During the previous 2 years, the boiler had experienced frequent outages during which<br>air leaked into the heater shell and caused surface oxidation. Conversion of oxide to elemental<br>copper occurred during normal operation.|\n|REMEDY|•  Outages should be as short as practical.<br>•  Air contact should be prevented by steam or nitrogen blanketing.<br>•  The boiler feedwater heater could be constructed of carbon steel.|\n\n\n\n479 \n\nCASE HISTORY \n\n## **CORROSION ATLAS** \n\n06.01.32.01 "}, {"page": 272, "text": "\n\n|MATERIAL|Copper.|||\n|---|---|---|---|\n|SYSTEM|Heat exchanger of h|ot water sys|tem.|\n|PART|Heating tubes.|||\n|PHENOMENON|Erosion (impingeme|nt attack).||\n|APPEARANCE|Deep dents, always a|t the same|sites (on the steam side).|\n|TIME IN SERVICE|7 months.|||\n|ENVIRONMENT|Steam (around the p|ipes).||\n|CAUSE|Presence of water in<br>the copper tubes faci<br>reappears at the sam|the steam<br>ng the stea<br>e sites) (see|caused impingement attack by water droplets on the surface of<br>m inlet nozzle (even after replacement of the tubes, this damage<br>also Case History06.02.32.02).|\n|REMEDY|Installation of a drai<br>heat exchanger.|n with stea|m trap immediately upstream of the steam feed regulator of the|\n\n\n\n480 \n\nCASE HISTORY 06.01.32.02 \n\n## **CORROSION ATLAS** \n\n|MATERIAL|Copper.|\n|---|---|\n|SYSTEM|Sterilizer.|\n|PART|Steam vent pipe.|\n|PHENOMENON|Erosion.|\n|APPEARANCE|Roughened surface of bare copper.|\n|TIME IN SERVICE|Unknown.|\n|ENVIRONMENT|Steam with water droplets. Steam pressure 2.5 bar.|\n|CAUSE|Erosion due to excessive velocity combined with droplets in the steam.|\n|REMEDY|•  Bend section was dimensioned larger and water droplets were drained away by a steam trap.<br>•  Alternative: construct of a less erosion-sensitive material, e.g., stainless steel.|\n\n\n\n481 \n\nCASE HISTORY \n\n## **CORROSION ATLAS** \n\n06.01.34.01 \n\n|MATERIAL|Bronze.|\n|---|---|\n|SYSTEM|Boiler-feed system.|\n|PART|Impeller of feedwater pump.|\n|PHENOMENON|Erosion corrosion.|\n|APPEARANCE|The material wore away until it was paper-thin and then crumbled away.|\n|TIME IN SERVICE|2 years.|\n|ENVIRONMENT|Deaerated feedwater, temperature 105 °C.|\n|CAUSE|Feedwater was contaminated with ammonia which, in the presence of (traces of) oxygen,<br>attacks copper and copper alloys. Together with the high velocity of the feedwater in the pump,<br>this caused erosion corrosion (see also Case History 06.11.34.01).|\n|REMEDY|Because the ammonia contamination in the feedwater was unavoidable, the impeller was<br>constructed of nickel cast iron.|\n\n\n\n482 \n\nCASE HISTORY \n\n## **CORROSION ATLAS** \n\n06.02.02.01 \n\n|MATERIAL|Copper.|\n|---|---|\n|SYSTEM|Steam condensate system of air conditioning installation with steam humidifcation.|\n|PART|Condensate pipe.|\n|PHENOMENON|Carbonic acid corrosion.|\n|APPEARANCE|Uniform corrosion.|\n|TIME IN SERVICE|10 years.|\n|ENVIRONMENT|Corrosive oxygen-containing condensate; temperature 90–100 °C (low-pressure steam is produced<br>by steam generators fed with softened, non-deaerated water; heating medium: hot water at<br>150 °C).|\n|CAUSE|Copper is not resistant to corrosive oxygen-containing condensate (see also Case History<br>06.02.02.02).|\n|REMEDY|Deaeration of the feedwater. Alternatives: dosing of sodium sulfte as oxygen scavenger, or<br>alkalinity reduction of the make-up water. In the present case, however, in view of the small<br>quantity of condensate it was decided to discharge the condensate to the nearest sewer instead<br>of recycling it to the boiler house via a new,"}, {"page": 273, "text": "
