Repository: NDDev-Technocracy-OpenNetwork/hack-2026-nornickel-knot

> **DEPRECATED.** This repository is archived and no longer maintained.
> It is kept read-only for reference; its GDS anchor records
> `lifecycle: archived` under `portfolio:archived-projects`.

# Nornickel Scientific Knot

Живая карта знаний R&D для горно-металлургической отрасли: система превращает архив отчётов, статей, презентаций и экспериментальных материалов в типизированный граф знаний, а затем отвечает на вопросы естественным языком с источниками и страницами первоисточников.

Проект подготовлен командой **Harmonic Labs** для **Норникель AI Hack 2026**, трек **«Научный клубок»**.

File: data/parsed/Материалы конференций/1schlesinger_m_e_extractive_metallurgy_of_copper.json (part 22 of 27)
manner in 2010 (ICSG, 2010). \n\nDirect EW electrolytes are not as pure as those obtained using SX so (a) the purity of the copper cathode is lower and (b) current and energy efficiencies tend to be lower, mainly because of the high Fe content of the electrolytes. \n\nBecause there is no recycle of the spent electrolyte to SX in direct EW, it is necessary to electrowin Cu from the electrolyte to much lower concentrations. This is usually carried out in a two-step EW process: the first EW circuit will reduce the Cu from ~40 to ~20 g/L (a bit lower than SX-EW concentrations) and the second circuit, known as liberator cells, will reduce the Cu to as low as 5 g/L. The quality of the cathodes produced in liberator cells is very poor: this material is usually sent to anode furnaces for melting and electrorefining. The spent electrolyte is very high in acid and is returned directly to the leach circuit. \n\n###### 17.9. CURRENT AND FUTURE DEVELOPMENTS \n\nNew developments in EW are dominated by (a) improving energy efficiency and (b) producing high purity copper at higher current densities (Durand, Cerpa, & Campbell, 2003; Marsden, 2008; Nieminen, Virtanen, Ekman, Palmu, & Tuuppa, 2010). Advances are being"}, {"page": 275, "text": " made in new anode materials that minimize voltage requirements (Asokan & Subramanian, 2009; Moats, Hardee, & Brown, 2003; Morimitsu, Oshiumi, & Wada, 2010; Pagliero, 2010). Developments in hardware, software, automation, and robotic control promote improved tankhouse management, reduced labor requirements, and consistent production of high quality copper (Aslin, Eriksson, Heferen, & Sue Yek, 2010). \n\nThe commercial application as of 2011 of alternative anodes (non-lead anodes) in two tankhouses in the United States (Sandoval, Clayton, Dominguez, Unger, & Robinson, 2010) and a third in Chile is a significant advance. These anodes use a thin layer of precious metal oxides (usually IrO2) coated onto titanium blanks. Advantages of these anodes include minimization of Pb contamination, elimination for Co<sup>2ю</sup> addition to the electrolyte, elimination of cell cleaning due to the elimination of anode sludge, and a 0.3e0.4 V decrease in oxygen overpotential (see Section 17.3), which lowers energy consumption by ~15%. Workplace hygiene is improved by elimination of exposure to lead and sludge. The disadvantages of this anode are its higher cost (due to the precious metal content) and the need for gentle handling (to avoid damaging the IrO2/Ti surface layer). Manganese, present in electrolytes from certain locations, can also be detrimental to these anodes. \n\nAnother new development is the inclusion of Co directly into conventional Pb-alloy anodes, rather than adding Co<sup>2ю</sup> to the electrolyte to promote the formation of a coherent PbO2 layer (Nikolosi & Nicol, 2008b; Prengaman & Ellis, 2010a, 2010b). The cobalt requirement is much lower and cobalt losses from the circuit in electrolyte bleed are minimized, thereby reducing operating costs. \n\nAlternatives to 316L stainless steel for cathode blanks are also receiving attention. Other materials, such as 304 stainless and LDX duplex steels, have recently been introduced as cathode blanks. These new materials cost less and may have improved properties for EW, such as higher conductivity (lower resistivity) and better weldability to copper header bars (Eastwood & Whebell, 2007). \n\nCrane automation facilitates the use of hoods over cells for acid mist mitigation, allows accurate positioning of electrodes, and minimizes the need for operator activities in the tankhouse. Online monitoring of cell temperatures and voltages and wireless \n\nChapter | 17 Electrowinning \n\n369 \n\ninterfaces enable rapid detection of shorts (Mipac, 2004; Rantala, You, & George, 2006). Periodically using alternating current (AC) instead of direct current (DC) can improve the smoothness of the deposit and minimize electrolyte entrapment when operating at high current density (Hecker et al., 2010). Advanced process control is also increasingly used in many tankhouses (Romero, Avila, Fester, & Yacher, 2007). All of these developments improve current efficiency, productivity, and operator health and safety. \n\n###### 17.10. SUMMA"}, {"page": 276, "text": "RY \n\nElectrowinning produces pure metallic copper from leach/SX electrolytes. In 2010, about 4.5 million tonnes of pure copper were electrowon. \n\nElectrowinning entails applying an electrical potential between inert Pb-alloy anodes and stainless steel (occasionally copper) cathodes in CuSO4eH2SO4 electrolyte. Pure copper electroplates on the cathodes. O2 and H2SO4 are generated at the anodes. \n\nThe copper is stripped from the cathode and sold. The O2 joins the atmosphere. The Cu<sup>2ю</sup> -depleted electrolyte is returned to SX as the spent electrolyte for stripping Cu<sup>2ю</sup> from the loaded organic phase and replenishment of Cu<sup>2ю</sup> in the advance electrolyte. \n\nElectrowon copper is as pure as or purer than electrorefined copper. Its only significant impurities are S (4 or 5 ppm) and Pb and Fe (1 or 2 ppm each). Careful control and attention to detail in housekeeping and tankhouse management can decrease these impurity concentrations to the low end of these ranges. \n\nModern trends in copper EW include (a) increasing current densities above 450 A/m<sup>2</sup> , (b) reducing energy consumption, (c) increasing automation and robotic control and monitoring of the process, and (d) the use of a new generation of anodes. \n\n###### REFERENCES \n\nAslin, N. J., Eriksson, O., Heferen, G. J., & Sue Yek, G. (2010). Developments in cathode stripping machines. An integrated approach for improved efficiency. In Copper 2010: Vol. 4. Electrowinning and -refining (pp. 1253e1271). Clausthal-Zellerfeld, Germany: GDMB. \n\nAsokan, K., & Subramanian, K. (2009). Copper electrowinning using noble metal oxide coated titanium-based bipolar electrodes. In N. R. Neelemeggham, R. G. Reddy, C. K. Belt, & E. E. Vidal (Eds.), Emerging technology perspectives (pp. 201e212). Warrendale, PA: TMS. \n\nBender, J. T. (2010). Evaluation of mist suppression agents for use in copper electrowinning. In Copper 2010: Vol. 4. Electrowinning and -Refining (pp. 1271e1279). Clausthal-Zellerfeld, Germany: GDMB. \n\nBeukes, N. T., & Badenhorst, J. (2009). Copper electrowinning: theoretical and practical design. Journal of the Southern African Institute of Mining and Metallurgy, 109, 343e356. \n\nBlackett, A., & Nicol, M. (2010). The simulation of current distribution in cells during the electrowinning of copper. In Copper2010:Vol.4.Electrowinningand-refining (pp.1291e1292).Clausthal-Zellerfeld,Germany:GDMB. Cheng, C. Y., Hughes, C. A., Barnard, K. R., & Larcombe, K. (2000). Manganese in copper solvent extraction and electrowinning. Hydrometallurgy, 58, 135e150. \n\nDas, S. P., & Gopala Krishna, P. (1996). Effect of Fe(II) during copper electrowinning at higher current density. International Journal of Mineral Processing, 46, 91e105. \n\nDew, D. W., & Phillips, C. V. (1985). The effect of Fe(II) and Fe(III) on the efficiency of copper electrowinning from dilute acid Cu(II) sulphate solutions with the Chemelec cell. Hydrometallurgy, 14, 331e367. \n\nDurand, O., Cerpa, M., & Campbell, J. (2003). "}, {"page": 277, "text": "Production of quality electrowon copper with high current densities. \n\nCopper 2003eCobre 2003: Vol. V. Copper electrorefining and electrowinning (pp. 509e521). Montreal: CIM. Eastwood, K. L., & Whebell, G. W. (2007). Developments in permanent stainless steel cathodes with the copper industry. In G. E. Houlachi, J. D. Edwards, & T. G. Robinson (Eds.), Copper 2007: Vol. V. Copper electrorefining and electrowinning (pp. 35e46). Montreal: CIM. \n\nExtractive Metallurgy of Copper \n\n370 \n\n- Hecker, C., Vera, M., Martı´nez, G., Bustos, J. B., Villavicencio, C., & Beas, E. (2010). Improvement in copper EW and ER processes by using a multi-frequency AC ю DC current. In Copper 2010: Vol. 4. Electrowinning and -refining (pp. 1355e1367). Clausthal-Zellerfeld, Germany: GDMB. \n\n- ICSG. (2010). Directory of copper mines and plants 2008 to 2013. Lisbon, Portugal: International Copper Study Group. http://www.icsg.org. \n\n- Joy, S., Staley, A., Moats, M., Perkins, C., Uhrie, J., & Robinson, T. (2010). Understanding and improvement of electrowinning current efficiency at FMI Bagdad. In Copper 2010: Vol. 4. Electrowinning and -refining (pp. 1379e1392). Clausthal-Zellerfeld, Germany: GDMB. \n\n- Khouraibchia, Y., & Moats, M. (2009). Effective diffusivity of ferric ions and current efficiency in stagnant synthetic copper electrowinning solutions. Minerals and Metallurgical Processing, 26, 176e190. \n\n- Khouraibchia, Y., & Moats, M. (2010). Evaluation of copper electrowinning parameters on current efficiency and energy consumption using surface response methodology. In F. M. Doyle, R. Woods, & G. H. Kesall (Eds.), Electrochemistry in Mineral and Metal Processing VIII ESC Transactions (pp. 295e306). Pennington, NJ: The Electrochemical Society. \n\n- Kumar, S., Zimba, W., Sakala, C., & Zambika, F. (2010). Evolution of cathode quality at Konkola copper mines. In Copper 2010: Vol. 4. Electrowinning and -refining (pp. 1413e1422). Clausthal-Zellerfeld, Germany: GDMB. \n\nLME. (2010). London metal exchange: Special contract rules for copper grade A. Available from: http://www. lme.com/downloads/metalspecs/LMEspecification_Copper_111010.pdf. \n\nMaki, T. (1999). Evolution of cathode quality at Phelps Dodge mining company. In G. V. Jergensen, II (Ed.), \n\nCopper leaching, solvent extraction, and electrowinning technology (pp. 223e225). Littleton, CO: SME. \n\nMarsden, J. O. (2008). Energy efficiency and copper hydrometallurgy. In C. Young, P. R. Taylor, C. G. Anderson, & Y. Choi (Eds.), Hydrometallurgy 2008 (pp. 29e42). Littleton, CO: SME. \n\nMiller, G. M. (1995). The problem of manganese and its effects on copper SX-EW operations. In J. E. Dutrizac, \n\nH. Hein, & G. Ugarte (Eds.), Copper 95eCobre 95: Vol. III. Electrorefining and electrowinning of copper (pp. 649e663). Montreal: CIM. \n\nMipac. (2004). Tankhouse cell voltage monitoring system: Typical system description. Mipac DRN: 011eA70 Rev 1. www.mipac.com.au/_./%5Bwp%5D_Wireless_Cell_Voltage_Monitoring_-_english. \n\nMoats, M., Hardee, K., & "}, {"page": 278, "text": "Brown, C., Jr. (2003). Mesh-on-lead anodes for copper electrowinning. JOM, 55(7), 46e48. \n\nMoats, M.S. How to evaluate current efficiency in copper electrowinning. In R.-H. Yoon Symposium SME, Littleton, CO, in press. \n\nMorimitsu, M., Oshiumi, N., & Wada, N. (2010). Smart anodes for electrochemical processing of copper production. In Copper 2010: Vol. 4. Electrowinning and -refining (pp. 1511e1520). Clausthal-Zellerfeld, Germany: GDMB. \n\nNew Tech Copper. (2010). SELE technology. http://www.ntcsa.cl. \n\nNicol,M.(2006). Electrowinningandelectrorefiningofmetals. ShortCourse.Perth,Australia: MurdochUniversity. \n\nNieminen, V., Virtanen, H., Ekman, E., Palmu, L., & Tuuppa, E. (2010). Copper electrowinning with high current density. In Copper 2010: Vol. 4. Electrowinning and -refining (pp. 1545e1558). ClausthalZellerfeld, Germany: GDMB. \n\nNikolosi, A. N., & Nicol, M. J. (2008a). Effect of cobalt ions on the performance of lead anodes used for the \n\nelectrowinning of copper e a literature review. Mineral Processing and Extractive Metallurgy Review, 29, 143e172. \n\nNikolosi, A. N., & Nicol, M. J. (2008b). Addition of cobalt to lead anodes used for oxygen evolution e a literature review. Mineral Processing and Extractive Metallurgy Review, 31, 30e57. \n\nNikoloski, A., Nicol, M., & Stuart, A. (2010). Managing the passivation layer on lead alloy anodes in copper electrowinning. In Copper 2010: Vol. 4. Electrowinning and -refining (pp. 1559e1568). ClausthalZellerfeld, Germany: GDMB. \n\nPagliero, A. (2010). Evolution of the behaviour of anodes for copper electrowinning. In J. Casas, P. Iba´n˜ez, & M. Jo (Eds.), HydroProcess 2010 (pp. 76e77). Santiago, Chile: Gecamin. \n\nPfalzgraff, C. L. (1999). Do’s and don’ts of tankhouse design and operation. In G. V. Jergensen, II (Ed.), Copper leaching, solvent extraction, and electrowinning technology (pp. 217e221). Littleton, CO: SME. \n\nChapter | 17 Electrowinning \n\n371 \n\nPrengaman, D., & Ellis, T. (2010a). New lead anode for copper electrowinning. In J. Casas, P. Iba´n˜ez, & M. Jo (Eds.), HydroProcess 2010 (pp. 88e89). Santiago, Chile: Gecamin. \n\nPrengaman, R. D., & Ellis, T. (2010b). New lead anode for copper electrowinning. In Copper 2010: Vol. 4. Electrowinning and -refining (pp. 1593e1598). Clausthal-Zellerfeld, Germany: GDMB. \n\nPrengaman, R. D., & Siegmund, A. (1999). Improved copper electrowinning operations using wrought \n\nPbeCaeSn anodes. In J. E. Dutrizac, J. Ji, & V. Ramachandran (Eds.), Copper 99eCobre 99: Vol. III. Electrorefining and electrowinning of copper (pp. 561e573). Warrendale, PA: TMS. \n\nRantala, A., You, E., & George, D. B. (2006). Wireless temperature and voltage monitoring of electrolytic cells. In ALTA copper 2006. Melbourne, Australia: ALTA Metallurgical Services. \n\nRobinson, T., Davenport, W., Moats, M., Karcas, G., & Demetrio, S. (2007). Electrolytic copper electrowinning e 2007 world tankhouse operating data. In G. E. Houlachi, J. D. Edwards, & T. G. Robinson (Eds.), Copper 2007: Vol. V. Copper "}, {"page": 279, "text": "electrorefining and electrowinning (pp. 375e423). Montreal: CIM. \n\n- Robinson, T., Siegmund, A., Davenport, W., Moats, M., & Karcas, G. (2010). Copper electrowinning 2010 world tankhouse survey. Hamburg, Germany: Presented at Copper 2010. \n\n- Romero, F., Avila, G., Fester, R., & Yacher, L. (2007). Using multivariable analysis for cathode quality improvement \n\n   - in C.M. Don˜a Ines de Collahuasi EW plant. In G. E. Houlachi, J. D. Edwards, & T. G. Robinson (Eds.), Copper 2007: Vol. V. Copper electrorefining and electrowinning (pp. 77e90). Montreal: CIM. \n\n- San Martin, R. M., Otero, A. F., & Cruz, A. (2005). Use of quillaja saponins (Quillaja saponaria Molina) to control acid mist in copper electrowinning process. Part 2: pilot plant and industrial scale evaluation. Hydrometallurgy, 77, 171e181. \n\n- Sandoval, S., Clayton, C., Dominguez, S., Unger, C., & Robinson, T. (2010). Development and commercialization of an alternative anode for copper electrowinning. In Copper 2010: Vol. 4. Electrowinning and - refining (pp. 1635e1648). Clausthal-Zellerfeld, Germany: GDMB. \n\n- Shaw, R., Dreisinger, D., Arnold, S., Weekes, B., & Tinsman, H. (2008). New developments of ion exchange in copper processing. In ALTA copper 2008. Melbourne, Australia: ALTA Metallurgical Services. \n\n- Tozawa, K., Su, Q., & Umetsu, Y. (2003). Surface tension of acidic copper sulfate solution simulating electrolytic solution for copper electrolysis with/without addition of gelatine. In F. Kongoli, K. Itagaki, C. Yamauchi, & H. Y. Sohn (Eds.), Yazawa international symposium: Vol. III. Aqueous and electrochemical processing (pp. 127e137). Warrendale, PA: TMS. \n\n- Tozawa, K., Umetsu, Y., Su, Q., & Li, Z. (2003). Constitution of electrical conductivity of acidic copper sulfate electrolytes acidified with sulfuric acid for copper electrowinning and -refining processes. In F. Kongoli, K. Itagaki, C. Yamauchi, & H. Y. Sohn (Eds.), Yazawa international symposium: Vol. III. Aqueous and electrochemical processing (pp. 105e119). Warrendale, PA: TMS. \n\n- Tjandrawan, V., & Nicol, M. J. (2010). The oxidation of manganese ions on lead alloys during the electrowinning of copper. In Copper 2010: Vol. 4. Electrowinning and -refining (pp. 1699e1712). ClausthalZellerfeld, Germany: GDMB. \n\n- Vainio, T., & Weatherseed, M. (2009). Acid mist capture and recycling for copper electrowinning tankhouses. In ALTA copper 2009. Melbourne, Australia: ALTA Metallurgical Services. \n\n###### SUGGESTED READING \n\n- Beukes, N. T., & Badenhorst, J. (2009). Copper electrowinning: theoretical and practical design. Journal of the Southern African Institute of Mining and Metallurgy, 109, 343e356. \n\n- Hopkins, W. (2009). Electrowinning e some recent developments. In ALTA copper 2009. Melbourne, Australia: ALTA Metallurgical Services. \n\n- ICSG. (2010). Directory of copper mines and plants 2008 to 2013. Lisbon, Portugal: International Copper Study Group. http://www.icsg.org. \n\n- Lillo, A. R. (2010). Intensification of copper elec"}, {"page": 280, "text": "trowinning. In Copper 2010: Vol. 4. Electrowinning and -refining (pp. 1449e1462). Clausthal-Zellerfeld, Germany: GDMB. \n\n- Minakshi, M., & Nicol, M. (2009). The mechanism of the incorporation of lead into copper cathodes. \n\nIn E. Domic & J. Casas (Eds.), HydroCopper 2009 (pp. 382e391). Santiago, Chile: Gecamin. \n\nMoats, M., & Free, M. (2007). A bright future for copper electrowinning. JOM, 59(10), 34e36. \n\nExtractive Metallurgy of Copper \n\n372 \n\nPfalzgraff, C. L. (1999). Do’s and don’ts of tankhouse design and operation. In G. V. Jergensen, II (Ed.), Copper leaching, solvent extraction, and electrowinning technology (pp. 217e221). Littleton, CO: SME. Pagliero, A. (2010). Evolution of the behaviour of anodes for copper electrowinning. In J. Casas, P. Iba´n˜ez & M. Jo (Eds.), HydroProcess 2010 (pp. 76e77). Santiago, Chile: Gecamin. \n\nRobinson, T., Davenport, W., Moats, M., Karcas, G., & Demetrio, S. (2007). Electrolytic copper electrowinning e 2007 world tankhouse operating data. In G. E. Houlachi, J. D. Edwards & T. G. Robinson (Eds.), Copper 2007: Vol. V. Copper electrorefining and electrowinning (pp. 375e423). Montreal: CIM. \n\n~~Chapter 18~~ \n\n## Collection and Processing of Recycled Copper \n\nPrevious chapters describe production of primary copper e extraction of copper from ore. This chapter and the next describe production of secondary copper e recovery of copper from scrap. About half the copper reaching the marketplace has been scrap at least once, so scrap recycle is of the utmost importance. \n\nThis chapter describes scrap recycling in general, major sources and types of scrap, and physical beneficiation techniques for isolating copper from its coatings and other contaminants. Chapter 19 describes the chemical aspects of secondary copper production and refining. \n\n###### 18.1. THE MATERIALS CYCLE \n\nFigure 18.1 shows the materials cycle flowsheet. It is valid for any material not consumed during use. Its key components are: \n\n- (a) Raw materials e ores from which primary copper is produced \n\n- (b) Primary production e processes described in previous chapters of this book \n\n- (c) Engineering materials e the final products of smelting/refining, mainly cast copper, and pre-draw copper rod, ready for manufacturing \n\n- (d) Manufacturing e production of goods to be sold to consumers \n\n- (e) Obsolete products e products that have been discarded or otherwise taken out of use \n\n- (f) Discard e sending of obsolete products to a discard site, usually a landfill. \n\nObsolete copper products are increasingly being recycled rather than sent to landfills. This is encouraged by the value of their copper, and the increasing cost and decreasing availability of landfill sites. \n\n###### 18.1.1. Home Scrap \n\nThe arrow marked (1) in Fig. 18.1 shows the first category of recycled copper, known as home or run-around scrap. This is copper that primary producers cannot further process or sell. Off-specification anodes, cathodes, bar, and rod are examples of this type "}, {"page": 281, "text": "of scrap. Anode scrap is another example. \n\nThe arrow shows that this material is reprocessed directly by the primary producer, usually by running it through a previous step in the process. Off-specification copper is usually put back into a converter or anode furnace then electrorefined. Physically defective rod and bar is re-melted in the vertical shaft furnace and recast. \n\nExtractive Metallurgy of Copper. DOI: 10.1016/B978-0-08-096789-9.10018-6 Copyright - 2011 Elsevier Ltd. All rights reserved. \n\n373 \n\nExtractive Metallurgy of Copper \n\n374 \n\n\n\n<!-- Start of picture text -->\nRaw Materials<br>Primary Secondary<br>(1) Production Production<br>(2’)<br>(2)<br>Engineering Materials<br>(3)<br>(3’)<br>(2a) Manufacturing<br>Secondary Secondary<br>Materials Materials<br>Industries Industries<br>Products<br>(3a)<br>Use<br>Obsolete Products<br>Discard<br><!-- End of picture text -->\n\nFIGURE 18.1 Flowsheet of ‘materials cycle’. This is valid for any material not consumed during use. The arrow marked (1) shows home or run-around scrap. The arrows marked (2), (2a) and (2<sup>0</sup> ) denote new, prompt industrial or internal arising scrap. The paths marked (3), (3a) and (3<sup>0</sup> ) show old, obsolete, post-consumer, or external arising scrap. \n\nThe annual amount of home scrap production is not known because it is not reported. However, industrial producers try to minimize its production to avoid recycle expense. \n\n###### 18.1.2. New Scrap \n\nThe arrows marked (2), (2a) and (2<sup>0</sup> ) in Fig. 18.1 denote new, prompt industrial or internal arising scrap. This is scrap that is generated during manufacturing. The primary difference between this and home scrap is that it may have been adulterated during processing by alloying or by applying coatings and coverings. Examples of new scrap are as numerous as the products made with copper, since no manufacturing process is 100% efficient. \n\nThe pathway taken by new scrap depends on its chemical composition and the degree to which it has become entwined with other materials. The simplest approach is to recycle it internally (2a). This is common practice with gatings and risers from castings. They are simply re-melted and cast again. Direct recycling has the advantages of (a) retaining the value of added alloying elements such as zinc or tin, which would be lost if the alloy were \n\nChapter | 18 Collection and Processing of Recycled Copper \n\n375 \n\nsent to a smelter, and (b) eliminating the cost of removing the alloying elements, which would be required if the metal were reprocessed at a smelter. \n\nSimilar re-processing is done for scrap copper tube and uncoated copper wire. Path (2a) is the most common recycling route for new scrap. As much as 90% of new U.S. copper scrap is recycled along this path (Edelstein, 1999). \n\nIf the new scrap has coatings or attachments that cannot easily be removed, or if the manufacturing facility cannot directly reuse its new scrap (e.g., a wire-drawing plant without its own me"}, {"page": 282, "text": "lting facilities), then paths (2) and (2<sup>0</sup> ) are followed. \n\nThe secondary materials industries described in Fig. 18.1 fill the role that mining and ore beneficiation facilities fill for primary copper production. In many cases they simply remove the coatings, insulation, or attachments from the scrap to make it suitable for reuse by the manufacturing facility. If purification or refining is needed, the cleaned-up scrap is sent to a primary or secondary smelter/refinery. Since these facilities produce cathode grade copper, alloying elements present in the scrap are lost (Fig. 18.2). \n\nSpecific activities of secondary materials industries are described later in this chapter. \n\n###### 18.1.3. Old Scrap \n\nThe final category of copper scrap (paths (3), (3a) and (3<sup>0</sup> ) in Fig. 18.1) is termed old, obsolete, post-consumer, or external arising scrap. It is obtained from products that have ended their useful life. Old scrap is a huge potential source of recyclable copper. It is also difficult to process. The challenges for processing old scrap include: \n\n- (a) Low Cu grades e old copper scrap is often mixed with other materials and must be separated from this waste \n\n- (b) Unpredictability e deliveries of materials and objects vary from day to day, making processing difficult \n\n- (c) Location e old scrap is scattered about the landscape rather than being concentrated in a specific location like primary ore or new scrap. \n\nThe sources of old scrap have been divided into six classes (Bertram, Graedel, Rechberger, & Spatari, 2002; Ruhrberg, 2006): \n\nEnd-of-life vehicles (ELV) include cars, trucks, and buses, but not planes, ships, or trains. The copper in ELV consists primarily of wiring, in particular electric motors and the wiring ‘harness’ that connects the lights and motors (Von Zitzewitz, 2004). The coverall copper content of ELV is 1.0e2.1%. \n\nConstruction and demolition (C&D) waste includes copper from the wiring of buildings, pipes and fittings from the plumbing, and brass from door handles and frames, among other items. C&D waste as a whole contains about 0.3% copper. The current high price of copper encourages copper recovery from buildings; unfortunately, this often occurs as theft from job sites or vandalism of buildings. \n\nWaste from electrical and electronic equipment (WEEE) is one of the largest sources of old copper scrap. WEEE has three subcategories (European Copper Institute, 2007): white goods (domestic electrical appliances such as washing machines, refrigerators, dishwashers, etc.), brown goods (audiovisual appliances such as televisions and DVD players), and gray goods (computers and telecommunication appliances). The estimated copper content of WEEE ranges from 2 to 20%. \n\nExtractive Metallurgy of Copper \n\n376 \n\n\n\n<!-- Start of picture text -->\n(a) (b)<br>(c) (d)<br>(e) (f)<br>(g) (h)<br>(i)<br><!-- End of picture text -->\n\nFIGURE 18.2 Grades of copper scrap: (a) No. 1 copper wire (ISRI code Barley/Berry), (b) No."}, {"page": 283, "text": " 1 heavy copper (Candy), (c) No. 2 heavy copper (Cliff), (d) Chopped copper wire (Clove/Cobra/Cocoa), (e) Upgraded shredded electronic scrap (Dallas), (f) Light copper scrap (Dream), (g) Insulated wire scrap (Druid), (h) Shredded electric motors (Shelmo), (i) Upgraded auto shredder residue (Zebra). All photographs courtesy ISRI, International, except (e) Wallach Iron & Metal, and (i) Lynx Recyclers. \n\nChapter | 18 Collection and Processing of Recycled Copper \n\n377 \n\n|TABLE 18.1 Common Sc<br>Scrap type (ISRI name)|rap Grades (ISRI, 2009)<br>Description|\n|---|---|\n|No. 1 copper wire (Barley)|Shall consist of No. 1 bare, uncoated, unalloyed copper wire, not<br>smaller than No. 16 B & S wire gauge. Green copper wire and<br>hydraulically compacted material to be subject to agreement between<br>buyer and seller.|\n|No. 1 copper wire (Berry)|Shall consist of clean, untinned, uncoated, unalloyed copper wire and<br>cable, not smaller than No. 16 B & S wire gauge, free of burnt wire,<br>which is brittle. Hydraulically briquetted copper subject to agreement.|\n|No. 2 copper wire (Birch)|Shall consist of miscellaneous, unalloyed copper wire having<br>a nominal 96% copper content (minimum 94%) as determined by<br>electrolytic assay. Should be free of the following: Excessively leaded,<br>tinned, soldered copper wire; brass and bronze wire; excessive oil<br>content, iron, and non-metallics; copper wire from burning,<br>containing insulation; hair wire; burnt wire which is brittle; and<br>should be reasonably free of ash. Hydraulically briquetted copper<br>subject to agreement.|\n|No. 1 heavy copper<br>(Candy)|Shall consist of clean, unalloyed, uncoated copper clippings,<br>punchings, bus bars, commutator segments, and wire not less than 1/<br>16 of an inch thick, free of burnt wire which is brittle; but may include<br>clean copper tubing. Hydraulically briquetted copper subject to<br>agreement.|\n|No. 2 copper (Cliff)|Shall consist of miscellaneous, unalloyed copper scrap having<br>a nominal 96% copper content (minimum 94%) as determined by<br>electrolytic assay. Should be free of the following: Excessively leaded,<br>tinned, soldered copper scrap; brasses and bronzes; excessive oil<br>content, iron and non-metallics; copper tubing with other than copper<br>connections or with sediment; copper wire from burning, containing<br>insulation; hair wire; burnt wire which is brittle; and should be<br>reasonably free of ash. Hydraulically briquetted copper subject to<br>agreement.|\n|No. 1 copper wire<br>nodules (Clove)|Shall consist of No. 1 bare, uncoated, unalloyed copper wire scrap<br>nodules, chopped or shredded, free of tin, lead, zinc, aluminum, iron,<br>other metallic impurities, insulation, and other foreign contamination.<br>Minimum copper 99%. Gauge smaller than No. 16 B & S wire and<br>hydraulically compacted material subject to agreement between<br>buyer and seller.|\n|No. 2 copper wire<br>nodules (Cobra)|Shall consist of No. 2 unalloyed copper wire scrap nodul"}, {"page": 284, "text": "es, chopped<br>or shredded, minimum 97% copper. Maximum metal impurities not to<br>exceed 0.50% aluminum and 1% each of other metals or insulation.<br>Hydraulically compacted material subject to agreement between<br>buyer and seller.|\n|Copper wire nodules<br>(Cocoa)|Shall consist of unalloyed copper wire scrap nodules, chopped or<br>shredded, minimum 99% copper. Shall be free of excessive insulation<br>and other non-metallics. Maximum metal impurities as follows: Al<br>0.05%, Sn 0.25%, Ni 0.05%, Sb 0.01%, Fe 0.05%. Hydraulically<br>compacted material subject to agreement between buyer and seller.|\n\n\n\n(Continued) \n\nExtractive Metallurgy of Copper \n\n378 \n\n|TABLE 18.1 Common S<br>Scrap type (ISRI name)|crap Grades (ISRI, 2009)dcont’d<br>Description|\n|---|---|\n|Electronic scrap<br>metals 3 (Dallas)|Shredded copper/precious metal bearing from an end-of-life<br>electronic products (EOLEP) shredding operation, with the majority of<br>iron and aluminum removed. Material may contain plastic. The size<br>will be less than one inch and the material will be free of mercury,<br>toner, and batteries. Typically sold on a recovery basis, subject to<br>terms between the Buyer and Seller.|\n|Electronic scrap<br>metals 2 (Depot)|May include any whole or partially demanufactured EOL electronic<br>products that are destined for a recycling processing operation.<br>Material may contain printed circuit boards, ribbon cable, monitor<br>yokes, and other copper and/or precious metal bearing components.<br>Final acceptance subject to agreement between Buyer and Seller.|\n|Light copper<br>(Dream)|Shall consist of miscellaneous, unalloyed copper scrap having<br>a nominal 92% copper content (minimum 88%) as determined by<br>electrolytic assay and shall consist of sheet copper, gutters,<br>downspouts, kettles, boilers, and similar scrap. Should be free of the<br>following: Burnt hair wire; copper clad; plating racks; grindings;<br>copper wire from burning, containing insulation; radiators and fre<br>extinguishers; refrigerator units; electrotype shells; screening;<br>excessively leaded, tinned, soldered scrap; brasses and bronzes;<br>excessive oil, iron and non-metallics; and should be reasonably free<br>of ash. Hydraulically briquetted copper subject to agreement. Any<br>items excluded in this grade are also excluded in the higher grades<br>above.|\n|Insulated copper wire<br>scrap (Druid)|Shall consist of copper wire scrap with various types of insulation. To<br>be sold on a sample or recovery basis, subject to agreement between<br>buyer and seller.|\n|Mixed electric<br>motors (Elmo)|Shall consist of whole electric motors and/or dismantled electric<br>motor parts that are primarily copper wound. May contain aluminum-<br>wound material, subject to agreement between buyer and seller. No<br>excessive steel attachments such as gear reducers, iron bases, and<br>pumps, or loose free iron allowed. Specifcation not to include sealed<br>units or cast iron compressors.|\n|Shredded electric<"}, {"page": 285, "text": "br>motors (Shelmo)|Shall consist of mixed copper-bearing material from ferrous shredding,<br>comprised of motors without cases. May contain aluminum-wound<br>material and insulated copper harness wire, subject to agreement<br>between buyer and seller. Trace percentages of other contaminants<br>and fnes may be present. No free iron or sealed units.|\n|High-density shredded<br>non-ferrous (Zebra)|Shall consist of high-density non-ferrous metals produced by media<br>separation technology containing brass, copper, zinc, nonmagnetic<br>stainless steel, and copper wire. Material to be dry and free from<br>excess oxidation. The percentage and types of metals other than these,<br>as well as the percentage and types of non-metallic contamination, are<br>to be agreed upon between the buyer and seller.|\n\n\n\nChapter | 18 Collection and Processing of Recycled Copper \n\n379 \n\nIndustrial electrical equipment waste (IEW) includes power cables (underground and surface), transformers, and other electrical equipment. The relative amount of this material is small, but its copper content is high (5e80%). \n\nIndustrial non-electrical equipment waste (INEW, sometimes grouped with IEW) includes large transportation equipment (planes, ships and trains), spent ammunition and ordnance, and other machinery. Although no formal estimates of its copper content exist, the percentage is likely to be small (Ruhrberg, 2006). \n\nMunicipal solid waste (MSW) is the hardest waste stream to process, and contains very little copper (0.05e0.20%). Loose coins in MSW contain much of its copper, and small appliances contain much of the rest. \n\nRecovery of old copper scrap from waste streams depends on the type of waste, the location of the waste stream, and the price of copper (Vexler, Bertram, Kapur, Spatari, & Graedel, 2004). High-grade streams such as IEW are profitable to process and recycle, so nearly all the copper from this waste is recovered. Although few statistics are kept, the same is likely true for INEW. The presence of infrastructure for dismantling and processing ELV means that recovery of copper from this stream is higher in the developed world than in less-developed areas. Recovery of copper from MSW is always low. Recovery of copper from WEEE has also been low, but is increasing as a result of government mandates to process it. \n\nNumerous investigations of material stocks and flows analysis (SFA) have been performed for various countries in the past decade. As a result, estimated total copper recoveries from waste materials have been reported for: \n\n- l Africa: 40% in 1994 (Van Beers, Bertram, Fuse, Spatari, & Graedel, 2003) \n\n- l China: 70% in 2005 (Yue, Lu, & Zhi, 2009) \n\n- l Europe: 73% in 1999 (Ruhrberg, 2006) \n\n- l Latin America and the Caribbean: 84% in 1994 (Vexler et al., 2004) \n\n- l USA: 49% in 1994 (Lifset, Gordon, Graedel, Spatari, & Bertram, 2002). \n\n###### 18.2. SECONDARY COPPER GRADES AND DEFINITIONS \n\nThe Institute of Scrap Recycling Industries (ISRI, 2009) curre"}, {"page": 286, "text": "ntly recognizes 45 grades of copper-base scrap. However, most of these are for alloy scrap, which is much less available than ‘pure’ copper scrap. Alloy scrap is also more likely to be directly recycled than copper scrap. As a result, ISRI designations are not always important to copper recyclers. Table 18.1 describes the most significant grades of non-alloy copper scrap, including ISRI and trade names. \n\nIn addition, copper recycling often includes the treatment of process wastes. The definition of this word is a matter of debate in industrialized countries, because the sale and transportation of materials designated as waste is more heavily regulated than that of materials designated as scrap. In fact, material graded as copper-bearing scrap is defined in many countries as waste, despite the fact that it can be recycled profitably. Wastes generally have a low copper content, low economic value, and a high processing cost per kg of contained copper. As a result, recyclers sometimes charge a fee for processing these materials (Lehner, 1998). Examples of process wastes include the sludge generated from copper plating, refining slags from foundries, and the residue from leaching of anode slimes. \n\nExtractive Metallurgy of Copper \n\n380 \n\n###### 18.3. SCRAP PROCESSING AND BENEFICIATION \n\n###### 18.3.1. Wire and Cable Processing \n\nWire and cable are by far the most common forms of old scrap. It is these forms for which the most advanced re-processing technology exists. Nijkerk and Dalmijn (1998) divide scrap wire and cable into three types: \n\n- (a) Above-ground, mostly high-tension power cable. These cables are high-grade (mainly copper, little insulation) and fairly consistent in construction. They are easy to recycle. \n\n- (b) On-the-ground, with a variety of coverings and sizes. These are usually thin wires, so the cost of processing per kg of recovered copper is higher than that for cable. Wire is also more likely to be mixed with other waste, requiring additional separation. Automotive harnesses and appliance wire are examples. \n\n- (c) Below-ground, which feature complex construction and many coverings. These cables often contain lead sheathing, bitumen, grease, and mastic. This means that fairly complex processing schemes are required to recover their copper without creating safety and environmental hazards. \n\nCopper recovery from scrap cable by shredding (also known as chopping or granulating) has its origins in World War II when it was developed to recover rubber coatings (Sullivan, 1985). Shredding has since become the dominant technology for scrap wire and cable processing (Nijkerk & Dalmijn, 1998). \n\nFigure 18.3 shows a typical cable-chopping flowsheet. Before going to the first granulator, the scrap cable is sheared into lengths of one meter or less (Nijkerk & Dalmijn, 1998; Sullivan, 1985). This is especially important for larger cables. The first granulator, or prechopper, is typically a rotary knife shear with one rotating shaft. The kni"}, {"page": 287, "text": "ves on this shaft cut against a second set of stationary knives. Rotation speed is about 120 rpm, and a screen is provided to return oversize product to the feed stream. Its primary task is size reduction rather than separation of the wire from its insulation. Depending on the type of material fed to the prechopper, the length of the product pieces is 10e100 mm (Reid, 2003). \n\nThe primary granulator also liberates any pieces of steel that may be attached to the scrap cable. These are removed from the product by a magnetic separator (Reid, 2003). \n\nThe partially chopped cable is then fed to a second granulator (Sullivan, 1985). The second granulator is similar to the first, but operates at much higher speeds (400 rpm) and has more knives and smaller blade clearances (as small as 0.05 mm). It chops the cable to lengths of 6 mm or smaller, mostly liberating the copper from its insulation. Again, a screen is used to return oversize material. The recent trend is to operate the second granulator at lower speeds, which reduces metal losses to the plastics fraction (Reid, 2003). \n\nThe final unit process in scrap cable and wire processing is separation of copper from insulation. This is normally accomplished using the difference between the specific gravity of the copper (8.96) and that of the insulating plastic and rubber (1.3e1.4). Figure 18.3 shows a specific gravity separator, which typically produces three fractions: \n\n(a) A ‘pure’ plastic fraction \n\n(b) Copper chops meeting Number 1 or Number 2 scrap purity specifications (Table 18.1). \n\nChapter | 18 Collection and Processing of Recycled Copper \n\n381 \n\n\n\n<!-- Start of picture text -->\nFeed<br>Primary<br>granulator<br>Coarse<br>Fe Fine<br>magnet<br>Dual bin<br>Secondary<br>granulator<br>Specific gravity<br>separator<br>Vibrating<br>screen<br>Plastic<br>Mixed ‘middlings’<br>Copper<br><!-- End of picture text -->\n\nFIGURE 18.3 Recycle cable ‘chopping’ flowsheet for separating copper from insulation and ferrous material. The specific gravity separator is an air table, which blows
