Repository: NDDev-Technocracy-OpenNetwork/hack-2026-nornickel-knot

> **DEPRECATED.** This repository is archived and no longer maintained.
> It is kept read-only for reference; its GDS anchor records
> `lifecycle: archived` under `portfolio:archived-projects`.

# Nornickel Scientific Knot

Живая карта знаний R&D для горно-металлургической отрасли: система превращает архив отчётов, статей, презентаций и экспериментальных материалов в типизированный граф знаний, а затем отвечает на вопросы естественным языком с источниками и страницами первоисточников.

Проект подготовлен командой **Harmonic Labs** для **Норникель AI Hack 2026**, трек **«Научный клубок»**.

File: data/parsed/Материалы конференций/4th International Symposium on High-Temperature Metallurgical Processing.json (part 22 of 36)
"text": ".0|52.0|50.0|50.0|\n|536-17|409.7|231.4|131.9|82.38|60.13|54.2|52.03|48.9|\n\n\n\n395 \n\n\n\n<!-- Start of picture text -->\n536- i s<br>536-16<br>-536-17<br>Distance [m]<br><!-- End of picture text -->\n\nFigure 5 The velocity decay of 536-15, 536-16 and 536-17 oxygen lance \n\nAnalysis of Impact Depth and Impact Area in Molten Pool \n\nThere are no reliable formulas for impact depth and impact area made by oxygen jet flow in molten pool. Different empirical equations lead to the various results which may quite different. If we take the results calculated by such formulas, it will be complex and inaccurate. So the research on impact depth and impact area of molten pool is very necessary [3]. \n\nFigure 6 shows the concave pit which impacted by oxygen lane 536. Different angles of oxygen lances make different impact depth and area. Make a formula to tell the highest and lowest point on the concave pit. The impact depth is the result of the height of the highest point minus the height of the lowest point. Make another formula on horizon circumference, take the centre of the converter as the centre of the circle, and set the highest point as the frontier, then derive the impact area with the certain formula. The results of impact depth and impact area of all the three oxygen lances are showed in Table III. \n\n\n\nFigure 6 The concave pit impacted by 536 oxygen lance \n\n|Table III The|Impact Effect of536-|15,536-16 and 536-1|7 Oxygen Lance|\n|---|---|---|---|\n|Nozzle type|Lance position [m]|Impact Depth [m]|Impact area [m ]|\n|536-15|1.6|0.492|2.329|\n|536-16|1.6|0.481|2.647|\n|536-17|1.6|0.485|2.634|\n\n\n\n396 \n\nThe results show that at the same lance position, the impact depth of oxygen lance 536-15, 536-16 and 536-17 are nearly the same, about 0.5 m. While the three impact areas have some disparities. The differences between 536-16 and 536-17 are not so obvious, but the areas of concave pits made by the two oxygen lances are very different from 536-15, about 12% bigger than 536-15's. \n\n###### Time for Homogeneous Mixing in Molten Pool \n\nThe time for homogeneous mixing is a significant feature for molten pool, and the shorter the time, the higher the transfer speed of the molten pool contains, it or vice versa. This research takes the numerical simulation to record the time for homogeneous mixing. Calculation of homogeneous mixing time is the transient calculation after getting the stable solution of calculation of stable state. Then come out the curved shape through diffusion equation. Figure 7 explains the configuration of transient calculation. First, 0.5kg tracer which contains the common attributes as the molten steel is added into the converter. Then the concentration of the tracer at the probe is monitored. When the curved shape of tracer concentration does not change any more with the variation of time, it means the molten steel has been homogeneous mixed. \n\n\n\nFigure 7 Configuration of transient calculation \n\n\n\nFigures 8-10 are the curve shapes of needed homogeneous "}, {"page": 276, "text": "mixed time for 536-15, 536-16 and 536-17. They give the information that the time to homogeneous mix of oxygen lance 536-15 is 80s 536-16 is 74s, and 536-17 is 78s. Therefore, the time to homogeneous mix of oxygen lance 536-16 is 6s and 4s faster than that of 536-15 and 536-17, respectively. It turns out that on the same lance height, oxygen lance 536-16 is the most efficient one on homogeneous mixing. \n\n397 \n\nIn a word, through the numerical simulation, oxygen lance nozzle 536-16 contains the advantage of enhancing energy utilization of jet flow, shortening the homogeneous mixing time and reinforcing the mixing. \n\nThe Application of Oxygen Lance 536-16 \n\nLet the optimized oxygen lance used in 120t converter of PANsteel. Table IV is the contrast data between former oxygen lance and optimized oxygen lance used in 120t converter of PANsteel. According to its application, oxygen lance 536-16 has various advantages, for example, high speed of slugging, good efficient with using oxygen, great dephosphorization rate, long service life of oxygen lance and so on. \n\n|Tabl|e IV Index Com|parison||\n|---|---|---|---|\n|Index|Former<br>oxygen lance|New<br>oxygen lance|Change status|\n|Cooling effect|10.5 C|10.87 C|Qualified|\n|Oxygen lance height|Av|erage reduced 0|.1-0.2m|\n|Яo2[m<sup>3</sup>-h\"<sup>1</sup>]|21473|25959|Increased 3486|\n|Average Specific flow rate of<br>oxygen|2.75|3.33|Increased 0.58|\n|Average time of early slag<br>formed [min]|5.25|4.1|Decreased1.15min<br>minimum: 2.1 min|\n|Average oxygen blast time [min]|17.47|15.23|Decreased 2.23min|\n|Oxygen consumption rate<br>rm'-t-'i|49.84|47.28|Decreased 2.56|\n|Decarbonization speed<br>[%-mrn\"<sup>1</sup>]|0.23|0.2325|Increased 0.0025|\n|heating rate [C-min\" ]|23.6|23.8|Increased 0.2|\n|Dephosphorization rate [%]|80.02|82.49|Increased 2.47|\n|w(TFe) [wt%]|23.44|20.9|Decreased 2.54%|\n|**_LP _**|61.43|66.79|Increased 5.46|\n|Nozzle service time|428 heats|800 heats|Increased 372<br>heats|\n\n\n\n###### **Conclusion** \n\n(l)This research is based on PANGANG 120t vanadium extraction converter technology to have the quantitative description of the time needed in uniform mixing of molten steel in the converter with the computer. In this calculation, we use the computer to have the numerical simulation analyzes on oxygen lance nozzle, the flow condition of oxygen and molten steel in the converter. We have the accurate simulation on the attenuation rules of jet flow in different manifold branch angles, various oxygen jet angles and the flow of other kind of fluid in the converter. All these we mentioned above are based on the physical condition of PANGANG 120 t vanadium \n\n398 \n\nextraction converter. Through numerical simulation, the optimum angle parameter of the manifold branch for the oxygen lance nozzle is 16 °. \n\n(2) The majorization of the 536-16 oxygen lance has a good performance in industrial activities. This kind of phenomenon shows that the ways and processes of numerical simulation in this research are right. \n\n"}, {"page": 277, "text": "###### **References** \n\n[1] H.G. Zhang. \"Research on Lance Nozzle Optimization of 120t Combined Blown Converter at Tonghua Steel Plant\" (Master thesis, Northeastern University, 2009), 5. \n\n[2] W. J. Wang. \"Numerical Simulation on Flow Behavior of Nozzle Jets in Oxygen Lance,\" _Journal of Iron and Steel Research._ 22 (5) (2010), 7-10. \n\n[3] Z. F. Yuan and Y. F. Pan, _Oxygen Lance Technology for Steelmaking_ (Beijing, BY: Metallurgical Industry Press, 2007), 15. \n\n399 \n\n4th International Symposium on High-Temperature Metallurgical Processing _Edited by: Tao Jiang, Jiann-YangHwang, Phillip J. Mackey, Onuralp Yucel, and Guifeng Zhou TMS (The Minerals, Metals & Materials Society), 2013_ \n\n###### CFD MODEL DEVELOPMENT FOR GASEOUS REDUCTION OF IRON ORE FINES USING MULTILAYER MOVING-FLUIDIZED BED \n\nHuiqing Tang<sup>1</sup> , Ying Mao<sup>1</sup> , Long Ma<sup>1</sup> , Zhancheng Guo<sup>1</sup> \n\n^tate key laboratory of advanced metallurgy, University of Science and Technology Beijing; 30 Xueyuan Rd.; Beijing, 100083, China \n\nKeywords: CFD model, Gaseous reduction, Iron ore fines, Multilayer moving-fluidized bed \n\n###### **Abstract** \n\nA new 2D computational fluid dynamic (CFD) model was developed for the gaseous reduction of iron ore fines in an innovative reactor- multilayer moving-fluidized bed. The solution of the proposed model was performed by integration of FLUENT and PHOENICS. Numerical results of cold state were compared with the experimental data and the agreement between them was good. A hot case-gaseous reduction of iron ore fines using syngas with this reactor was simulated using the present CFD mode. Results indicate that under the given simulation conditions, total pressure drop is 90 Pa less than that under cold state though the gas supply rate is increased about 4m3 under hot state. Gas temperature decreases from 1073 K at the bottom to 500 K at the top, Utilization efficiency of the gas reduction potential is about 27 %. For ore fines reduction, the final reduction fraction could reach 0.70 and solid temperature 900 K. \n\n###### **Introduction** \n\nWith the development of coal gasification technology, various coals could be converted to Syngas with air or steam. Therefore gaseous reduction of iron ore fines becomes an acceptable alternative process for iron making besides blast furnace routefl] and moreover it still has some advantages in processing low grade iron ore fines[2]. Gaseous reduction using fluidized bed technologies is the most competitive in all direct reduction iron-making processes up to now. It has the advantage that ore fines can be directly charged to the process without prior treatment while its disadvantages are particle agglomeration and high gas/solid ratio[3]. To avoid these advantages, a new reactor, multilayer moving-fluidized bed reactor has been developed for carrying out the gaseous reduction. Hydrodynamic behaviors of gas and fines in the reactor were studied and the results were satisfying[4]. However, due to"}, {"page": 278, "text": " its unique structure of the multilayer moving-fluidized bed and unique gas-solid flow pattern, models of multiphase flow as IPSA, DPM and Eulerian Model could not give a satisfying solution. The current paper is developed a new CFD model and a new solution approach for simulation of the reactive gas-solid flow in the multilayer moving-fluidized bed for its optimization, design improvement and future scale-up. \n\n###### **Physical Model** \n\nThe lab-scale reactor is mainly composed of a vertical gas chamber(300mmx70mmx 1200mm) and five perforated plates(carbon steel, aperture ratio: 20%). The perforated plates are installed in the gas chamber with an inclination angle of 7.0 degree and linked using flowing- down channels. Ore fines are feed in at the top and collected at the bottom. Reducing gas is introduced \n\n401 \n\nfrom the bottom and released from the top. The ore fines flow downwards weakly bubbling along the Z-shape path of the perforated plates and the flowing-down channels because of the drag force and the gravity. Gas flows upward penetrating the ore layers one by one. Thus the ore fines get heated and reduced. \n\n\n\n<!-- Start of picture text -->\nB<br><!-- End of picture text -->\n\nFigure 1. 2D mixed grid on the computation domain. (A) Marked grid elements to fit the thickness of solid layer, permeable to the gas phase and not permeable to the solid phase. (B) Marked grid elements to represent the perforated plate, permeable to the gas phase and not permeable to the solid phase. (C) Marked grid elements to represent the side of the flowing down channel, not permeable to both the solid phase and the gas phase. \n\n###### **Approach** \n\n###### Mesh Generation \n\nTo well reflect the structure of the multilayer moving-fluidized reactor and the gas-solid flow pattern in the reactor, grid generation package - Gridgen 15.0 is applied for the 2d mesh generation. A mixed grid with 1392 quadrilateral mesh elements and 8325 triangle mesh elements was developed and is shown in Figure 1. Area of grid size is 1.Ox 10~<sup>5</sup> through 9.0xl0~<sup>5</sup> m<sup>2</sup> . Structure grid (zone D) is applied in the area where the solid flow covers and unstructured \n\n402 \n\ngrid in the other area. The purpose of this mesh placement is for the convenience of the following CFD model development. \n\nTransport Phenomena Description \n\nIron ore fines flow on the perforated plate with weakly bubbling, so the solid layer formed by the ore fines could be considered as porous media. Resistance to the gas penetrating the porous media is calculated by means of the Eq.(l). Heat transfer between gas and iron ore fines in zone A is estimated using Eq.(2). \n\n\n\nWhere _at_ is volume fraction of the ore fines and _df_ diameter of the ore fines. \n\nThe reaction system studied includes reactions Rl and R2 only. Gaseous reduction of a single iron ore particle proceeds following the shrink unreacted core model. Gas film resistance on mass transfer around the particle could be ignored si"}, {"page": 279, "text": "nce ore fines are under bubbling state. The shrink unreacted core model is used for expressing the reaction rates of Rl and R2 and they are expressed as Eqs.( 3-4). \n\n\n\n\n\n\n\nChemical equilibrium constants and reaction rate constants in Eqs.(3-4) are: \n\nEffective gas diffusion coefficients of H2 and CO in Eqs.(3-4) are 1.467x 1CT<sup>10</sup> xT<sup>175</sup> ,3.828x1er<sup>11</sup> xT<sup>175</sup> respectively .Reduction fraction in a controlled volume 1.5 ,, 1.5 3.0 N<sup>^</sup> . , , „ , is: _mFe_ / ( _mFe -\\ mFe_ 0 ). Consumption and production rates ot other species in IVipg M F e ^ F e 2 0 3 the reaction system are listed in Tables 1-2 by using the stoichiometry coefficients of Rl and R2. \n\n403 \n\n###### Gas Phase Modeling \n\nZone D is considered as porous media to the gas flow and is assumed to have no impact on the gas turbulence. Based on the above analysis, conservation equations of the gas flow for mass, momentum, thermal energy, turbulence (standard _k-e_ model) and species mass fractions can be represented using a general equation ( Eq. (5)). For gas flow, superficial gas velocity is applied. Species of the gas phase are H2, H2O, CO,CC>2 and N2. Terms to represent _<p_ , _Y^_ and _S^_ for the gas flow are listed in Table I. Porosity of the porous media is fixed at 0.65 on the perforated plates to reflex the weakly bubbling state, 0.5 in the flowing-down channels and unity in other area. Boundary conditions for gas flow equations are: Sides of the gas chamber and flowingdown channels are considered as non-slip wall condition for gas flow and all the boundaries are assumed to be adiabatic; in the gas inlet, temperature, velocity and composition of the reducing gas are set depending on the simulation case; turbulence intensity is set to 5 % and the hydraulic diameter is set to 8.0 cm; In the gas out, a fully developed gas flow is assumed. \n\n_div(pgUgзi) = div(Tjgrad0) + Sr_ (5) \n\nTable I. Terms Used in Eq. (5) for the Gas Flow \n\n||**_<t>_**|_r* _|_s* _|\n|---|---|---|---|\n|Mass conservation|1|0|M0 « H 2+ M0 « C O|\n|X-momentum equation<br>Y-momentum equation|U<br>vg|<\"eff<br><\"eff|_dP_<br>_*-+Fx+Sx _<br>_dx_<br>_dP_|\n|Turbulent kinetic energy|_k_||_Gt-Pgz _|\n|Turbulent kinetic energy dissipation<br>rate|_e_|**_Mi_**|_j{Cfit-ClPge _|\n|Energy equation|_Hg _|Pr|_hat(Tt-Tt) _|\n|Gas species equations|\" ^ , 8|Se|**-MHA,**|\n||\"V,|/feJL<br>Se|MH 2O«H2|\n||\"W|Se|_^_co-^co|\n\n\n\n404 \n\n(6) \n\n\n\n<!-- Start of picture text -->\nmc0l,  EM.  M c o 2 - ^ c o<br>Se<br><!-- End of picture text -->\n\n###### Solid Phase Modeling \n\nThe solid flow only covers zone D and some mesh elements there are blocked to the solid flow to fit the thickness of iron ore fines layer which are illustrated in Figure 1. Conservation equations of the steady, incompressible solid flow could be defined using the general equation is Eq. (6). In Eq. (6), physical solid velocity is applied. Species of the solid phase include metal iron (Fe), iron oxide (Fe2C>3) and gangue. Terms to represent"}, {"page": 280, "text": "^), 7^ and S^for the solid flow are listed in Table II. Specific heat capacity, thermal conductivity and viscosity of the solid phase are constant. They are 680 J/(kg-K), 0.8 W-m/K and 1.0 Pa-s respectively . Boundary conditions for solid flow are: Sides of the flowing down channels and the perforated plates are considered as non-slip wall conditions for the solid flow and are adiabatic to the solid phase; up-surfaces of the solid layers on the perforated plates are considered to be free surfaces; at the solid inlet, temperature, volume flow rate and composition of the ore fines are set depending on the simulation case; At the solid outlet, a fully developed solid flow is assumed. \n\n###### _div(asps VJ>) = div(atY ,grad(j>)_ + _S.._ \n\nTable II. Terms Used in Eq. (6) for the Solid Flow \n\n||V|**ry **|**sy **|\n|---|---|---|---|\n|Mass conservation|1|<br>0|<br>- <sup>M </sup>0 « H 2 - <sup>M </sup>0 « C O|\n|X-momentum<br>equation|_us _|_Ms _|_SP,_<br>Z7<br>-a,_--Fx _<br>_dx_|\n|Y-momentum<br>equation|_vs _|_E_|<br>**_dp, _**<br>_-_<sup>_a_</sup>_,-r-_<sup>_a_</sup>_,p,g-pj_<br>_oy_|\n|Energy equation|_Hs _||_has(Tg-Ts) + RH2QH2+RC0Qa _|\n|Solid species<br>equations|**\"W>,**<br>Fe|0<br>0|**-jMFe]03CRH]+40) **<br>**|M F e(4 2+4o)**|\n\n\n\n###### **Solution Method** \n\nThe following method is applied for the simulation. Gridgen exports the grid of the whole computational domain for FLUENT and exports the grid of zone D for PHOENICS and thus the two package could be ensured to have mesh elements in zone A with the same sizes and the same positions. The gas-flow model which covers the whole computational domain is solved using FLUENT while the solid-flow model which only covers domain D is solved using PHOENICS. They share the grid elements in zone D which are of the same sizes and the same positions. The \n\n405 \n\ntwo packages ran on two networked work stations simultaneously and are linked together by data exchange on zone D for updating source items of both models. Each simulation runs until the non-dimensional residuals of the continuity equations of both gas phase and solid phase reached the convergence criterion of 0.0001. \n\n###### **Results and Discussion** \n\n###### Validation \n\nCold model experimental results[4] were used to validate the CFD model. Properties of the iron fine ore for experiments could be referred to Reference 4 and the fluidization gas was air. The air supply rate was 40 through 60 m<sup>3</sup> /h, which corresponded to the gas superficial velocity was 0.5 through 0.9 m/s. The solid feed rate was 240 g/min. It is found in the experiments that when the gas superficial velocity is less than 0.5 m/s, the ore fines layers keep still on the perforated plates and when it is more than 0.9 m/s, the solid flow becomes uncontrollable and channeling would happen near the up-ends of the perforated plates. Figure 2 shows a comparison between the experimental data reported by and the predictions of the present CFD model. It indicates a good agreement be"}, {"page": 281, "text": "tween the experimental data and the theoretical predictions. Simulation results still show that pressure drops on all perforated plates are nearly equal. Pressure drop is mainly due to the solid layer and is negligible in the space between two neighbored perforated plates. \n\n\n\n<!-- Start of picture text -->\n500<br>simulation<br>400  experiment<br>to<br>CL<br>£300<br>£ 200<br>K - ; ^ >  \\ - 0 \" -A<br>o ^ - ^  A ^<br>£ 1 0 0<br>0 0.5  0.6  0.7  0.8  0.9  1.0<br>Gas  superfical velocity/(m/s)<br>Comparison of pressure drop per perforated plate between<br><!-- End of picture text -->\n\n###### Hot Case Study \n\nThe reducing gas for simulation is the product of co-gasification of coal and methane. It's a mixture of H2: 45%, H 20: 1.0%, CO: 45% ,C02: 1.0% andN 2 : 8.0% namely Syngas. Operation conditions for the simulation are : For gas, its supply rate is 44.0 m<sup>3</sup> /h and its inlet temperature 1073K; for ore fines, its feed rate is 240g/min and its inlet temperature 300K. The mass composition of the iron ore fines is assumed to be: Fe2Ы3: 90%, A12Ы3: 7%, Si0 2 :3%. \n\n406 \n\nGas Phase Behavior Hot state simulation results showed the gas flow pattern (stream lines) was similar to that under cold state. Figure 3(a) gives gas pressure profile under hot state. The total pressure loss of gas phase in the reactor under hot state is some 80 Pa less than that under cold state though gas supply rate is increased to 44 m<sup>3</sup> /h. This difference is mainly due to that pressure drops on the top two plates are 50 Pa and 70 Pa respectively and are far less than the average pressure drop per plate, 85 Pa under the cold state. Pressure drops on the lower three plates are nearly equal to their counterparts under cold state. Gas temperature profile under hot state is given in Figure 3(b). Total gas temperature drop is about 600 K in the reactor and gas temperature drop is about 200 K on the top plate and on the bottom plate and is about 70 K on the middle three perforated plates. Profiles of CO and H2 mole fractions are shown in Figs. 3(cd). CO and H2 exhibit very different behaviors. CO continuously reacts with the iron ore fines on the perforated plates except the top one; its mole fraction deceases from 0.45 at the bottom to 0.29 at the top. H2 reacts with iron ore fines mainly on the bottom perforated plate but reacts little as the gas flows through the other four plates; its mole fraction deceases from 0.45 at the bottom to 0.37 at the top. Utilization rate of the gas reduction potential is about 27 %. \n\nSolid Phase Behavior For simplicity, to evaluate the reduction and heating efficiencies of the ore fines in the reactor, variations of reduction fraction and temperature of the solid phase along the middle stream line of the solid phase are considered and are shown in Figure 4. Zero increase intervals on solid temperature line and reduction fraction line reflect ore fines flowing through flowing-down channels. From Figure 4, it could be seen that the fi"}, {"page": 282, "text": "nal reduction fraction reaches 0.70 and the final solid temperature 900 K. Temperature and reduction fraction of the ore fines increase as the ore fines flow downward. Some 90% of the reduction takes place on the lower three plates and the reduction on the top plate could be negligible. The solid temperature increases from 300 K to 700 K when the ore fines flow through the top two plates and increases from 700 K to 900 K when they flow through the others. It could be concluded that the higher two plates mainly play a role of preheating the ore fines and the lower three plates play a role of reducing the ore fines besides the role of heating the ore fines. A combination analysis of gas behavior and solid behavior shows that the top two plates in the reactor could be saved. There are two reasons: (l).pressure drops on these two plates are less than those on the others under hot state and this would make the reactor difficult to control;(2).Function of these two plates for the solid phase is mainly preheating and this could realized by other means. \n\n407 \n\n\n\nFigure 3. Gas behavior under hot state \n\n(A) Pressure profile, (B) Gas temperature profile, (C) H2 mole fraction profile, (D) CO mole fraction profile \n\n\n\n<!-- Start of picture text -->\n900 r  0.7<br>1  II  III  VI<br>800- 0.6<br>CD  7nn  0.5<br>m  04  o (0<br>(l)  i >  R00  0.3  c o<br>■o (- a>  500  0.2 ■o  o  _><br>o  400  0.1  a:  (I)<br>300 L  0.0<br>0.0 0.3 0.6 0.9 1.2 1.5 1.8 2.1 2.4<br><!-- End of picture text -->\n\nFigure 4. Variations of solid temperature and reduction fraction along the middle solid stream line \n\n**Conclusions** \n\nA new 2D computational fluid dynamic (CFD) model has been developed for gaseous reduction of iron ore fines in the multilayer moving-fluidized bed. Simulation results of cold state are compared with the experimental ones and the agreement between them is satisfying. Numerical simulation of gaseous reduction of iron ore fines using syngas disclose that under the given \n\n408 \n\nsimulation conditions, the higher two plates play a role of preheating the ore fines and the lower three plates play a role of reducing the ore fines. The optimum design of the proposed multilayer moving-fluidized bed is the reactor installed with three inclined perforated plates. \n\n###### **Acknowledgment** \n\nThis research is supported by National Natural Science Foundation of China under Project No. 51144010 \n\n###### **References** \n\n1. J. L. Schenk, \"Recent Status of Fluidized Bed Technologies for Producing Iron Input Materials for Steelmaking,\" _Particuology,_ 9(2011), 14-23. \n\n2. H.Q. Tang, Z.C. Guo, Z. L. Zhao, \"Phosphorus Removal of High Phosphorus Iron Ore by Gas-based Reduction and Melt Separation,\" _Journal of Iron and Steel Research, International,_ 17(2010), 1-6. \n\n3. N. S. Srinivasan, \"Reduction of Iron Oxides by Carbon in a Circulating Fluidized Bed Reactor,\" _Powder Technology,_ 124(2002), 28-39. \n\n4. Z. C. Guo, M. Tokuda, \"Flow Behavior in Z-path Fluidized-moving Bed with "}, {"page": 283, "text": "Inclined Perforated Plate,\" _Journal of Iron and Steel Research International,_ 9(2002): 19-24. \n\n409 \n\n**4th** International Symposium on High-Temperature Metallurgical Processing _Edited by: Tao Jiang, Jiann-YangHwang, Phillip J. Mackey, Onuralp Yucel, and Guifeng Zhou TMS (The Minerals, Metals & Materials Society), 2013_ \n\n###### DEFORMATION SIMULATION OF COPPER PLATES OF SLAB CONTINUOUS CASTING MOLD \n\nXiang-ning Meng ' , Wei-ling Wang , Miao-yong Zhu , Ryosuke O. Suzuki \n\nSchool of Materials & Metallurgy, Northeastern University; 3-11 Wen Hua Rd.; Shenyang, Liaonmg, 110819, P. R. China Faculty of Engineering, Hokkaido University; Kita-13 Nishi-8, Sapporo, Hokkaido, 060-8628, Japan \n\nKeywords: Slab continuous casting, Mold, Deformation of copperplates, Cooling structure, Finite element analysis \n\n###### **Abstract** \n\nA finite-element thermal-stress model of continuous casting mold is conducted to predict deformation of copper plates and its change with different cooling structure. The results show that deformation behavior of copper plates is mainly governed by cooling structure and thermalmechanical conditions, deformation amount is related to structure geometry, and a small deformation mutation occurs in cooper-nickel boundary due to different properties. The maximum deformation of hot surface centricities of wide face locate at 100 mm below meniscus and that of narrow face locate at meniscus and terminal of water slots and significant curvature fluctuations on both sides of copper-nickel boundary. The maximum deformation of centricities is increased up to 0.05 mm with thickness increment 5 mm of copper plates, and maximum deformations are only depressed 0.01 mm and 0.02 mm with increments of 1 mm nickel layer thickness and 2 mm water slot depth respectively. \n\n###### **Introduction** \n\nIn conventional continuous casting of steel, a large amount of sensible and latent heat of molten steel dissipate in primary cooling zone and make continuous casting mold under enormous heating load giving rise to thermal stress, deformation, high-temperature fatigue and creep not only depress mold life-span, but reduce casting stability ' . Many studies focused more on heat transfer, solidification and shrinkage of solidifying shell to provide inverse proposals for optimizing cooling system and even designing new taper of mold ' ' , but it is generally useless to those of having been manufactured or being put into production. Therefore, mold-related forward problems show necessity to be discussed deeply, and stress and deformation distributions based on special thermal conditions in mold should be analyzed in order to explore suitable cooling structure of mold directly. Samarasekera et al. ' ' examined heat flow and distortion of two-dimensional longitudinal sections and investigated effect of cooling water velocity, copper plates thickness and carbon content on formation of rhomboidity and longitudinal corner cracks. O'Connor et al. ' ' developed a three-d"}, {"page": 284, "text": "imensional mathematical model to compute thermo-mechanical state in thin-slab mold and calculated temperature and deformation of mold wall to assess roles of various process parameters on impacting mold life. Thomas et al. ' ' predicted temperature, distortion and residual stress in mold and indicated increased distortion requires increased remachining, which reduces mold life and increased residual stress increases the probability of a catastrophic crack failure. Park et al. ' ' determined heat-flux profiles in funnel-shaped and parallel thin-slab molds based on an inverse heat conduction model and thermocouple temperature measured in-plant and put them into three- \n\n411 \n\ndimensional finite-element thermal-stress model to predict temperature, distortion and residual stress of mold wall. Koric et al. ' ' focused on prediction of temperature, distortion and residual stress in mold and in particular to clarify that mold life is significantly affected by temperature and its rigidity, but little effect by mechanical including clamping force, bolt prestress, friction and ferrostatic pressure. Meng et al. ' ' predicted temperature and thermal stress in a slab mold and analyzed effect by cooling system geometry and casting speed quantitatively. In present study, a three-dimensional finite-element thermo-mechanical model with type-switched element is transformed from previous heat-transfer finite-element model ' , and mold deformation is simulated in order to shed light on thermo-mechanical behavior with special thermal conditions and different mold geometry at high casting speed. \n\n###### **Mathematical Models** \n\n###### Finite-Element Entity Model \n\nIn previous research discussed temperature calculation of mold copper plates ' , a threedimensional physical entity model following design diagram has been established according to geometry shown in Figure 1 (a) and Figure 1 (b). In present study, entity model is transformed into a new thermo-mechanical model for stress-strain finite-element analysis and meshed using three-dimensional 10-node tetrahedral thermal solid element. In order to simulate stress and deformation of hot copper plates of slab mold, following assumptions have been made: (1) perfect bonding exist between hot copper plates and steel backup plates, and internal stress caused by bolts connection is neglected, (2) properties of thermal and mechanical of hot copper plates and steel backup plates are isotropic, (3) physical properties such as density and heat capacity of materials change little with temperature, and thermal conductivity is dependent on temperature, (4) steel backup plates is of relative low-temperature and high rigidity then assumed to be elastic only and hot copper plates is modeled as a bilinear elastic-plastic material and (5) copper and steel follow von Mises yield criterion as common metal materials, and unit deformation of metals is caused by equivalent stress from deviator strain energy. \n\n\n\n<!-- Start of picture text"}, {"page": 285, "text": " -->\nFlash chrome layer - , , 500 _ Nickel layer  plate Copper  _Deep water slots -*■ 100 66  _  -  bolts Steel  water slots Shallow<br>T- i:' ' :.   :\".■\".-v  ^ . . . . . . . . . : о s f  I T ; . . . v . - - :  ■i j j ' . , V T  ■!! -  ■[■ ^   :  ■■- . . - : y : t - r ■■',,.. ■ .  T ,<br>- •- • 850900 »- i i  _ ■: .  . ' . . . . . - . - / - ' - _ v _ . '-, _  ci<br>Copper plate  Flash chrome layer<br><!-- End of picture text -->\n\n(a) \n\nFigure 1. Schematic representation of physical model of slab continuous casting mold (a) longitudinal sections of mold copperplates (b) transverse sections of water slots \n\n###### Stress-Strain Model \n\nSince steel backup and hot copper plates are assumed to exhibit thermo-elastic and -elasticplastic respectively, isotropic linear elastic stress-strain relation can be solved by constitutive equation (1) using finite element method. \n\nCT, = 2£1£i + _Sts [L2ea -_ (2i, + 3L2 _)ЯAT]_ (1) \n\n412 \n\nWhere, цy is stress, Pa, _L\\_ and _L2_ are Lamй coefficients for steel and copper materials respectively, (5y is Kronecker delta, _so._ is normal strain, is thermal expansion coefficient, °C\" and £ij is total strain includes not only elastic strain and thermal strain, and also plastic strain because temperature gradient is usually large enough to induce plastic deformation. \n\n\n\nWhere, ee, et and ep are elastic, thermal and plastic strains respectively, £0 is effective strain, _S§_ is deviatoric stress tensor, _ay_ is yield stress, Pa, _E_ is Young modulus, Pa and£\"t is linear hardening slope, Pa. \n\n###### **Results and Discussion** \n\n###### Normal Deformation \n\nThe deformation of hot surface of mold copper plates is shown in Figure 2. Where positive and negative represent displacement toward and outward casting steel respectively. The deformation of copper plates of wide face is more uniform than that of narrow face, not only is subject to significant impact from shell shrinkage and air gap, but also because both side surfaces of narrow face are clamped by wide faces, and energy unable to be released. The most of copper plate of wide face expand toward casting steel and separated into six local regions near meniscus by water slots. The maximum deformations corresponding to positions of fastening bolts, up to 0.34 mm and below meniscus 100 mm. The deformation is gradually reduced from off-meniscus region to mold exit, while relatively low deformation corresponds to water slots also makes displacement curves wave-like, moreover, deformation is increased at water slot terminals, up to 0.15 mm, subsequently decreased to about 0.08 mm at mold exit. Also, deformation in corner region is low and presents small negative displacement is about -0.008 mm adjacent to narrow face. Although extrusion from narrow face is resisted by normal expansion and rigidity of copper plate of wide face, most of region covered by side surface of narrow face showed small and even deformation from 0.01 mm to 0.05 mm toward casting steel, and that maximum 0."}, {"page": 286, "text": "06 mm is still below meniscus 100 mm corresponding to positions of maximums on hot surface. In addition, a triangular region with negative deformation occurs from bottom to mold exit, and maximum is up to -0.13 mm. Similarly, a small region of negative deformation with maximum -0.1 mm formed at corner of mold exit, most of deformation of narrow face is positive and gradually declined along casting direction except rebounded at water slot terminals, of which maximum occurs in meniscus midst is about 0.4 mm and higher than that of wide face. \n\n413 \n\n\n\nFigure 2. Deformation on hot surface of mold copperplates (a) wide face (b) narrow face \n\n###### Effect of Cooling Structure \n\nThe effect of thickness of mold copperplates on deformation of hot surface centricities is shown in Figure 3. The maximum occurs in position 100 mm below meniscus in wide face, while two peaks appear in narrow face including not only below meniscus, but also at copper-nickel boundary. The deformation is increased with thickness of copper plates and greater thickness leads to significant increment. The maximum deformations are promoted 0.03 mm and 0.06 mm in wide face and 0.03 mm and 0.05 mm in narrow face when thickness of copper plates is increased from 30 mm to 35 mm and from 45 mm to 50 mm, respectively. The high profile curvature in meniscus and near water slot terminals reveals that primary cooling and heat flux have greater impact on deformation of copper plates. However, property difference of copper and nickel has little effect on deformation, and a small protrusion appears at copper-nickel boundary with thin copper plates and only becomes apparent with thickness of 45 mm or more. \n\n\n\n<!-- Start of picture text -->\n900<br>I  800<br>30 mm<br>700<br>1  35 mm<br>R SOU  40 mm<br>45 mm<br>500<br>1  50 mm<br>400 -<br>!  300<br>g  200 .<br>a  a  100  '-..<br>0 r  i<br>000  005  010  015  020  0 25  0 30  0 35 0-40  0.05  0.10  0.15  0.20  0.25  0.30  0.35  0.40  0.45<br>Displacement, mm  Displacement, mm<br><!-- End of picture text -->\n\nFigure 3. Displacement with different thickness of copperplates (a) wide face (b) narrow face \n\nThe effect of thickness of nickel layers on deformation of hot surface centricities is shown in Figure 4. The nickel layer is too thin to affect deformation of copper plates significantly, and almost no impact on wide face, while similar is that impact on narrow face is still relatively obvious. The deformation is reduced with thickness of nickel layers in region above copper- \n\n414 \n\nnickel boundary, subsequently with a gradual rise along casting direction, and then increased with thickness of nickel layers after reaches 100 mm below boundary until cooling slot terminals. The maximum decline of 0.01 mm with thickness increment 1 mm appears in upper mold portion adjacent to boundary, not only due to cooling and clamping, but also attributing to higher hardness and geometry change of nickel layers. Thus, suitable thickness of nickel layers is necessa"}, {"page": 287, "text": "ry in order to prevent excessive wear between mold wall and solidifying shell and restrict deformation curvature at copper-nickel boundary. \n\n\n\n<!-- Start of picture text -->\n0.15  0.20  0.25  0.05  0.10  0.15  0.20  0.25  0.30  0.35  0.40  0.45<br>Displacement, mm  Displacement, mm<br><!-- End of picture text -->\n\nFigure 4. Displacement with different thickness of Ni-layers (a) wide face (b) narrow face \n\nThe effect of depth of cooling water slots on deformation of hot surface centricities is shown in Figure 5. The deformation is reduced with depth of water slots because effective thickness of copper plates is thinned and cooling zone is increased, especially under condition of constant water flow and total heat. The maximum deformation is 0.02 mm with depth increments 2 mm of deep and shallow water slots and occurs below meniscus 100 mm on wide face and in vicinity of copper-nickel boundary on narrow face respectively. Although more heat would be carried away, deeper slot makes its root closer to hot surface of copper plates, and then nuclear boiling of cooling water is easily caused to weaken cooling capacity, as well as stress concentration and incrustation scale are also intensified. Therefore, design rationality of current depth is confirmed to a certain extent because deformation of copper plates is not reduced significantly with deeper water slots. \n\n\n\n<!-- Start of picture text -->\n0.00  005  0.10  0.15  0.20  0.25 0 30 0 35  0.05  0.10  0.15  0.20  0.25  0.30  0.35<br>Displacement, mm  Displacement mm<br><!-- End of picture text -->\n\nFigure 5. Displacement with different depth of cooling water slots (a) wide face (b) narrow face \n\n415 \n\n###### **Conclusions** \n\n1. The deformation of copper plates presented specific regularity subject to cooling structure, mold geometry and heat-transfer conditions and maximums are 0.34 mm and 0.4 mm on wide and narrow face respectively and appeared in meniscus. \n\n2. The deformation is increased with thickness of copper plates. The primary cooling and heat flux have greater impact on deformation, while property difference of copper and nickel has little effect. \n\n3. The nickel layer is too thin to affect deformation significantly, and almost no impact on wide face. The maximum decline of 0.01 mm with thickness increment 1 mm appears in narrow face adjacent to copper-nickel boundary. \n\n4. The deformation is reduced with depth of cooling water slots, and maximum is 0.02 mm with depth increments 2 mm of deep and shallow water slots. The current design of water slots is reasonable. \n\n###### **Acknowledgements** \n\nThe authors are grateful to National Natural Science Foundation of China (51004031) and National Outstanding Young Scientist Foundation of China (50925415). Dr. Meng especially thanks JSPS Fellowship. \n\n###### **References** \n\n**1.** B. G. Thomas, \"Issues in Thermal-mechanical Modeling of Casting Processes\", _ISIJ International,_ 35 (6) (1995), 737-743. \n\n2. X. N. Meng, et al., \"Mechanism of Explain"}, {"page": 288, "text": "ing Liquid Friction and Flux Consumption during Non-sinusoidal Oscillation in Slab Continuous Casting Mould\", _Canadian Metallurgical Quarterly,_ 50 (1) (2011), 45-53. \n\n3. J. K. Park J K, et al., \"Thermal and
