Repository: NDDev-Technocracy-OpenNetwork/hack-2026-nornickel-knot

> **DEPRECATED.** This repository is archived and no longer maintained.
> It is kept read-only for reference; its GDS anchor records
> `lifecycle: archived` under `portfolio:archived-projects`.

# Nornickel Scientific Knot

Живая карта знаний R&D для горно-металлургической отрасли: система превращает архив отчётов, статей, презентаций и экспериментальных материалов в типизированный граф знаний, а затем отвечает на вопросы естественным языком с источниками и страницами первоисточников.

Проект подготовлен командой **Harmonic Labs** для **Норникель AI Hack 2026**, трек **«Научный клубок»**.

File: data/parsed/Материалы конференций/Flotation_Plant_Optimisation_S25.json (part 22 of 32)
10** – S 2p spectra for 2-mercaptobenzothiazole adsorbed on galena determined at different photon energies (Szargan _et al_ , 1997). \n\nthe cross-section ratio is 4.4:1, so that now the S 2p spectrum is much more intense than the Pb 4f, and it can be difficult to extract chemical information from the Pb 4f peaks. However, at a photon energy of 250 eV, the cross-section ratio is close to 1:1 while both S 2p and Pb 4f photoelectrons remain quite surface sensitive. \n\nA major advantage of the ability to tune the photon energy is that X-ray absorption spectroscopy (XAS) becomes feasible. For surface science and/or for the soft X-ray region, it is the near-edge structure in the X-ray absorption spectrum that is of interest. \n\n###### **Near-edge X-ray absorption fine structure (NEXAFS) spectroscopy** \n\nNEXAFS spectroscopy (Stцhr, 1992), also known as X-ray absorption near-edge structure (XANES) spectroscopy, can be a powerful surface and near-surface characterisation technique in its own right, but is even more powerful when it complements XPS or SXPS data. The fine structure that is observed in XAS can extend to several hundred eV above the absorption edge, but it is the structure in the near-edge region, typically 20 eV above the absorption edge, rather than the extended structure that is of more interest for flotation-related systems because in the soft X-ray range there will almost certainly be interference from other absorption edges in the extended structure region. Notwithstanding the demonstrated value \n\n**281** \n\nFLOTATION PLANT OPTIMISATION  |  SPECTRUM SERIES 25 \n\n**ALAN BUCKLEY** \n\n\n\n<!-- Start of picture text -->\nPb 4f<br>S 2p<br>165 160 155 150 145 140 135<br>Binding Energy (eV)<br><!-- End of picture text -->\n\n**FIG 11** – S 2p/Pb 4f"}, {"page": 276, "text": " spectrum from galena determined at a photon energy of 1487 eV. \n\nof NEXAFS spectroscopy in flotation research, the technique has been deemed too specialised to be included in this Metallurgical Guide, and interested readers are encouraged to refer to relevant journal reports (eg Goh _et al_ , 2006a, 2008). \n\n###### **Static secondary ion mass spectrometry (static SIMS)** \n\nConventional XPS is the surface chemical characterisation technique most likely to be found in a surface science laboratory, and if there is another instrument in that laboratory to augment the XPS equipment, it is likely to be a secondary ion mass spectrometer. In secondary ion mass spectrometry, a primary beam of positive ions incident on the surface of a specimen ejects positive ions, negative ions, electrons and neutral species, and the mass-to-charge ( _m/z_ ) ratios of those positive and negative secondary ions are determined (Briggs and Seah, 1990b; Benninghoven, 1994). The primary beam can consist of inert gas ions, or more typically ions such as<sup>69</sup> Ga<sup>+</sup> or<sup>197</sup> Au<sup>+</sup> from a liquid metal ion gun source. Those ions can be quite energetic, 25 keV being not unusual, and SIMS is an inherently destructive technique. SIMS can be static or dynamic. In dynamic SIMS, the primary ion dose on the specimen is high, and the surface and subsurface layers of the specimen are progressively sputtered or etched to provide steady-state elemental composition information as a function of depth below the original surface. The information is not chemical, as the ion beam can alter the chemical species in the material underlying the layers removed by selective sputtering. In static SIMS, the total ion dose on a specimen area analysed is limited to less than 10<sup>13</sup> ions.cm<sup>-2</sup> , so that statistically, no primary ion hits the same part of the surface twice. Thus, static SIMS is no less destructive than dynamic SIMS; the fundamental difference is that only the outermost surface layer that has not been damaged previously by the ion beam is analysed in static SIMS, and hence static SIMS is highly surface sensitive. Typically, a primary ion beam of diameter ~0.2 μm would be rastered over a 150 Ч 150 μm area of a specimen surface. In static SIMS, the secondary ion _m/z_ is usually determined by means of a time-of-flight mass analyser, in which case the technique \n\n**282** \n\nFLOTATION PLANT OPTIMISATION  |  SPECTRUM SERIES 25 \n\n**CHAPTER 9  |  SURFACE CHEMICAL CHARACTERISATION FOR FLOTATION PLANT OPTIMISATION** \n\nis called ToF-SIMS. The technique is a UHV-based one, but surprisingly, not all spectrometers have the facility to cool the specimen before and during analysis. In ToF-SIMS, the primary ion source is operated in pulsed mode, and a typical repetition rate of 5 kHz gives a mass spectral range to _m/z_ 1440 with resolution of at least 0.05. \n\nThere are several general comments that should be made about static SIMS. The first is that the pr"}, {"page": 277, "text": "imary ion beam usually ejects more neutral species than ions; consequently, there is no necessary relationship between the abundance of an ion peak at a particular _m/z_ and the surface concentration of the species giving rise to that peak. Some ions are more stable than others, and for a given specimen, the intensities of peaks from more stable ions are expected to be greater than the intensities of peaks from less stable ions. In particular, some species are more stable as positive ions than negative, or vice versa, therefore it is almost always better to determine both positive and negative secondary ion mass spectra. For an organic adsorbate such as a collector, it is possible that only collector fragment ions will be detected rather than the parent ion (of mass equal to the complete collector radical). In practice, and with good reason, it is assumed that negligible interaction of ions occurs between ejection and detection, so that if a substantial ion of a species is detected, then that species is most probably present at the specimen surface as a discrete entity or as a fragment of a larger entity. The exception to this assumption is the loss or gain of hydrogen. Hydrogen is often a common constituent of the vacuum in the vicinity of a material under primary ion bombardment, and it is not unusual to observe both positive and negative ions that have an _m/z_ one or two atomic mass units (amu or Da) greater than expected. These observations are not artefacts of an incorrectly calibrated _m/z_ scale, but it is important that the mass scale is calibrated across as much of the range as possible with ions of unambiguous _m/z_ . Indeed, mass scale calibration is a critical aspect of ToF-SIMS when fragment identification is required, and when calibration difficulties are exacerbated by mineral specimens being rough at the μm level. Most organic fragment ions of unambiguous identity, such as CH3+, C2H5+, C3H7+, CH⁻ or C2H⁻, have low mass values, in which case extensive extrapolation is required in order to determine the mass values of large ions. Elemental ions such as Cl<sup>⁻</sup> or K<sup>+</sup> would normally be available too, but it is generally accepted that if molecular ions are of primary interest, atomic ions are best avoided in the calibration procedure, and it is presumed that the same advice would apply to organometallic secondary ions. ToF-SIMS mass calibration difficulties have been discussed by Green, Gilmore and Seah (2006). \n\nAs explained below, the unambiguous identification of some ions can require high _m/z_ resolution, however, for most of the ions encountered in systems related to mineral flotation, an _m/z_ resolution of 0.05 is usually sufficient. The identification of metal-containing ions is often facilitated by the diagnostic stable isotopic ratio that is reflected in the cracking pattern. For example, as can be seen in Figure 12, Cu-containing ions give rise to doublets with components of intensity ratio approximately "}, {"page": 278, "text": "2:1 separated by 2 amu reflecting the<sup>63</sup> Cu to<sup>65</sup> Cu ratio of 69:31, and Ag-containing ions produce doublets with components of approximately equal intensity separated by 2 amu reflecting the<sup>107</sup> Ag to<sup>109</sup> Ag ratio of 52:48. Ions containing a single Pb give rise to triplets of intensity ratio ~1:1:2 separated by 1 amu because the<sup>206</sup> Pb to 207Pb to 208Pb ratio is 24:23:52. The natural abundance of the 204Pb isotope is only 1.48 per cent. Identification of a peak at _m/z_ 28, on the other hand, would require a mass resolution better than 0.05, as CO would be at _m/z_ 27.995 and C2H4 would be at _m/z_ 28.031. \n\nSecondary ion mass spectra are usually tedious to interpret, but they can contain chemical bonding information, and some of the findings from static SIMS data for sulfide mineral/ collector systems have been surprising. For example, it is evident from Figure 12 that Cu(DTP)2– \n\n**283** \n\nFLOTATION PLANT OPTIMISATION  |  SPECTRUM SERIES 25 \n\n**ALAN BUCKLEY** \n\n\n\n<!-- Start of picture text -->\nS<br>A 3.5 DTP – 0.08 Cu(DTP)H _ 0.10 Cu(DTP)2<br>3.0 0.06<br>2.5<br>2.0 0.04 0.05<br>1.5<br>1.0 0.02<br>0.5<br>0.0 0.00 0.00<br>185 190 248 250 426 428 430 432 434 436 438 440<br>1.2 0.06 0.10<br>1.0<br>0.8 0.04<br>0.6 0.05<br>0.4 0.02<br>0.2<br>63 79 95 111 0.0 0.00 0.00<br>185 190 248 250 426 428 430 432 434 435 436 440<br>–<br>B 0.008 Ag(DTP)H – 0.05 Ag(DTP)2<br>0.006 0.04<br>0.004 0.03<br>DTP – 0.002 0.02<br>185 0.000 0.01<br>0.00<br>292 294 472 474 476 478 480 482<br>0.06 0.04<br>0.04 0.03<br>0.02<br>0.02 0.01<br>0.00 0.00<br>292 294 472 474 476 478 480 482<br>0 100 200 300 400 500<br>m/z<br>S – DTPCu2<br>S – DTPAg2<br><!-- End of picture text -->\n\n**FIG 12** – Negative secondary ion mass spectra for monolayer (upper spectrum) and multilayer (lower spectrum) diethyl dithiophosphate (DTP) adsorbed on (A) chalcocite and (B) silver sulfide. \n\nions were detected for multilayer diethyl dithiophosphate (DTP) adsorbed on chalcocite, but not for monolayer coverage. This observation suggested that the multilayer species might either be, or contain, Cu(DTP)2, which was not expected as XPS data had indicated that the multilayer species was (CuDTP)n. The data from both techniques could only be rationalised if the Cu(DTP)2 ions arose from contiguous CuDTP molecules adsorbed at the surface, or if - the multilayer was predominantly CuDTP but Cu(DTP)2 was a minor component. The Cu L3 edge NEXAFS spectrum is particularly sensitive to the presence of Cu(II) (Pattrick _et al_ , 1997; Goh _et al_ , 2006b), and a small Cu(II) peak was discernible in the Cu L3-edge NEXAFS spectrum for multilayer DTP on chalcocite, an observation consistent with the presence of a small concentration of Cu(DTP)2 (Goh _et al_ , 2006c). The situation for DTP adsorbed on silver sulfide was similar, and fortuitously because of the presence of the low concentration of Cu or Ag dithiolate in the multilayer, it was concluded that differentiation "}, {"page": 279, "text": "of monolayer and multilayer coverage by static SIMS alone would be expected for all thiol collector/sulfide systems. \n\n###### _Deduction of chemisorbed collector bonding from static SIMS spectra_ \n\nThe interpretation of the static SIMS spectra from DTP adsorbed on chalcocite was predicated on the assumption that substantial secondary ions reflect fragments of the chemical species actually present at a conditioned mineral surface prior to impact by primary ions, rather than fragments from a scrambled primary ion impact zone. The question is whether such an assumption is always justified. In static SIMS, the sputtering of material from a surface results from a collision cascade initiated by the impact of a primary ion. For an organic adsorbate such as a collector, there is evidence to support the view that mostly atomic and non-characteristic \n\n**284** \n\nFLOTATION PLANT OPTIMISATION  |  SPECTRUM SERIES 25 \n\n**CHAPTER 9  |  SURFACE CHEMICAL CHARACTERISATION FOR FLOTATION PLANT OPTIMISATION** \n\nsmall organic fragments are generated in the central impact region, but immediately outside this impact region, more extensive fragments that might have undergone some structural rearrangement are produced. Further away from the impact region, the energy available for rearrangement is lower, so that larger and minimally rearranged fragment ions (and even parent ions) might be expected. On this basis, it might be anticipated that the larger secondary ions should better reflect species present at the surface prior to primary ion impact and hence be diagnostic. However, the larger the secondary ion, the greater the need to extrapolate the mass range calibration, which means that the more relevant a secondary ion, the more uncertain would its measured _m/z_ value be. Extended mass range calibration is particularly difficult for mineral specimens that are rough at the μm level, which is the case for all but polished single piece specimens. Thus, while static SIMS can complement XPS for determining the chemical bonding arrangement of a collector adsorbed at a mineral surface, it is unlikely to be able to establish the bonding independently of XPS. For a multiphase mineral, on the other hand, static SIMS can provide surface _atomic_ information with high sensitivity that can reveal to which mineral phase a collector is chemisorbed. \n\n###### _Static SIMS imaging_ \n\nBecause of the relatively small primary ion beam spot size, ToF-SIMS imaging is feasible to determine the distribution of a particular species across the surface of particles from a flotation pulp sampled as described near the beginning of this chapter. In a typical application, Hart, Biesinger and Smart (2006) discuss 256 Ч 256 pixel secondary ion images (with a secondary ion mass spectrum at each pixel) covering 100 Ч 100 μm areas of a slurry sample pressed into indium foil, and the statistical methods used to identify the different mineral phases present. \n\nStatic SIMS imaging has also been used to deter"}, {"page": 280, "text": "mine the contact angle of a mineral in a flotation system. Brito e Abreu, Brien and Skinner (2010) correlated the contact angle of chalcopyrite conditioned in Na dicresyl DTP ([C7H7O]2PS2Na) solution at pH 10 with<sup>69</sup> Ga<sup>+</sup> static SIMS analyses. The chalcopyrite was relatively pure apart from an aluminosilicate phase. Chalcopyrite particles in the size range 20–210 μm, for which contact angles were measured by the Washburn method, and large polished plates of similar chalcopyrite were investigated. High spatial resolution, but relatively low _m/z_ resolution, 256 Ч 256 pixel mass spectral images were obtained. Multivariate statistical techniques were used to analyse the abundances of selected positive ions (Na, Al, Si, K, Ca, Fe, Cu, Mg, S2) and negative ions (O, secondary ions from species that had the greatest influence on the contact angle. Principal OH, F, S, SH, Cl, SO2/S2, FeO, FeOH, FeOOH, SO3, CuO, and C7H7O) in order to identify component analysis enabled the identification of three negative secondary ions that correlated strongly and linearly with the average measured contact angle; Sinfluence, and O⁻ with a negative influence. Multiple linear regression was applied to derive<sup>-</sup> and C7H7O⁻ with a positive an equation for calculating the contact angle using this set of three negative secondary ion abundances normalised to the total negative ion yield. Using that equation, the distribution of contact angles within the flotation feed, concentrate and tail fractions could be determined, enabling the impact of variables such as collector concentration on the hydrophobicity and floatability of the chalcopyrite particles to be studied. \n\nThe correlation between static SIMS data and measured contact angles was extended to single mineral batch flotation behaviour by Brito e Abreu and Skinner (2011) for chalcopyrite conditioned for 1 min in 2 and 30 g/t dicresyl DTP, and a real chalcopyrite ore was also investigated. The SIMS analyses showed that the contact angle distributions were not necessarily the same for different size fractions, and that the hydrophobicity ranges of \n\n**285** \n\nFLOTATION PLANT OPTIMISATION  |  SPECTRUM SERIES 25 \n\n**ALAN BUCKLEY** \n\nconcentrate and tail fractions overlapped to some extent for all samples investigated. Although oxidation products such as FeO and FeOOH contributed to the variation in chalcopyrite surface chemistry, they were not correlated with the contact angle. To date, a similar approach to contact angle determination has not been applied to other valuable sulfide minerals or to pyrite, though fundamental work on the quartz-silane system (Brito e Abreu and Skinner, 2012) suggests the methodology could be extended to different collector-mineral systems. \n\n###### **Scanning tunnelling microscopy (STM) and atomic force microscopy (AFM)** \n\nScanning probe techniques can be useful in a research context, but are not widely applicable for identifying and solving flotation plant proble"}, {"page": 281, "text": "ms. Scanning force microscopy lacks chemical specificity, but it is useful for monitoring changes in surface morphology following collector adsorption. It is capable of high spatial resolution provided there is a relatively flat, ~10 μm, region on the mineral surface, and the specimen can be at atmospheric pressure. Examples of the application of scanning probe techniques in sulfide mineral flotation research have been described by Smart _et al_ (2003). \n\n###### **Infrared (IR) reflection spectroscopy** \n\nAlthough the penetration depth of IR radiation is of the order of its wavelength, ie ~1 μm, effective sub-monolayer sensitivity for IR spectroscopy may be possible for adsorbates such as collectors on mineral substrates when no more than submonolayers are adsorbed. The two main IR reflection techniques are the well-known attenuated total reflectance (ATR) and the less well-known but potentially more powerful external reflection spectroscopy (ERS), also known as reflection-absorption spectroscopy. Application of ERS for investigating the interaction of collectors with sulfide mineral surfaces has been described in detail by Mielczarski and coworkers (Mielczarski, Mielczarski and Cases, 1996; Mielczarski and Mielczarski, 2005) and the underlying theory for non-metallic substrates has been treated by Buontempo and Rice (1993). The spectra can be obtained using an FTIR spectrometer equipped with a polariser before the sample to provide a p- or s-polarised beam, and a mercury cadmium telluride (or similar) detector. The reflected intensity from the mineral/adsorbate interface as a function of wavelength is usually normalised by the reflected intensity from the adsorbate-free surface. \n\nThere appears to be two disadvantages of ERS for sulfide flotation problem-solving rather than research-only applications. The first disadvantage is that mineral slab samples (typically 20 Ч 15 Ч 10 mm) with one face highly polished appear to be required. Arguably, the surface of a sulfide mineral that has been highly polished, ultimately with a fine abrasive such as 0.03 μm alumina, would be significantly altered. The second disadvantage, which could be considered an advantage in a research context, is the complexity of the spectra. An external reflection spectrum depends on the polarisation and angle of incidence of the IR beam, the thickness and orientation of the adsorbed layer, and the optical properties of the sulfide mineral substrate and adsorbate. Of course, in that complexity lies the valuable information, but correct interpretation of the experimental data requires the calculation of simulated spectra for comparison. For each specimen, spectra determined at three different incident angles and two polarisations are typically required for a self-consistent interpretation. \n\n###### **Surface enhanced Raman scattering (SERS) spectroscopy** \n\nLike STM and AFM, Raman spectroscopy and SERS spectroscopy are ‘niche’ techniques that to date have been more useful in a "}, {"page": 282, "text": "research context than for flotation plant problem-solving. Raman spectra are complementary to IR spectra, in that transitions between vibrational energy levels are involved in both, but different selection rules apply. FT-Raman spectra are \n\n**286** \n\nFLOTATION PLANT OPTIMISATION  |  SPECTRUM SERIES 25 \n\n**CHAPTER 9  |  SURFACE CHEMICAL CHARACTERISATION FOR FLOTATION PLANT OPTIMISATION** \n\nusually determined with a laser source (eg of wavelength 785 or 1064 nm) and a cooled solidstate detector. The spectroscopy is rendered surface sensitive by suitably ‘roughening’ the surface of a metal substrate. FT-SERS is now a well-established technique for the examination of adsorbed layers, including self-assembled monolayers, at electrochemically roughened Ag, Au and Cu surfaces, and it was used in conjunction with XPS in a flotation-related context to verify that xanthate chemisorbed on Ag without decomposition (Buckley _et al_ , 1997). By contrast, the value of SERS spectroscopy for investigating alteration of, and adsorption on, sulfide mineral surfaces is only starting to be realised. Promising results have been reported by Hope and co-workers on evaporative ‘decoration’ with gold of an MBT layer adsorbed on chalcopyrite to induce SERS (Hope _et al_ , 2006), and also on gold decoration of chalcopyrite prior to interaction with MBT (Buckley _et al_ , 2006). In the latter case, chemisorption of MBT on the Au decoration was found to be not a problem, as adsorption on the mineral sulfide occurred at a potential lower than for the Au. However, it cannot always be assumed that collector adsorption on the Au nanoparticles will not occur for pre-decorated mineral surfaces. While there is usually sufficient spectral resolution to distinguish scattering peaks from collector chemisorbed on Au from that chemisorbed on a mineral, for example the C-S stretch in MBT chemisorbed on Au is at ~710 nm whereas for MBT chemisorbed on the Cu in a Cu sulfide mineral it is at ~717 nm (Woods, Hope and Watling, 2000), it might not be clear whether a Nevertheless, a significant strength of SERS spectroscopy is its spatial resolution, the laser multilayer species such as (MBT)2 was adsorbed on the Au decoration or on the mineral itself. spot size being typically 5 μm in diameter, and as discussed in a later section, another major strength is its applicability as an _in situ_ characterisation technique. \n\n###### **Scanning electron microscopy** \n\nScanning electron microscopy (SEM) is not a surface chemical characterisation technique, but it can provide surface topographic or morphological information, and a near-surface elemental analysis through electron stimulated X-ray emission (energy dispersive X-ray spectroscopy, EDS or EDX). The analysis depth for EDS, which is determined by the escape depth of the X-rays emitted by each element of interest, would be of the order of μm rather than nm typically, and there would be insufficient energy resolution to provide chemical bonding i"}, {"page": 283, "text": "nformation. \n\n###### **Multi-technique** **_ex situ_ surface chemical characterisation** \n\nWhile some of the _ex situ_ techniques described above are individually quite powerful, in some cases several techniques need to be applied to obtain sufficient information, especially when adsorbed flotation collectors are involved. Examples of the complementary information obtained from the application of XPS, SXPS, NEXAFS spectroscopy, static SIMS and SERS spectroscopy have been provided by investigations of the adsorption of DTP and MBT on chalcocite (Goh _et al_ , 2006a, 2008). Nevertheless, as is usually the case, conventional XPS alone provided a large part of the information sought. \n\n###### **_IN SITU_ SURFACE CHEMICAL CHARACTERISATION TECHNIQUES** \n\nIn this context, _in situ_ is understood to mean while still wet with the flotation-related aqueous phase, and not necessarily on-stream, although a few of the _in situ_ techniques could be adapted for on-stream application. Also in this context, the surface chemical composition must be inferred from some of the _in situ_ measurements somewhat more indirectly than for most of the _ex situ_ techniques. The exceptions are the molecular specificity of vibrational spectroscopies for \n\n**287** \n\nFLOTATION PLANT OPTIMISATION  |  SPECTRUM SERIES 25 \n\n**ALAN BUCKLEY** \n\norganic adsorbates. In general, the _in situ_ techniques are used less frequently than the _ex situ_ techniques for flotation plant problem-solving, and hence are described here in less detail. \n\n###### **Electrochemical techniques** \n\nThe application of electrochemical techniques in flotation research has been described by numerous authors, including Chander and Gebhardt (1989). The most widely used electrochemical technique is voltammetry, especially when rotating ring disc electrode and photoelectrochemical measurements are included, but less common transient response techniques such as AC impedance spectroscopy and chronoamperometry can be informative for some systems. The application of linear potential sweep (uni-directional) or cyclic (bidirectional) voltammetry for investigating the oxidation of sulfide minerals, and the interaction of sulfide minerals with collectors and other surface modifiers such as hydrosulfide ions, has been described by Woods in the section on Electrochemical Investigative Techniques in Chapter 8 and elsewhere in more detail (Woods, 1996). In cyclic voltammetry, the variation of the current that flows as the potential applied to the mineral electrode is varied in a cyclical scan reveals the potential at which a reaction (eg chemisorption) occurs at the electrode, and the extent of that reaction, but it does not unambiguously establish the identity of the reaction products. The reaction products are deduced from the potential at which the reaction occurs, the effect of pH on that potential, the inferred reactions of the products on the reverse scan, and, if a rotating ring disc electrode arrangement is in use, the"}, {"page": 284, "text": " effect of rotating the electrode to disperse soluble products. One weakness in this procedure is that inferred reactions are usually based on bulk rather than surface reaction potentials. Thus, voltammetry is most powerful when used as an _in situ_ adjunct to an _ex situ_ technique, such as XPS, that does identify reaction products more directly (Buckley and Woods, 1993, 1995). \n\nIt should also be noted that in cyclic voltammetry, electrode reactions are driven at sweep rates of the order of 10 mV.s<sup>⁻1</sup> , therefore it is conceivable that a reaction that takes place during a potential scan may be different from the reaction that takes place spontaneously but slowly at open circuit. Also, it is possible that a reaction that takes place under the steady-state conditions of multiple scan cyclic voltammetry might be different from the corresponding reaction that occurs during the first potential scan. Indeed, when the oxidation behaviour of pyrite and pyrrhotite fracture surfaces was investigated by means of cyclic voltammetry, it was found that, commencing at the rest potential, the first and second positive-going scans for pyrite were similar, whereas they were different for pyrrhotite (Buckley, Hamilton and Woods, 1988). However, additional information concerning the formation of a metal-deficient lattice during initial oxidation was obtained from interpretation of those observations. \n\nVoltammetric investigations of the interaction of sulfide minerals with flotation collectors have revealed a pre-wave on the positive-going scan at a potential below the reversible value for the formation of the metal thiolate for numerous sulfide/collector systems. In each case, the charge associated with the prewave corresponds to that expected for the charge-transfer adsorption of a monolayer of the collector (Buckley, Hope and Woods, 2003). \n\n###### **Infrared spectroscopy** \n\nWater is a strong absorber of IR radiation, therefore the _in situ_ application of IR spectroscopy is not straightforward. Nevertheless, mineral sulfide/collector systems have been investigated by ERS under potential control in specially designed cells (eg Bozkurt _et al_ , 1996) that enable the mineral electrode to be positioned close to (within 100 μm of) the cell window during the recording of single reflection spectra. Calcium fluoride is one cell window material that \n\n**288** \n\nFLOTATION PLANT OPTIMISATION  |  SPECTRUM SERIES 25 \n\n**CHAPTER 9  |  SURFACE CHEMICAL CHARACTERISATION FOR FLOTATION PLANT OPTIMISATION** \n\nhas been used. However, in most of this work, as discussed in the consideration of _ex situ_ techniques, the requirements of a moderately large area (~10 Ч 10 mm) and highly polished mineral specimen surface are disadvantages. \n\nAs an alternative to ERS, internal reflection spectroscopy, or ATR, has been used with a finely ground mineral in carbon paste working-electrode pressed against a Ge ATR crystal (eg Leppinen, Basilio and Yoon, 1989). These measurements h"}, {"page": 285, "text": "ave been extremely informative in revealing the identity of the adsorbed species for particular Eh/pH conditions, and it is conceivable that they could be of use in flotation plant problem-solving applications. \n\n###### **Raman/SERS spectroscopy** \n\nRaman scattering spectroscopy has some advantages over IR spectroscopy in that water is a weak (but not negligible) Raman scatterer, and glass cells can be used. _In situ_ SERS spectroscopic investigations of the interaction of flotation collectors with electrochemically-roughened Au, Ag and Cu metal surfaces have been carried out under potential control (Hope _et al_ , 2006). Of more relevance for investigating flotation plant problems, the demonstration that Au decoration of a chalcopyrite surface to impart a SERS response could be carried out prior to interaction with MBT solution (Buckley _et al_ , 2006) raised the possibility of determining _in situ_ SERS spectra of other sulfide mineral/collector systems. More recently, _in situ_ and _ex situ_ SERS spectroscopy has been used to investigate the interaction at different potentials of _n_ -octanohydroxamate collector with sulfide minerals (such as pyrite) pre-decorated with Au (Parker _et al_ , 2012), and the adsorption of thiol collectors on a range of pre-decorated Cu and Cu-Fe sulfide minerals. \n\n###### **CONCLUDING REMARKS** \n\nThe purpose of this chapter was to assist a minerals processing practitioner to more fully appreciate the potential role of surface chemical characterisation in optimising flotation plant performance, and to better understand any surface analytical data obtained for that reason. Such data might have been sought to address a particular recovery or grade issue encountered in a flotation plant. A typical problem might have been a concentrate grade that was lower than expected, in which case surface chemical information relating to possible explanations such as whether or not a gangue mineral was inadvertently becoming activated, a target mineral surface was being altered by physical contact with a non-target mineral, or the collector used was insufficiently selective, might have been sought. The problem might have been a recovery that was lower than expected, in which case surface analytical data providing information on collector coverage, adsorbed collector species, mineral surface oxidation, or co-adsorption of hydrophilic species might have been pursued. It has been explained in this chapter that most plant performance concerns can be investigated by surface characterisation of either pulp samples or mineral pieces appropriately conditioned in a laboratory. \n\nA reader may have gained the impression that insufficient attention was given to some surface chemical characterisation techniques, and excessive emphasis given to others. In one sense this is true, but it must be kept in mind that this chapter addressed only those surface chemical characterisation techniques of most use for optimising flotation plants. It is not th"}, {"page": 286, "text": "rough any bias of the author, who has very little involvement in the day-to-day activities of a surface analysis facility, that the _ex situ_ techniques of XPS and to a lesser extent ToFSIMS have become the almost universal starting point for surface chemical problem-solving. These spectroscopies have a successful track record, and accordingly, the emphasis in this chapter has been on them. The synchrotron-based spectroscopies of SXPS and XAS deliver on \n\n**289** \n\nFLOTATION PLANT OPTIMISATION  |  SPECTRUM SERIES 25 \n\n**ALAN BUCKLEY** \n\ninformation needed to complement that from XPS and static SIMS, especially the information from SXPS, which has the surface sensitivity essential for the identification of some flotation problems. The application of SXPS and XAS can only increase as more synchrotron soft X-ray beam-lines become available in countries with vibrant minerals processing industries. \n\n###### **ACKNOWLEDGEMENTS** \n\nThe author is grateful to Prof Rьdiger Szargan, Leipzig University, for Figure 10, Prof Bill Skinner, University of South Australia, for the end-station photograph in Figure 8, and Dr Bill Gong, UNSW Analytical Centre, for assistance in obtaining XPS and<sup>69</sup> Ga SIMS data. \n\n###### **REFERENCES** \n\n**Benninghoven, A, 1994.** Chemical analysis of inorganic and organic surfaces and thin films by static time-of-flight secondary ion mass spectrometry (TOF-SIMS), _Angewandte Chemie International Edition England_ , 33:1023–1043. \n\n**Bozkurt, V, Brienne, S H R, Xu, Z, Rao, S R, Butler, I S and Finch, J A, 1996.** Development of _in situ_ external reflection spectroscopy technique for adsorbed films, _Minerals Engineering_ , 9:351–355. \n\n- **Briggs, D and Seah, M P, 1990a.** Practical surface analysis, _Auger and X-ray Photoelectron Spectroscopy_ , second edition, volume 1, 657 p (Wiley: Chichester). \n\n- **Briggs, D and Seah, M P, 1990b.** _Practical Surface Analysis, Ion and Neutral Spectroscopy_ , second edition, volume 2, 756 p (Wiley: Chichester). \n\n**Brito e Abreu, S, Brien, C and Skinner, W, 2010.** ToF-SIMS as a new method to determine the contact angle of mineral surfaces, _Langmuir_ , 26:8122–8130. \n\n**Brito e Abreu, S and Skinner, W, 2011.** ToF-SIMS-derived hydrophobicity in DTP flotation of chalcopyrite: contact angle distributions in flotation streams, _International Journal of Mineral Processing_ , 98:35–41. \n\n**Brito e Abreu, S and Skinner, W, 2012.** Determination of contact angles, silane coverage, and hydrophobicity heterogeneity of methylated quartz surfaces using ToF-SIMS, _Langmuir_ , 28:7360–7367. \n\n**Buckley, A N, 1994.** A survey of the application of X-ray photoelectron spectroscopy to flotation research, _Colloids and Surfaces A_ , 93:159–172. \n\n**Buckley, A N, Hamilton, I C and Woods, R, 1988.** Studies of the surface oxidation of pyrite and pyrrhotite using X-ray photoelectron spectroscopy and linear potential sweep voltammetry, in _Proceedings International Symposium Electrochemistry in Mineral an"}, {"page": 287, "text": "d Metal Processing II_ (eds: P E Richardson and R Woods), pp 234–246 (Electrochemical Society: Pennington, NJ). \n\n**Buckley, A N, Hope, G A, Lee, K C, Petrovic, E A and Woods, R, 2014.** Adsorption of O-isopropyl-Nethyl thionocrabamate on Cu sulfide ore minerals, _Minerals Engineering_ , 69:120–132. \n\n**Buckley, A N, Hope, G A and Parker, G K, 2014.** A spectroscopic investigation of the interaction of _n_ -octanohydroxamate collector with Cu–Fe sulfide minerals, _Minerals Engineering_ , 64:23–37. \n\n**Buckley, A N, Hope, G A and Woods, R, 2003.** Metals from sulfide minerals: the role of adsorption of organic reagents in processing technologies, in _Solid–Liquid Interfaces, Topics in Applied Physics_ (eds: K Wandelt and S Thurgate), 85:61–96 (Springer: Berlin). \n\n**Buckley, A N, Laajalehto, K, Suoninen, E and Woods, R, 1995.** Flotation-related surface reactivity of molybdenite, in _Processing of Hydrophobic Minerals and Fine Coal_ (eds: J S Laskowski and G W Poling), pp 29–42 (Canadian Institute of Mining, Metallurgy and Petroleum: Montrйal). \n\n**Buckley, A N and Parker, G K, 2013.** Adsorption of _n_ -octanohydroxamate collector on iron oxides, _International Journal of Mineral Processing_ , 121:70–89. \n\n**290** \n\nFLOTATION PLANT OPTIMISATION  |  SPECTRUM SERIES 25 \n\n**CHAPTER 9  |  SURFACE CHEMICAL CHARACTERISATION FOR FLOTATION PLANT OPTIMISATION** \n\n**Buckley, A N, Parks, T J, Vassallo, A M and Woods, R, 1997.** Verification by surface-enhanced Raman spectroscopy of the integrity of xanthate chemisorbed on silver, _International Journal of Mineral Processing_ , 51:303–313. \n\n- **Buckley, A N and Walker, G W, 1988.** Sulfur enrichment at sulfide mineral surfaces, in _Proceedings XVI International Mineral Processing Congress_ (ed: E Forssberg), pp 589–599 (Elsevier: Amsterdam). \n\n- **Buckley, A N and Woods, R, 1984.** An X-ray photoelectron spectroscopic study of the oxidation of galena, _Applied Surface Science_ , 17:401–414. \n\n- **Buckley, A N and Woods, R, 1993.** Underpotential deposition of dithiophosphate on chalcocite, _Journal of Electroanalytical Chemistry_ , 357:387–405. \n\n- **Buckley, A N and Woods, R, 1995.** Identifying chemisorption in the interaction of thiol collectors with sulfide minerals by XPS: adsorption of xanthate on silver and silver sulfide, _Colloids and Surfaces A_ , 104:295–305. \n\n- **Buckley, A N, Wouterlood, H J, Cartwright, P S and Gillard, R D, 1988.** Core electron binding energies of platinum and rhodium polysulfides, _Inorganica Chimica Acta_ , 143:77–80. \n\n- **Buckley, F M, Hope, G A, Watling, K M and Woods, R, 2006.** Use of an evaporated gold SERS substrate to detect 2-mercaptobenzothiazole on sulfide mineral surfaces, _ECS Transactions_ , 2:49–60 (The Electrochemical Society: Pennington, NJ). \n\n- **Buontempo, J T and Rice, S A, 1993.** Infrared external reflection spectroscopy of adsorbates on dielectric substrates: determining adsorbate orientation in Langmuir monolayers, _The Journal of Physical Chemist"}, {"page": 288, "text": "ry_ , 98:5825–5834. \n\n- **Chander, S and Gebhardt, J E, 1989.** Application of electrochemical techniques in sulfide mineral flotation, in _Challenges in Mineral Processing_ (eds: K V S Sastry and M C Fuerstenau), pp 90–108 (Society of Mining Engineers: Littleton). \n\n**Chaney, R L, 1987.** Recent developments in spatially resolved ESCA, _Surface Interface Analysis_ , 10:36–47. \n\n**Doniach, S and Sunjic, M, 1970.** Many-electron singularity in X-ray photoemission and X-ray line spectra from metals, _Journal of Physics C: Solid State Physics_ , 3:285–291. \n\n- **Finkelstein, N P, 1997.** The activation of sulphide minerals for flotation: a review, _International Journal of Mineral Processing_ , 52:81–120. \n\n- **Goh, S W, Buckley, A N, Gong, B, Woods, R, Lamb, R N, Fan, L-J, Wang, Y-w, 2008.** Thiolate layers on metal sulfides characterised by XPS, ToF-SIMS and NEXAFS spectroscopy, _Minerals Engineering_ , 21:1026–1037. \n\n- **Goh, S W, Buckley, A N, Lamb, R N, Fan, L-J and Yang, Y-w, 2006a.** XPS, static SIMS and NEXAFS spectroscopic investigation of thiol adsorption on metals and metal sulfides, _ECS Transactions_ , 2:107– 119 (The Electrochemical Society: Pennington, NJ). \n\n**Goh, S W, Buckley, A N, Lamb, R N, Rosenberg, R A and Moran, D, 2006b.** The oxidation states of copper and iron in mineral sulfides, and the oxides formed on initial exposure of chalcopyrite and bornite to air, _Geochimica et Cosmochimica Acta_ , 70:2210–2228. \n\n- **Goh, S W, Buckley, A N, Lamb, R N and Woods, R, 2006c.** The ability of static secondary ion mass spectrometry to discriminate submonolayer from multilayer adsorption of thiol
