Repository: NDDev-Technocracy-OpenNetwork/hack-2026-nornickel-knot

> **DEPRECATED.** This repository is archived and no longer maintained.
> It is kept read-only for reference; its GDS anchor records
> `lifecycle: archived` under `portfolio:archived-projects`.

# Nornickel Scientific Knot

Живая карта знаний R&D для горно-металлургической отрасли: система превращает архив отчётов, статей, презентаций и экспериментальных материалов в типизированный граф знаний, а затем отвечает на вопросы естественным языком с источниками и страницами первоисточников.

Проект подготовлен командой **Harmonic Labs** для **Норникель AI Hack 2026**, трек **«Научный клубок»**.

File: data/parsed/Материалы конференций/Handbook of Flotation Reagents_ Chemistry, Theory and Practice.json (part 22 of 26)
Uchucchacua (Peru) ore has a unique character with respect to the presence of albandite (MnS2), which floats with the lead–silver concentrate. In 1985, a concentrate leach plant was installed to remove alabandite by leaching. \n\nIn 1998, the silver recovery deteriorated and dropped from 69% Ag to 65% Ag. Extensive laboratory testwork, conducted in early 1999, resulted in the development of new reagent schemes [24], which resulted in depression of alabandite and improved silver recovery from 65% to 72% Ag. \n\nThe new reagent scheme (Table 14.23) consisted of Na2S, which replaced NaCN and the introduction of alabandite depressant A3–3. This depressant is a mixture of Na2SiO3:Al2(SO3)4:Na2S2O5 - 29:29:42. The effect of depressant A3–3 on manganese content of the lead concentrate is shown in Figure 14.19. \n\nTypical metallurgical results obtained in lead–zinc–silver ores in the operating plants listed in Table 14.23 are summarized in Table 14.25. \n\n365 \n\nReferences \n\n\n\n<!-- Start of picture text -->\n60<br>50  Grind K80 = 7µm<br>40<br>30<br> Grind K80 = 12µm<br>20<br>10<br>0<br>4 5 6 7 8 9 10<br>Lead cleaning [pH]<br>3rd cleaner concentrate [% pb]<br><!-- End of picture text -->\n\n**Figure 14.19** Effect of depressant A3–3 on alabandite content of the lead–silver concentrate. \n\n###### **Table 14.25** \n\nPlant metallurgical results obtained on lead–zinc–silver ores \n\n|Concentrator|||||Assa|ys (%, g|/t)|||Reco|very (%|)|\n|---|---|---|---|---|---|---|---|---|---|---|---|---|\n|||Feed||P|b/Ag c|onc|Zn|conc|Pb c|onc|Zn|conc|\n||Pb|Zn|Ag|Pb|Zn|Ag|Zn|Ag|Pb|Ag|Zn|Ag|\n|Krasnorechensky|1.1|3.6|250|47.4|4.5|3980|47.8|250|88.8|79.3|84.1|6.7|\n|Sherlova Gora|1.9|2.6|210|77.9|1.7|5170|41.5|220|80.4|71.9|60.3|5.2|\n|Salmo Mine|1.5|4.4|180|70.8|6.9|1900|58.2|110|85.5|73.1|89.8|2.8|\n|Giant Mascot|4.4|0.3|250|69.9|3.2|2800|50.9|120|94.9|65.5|50.9|3.3|\n|Wilson Silver|4.5|8.6|1364|52.0|12.0|15360|55.0|1023|92.0|87.0|85.0|10.2|\n|United Keno Hill|8.6|8.6|1229|71.3|3.6|9696|56.3|384|93.3|89.0|88.2|6.5|\n|Undaychaqua|1.2|7.1|279|37.0|4.5|8100|56.8|440|89.0|69.5|89.0|4.5|\n|Mahr|0.8|6.3|155|55.5|6.6|6020|58.5|3300|66.5|70.2|85.2|3.6|\n|Uchucchacua|1.1|1.4|450|17.0|3.9|8800|44.0|1100|88.0|71.2|63.0|4.5|\n\n\n\n##### **REFERENCES** \n\n1. Goodfellow, W.D., and Nowak, J., In (R.V. Kirkham, W.D. Sinclair, R.I. Thorpe, and S.M. Duke eds) Geology and Genesis of Stratiform Sediment Hosted (Sedex) Lead-Zinc Silver Sulphide Deposits: Mineral Deposits Modeling, CIMM, Chile, pp. 201– 252, 1997. \n\n2. Leach, D.L., and Sangster, D.F., Mississippi Valley Lead Zinc Deposits, In (R.V. Kirkham, W.D. Sinclair, R.I. Thorpe, and S.M. Duke eds) _Mississippi Valley Lead_ – _Zinc Deposits: Mineral Depo"}, {"page": 276, "text": "sits Modeling_ , Permagan Press, New York, pp. 289–312, 1997. \n\n**366** \n\n**14. Flotation of Lead–Zinc Ores** \n\n3. Carson, D.T.S., Geological and Mineralogical Investigation of the Favo and Green Orebodies, Interim Report Noranda Exploration Company Limited, 23 March 1977. \n\n4. Rey, M., Differential Flotation of Lead–Zinc Ores – A Tentative Classification of the Ores and of Flotation Techniques, Progress in Mineral Dressing, IMPC, Stockholm, pp. 525–536, 1957. \n\n5. Bulatovic, S.M., Development and Plant Application of the Sequential Lead–Zinc Flotation of Taho Norte El Brocal Ore Report of Investigation LR 4455, November 1996. \n\n6. Bulatovic, S.M., Milpo Plant Improvement Studies LR 5438, March 1997. \n\n7. Bulatovic, S.M., Effect of Ammoniacal Copper Sulphate on Flotability of Sphalerite and Marmatite, Interim R & D Report LR 029–5, June 1986. \n\n8. Bulatovic, S.M., Flotation of Different Varieties of Sphalerite Plant Practice, Private Communication, 1983. \n\n9. Konev, A.S., and Debriynaja, L.S., Separation of Bulk Sulphide Concentrate by Flotation, Progress in Mineral Dressing, IMPC Stockholm, pp. 555–561, 1957. \n\n- 10 Johnson, N.S., and Grano, S.L., Xanthate and Diisobutyldithiophosphinate Collectors for Lead Roughing of the Mount Isa Hilton Concentrator, Fourth Extractive Metallurgy Conference, Aus. Ins. M., p. 203–210, 1991. \n\n11. McTavish, S., Improvement in Zinc Metallurgy of Brunswick Mining and Smelting Concentrator, Research Report No.6, June 1977. \n\n12. Wyslouzil, D.M., and Bulatovic, S.M., Selection of Reagent Scheme to Treat Massive Sulphide Ores. Complex Sulphides, In (A.D. Zunkel, and S.R. Rao eds) _SIMM_ , November 1985. \n\n13. Bulatovic, S.M., and Dan, L., Evaluation of New Reagent Scheme for Treatment of Mount Isa Lead Zinc Ores, Report of Investigation LR 5375, July 1996. \n\n14. Bulatovic, S.M., Process Development of Cirque Lead–Zinc Ore, Report of Investigation LR 5416, September 1995. \n\n15. Bulatovic, S.M., Wyslouzil, D., and Rawling, K.R., Laboratory and Plant Evaluation of Organic DS20 Depressant for Treatment of Nowasivik Massive Sulphide Lead Zinc Ore, Canadian Mineral Processors Conference, Ottawa, Canada, January 21–23, 1986. \n\n16. Bulatovic, S.M., and Jessup, T., Depressant for Flotation Separation of Polymetallic Ores, US Patent 4,877,517. October 31, 1989. \n\n17. McDonald, S., Application of New Organic Depressant in Treatment of Porco and Bolivar Lead Zinc Ore, Hansman Corporation of Canada Interim Report No.15, October 5, 1997. \n\n18. Fishman, M.A., and Sobolev, D.C., Operating Practice in Treatment of Sulphide and NonMetallic Ores, _Metallurgizdat_ , Vol. 1, 1957. \n\n19. Bulatovic, S.M., Process Development for Treatment of Greens Creek Lead–Zinc Silver Ore, Report of Investigation LR 3268, November 1982. \n\n20. Bulatovic, S.M., and Lang, D., Plant Improvement Studies of Silver Lead and Zinc. Recoveries at Huollanca Concentrator Peru, Report of Investigation LR 5529, June 1999. \n\n21. Glembotsky, A.V., and Kolemanova, A.E.,"}, {"page": 277, "text": " The Replacement of Cyanide by New Organic Depressant in Selective Flotation of Polymetallic Lead Zinc Silver Ores, XIX International Mineral Processing Congress, San Francisco, Vol. 3, pp. 205–208, November 1995. \n\n22. Bulatovic, S.M., Process Development for Silver Flotation From United Kano Hill Tailing, Interim Report LR 029, May 1982. \n\n23. Bulatovic, S.M., and Jessup, T., Development and Plant Application of New Reagent Scheme for Treatment of Ucuccaqua Peru. Lead Zinc Ore, Report LR 5468, June 1993. \n\n24. Bulatovic, S.M., Development of New Alabandite Depressant, Report of Investigation, LR1033. \n\n# **– 15 –** \n\n### **Flotation of Copper–Lead–Zinc Ores** \n\n##### **15.1 GENERAL OVERVIEW OF THE ORIGIN OF COPPER–LEAD–ZINC ORES** \n\nThe copper–lead–zinc ores have an origin similar to copper–zinc and lead–zinc ores, the exception being those ores that contain copper, lead and zinc as the principal economic minerals. In addition, some of these ores contain significant amounts of precious metals and, more rarely, cobalt and nickel. \n\nSimilar to copper–zinc and lead–zinc ores, copper–lead–zinc ores have several major geological formations, of which the most important are: \n\n- Deposits that occur in hydrothermal vein fillings and replacement (usually of limestone) bodies, often associated with intermediate to acid intrusions. These ores contain silver and gold in addition to copper, lead and zinc. Such deposits are found in North America, Cordillera, Zacatecas (Mexico), Transbaikalia (erstwhile Soviet Union) and Caspalca –(Peru). \n\n- Massive sulfide deposits of volcanogenic origin, similar to those found in New Brunswick (Canada), Aznalcollar (Spain), Iberian Pyrite Belt (Turkey), Kuroko (Japan) and Hellyer (Tasmania). In this group, massive strata-bound deposits can be included. \n\n- Sedimentary deposits are mostly found in the Viburnum trend. \n\n##### **15.1.1 Hydrothermal vein deposits** \n\nThe copper—lead–zinc vein deposits are usually characterized by coarse-grained banded to massive aggregates of pyrite, galena, sphalerite and chalcopyrite. The bulk mineralogy is quite similar to that of strata-bound sulfide deposits, except that galena tends to be much more abundant in the vein deposit. Pyrite, sphalerite and gangue minerals, such as quartz, calcite and fluorite, often tend to be euhedral with the development of wellformed faces. \n\nThese deposits are formed as a result of the circulation of hydrothermal fluids that extract, transport and then precipitate sulfide minerals as open-space fillings and replacements. Often, near surface portions of these ores, it is revealed that there are moderate to extensive alterations by meteoric water. The oxidation of pyrite causes the formation of sulfuric acid and ferrous sulfate, which results in the breakdown of other \n\n<mark>367</mark> \n\n15. Flotation of Copper–Lead–Zinc Ores \n\n368 \n\nsulfides. The end result is that the uppermost parts of the veins consist of a boxwork gossan of iron oxides and hydroxides,"}, {"page": 278, "text": " and at the lower levels secondary covellite, chalcocite, galena and sometimes silver have been re-precipitated to form secondary carbonates, sulfates and silicates of copper, lead and zinc (Chalcivites, Mexico). Many ores of this type exhibit complex paragenesis in which multiple episodes of deposition, leaching and replacement are evident leading to the formation of covellite or chalcocite along fractures in chalcopyrite. In general, bands of iron-rich sphalerite appear as distinct bands. Sphalerite in these deposits frequently contains crystallographically oriented rows of chalcopyrite blebs, which have been  referred to as “chalcopyrite disease” [1]. \n\nThe treatment of these ores varies from simple to extremely difficult, especially the ores with secondary enrichment of copper. \n\n##### **15.1.2 Sedimentary deposits** \n\nUnlike the lead–zinc deposits from the Mississippi Valley, which are the simplest ore, the sedimentary copper–lead–zinc ores (e.g. the Viburnum trend) contain a diverse assemblage of minerals uncommon in most Mississippi Valley–type ore deposits [2]. These include siegenite, bravorite, gerstorfirite, carallite, digenite, covellite, pyrrhotite and marcasite. The valuable ore minerals exhibit a variety of open space and replacement textures. The chalcopyrite, galena and sphalerite are coarse-grained and adequate liberations occurs at about 55–65% -200 mesh. \n\nA portion of this ore however is fine-grained or intricately inter-grown and represents varieties of recovery concentrate grade and deleterious constituent problem. Beneficiation problems that arise from the character of this ore texture include displacement of zinc in the lead concentrate, lead in the copper concentrate and lead, zinc and copper in the tailing. \n\nThe principal sulfide minerals in the most sedimentary ores are galena, sphalerite, chalcopyrite, marcasite and pyrite. All the sulfide minerals were repetitively deposited and occur in a variety of forms. Galena occurs as a massive replacement of the host rock dolomite, as replacements of the earlier deposited sulfide minerals and as euhedral crystals deposited in vugs. Sphalerite occurs dominantly as relatively fine-grain replacements of host rock dolomite, but small subsequently deposited vug-lined crystals are also present. Chalcopyrite occurs commonly as massive to colloform replacement masses, but also as subhedral crystals disseminated in host rock dolomite and as euhedral crystals in vugs. \n\nThe main gangue minerals, in addition to marcasite and pyrite are dolomite, quartz and calcite. The host rock Cambrian Bouneterre limestone has been dolomitized nearly all areas where it contains ore deposit. \n\nCobalt and nickel are present in significant quantities in some area of the Viburnum trend deposits (e.g. 0.3% Co and 0.5% Ni). Cobalt primarily occurs as seigenite; nickel is present mainly in bravoite and to a lesser degree, in seigenite. \n\nOres that contain cobalt and nickel also contain a substantial amount o"}, {"page": 279, "text": "f clay minerals (illite, kaolinite group). Only recently, efforts have been put in place to the development of a process for the recovery of cobalt and nickel from these ores. \n\n15.1 General Overview of the Origin of Copper–Lead–Zinc Ores \n\n369 \n\n##### **15.1.3 Massive sulfide deposits** \n\nMuch like the lead–zinc massive sulfide deposits, the Cu–Pb–Zn massive sulfide ores are highly variable and can range from coarse-grained ore (Golden Grove, Australia) to finely disseminated massive sulfides (New Brunswick, Canada), refractory massive sulfides (Kuroco Hellyer), etc., altered massive sulfides (Tsumeb, Africa) and exclusively pyrrhotite ores (San Martin, Mexico). \n\nThe mineralogy and texture of these ores varies significantly and the processing characteristics also vary widely, and usually the treatment processes for beneficiation of these ores is highly complex. Some of the major characteristics of the massive sulfide deposits relevant to the processing characteristics are described as follows: \n\n- _Coarse-grained massive sulfide ores_ are somewhat different in mineralogy than the coarse-grained massive sulfide lead–zinc ores. They usually contain alteration bands and partially oxidized sulfides. The principal minerals are chalcopyrite, galena and sphalerite with widely variable ratios, but in most cases sphalerite is the most abundant followed by galena and chalcopyrite. Pyrite occurs in different forms and varieties ranging from crystalline to sugar-like altered pyrite. Marcasite may be present only in the ore with a high amount of silver (Kidd Creek C ore, Canada). Chalcopyrite in some ores may be tarnished and partially oxidized (Thalanga Mine, Australia). The processing characteristics of these ores vary widely and range from easy-to-treat to difficult-to-treat ores. \n\n- _Disseminated massive sulfide deposits_ are usually a strata-bound deposits of so-called “cupriferrous pyroclastic nature.” The orebodies usually occur [3] within the lower carboniferouus volcango-sedimentary units, in which volcanic rocks account for most of the sequences of formation. The ore mineralogy is mostly formed by massive recrystallized pyrite. A wide variety of ore textures are common, such as annealed, euhedral, zoned, brecciated, framboidal and colloform. Other textural features include the enveloping of pyrite by sphalerite, galena, chalcopyrite or bournonite. Chalcopyrite usually infills cavities and fractures in pyrite. Sphalerite occurs as thin-film coatings, mineralized fractures and bands. Lead is represented by galena, bournonite and/or menenghinite. All these minerals infill cavities in pyrite or occur in close association to sphalerite. The liberation of the individual minerals varies widely and ranges from 50 to -10 -m. Treatment of these ores can be very difficult. \n\n- _Refractory massive sulfide ores_ are used as a term in a wide variety of contexts and there is no universally accepted definition. The term refractory massive sulfide ores is used to"}, {"page": 280, "text": " distinguish these ores from other massive sulfides, where the treatment process is extremely complex (New Brunswick and Kuroco). In the majority of cases, these ores are usually compared to Kuroco (Japan) and New Brunswick (Canada) ore types. The broad-scale features of these ores arise from the volcanogenic sedimentary origin where remobilization and recrystallization of the various minerals such as galena, sphalerite, chalcopyrite and tetrahedrite include possible sedimentary load structure in finegrained pyrite. \n\nSphalerite in a number of deposits forms coarse patches, commonly full of very small (-20 -m) inclusions of the other sulfides. Galena also forms coarse patches and veins, but these ores comparatively free from other sulfides that occur as \n\n15. Flotation of Copper–Lead–Zinc Ores \n\n370 \n\ncomplex intergrowths with pyrite and sphalerite and as minute disseminated grains. Chalcopyrite may occur as coarse patches (100 -m) or as very small (<5 -m) inclusions in sphalerite. \n\nOther sulfides that may occur in various orebodies include arsenopyrite, pyrrhotite and a variety of silver sulfosalts. The liberation profile varies significantly and ranges from 30 to 5 -m, respectively. \n\nKuroko black ore also belongs to this ore type. Kuroko black ore is a general term for the complex fine-grained sulfide ores [4], which are closely related to the host volcanic rocks of the Miocene age. The deposits of this type are usually massive and irregular in form and consist mainly of the following three distinct ore types: black, yellow and siliceous. Black ore is found on the top of the deposit and contains sphalerite, galena, chalcopyrite, tetrahedrite, barite and pyrite. The yellow ore occurs below the black ore and consists mainly of chalcopyrite with minor amounts of sphalerite, galena, barite and other copper minerals. Siliceous ores have the original structure of volcanic tuff or breccia impregnated with pyrite and chalcopyrite. These ores contain a considerable amount of clay minerals such as sericite, chlorites, and montmorillonite that cause considerable problems in flotation. \n\n- _Oxidized and altered massive sulfide ores_ are similar to coarse-grained sulfides, but these are either partially oxidized or contain supergene alteration. Major economic minerals are sphalerite, galena and chalcopyrite with significant quantities of secondary copper minerals. Oxidation and the secondary copper minerals are the principal problems in the treatment of these ore types. Some deposits in the Soviet Union and South-West Africa belong to this ore type. \n\n- _Pyrrhotite copper–lead–zinc ore_ , mostly situated in the Province of Zacatecas in Mexico, is unique in a way that it represents a significant mineral processing challenge, mainly in the separation of marmatite from sphalerite. The zinc in these ores is marmatitic and has flotation behavior similar to pyrrhotite, so the sequential flotation of marmatite represents a considerable problem. \n\n##### **15.2 TR"}, {"page": 281, "text": "EATMENT OF COPPER–LEAD–ZINC ORES AND THE FACTORS THAT AFFECT THE SELECTION OF A TREATMENT METHOD** \n\nThe treatment processes for the beneficiation of copper–lead–zinc ores are the most complex of all ores processed. The flotation behavior of the individual minerals is different from that of either lead–zinc or copper–zinc ore and therefore the treatment process is tailored based on the processing characteristics of the individual ore types. In general, there are three basic processing techniques commonly used in the treatment of copper–lead–zinc ore. These include \n\n- A sequential copper–lead–zinc flotation method where the copper, lead and zinc are sequentially floated to produce separate copper, lead and zinc concentrates. \n\n- The bulk copper–lead flotation method, followed by zinc flotation from the bulk tailing. The copper–lead separation is performed on the upgraded bulk concentrate. This method is the most commonly used in the treatment of copper–lead–zinc ores. \n\n15.2 Treatment of Copper–Lead–Zinc Ores and the Factors that Affect the Selection \n\n371 \n\n- Bulk copper–lead–zinc flotation followed by copper–lead–zinc separation from the bulk concentrate. This method is rarely used and is effective on the ores where the principal copper minerals are bornite, covellite and other secondary copper sulfides. Ores that contain clay minerals are also using the bulk flotation of all sulfide method. \n\nThere is no general rule by which a treatment method is selected and these rules cannot be prescribed. In some operating plants that use a sequential flotation method, the same ore also responds well to bulk copper–lead flotation [5]. There are, however, factors that influence the selection of a flotation method. These factors are described as follows: \n\n- Some copper–lead–zinc ores that contain precious metals respond better to sequential copper–lead–zinc flotation than to bulk copper–lead flotation, specifically with respect to the recovery of gold and silver in the copper and lead concentrate. A typical example of such a case is the Silver Queen Mine in British Columbia (Canada) represented by copper–lead–zinc–silver–gold. Table 15.1 compares pilot-plant metallurgical results using sequential and bulk flotation methods [6]. \n\n- The sequential flotation method gave better precious metal recovery along with better selectivity than the copper–lead bulk flotation method. \n\n- In some cases, when using Cu–Pb bulk flotation, the separation of copper and lead from the bulk concentrate is either very difficult or impossible. An example of such a case is the Black Mountain (South Africa) ore [7], which uses a sequential Cu–Zn separation method because of the above reasons. \n\n- For some finely disseminated massive sulfide ores that require fine primary grinding and regrinding of the concentrate (i.e. -20 -m), sequential copper–lead flotation method performs much better than copper–lead bulk flotation method (Hellyer, Tasmania). \n\n- For ores that contain pre-activ"}, {"page": 282, "text": "ated sphalerite ( _in situ_ or during grinding) copper–lead sequential flotation is a preferred flotation technique. An example of such is the Rozberg Concentrator in Australia [8]. \n\nThe bulk copper–lead flotation method is the most economic and is used whenever possible. Using such a method, the copper–lead bulk concentrate is floated, followed by Cu–Pb upgrading and separation. Usually, the Cu–Pb separation tailing is the final lead or copper concentrate depending on the separation method used. However, there are cases where the upgrading of lead concentrate after separation is required and this makes the treatment process more complicated. \n\nThe reagent schemes used in sequential copper–lead–zinc flotation and bulk copper–lead flotation differ significantly and these two flotation techniques are presented in separate sections. It should be remembered that the selection of a reagent scheme using either technique depends on the origin of the ore and its mineralogy. The characteristics of an ore deposit have a controlled influence on the selection of reagent scheme using either flotation technique. \n\n15. Flotation of Copper–Lead–Zinc Ores \n\n372 \n\n||Ag|51.1<br>22.7|8.8|17.4|100.0|44.4<br>25.5<br>8.4<br>21.7<br>100.0|\n|---|---|---|---|---|---|---|\n||Au|15.5<br>32.5|8.3|43.7|100.0|10.1<br>30.3<br>5.6<br>54.0<br>100.0|\n||Zn|2.0<br>1.2|93.1|3.7|100.0|2.3<br>1.4<br>88.3<br>8.0<br>100.0|\n|ore [7]<br>ibution|Pb|5.7<br>73.6|5.9|14.8|100.0|10.1<br>68.9<br>14.5<br>6.5<br>100.0|\n|lver queen<br>% Distr|Cu|82.8<br>1.4|6.3|9.5|100.0|78.5<br>3.6<br>10.6<br>7.3<br>100.0|\n|t of the si|Ag|6271<br>5675|232|93.5|423|5103<br>6756<br>212<br>119<br>423|\n|treatmen|Au|7.53<br>33.1|0.87|0.95|1.72|4.72<br>32.0<br>0.61<br>1.17<br>1.72|\n|**ble 15.1**<br>ods for the|Zn|5.93<br>7.31|60.2|0.50|10.4|6.50<br>8.90<br>58.8<br>1.00<br>10.5|\n|**Ta**<br>ation meth<br>% (g/t)|Pb|1.91<br>51.7|0.44|0.22|1.19|3.30<br>50.4<br>1.1<br>0.10<br>1.20|\n|bulk flot<br>Assays|Cu|27.7<br>0.94|0.46|0.14|1.18|25.4<br>2.60<br>0.8<br>0.11<br>1.19|\n|quential and<br>Wt %||3.5<br>1.7|16.1|78.7|100.0|3.68<br>1.64<br>15.8<br>78.9<br>100.0|\n|Effect of se<br>od<br>Product||Cu concentration<br>Pb concentration|Zn concentration|Zn comb tail|Feed|Cu concentration<br>Pb concentration<br>Zn concentration<br>Zn comb tail<br>Feed|\n|tation meth||quential<br>–Pb–Zn||||lk<br>–Pb|\n|Flo||Se<br>Cu||||Bu<br>Cu|\n\n\n\n15.3 Reagent Practice Using Sequential Copper–Lead–Zinc Flotation Technique \n\n373 \n\n##### **15.3 REAGENT PRACTICE USING SEQUENTIAL COPPER–LEAD–ZINC FLOTATION TECHNIQUE** \n\nThe sequential copper–lead–zinc flotation practice utilizes several major reagent combinations in sequential copper–lead flotation, which include: \n\n- Bisulfide method \n\n- Starch/lime method \n\n- Soda Ash/SO2 or lime/SO2 method. \n\nThe generalized flowsheet used in sequential flotation is shown in Figure 15.1. \n\n##### **15.3.1 Bisulfide sequential copper–lead–zinc flotation method** \n\nUsing this method, the principal lead depressant during copper "}, {"page": 283, "text": "flotation is sodium bisulfide (Na2S2O5). Na2S2O5 is usually added to the grinding stage with or without ZnSO4 for sphalerite depression. The copper is then floated using dithiophosphate (R208), dithiocarbamate (X-31), ethyl xanthate or combinations of xanthate and dithiophosphate. The level of Na2S2O5 varies considerably and ranges from 2000 to 5000 g/t. Plant data [9] (Australia) \n\n\n\n**<mark>Figure 15.1</mark>** <mark>Flowsheet used in sequential copper</mark> – <mark>lead</mark> – <mark>zinc flotation.</mark> \n\n15. Flotation of Copper–Lead–Zinc Ores \n\n374 \n\n\n\n<!-- Start of picture text -->\n9<br>8<br>7<br>6<br>5<br>4<br>3<br>2<br>1<br>0<br>0 1000 2000 3000 4000 5000<br>Na2S2O5 additions [g/t]<br>Lead concentration in Cu conc. [%]<br><!-- End of picture text -->\n\n**Figure 15.2** Effect of the level of Na2S2O5 on lead assays of the copper concentrate. \n\nshowed that selectivity between copper–lead depends very much on the level of Na2S2O5 used. Figure 15.2 shows the relationship between level of Na2S2O5 additions and lead content of the copper concentrate. The optimum Na2S2O5 addition was at about 5000 g/t. The Thalanga plant operates with additions of Na2S2O5 at about 5000–5500 g/t. The usual pH in the copper flotation circuit is between 6.2 and 6.5. It appears from these plant operating data that at a higher pH the selectivity between copper and lead is reduced. \n\nThe use of Na2S2O5 in the copper circuit has some advantages in the subsequent lead flotation. Some of these advantages are described as follows: \n\n- (a) Lead is re-activated more easily than when starch is used. With an increase in pH, lead re-activation occurs without any addition of modifying reagent. \n\n- (b) The cyanide consumption for sphalerite depression is reduced since Na2S2O5 retains its depressing effect on sphalerite during lead flotation. \n\nIn the lead circuit, most of the time soda ash and cyanide are used as the principal modifiers with dithiophosphate collector. When the pyrite depression is no problem, then small quantities of xanthate are used. The usual pH in the lead flotation circuit is between 9.0 and 9.5. Sphalerite is recovered using a conventional lime–CuSO4 circuit with xanthate collector. \n\n##### **15.3.2 Soda ash–sulfurous acid Cu–Pb–Zn sequential flotation method** \n\nThis method is usually accompanied by aeration with collector for copper flotation. The ore is ground with soda ash followed by conditioning by SO2 to a pH between 4.5 and 6.0. The conditioned pulp is then passed to an aerator where the collector is added. \n\n15.3 Reagent Practice Using Sequential Copper–Lead–Zinc Flotation Technique \n\n375 \n\n\n\n<!-- Start of picture text -->\n10<br>9<br>8<br>7 Lime addition, g/t<br>6 700 g/t<br>5<br>4<br>3<br>1200 g/t<br>2<br>1<br>0<br>7 6.5 6 5.5 5 4.5 4<br>Copper flotation  pH<br>Lead concentration in Cu conc. [%]<br><!-- End of picture text -->\n\n**Figure 15.3** Effect of copper flotation pH on lead content of the copper concentrate using two levels of lime [10]."}, {"page": 284, "text": " \n\nThe collector choice depends on flotation pH selected and the nature of the ore. The Black Mountain plant (South Africa) uses thionocarbamate at pH 4.5, while at Rozberg, dithiophosphate (R25) is used at a flotation pH of about 5.8. Dithiophosphate at the Rozberg Concentrator gave better precious-metals recovery. \n\nThe flotation pH, using the SO2/soda ash method, is quite important in maintaining good selectivity between copper and lead. The effect of flotation pH at different levels of alkali addition was studied in the Black Mountain ore (South Africa). Figure 15.3 shows the effect of pH on lead content of the copper concentrate. In this particular case, lime was used in the grinding circuit instead of soda ash. \n\nThe higher lime additions resulted in higher SO2 additions and consequently improved lead depression. \n\nThe flotation of lead and zinc is performed in the same way as when Na2S2O5 is used as a lead depressant. \n\n##### **15.3.3 The lime–starch–SO2 depressant system in sequential Cu–Pb–Zn flotation** \n\nThis method has been applied in the treatment of ores that contain significant quantities of precious metals, specifically silver minerals in the form of sulfosalts and ores where sphalerite is pre-activated. \n\nThe ore is ground with lime and starch to pH 10.5–11.2, followed by conditioning with SO2 to a pH 5.5–4.5. The conditioning time is adjusted to provide stable and constant pH in the copper flotation. The collectors used in copper flotation using a lime-SO2 depressant system are ethyldithiocarbamate and dithiophosphates. Xanthate, however, is not suitable using the above depressant system. \n\n15. Flotation of Copper–Lead–Zinc Ores \n\n376 \n\nUsing this flotation method, the successful depression of lead during copper flotation depends very much on the type of starch used. The research work conducted on Silver Queen ore has shown that oxidized starch was used effectively for the depression of galena [11]. Table 15.2 shows the effect of different starches on copper concentrate grade and lead displacement in the copper concentrate. \n\nDextrins, branched or modified, did not perform well when using this method. The use of ammonium Persulfate as a co-depressant for galena and sphalerite showed a substantial improvement in the selectivity between copper and lead–zinc. Figure 15.4 shows the effect of ammonium persulfate on lead and zinc depression during copper flotation. It is believed that ammonium persulfate has a complexing ability toward heavy metals and consequently improves selectivity. Similar effect was observed with the use of hexametaphosphate. With the use of hexametaphosphate, however, subsequent re-activation of galena is more difficult. \n\nLead flotation from the copper tailing is performed in a soda ash circuit using ZnO/NaCN as a zinc depressant. The lead flotation pH is about 7.0–7.5. A lower pH \n\n**Table 15.2** \n\nEffect of type of starch on copper concentrate grade and lead content of the copper concentrate \n\n||Assay|s % (|"}, {"page": 285, "text": "g/t)|||% Di|stributi|on|||\n|---|---|---|---|---|---|---|---|---|---|---|\n|Type of starch|Cu|Pb|Zn|Au|Ag|Cu|Pb|Zn|Au|Ag|\n|Oxidized starch (TJ)|27.2|1.4|4.2|9.3|6080|78.2|2.8|1.2|20.3|65.5|\n|Corn gelatinized|25.0|3.3|5.1|8.3|5060|73.3|6.8|1.8|19.0|55.4|\n|Potato caustic starch|24.1|6.3|5.5|7.5|4660|70.1|9.3|2.2|18.6|54.4|\n|Pearl caustic starch|22.8|8.0|5.5|7.4|4680|71.1|15.1|3.0|17.7|55.2|\n\n\n\n\n\n<!-- Start of picture text -->\n10<br>9<br>8<br>7 Zinc<br>6<br>5<br>4<br>Lead<br>3<br>2<br>1<br>0<br>0 100 200 300 400 500 600<br>Ammonium persulfate additions [g/t]<br>Pb or Zn concentration in Cu conc. [%]<br><!-- End of picture text -->\n\n**Figure 15.4** Effect of ammonium persulfate on lead and zinc depression during copper flotation. \n\n15.3 Reagent Practice Using Sequential Copper–Lead–Zinc Flotation Technique \n\n377 \n\nappears to improve selectivity toward the zinc. Collectors used in the lead circuit are normally a combination of dithiophosphate and xanthate. In the zinc circuit, conventional lime CuSO4 is used. The zinc flotation pH varies from 10.5 to 11 depending on the amount of pyrite present in the ore. Collector choice varies from xanthate to single thionocarbamate. Thionocarbamate gives greater selectivity than xanthates. \n\n##### **15.3.4 The operating plants using sequential copper–lead–zinc flotation** \n\nA number of operating plants that use sequential flotation of Cu–Pb–Zn are about 10% of all operating plants that process copper–lead–zinc ore. This is due to the fact that bulk copper–lead flotation is a much more cost-effective treatment route. However, the operating plants sequentially float Cu–Pb–Zn when either treating gold–silver-containing copper–lead–zinc ores where sequential flotation gives better precious metals recovery or when the bulk copper–lead flotation method does not work. \n\nThe ore characteristics and reagent scheme of the operating plant that uses sequential Cu–Pb–Zn flotation methods are shown in Table 15.3. The metallurgical results obtained are shown in Table 15.4. The Lake George plant is included in this section although it is \n\n**Table 15.3** \n\n|Ore characteristics an<br>Concentrator|**Table 15.3**<br>d reagent scheme used in sequential flotation of Cu–Pb–Zn ores<br>Description|\n|---|---|\n|Rozberg, Tasmania|_Ore_: The orebody is of strata-bound massive sulfide origin, associ-<br>ated with silicic and sedimentary rock. The principal sulfide<br>minerals are pyrite, sphalerite, galena and chalcopyrite with a<br>significant amount of tetrahedrite and gold-bearing minerals.<br>_Grind_:_K_80-75-m<br>_Reagents_: Cu circuit – soda ash-350 g/t, SO2-250 g/t, sodium<br>aerofroth-716 g/t,<br>AF25-3 g/t, cresylic acid-15 g/t, pH-6.8, aeration-12 min.<br>Lead circuit – soda ash-530 g/t (pH 9.0), NaCN-35 g/t, AF25<br>-18 g/t.<br>Zinc circuit – CaO-530 g/t (pH 9.0), CuSO4-950 g/t, sodium<br>aerofroth-40 g/t, thionocarbamate-60 g/t.|\n|Thalanga mine<br>pancontinental resources,<br>Australia|_Ore_: The orebody is of semi-massive sedimenta"}, {"page": 286, "text": "ry origin, contains<br>goethite slime. The principal economic minerals are chalcopyrite,<br>galena, sphalerite. The main gangue minerals are pyrite, quartz,<br>dolomite and sericite.<br>_Reagents_: Copper circuit – Na2S2O5-5500 g/t, ZnSO4-350 g/t,<br>KEX-50 g/t,<br>MIBC-15 g/t, pH-6.6. Lead circuit – CaO-350 g/t (pH 9.0),<br>NaCN-50 g/t,<br>KEX-60 g/t, R3477-10 g/t. Zinc circuit – CaO-400 g/t (pH<br>11.0),<br>CuSO4-700 g/t, SIPX-30 g/t, Dow 250-10 g/t.|\n||(_Continued_)|\n\n\n\n15. Flotation of Copper–Lead–Zinc Ores \n\n378 \n\n|**Table 15.3**<br>(_Continued_)||\n|---|---|\n|Concentrator|Description|\n|Lake George, Australia|_Ore_: Massive sulfide finely disseminated ore of volcanogenic ori-<br>gin. The main minerals chalcopyrite, galena and sphalerite.<br>_Reagents_: Copper circuit – CaO-320 g/t, SO2-600 g/t (pH 4.5),<br>KEX-20 g/t,<br>AF25-10 g/t, pine oil-5 g/t. Lead circuit – Na2CO3-700 g/t,<br>NaCN-40 g/t,<br>AF25-30 g/t (pH 9.5). Zinc circuit – CaO-1200 g/t (pH 10.8),<br>CuSO4-360 g/t, thionocarbamate-20 g/t, KEX-15 g/t.|\n|Hellyer, Aberfoyle|<br>_Ore_: Massive sulfide finely disseminated copper–lead–zinc ore, of<br>volcanogenic origin. The principal economic minerals are chal-<br>copyrite, galena, sphalerite, and tetrahedrite. The gangue min-<br>erals consist of 80% pyrite with minor quartz, calcite, sericite<br>and arsenopyrite. Liberation 12–35-m.<br>_Reagents_: Copper circuit – Na2S2O5-1500 g/t, ZnSO4-300 g/t,<br>R208-20 g/t,<br>KEX-10 g/t, aeration-10 min. Lead circuit – Na2CO3 -250<br>g/t (pH 9.5),<br>NaCN-100 g/t, R242-50 g/t, PAX-15 g/t, MIBC-10 g/t.<br>Zinc circuit – CaO-600 g/t, CuSO4 -1200 g/t, PAX-80 g/t,<br>Dow 1012-20 g/t.|\n||Bulk circuit – CaO-300 g/t, R3477-10 g/t.|\n|Black Mountain, S. Africa|<br>_Ore_: Massive sulfide, strata-bound origin associated with sedimen-<br>tary rock. The ore is partially oxidized. Chalcopyrite, galena<br>and sphalerite are the principal economic minerals.<br>_Grind_:_K_80-80-m<br>_Reagents_: Copper circuit – CaO-400 g/t, SO2-800 g/t (pH 4.5),<br>thionocarbamate-20 g/t, MIBC-10 g/t. Lead circuit –<br>Na2CO3-800 g/t,<br>NaCN-100 g/t, ZnSO4-300 g/t, R241-20 g/t, PAX-10 g/t<br>(pH 9.4).<br>Zinc circuit – CaO-600 g/t (pH 10.5), CuSO4-700 g/t, PAX-<br>25 g/t, pine oil-10 g/t.|\n|Silver Queen, BC Canada|<br>_Ore_: Typical hydrothermal vein deposits, highly complex in min-<br>eral composition. The main copper minerals are chalcopyrite,<br>tennantite, copper tetrahedrite. Galena and sphalerite are the<br>other main economic minerals. Gold and silver are also present<br>in the ore.<br>_Reagents_: Copper circuit – CaO-1200 g/t, oxidized starch-200<br>g/t, SO2-200 g/t (pH-5.5), thionocarbamate-15 g/t, MIB<br>-10 g/t. Lead circuit – ZnO/NaCN-120 g/t, Na2CO3-1000<br>g/t (pH 7.5), R242-6 g/t, PAX-6 g/t. Zinc circuit – CaO-<br>2000 g/t, CuSO4 -500 g/t, Na2SiO3 -300 g/t, thionocarba-<br>mate-15 g/t, MIBC-6 g/t.|\n\n\n\nno longer in operation, because this was the first operating plant that selected the sequential copper–lead–zinc f"}, {"page": 287, "text": "lotation method. \n\nAccording to the literature, the low-grade copper concentrate that was produced at Rozberg was due to a requirement for maintaining a high gold recovery. It has been \n\n15.4 Reagent Practice Using a Buk Copper–Lead Flotation Method \n\n379 \n\n###### **Table 15.4** \n\n|Metal<br>Concentrator|lurgical results obtaine<br>Product|d in the o<br>Assays|**Table**<br>perating<br>% (g/t)|**15.4**<br>plants t|hat use|sequent|ial Cu–<br>% Dist|Pb–Zn<br>ribution|method|||\n|---|---|---|---|---|---|---|---|---|---|---|---|\n|||Cu|Pb|Zn|Au|Ag|Cu|Pb|Zn|Au|Ag|\n|Rozberg,|Feed|0.65|5.00|14.5|3.25|180|100|100|100|100|100|\n|Australia|Cu concentration|13.0|23.6|13.6|61.5|296|65.5|15.4|3.1|62.0|53.8|\n||Pb concentration|0.25|70.0|5.60|4.77|690|1.9|56.5|5.6|7.2|18.4|\n||Zn concentration|0.35|3.42|53.5|1.10|35.9|12.6|16.0|86.2|6.6|14.1|\n|Thalanga,|Feed|3.5|3.3|11.0|–|–|100|100|100|–|–|\n|Australia|Cu concentration|28.3|2.1|4.4|–|–|85.8|4.0|2.1|–|–|\n||Pb concentration|0.65|60.2|8.3|–|–|2.6|78.3|4.0|–|–|\n||Zn concentration|0.55|3.3|58.5|–|–|4.5|7.7|90.0|–|–|\n|Lake George,|Feed|0.50|5.8|10.4|–|–|100|100|100|–|–|\n|Australia|Cu concentration|20.7|6.2|6.4|–|–|81.0|1.1|0.8|–|–|\n||Pb concentration|0.2|61.4|11.0|–|–|4.6|81.7|5.6|–|–|\n||Zn concentration|0.2|2.5|57.5|–|–|6.9|5.8|78.7|–|–|\n|Hellyer,|Feed|0.35|7.5|13.5|3.3|160|100|100|100|100|100|\n|Tasmania|Cu concentration|18.4|6.3|5.6|10.0|5000|25.0|0.2|0.3|10.0|20.0|\n||Pb concentration|0.2|60.0|4.8|–|600|20.0|60.0|0.8|–|20.0|\n||Zn concentration|0.2|3.3|50.5|–|200|15.0|10.1|63.3|–|–|\n|Black Mountain,|Feed|0.40|3.6|12.5|–|–|100|100|100|–|–|\n|South Africa|Cu concentration|25.3|2.6|3.3|–|–|70.1|0.4|0.5|–|–|\n||Pb concentration|0.12|60.3|8.5|–|–|10.4|75.5|1.8|–|–|\n||Zn concentration|0.20|3.2|55.5|–|–|8.6|9.5|80.8|–|–|\n|Silver Queen,|Feed|1.18|1.19|10.4|2.33|423|100|100|100|100|100|\n|<br>BC Canada|Cu concentration|27.7|1.91|5.93|9.60|6360|82.8|5.7|2.0|25.1|66.6|\n||Pb concentration|0.9|51.7|7.31|33.3|5720|1.4|73.6|1.2|40.0|20.1|\n||Zn concentration|0.46|0.44|60.2|0.80|232|6.3|5.9|93.1|8.3|8.1|\n\n\n\nobserved that when the copper concentrate increases to over 20% copper, gold recovery was reduced to about 45%. \n\nIn general, in most of the concentrators reasonably good metallurgical results were obtained, the exception being the Hellyer concentrator, which treats a very complex ore. This concentrator, in addition to producing copper, lead and zinc concentrates, also produces a lead–zinc concentrate. \n\n##### **15.4 REAGENT PRACTICE USING A BULK COPPER–LEAD FLOTATION METHOD** \n\nThe bulk copper–lead flotation with depression of zinc followed by copper–lead separation and re-flotation of zinc is the most common practice in the treatment of copper–lead–zinc ores. About 90% of operating plants use this method. Separation of \n\n**15. Flotation of Copper–Lead–Zinc Ores** \n\n**380** \n\ncopper and lead from the bulk concentrate is usually accomplished by two methods: (1) copper depression and lead flotation (the cyanide method) and (2) lead depress"}, {"page": 288, "text": "ion and copper flotation. There are a variety of reagent schemes for copper–lead bulk flotation depending on a fairly large number of factors, some of which include (a) the nature of the ore, (b) mineralogy and (c) head grade and degree of oxidation. The reagent scheme can be simple to extremely complex. \n\n##### **15.4.1 Flowsheet used in the treatment of copper–lead–zinc ores using a copper–lead bulk flotation method** \n\nThere are several types of flowsheet used in copper–lead bulk flotation. The type of flowsheet is dictated by the
