Repository: NDDev-Technocracy-OpenNetwork/hack-2026-nornickel-knot

> **DEPRECATED.** This repository is archived and no longer maintained.
> It is kept read-only for reference; its GDS anchor records
> `lifecycle: archived` under `portfolio:archived-projects`.

# Nornickel Scientific Knot

Живая карта знаний R&D для горно-металлургической отрасли: система превращает архив отчётов, статей, презентаций и экспериментальных материалов в типизированный граф знаний, а затем отвечает на вопросы естественным языком с источниками и страницами первоисточников.

Проект подготовлен командой **Harmonic Labs** для **Норникель AI Hack 2026**, трек **«Научный клубок»**.

File: data/parsed/Материалы конференций/corrosion-atlas.json (part 22 of 26)
long copper line.|\n\n\n\n483 \n\nCASE HISTORY \n\n## **CORROSION ATLAS** \n\n06.02.02.02 \n\n|MATERIAL|Copper.|\n|---|---|\n|SYSTEM|Steam condensate system.|\n|PART|Condensate pipe extremity.|\n|PHENOMENON|Carbonic acid corrosion.|\n|APPEARANCE|Severe irregular attack.|\n|TIME IN SERVICE|About1<sup>1</sup><br>2<br>years.|\n|ENVIRONMENT|Corrosive oxygen-containing condensate, about 90 °C; boiler fed with deaerated feedwater<br>(mixture of softened make-up water and condensate).|\n|CAUSE|Copper is well resistant to carbonic acid or oxygen alone in the condensate, but not to the<br>combination of these two gases.|\n|REMEDY|In view of the limited length of the condensate line, it was decided to construct it of stainless<br>steel (AISI 304) (under different conditions, alkalinity reduction of the make-up water may<br>be preferable).|\n\n\n\n484 \n\nCASE HISTORY \n\n## **CORROSION ATLAS** \n\n06.02.10.01 \n\n|MATERIAL|Admiralty brass.|\n|---|---|\n|SYSTEM|Steam condensate system.|\n|PART|Condenser tube (OD: 2.54 cm).|\n|PHENOMENON|Ammonia corrosion.|\n|APPEARANCE|General attack with fne grooves.|\n|TIME IN SERVICE|18 months since last inspection, which found no signifcant damage.|\n|ENVIRONMENT|Ammonia-containing steam.|\n|CAUSE|Wastage took place by condensing ammonia-containing steam. The ammonia was produced by<br>breakdown of hydrazine and carry-over in steam (see also next Case History).|\n|REMEDY|Start-up procedures were improved and gas venting increased in air removal section of<br>exchangers.|\n\n\n\n485 \n\nCASE HISTORY \n\n## **CORROSION ATLAS** \n\n06.02.10.02 \n\n|MATERIAL|Admiralty brass.||\n|---|---|---|\n|SYSTEM|Steam condensate system (low-pressure turbine co|ndenser).|\n|PART|Inlet just outside tube sheet (OD 2.5 cm).||\n|PHENOMENON|Ammonia corrosion.||\n|APPEARANCE|Severe grooving in the direction of gravity. A thin<br>green patina.|dark oxide layer, replaced in places by a dark|\n|TIME IN SERVICE|14 years.||\n|ENVIRONMENT|Saturated steam 41–54 °C.<br>Analysis:  During normal service: NH3 <0.3 ppm,<br>during start-up (once or twice a year):<br>oxygen up to 3500 ppb, hydrazine 10–20|pH 8.7–9.0, dissolved oxygen 10–20 ppb;<br>NH3up to 75 ppm, pH 8.7–9.4, dissolved<br>ppb.|\n|CAUSE|Wastage was caused by condensate containing high<br>steam from boiler-water treatment. The ammonia-<br>collected at tube ends, causing pronounced localize|concentrations of ammonia, carried over in<br>rich condensate ran down the tube sheet and<br>d wastage.|\n|REMEDY|Basically, improve gas removal during start-ups.<br>when NH3concentrations may exceed several hun|Much damage is caused during start-ups,<br>dred parts per billion.|\n\n\n\n486 \n\nCASE HISTORY 06.02.10.03 \n\n## **CORROSION ATLAS** \n\n|MATERIAL|Copper.|\n|---|---|\n|SYSTEM|Steam condensate system (carpet drying tubes).|\n|PART|Horizontal condensate line.|\n|PHENOMENON|Ammonia corrosion.|\n|APPEARANCE|Severe internal general thinning along the bottom of the pipe.|\n|TIME IN SERVICE|Less than 1 year.|\n|ENVIRONMENT|Ammonia-containing condensate; temperature 54–71 °C; pH>9"}, {"page": 274, "text": ".5.|\n|CAUSE|The ammonia in the condensate caused general attack of the copper condensate lines.<br>Ammonia was carried over from boiler-water treatment chemicals.|\n|REMEDY|Start-up procedures were improved and gas venting increased in air removal section of exchangers.|\n\n\n\n487 \n\nCASE HISTORY \n\n## **CORROSION ATLAS** \n\n06.02.18.01 \n\n|MATERIAL|Aluminum brass (Cu 2 Al Mn).|\n|---|---|\n|SYSTEM<br>PART|Turbine condenser.<br>Bolt.|\n|PHENOMENON|Stress-corrosion cracking (transgranular).|\n|APPEARANCE|Brittle fracture plane.|\n|TIME IN SERVICE|3<sup>1</sup><br>2<br>years.|\n|ENVIRONMENT|Condensing steam with traces of ammonia.|\n|CAUSE|In combination with present material stresses, ammonia leads to stress-corrosion cracking in<br>brass (season cracking) (see also Case Histories06.06.18.01, 06.15.18.01, and 06.25.18.01).|\n|REMEDY|Construct the bolts from a material that is not susceptible to ammonia attack, e.g., stainless<br>steel.|\n\n\n\n488 \n\nCASE HISTORY \n\n## **CORROSION ATLAS** \n\n06.02.28.01 \n\n|MATERIAL|Admiralty brass (inhibited).|\n|---|---|\n|SYSTEM|Steam condensate system.|\n|PART|Inlet end condenser tube (OD 2.5 cm).|\n|PHENOMENON|Corrosion fatigue.|\n|APPEARANCE|Circumferential crack adjacent to location of tube sheet. Microprint (magnifcation Ч33) shows<br>straight unbranched crack.|\n|TIME IN SERVICE|25 years (the failure had occurred in a much shorter time).|\n|ENVIRONMENT|Internal:<br>circulating cooling water pH 7.8–8.2.<br>External:   Steam and condensate treated with an oxygen scavenger and ammonia, pH 7.8–9.2,<br>temperature ambient to 66 °C.|\n|CAUSE|The condenser had lastly been in cyclic service.<br>Microstructural examinations revealed straight, unbranched transgranular cracks, typical<br>of corrosion fatigue. The cracks originated on the external surface where the corrosion was<br>superfcial. In view of the circumferential appearance of the crack, the cyclic stresses responsible<br>for this failure were apparently bending stresses, associated with cyclic thermal expansion and<br>contraction (for longitudinal fatigue crack in copper, see Case History 06.06.28.01).|\n|REMEDY|Eliminate cyclic stresses by avoiding cyclic service.|\n\n\n\n489 \n\nCASE HISTORY \n\n## **CORROSION ATLAS** \n\n06.02.32.01 \n\n|MATERIAL|Copper.|\n|---|---|\n|SYSTEM|Steam condensate system.|\n|PART|Condensate pipe.|\n|PHENOMENON|Erosion (deformation by water hammer).|\n|APPEARANCE|Bulging material, worn to the point of leaking.|\n|TIME IN SERVICE|Unknown.|\n|ENVIRONMENT|Condensate at 90–100 °C.|\n|CAUSE|Installation error: equal-diameter pipes were connected by reducing the diameter of one pipe by<br>means of hammering. External deformation due to water hammer until leakage occurred. This<br>is obviously a case of poor workmanship (see also Case Histories06.01.32.01and06.02.32.01).|\n|REMEDY|Assembly by means of socket connection.|\n\n\n\n490 \n\nCASE HISTORY \n\n## **CORROSION ATLAS** \n\n06.02.32.02 \n\nMATERIAL Admiralty brass. SYSTEM Turbine steam condensate system (pressure 5.9 MPa). PART Horizontal con"}, {"page": 275, "text": "denser tube (OD 1.9 cm). PHENOMENON Erosion (impingement attack). \n\n\n\n|APPEARANCE|A pattern of erosion spots on the external surface facing the turbine exhaust inlet. The close-up<br>(magnifcationЧ7.5) shows a small forest of erosion cones.|\n|---|---|\n|TIME IN SERVICE|15 years.|\n|ENVIRONMENT|Internal:  cooling water treated with phosphate, dispersant, and bleach; temperature 21–38 °C,<br>pH 6.8–7.2.<br>External:  Steam and condensate, pH 8.0.|\n|CAUSE|Erosion was caused by the impingement of high-velocity steam probably mixed with droplets<br>of condensate. The tube had been removed from a position directly in line with the turbine<br>exhaust inlet. The circular, equally spaced erosion sites apparently reproduced corresponding<br>equally spaced circular openings in the exhaust inlet (see also Case History06.01.32.01).|\n\n\n\n- REMEDY •  Separate moisture from the steam before it enters the condenser (mechanically or by means of pressure reduction, which causes superheating). \n\n- •  Install a deflector shield to protect the area experiencing corrosion. •  Specify metals that are more resistant to erosion, such as cupronickel, Monel, or stainless steel. \n\n491 \n\nCASE HISTORY \n\n## **CORROSION ATLAS** \n\n06.02.34.01 \n\n|MATERIAL|Copper.|\n|---|---|\n|SYSTEM|Steam condensate system (0.15 MPa).|\n|PART|Bends in heating tubes of hot water storage boiler.|\n|PHENOMENON|Erosion corrosion.|\n\n\n\n\n\n|APPEARANCE|Grooved attack.|\n|---|---|\n|TIME IN SERVICE|1<sup>1</sup><br>2<br>to 2 years.|\n|ENVIRONMENT|Steam–condensate mixture, corrosive due to the presence of carbon dioxide (130 ppm).|\n|CAUSE|The combination of corrosive condensate and strong turbulence in the bends (local high velocity)<br>(see also next case).|\n|REMEDY|•  The cheapest solution was found to be constructing the heating tubes of AISI 316 stainless<br>steel, which is resistant to carbon dioxide.<br>•  Alternatives: copper tubes with straight pipes, reversal of media, alkalinity reduction of make-up<br>water (dosing of chemicals into the steam was impossible in view of the steam used).|\n\n\n\n492 \n\nCASE HISTORY \n\n## **CORROSION ATLAS** \n\n06.02.34.02 \n\n|MATERIAL|Copper.|\n|---|---|\n|SYSTEM|Condensate system.|\n|PART|Bend section.|\n|PHENOMENON|Erosion corrosion.|\n|APPEARANCE|Pipe wall totally eroded away locally.|\n|TIME IN SERVICE|Unknown.|\n|ENVIRONMENT|Aggressive condensate.|\n|CAUSE|Erosion corrosion was caused by the combination of high velocity and aggressiveness (see also<br>former case).|\n|REMEDY|•  Reduce condensate aggressiveness by means of appropriate boiler feedwater treatment<br>(dealkalization and deaeration).<br>•  New copper bend sections should be dimensioned larger, or<br>•  Replace copper pipes with stainless steel pipes.|\n\n\n\n493 \n\n## **CORROSION ATLAS** \n\nCASE HISTORY \n\n06.04.10.01 \n\n|MATERIAL|Copper.|\n|---|---|\n|SYSTEM|Central heating water system.|\n|PART|Thermometer bulb.|\n|PHENOMENON|Ammonia corrosion.|\n|APPEARANCE|Pitting attack.|\n|TIME IN SERVICE|Unknown.|\n|ENVIRONMENT|Hot softened water, 70"}, {"page": 276, "text": "–90 °C, to which hydrazine was added as an oxygen scavenger.|\n|CAUSE|The presence of ammonia in the water, originating from the partial decomposition of hydrazine,<br>in addition to traces of oxygen. Oxygen accelerates the attack of copper and copper alloys by<br>ammonia (see also Case Histories06.02.10.01/02).|\n|REMEDY|Combining the make-up and the hydrazine dosing, thereby preventing the presence of oxygen<br>in the system water.|\n\n\n\n494 \n\nCASE HISTORY \n\n## **CORROSION ATLAS** \n\n06.04.16.01 \n\n|MATERIAL<br>Brass (>20% Zn).|\n|---|\n|SYSTEM<br>Central heating system.|\n|PART<br>Temperature sensor tube.|\n|PHENOMENON<br>Selective leaching (layer type dezinkifcation).|\n|APPEARANCE<br>Above: tube covered with bluish-black coating (1–1.5 mm thick). Center: tube with bluish-back<br>coating tapped off. Below: the bluish-black coating that surrounded the tube like a shell.|\n|TIME IN SERVICE<br>13 years.|\n|ENVIRONMENT<br>Central heating water at 70–90 °C.<br>Analysis: pH 9.4, conductivity 46.4 mS/m, chloride 122 ppm.<br>Deposit: 87% CuO; 8.2% Fe3O4.|\n|CAUSE<br>Deposition of the more noble magnetite on the brass pipe caused dezinkifcation, with the<br>formation of a nonadhesive layer of copper oxide and iron oxide on the surface. The magnetite<br>originates from the steel line work.|\n|REMEDY<br>Construct the tubes of copper.|\n\n\n\n495 \n\nCASE HISTORY \n\n## **CORROSION ATLAS** \n\n06.04.16.02 \n\n|MATERIAL|Brass (35% Zn–Cu).|\n|---|---|\n|SYSTEM|Hot-water heating system in commercial building.|\n|PART|Horizontal pipe.|\n|PHENOMENON|Selective leaching (dezincifcation).|\n|APPEARANCE|Plug-type dezincifcation beneath a deposit.|\n|TIME IN SERVICE|>60 years.|\n|ENVIRONMENT|Untreated city water with high hardness and silica content; temperature 49–66 °C.|\n|CAUSE|Brass is sensitive to dezincifcation under deposits. Deposits were disloged in a vertical adjoining<br>pipe and came to rest on the bottom surface of the pipe. Also, two phase brasses, not inhibited, are<br>more susceptible to dealloying (see also Case History06.05.16.03).|\n|REMEDY|•  Prevent deposit formation by improved water treatment or by maintaining higher fow rate, or<br>•  Replace with inhibited brass and/or copper.|\n\n\n\n496 \n\nCASE HISTORY \n\n## **CORROSION ATLAS** \n\n06.04.32.01 \n\n|MATERIAL|Copper.|\n|---|---|\n|SYSTEM|Central heating system.|\n|PART|Tube section (15 mm Ш OD; 1 mm wall thickness) from the upper tube of a horizontal bank<br>in heat exchanger.|\n|PHENOMENON|Erosion (deformation by water hammer).|\n|APPEARANCE|Bulging with cracking starting from inside; photographs on the left and in the middle: cracking<br>outside and inside; photograph on the right: bulging outside.|\n|TIME IN SERVICE|1–3 months.|\n|ENVIRONMENT|Around the tubes, system water heated from 70 °C to 90 °C. Through the tubes, steam at 0.25<br>MPa and 135 °C.|\n|CAUSE|On the steam side, the heat exchanger is controlled by a motorized on/off valve in response<br>to the temperature of the outfowing water. The condensate is discharged to the condensa"}, {"page": 277, "text": "te<br>system via a steam trap below the heat exchanger. When the valve in the steam delivery line<br>is closed, the pressure in the tube bundle is reduced to vacuum so that condensate is drawn in<br>from the condensate circuit and water hammer occurs in the upper tubes.|\n|REMEDY|Fit a self-closing return valve in the condensate discharge line downstream from the steam<br>trap.|\n\n\n\n497 \n\nCASE HISTORY \n\n## **CORROSION ATLAS** \n\n06.05.02.01 \n\n|MATERIAL|Copper.|\n|---|---|\n|SYSTEM|Hot tap water system.|\n|PART|Pipe section.|\n|PHENOMENON|Pitting by copper-aggressive water.|\n|APPEARANCE|Pitting attack underneath corrosion nodules.|\n|TIME IN SERVICE|8 years.|\n|ENVIRONMENT|Flowing hot water, 70 °C; pH 6.8–7.2;HCO <sup>−</sup><br>3<sup>0.3–2 mEq/l (15–100 ppm CaCO</sup>3<sup>); Cl-</sup><br>100–220 ppm;SO<sup>2 −</sup><br>4<sup>5–80 ppm</sup>|\n|CAUSE|The present water type leads to type II pitting corrosion of copper in hot water >60 °C. In relation<br>to the quantities of sulfate and chloride and the pH, the water has too low a content of<br>bicarbonate (see also next case).|\n|REMEDY|•  Chemical cleaning of the system for removing the corrosion products.<br>•  Increasing the water hardness by the admixture of different water or by fltration over<br>activated dolomite.|\n\n\n\n498 \n\nCASE HISTORY \n\n## **CORROSION ATLAS** \n\n06.05.02.02 \n\n|MATERIAL|Copper.|\n|---|---|\n|SYSTEM|Cold and hot tap water system.|\n|PART|Pipes.|\n|PHENOMENON|Pitting by copper-aggressive water.|\n\n\n\n\n\n|APPEARANCE|Pitting corrosion underneath corrosion nodules only at the upper side in pipes often containing<br>standing water.|\n|---|---|\n|TIME IN SERVICE|8 months to 2 years (leakages).|\n|ENVIRONMENT|Deferrized well water, saturated with oxygen. pH 7.5; aggressive CO27 ppm; total hardness<br>4.8 mEq/l (240 ppm CaCO3); m-alkalinity 2.88 mEq/l (144 ppm CaCO3); chloride 36 ppm;<br>sulfate 76 ppm, and nitrate 142 ppm Organic material absent. Temperature around 20 °C.|\n|CAUSE|Type I corrosion due to the present water composition, initiated by oxygen bubbles originating<br>from the standing water. The corrosion products consisted of malachite and atakamite. Calcium<br>carbonate was also present (see also former case).|\n|REMEDY|•  Assure as far as possible suffcient fow through the lines, with improvement of the water<br>composition (increased pH and decreased O2content), or<br>•  Replace by mains water (no problems with copper pipes, according to local experience), or<br>•  Use plastic pipes.|\n\n\n\n499 \n\nCASE HISTORY \n\n## **CORROSION ATLAS** \n\n06.05.05.01 \n\n|MATERIAL|Copper.|\n|---|---|\n|SYSTEM|Drinking water system.|\n|PART|Underground pipeline.|\n|PHENOMENON|Sulfde corrosion.|\n|APPEARANCE|Irregular general attack, with black corrosion products.|\n|TIME IN SERVICE|5 years.|\n|ENVIRONMENT|H2S-containing groundwater.|\n|CAUSE|Copper is attacked by sulfde, with the formation of black copper sulfde (CuS).|\n|REMEDY|Use of impermeable plastic pipe.|\n\n\n\n500 \n\nCASE HISTORY 06.05.10.01 \n\n## **CORROSION ATLAS** \n\n|MA"}, {"page": 278, "text": "TERIAL|Copper.|\n|---|---|\n|SYSTEM|Drinking water system.|\n|PART|Pipe.|\n|PHENOMENON|Ammonia corrosion.|\n|APPEARANCE|Blotchy blue-green appearance due to irregular attack.|\n|TIME IN SERVICE|<br>Unknown.|\n|ENVIRONMENT|Atmosphere in cow-shed.|\n|CAUSE|Ammonia originating from cow manure attacks copper (see also Case History 06.13.10.01).|\n|REMEDY|Use of impermeable plastic pipe.|\n\n\n\n501 \n\nCASE HISTORY \n\n## **CORROSION ATLAS** \n\n06.05.14.01 \n\n|MATERIAL|Copper.|\n|---|---|\n|SYSTEM|Hot tap water system.|\n|PART|Circulation pipe.|\n|PHENOMENON|Galvanic corrosion.|\n|APPEARANCE|Pitting attack.|\n|TIME IN SERVICE|6 years.|\n|ENVIRONMENT|Circulating oxygen-containing hot tap water; temperature 80 °C; pH 7.5; chloride (Cl<sup>−</sup>)<br>38 ppm; bicarbonate (HCO <sup>−</sup><br>3 <sup>) 4.2 mEq/l (210 ppm CaCO</sup>3<sup>).</sup>|\n|CAUSE|Damage to the oxide skin by air bubbles (erosion) followed by galvanic corrosion due to local<br>Cu/Cu2O cell formation.|\n|REMEDY|•  Fit an air vent on the hot water storage tank, or<br>•  Construct the circulation pipe of AISI 316 L stainless steel.|\n\n\n\n502 \n\nCASE HISTORY \n\n## **CORROSION ATLAS** \n\n06.05.14.02 \n\n|MATERIAL|Copper.|\n|---|---|\n|SYSTEM|Hot tap water system.|\n|PART|Circulation pipe.|\n|PHENOMENON|Galvanic corrosion (deposition corrosion).|\n|APPEARANCE|Little pits covered with black, green, and blue white deposits and corrosion products.|\n|TIME IN SERVICE|Unknown.|\n|ENVIRONMENT|City water, 60 °C.|\n|CAUSE|Deposition corrosion caused by deposit of graphite, liberally used as lubricant during the con-<br>struction of the system. The presence of graphite is explicitly shown by the energy dispersive<br>X-ray (EDX) analysis of the corrosion products (performed by HMC Technology, Leiden, the<br>Netherlands).|\n|REMEDY|Degreasing and cleaning the system. Do not use graphite-containing materials in copper systems.|\n\n\n\n503 \n\nCASE HISTORY \n\n## **CORROSION ATLAS** \n\n06.05.15.01 \n\n|MATERIAL|Copper.|\n|---|---|\n|SYSTEM|Cold tap water system|\n|PART|Pipe section.|\n|PHENOMENON|Underdeposit corrosion.|\n|APPEARANCE|Pitting attack.|\n|TIME IN SERVICE|9 months.|\n|ENVIRONMENT|Aggressive mains water (originating from well water).|\n|CAUSE|The system, originally constructed of galvanized steel, had to be replaced after 2 years as a<br>result of serious corrosion by the aggressive mains water, and it was then constructed of copper.<br>The subsequent pitting corrosion of the copper indoor pipe was caused by deposition of iron<br>oxide originating from the upstream steel pipes of the urban water pipeline network. Underneath<br>the iron oxide deposit, the copper surface will become anodic. (See also Case Histories<br>06.05.15.02/03/04 and 06.06.15.01/02).|\n|REMEDY|•  Installation of flters to catch rust particles>0.01 mm.<br>•  Elimination of the corrosion in the steel mains water pipes by neutralization of the well water.|\n\n\n\n504 \n\nCASE HISTORY 06.05.15.02 \n\n## **CORROSION ATLAS** \n\n|MATERIAL<br>Aluminum brass (arsenic-containing).|\n|---|\n|SYSTEM<br>D"}, {"page": 279, "text": "rinking water distribution system.|\n|PART<br>Pipe.|\n|PHENOMENON<br>Underdeposit corrosion.|\n|APPEARANCE<br>Pitting attack.|\n|TIME IN SERVICE<br>1 year.|\n|ENVIRONMENT<br>Mains water, composition: unknown. Temperature: 10–20 °C. Flow rate: 15 cm/sec.|\n|CAUSE<br>Due to the low fow rate, rust particles settled out as a result of which the brass was attacked by<br>the formation of differential aeration cells.|\n|REMEDY<br>The pipe was replaced and the fow rate raised to 1 m/sec.|\n\n\n\n505 \n\nCASE HISTORY \n\n## **CORROSION ATLAS** \n\n06.05.15.03 \n\n|MATERIAL|Copper (Cu-ETP).|\n|---|---|\n|SYSTEM|Drinking water system.|\n|PART|Indoor pipe.|\n|PHENOMENON|Underdeposit corrosion.|\n|APPEARANCE|Pitting attack.|\n|TIME IN SERVIC|E<br>15 years.|\n|ENVIRONMENT|Cold fowing drinking water.|\n|CAUSE|Contamination of the surface of the copper pipes causes the formation of active corrosion cells.<br>Electrolytic tough pitch copper is more sensitive for pitting than deoxidized copper.|\n|REMEDY|•  Use a pipe made of deoxidized high-residual phosphorus copper (Cu-DHP), which is less<br>sensitive to pitting, and<br>•  Take measures to prevent contamination of the pipes.|\n\n\n\n506 \n\nCASE HISTORY 06.05.15.04 \n\n## **CORROSION ATLAS** \n\n|MATERIAL|Copper.|\n|---|---|\n|SYSTEM|Hot water system.|\n|PART|Pipe.|\n|PHENOMENON|Underdeposit corrosion.|\n|APPEARANCE|Local uniform attack at underside of the horizontal pipe (after blasting).|\n|TIME IN SERVICE|17 years.|\n|ENVIRONMENT|Deferrized well water at 80 °C.|\n|CAUSE|Ineffective deferrizing procedure allowed deposition of iron oxide (Fe2O3) on the underside<br>of the pipe. Differential aeration led to the formation of galvanic cell, attacking the copper<br>underneath the deposit (see also the preceding three cases).|\n|REMEDY|Optimize the performance of the deferrizing installation.|\n\n\n\n507 \n\nCASE HISTORY 06.05.16.01 \n\n## **CORROSION ATLAS** \n\n|MATERIAL|Brass.|\n|---|---|\n|SYSTEM|Copper-lined hot water storage boiler with copper tubes.|\n|PART|Thermometer bulb.|\n|PHENOMENON|Selective leaching (plug-type dezincifcation).|\n|APPEARANCE|Pitting underneath white deposition.|\n|TIME IN SERVICE|Unknown.|\n|ENVIRONMENT|Hot tap water, 60 °C, with hardness sediment.|\n|CAUSE|Dezincifcation of the brass occurs underneath the formed deposit and is additionally promoted<br>by the potential difference between copper and brass (see also the next three cases).|\n|REMEDY|Use of copper bulb.|\n\n\n\n508 \n\nCASE HISTORY 06.05.16.02 \n\n## **CORROSION ATLAS** \n\n|MATERIAL|Brass.||\n|---|---|---|\n|SYSTEM|Mains water system.||\n|PART|Tap component.||\n|PHENOMENON|Selective leaching (plug-type|dezincifcation).|\n|APPEARANCE|Pitting attack.||\n|TIME IN SERVICE|Approximately 1 year.||\n|ENVIRONMENT|Mains water with a low bicarb|onate content (0.4 mEq/l; 20 ppm CaCO3).|\n|CAUSE|Copper-aggressive water caus<br>attacked by pitting corrosion;|ed dezincifcation of the brass taps (the copper pipes were also<br>see also Case Histories 06.05.02.01/02).|\n|REMEDY|Raising the water hardness to|a bicarbonate"}, {"page": 280, "text": " content≥1.5 mEq/l (75 ppm CaCO3).|\n\n\n\n509 \n\nCASE HISTORY \n\n## **CORROSION ATLAS** \n\n06.05.16.03 \n\n|MATERIAL|Brass.|\n|---|---|\n|SYSTEM<br>PART|Hot tap water system.<br>Valve and pipe sections.|\n|PHENOMENON|Selective leaching (plug-type dezincifcation).|\n|APPEARANCE|Severe contamination with a white deposit, underneath which the brass was locally red-colored<br>and brittle.|\n|TIME IN SERVICE|Unknown.|\n|ENVIRONMENT|Hot water, 70 °C; pH 7.6; bicarbonate (HCO <sup>−</sup><br>3 <sup>) 1.8 mEq/l (90 ppm CaCO</sup>3<sup>); aluminum (Al3+) </sup><br>2.0 ppm; deposit 90% Al(OH)3.|\n|CAUSE|As a result of deposition of aluminum hydroxide (originating from the cathodic protection<br>present in the boilers owing to aluminum anodes with impressed DC current), severe<br>dezincifcation of the brass occurred (see also Case History 06.04.16.02).|\n|REMEDY|Cleaning of the system and performing the cathodic protection with inert anodes<br>(e.g., platinum-coated titanium anodes), not only to prevent dezincifcation of the brass<br>fttings but also to prevent blockage of the pipe system and, from the health point of view,<br>intolerable contamination of the water with aluminum.|\n\n\n\n510 \n\nCASE HISTORY \n\n## **CORROSION ATLAS** \n\n06.05.16.04 \n\n|MATERIAL|Brass.|\n|---|---|\n|SYSTEM|Drinking water system.|\n|PART|Mixing tap orifce.|\n|PHENOMENON|Selective leaching (plug-type dezincifcation).|\n|APPEARANCE|Local pitting attack.|\n|TIME IN SERVICE|3 years.|\n|ENVIRONMENT|Drinking water, fowing and standing, varying temperature; pH 7.7; conductivity 62 mS/m;<br>chloride (Cl<sup>−</sup>) 61 ppm; bicarbonate (HCO <sup>−</sup><br>3 <sup>) 56 mEq/l (280 ppm CaCO</sup>3<sup>).</sup>|\n|CAUSE|In view of the site of the attack, namely near the soldered joint, the attack is most likely<br>attributable to the use of an excessively aggressive solder due to poor workmanship.|\n|REMEDY|Use of an approved solder.|\n\n\n\n511 \n\nCASE HISTORY \n\n## **CORROSION ATLAS** \n\n06.05.25.01 \n\n|MATERIAL|Copper.|\n|---|---|\n|SYSTEM<br>PART|Hot tap water system.<br>Underground pipe section.|\n|PHENOMENON|Corrosion under insulation.|\n|APPEARANCE|Severe local attack to the point of leakage.|\n|TIME IN SERVICE|12 years.|\n|ENVIRONMENT|Wet polyurethane (PUR) foam insulation (pipe lay above the groundwater level).|\n|CAUSE|The insulation became wet as a result of leakage, through a fractured soldered connection; at the<br>prevailing temperature of 80 °C, the fre-retardant substance trichloroethyl phosphate present in<br>the insulation thereby decomposed into phosphoric acid and hydrochloric acid, which attacked<br>the copper pipe.|\n|REMEDY|•  Use of PUR without fre-retardant substance or a different insulation.<br>•  Application of modern pipe-in-pipe systems which are supplied ready for installation<br>ex-factory, so that in-situ insulation is unnecessary and good water-tight connections can be<br>made.|\n\n\n\n512 \n\nCASE HISTORY \n\n## **CORROSION ATLAS** \n\n06.05.32.01 \n\n|MATERIAL|Copper.|\n|---|---|\n|SYSTEM|Hot tap water system.|\n|PA"}, {"page": 281, "text": "RT|Pipe section downstream from air vent.|\n|PHENOMENON|Erosion.|\n|APPEARANCE|Material locally worn away over approximately1<sup>1</sup><br>2<br>m.|\n|TIME IN SERVICE|3 months.|\n|ENVIRONMENT|Hot tap water; temperature 70 °C.|\n|CAUSE|Partial blockage of the boiler due to hardness deposition caused under pressure in the system;<br>this caused aeration by the air vent; the air bubbles sucked in causing local erosion (see also<br>Case History 06.05.34.02).|\n|REMEDY|•  Replacement of the attacked pipe section.<br>•  Cleaning the boiler and avoiding future hardness deposition by partial softening of the water.<br>•  Maintain constantly suffcient pressure in the whole system.|\n\n\n\n513 \n\nCASE HISTORY \n\n## **CORROSION ATLAS** \n\n06.05.32.02 \n\n|MATERIAL|Copper.|\n|---|---|\n|SYSTEM|Hot tap water system.|\n|PART|Heat exchanger tube sections.|\n|PHENOMENON|Erosion (impingement attack).|\n\n\n\n\n\n|APPEARANCE|Eroded surface.|\n|---|---|\n|TIME IN SERVICE|15 years.|\n|ENVIRONMENT|Steam through the tubes; softened tap water (oxygen-rich) around the tubes; temperature<br>32–55 °C; fow velocity 2 m/s.|\n|CAUSE|The water inlet was set at 90° relative to the tubes, thereby causing impingement.|\n|REMEDY|•  Enlarge infow orifce from 4<sup>″</sup>to 6<sup>″</sup>to reduce infow velocity.<br>•  Alternative: ft an antisplash plate underneath the infow orifce.|\n\n\n\n514 \n\nCASE HISTORY \n\n## **CORROSION ATLAS** \n\n06.05.33.01 \n\n|MATERIAL|Copper.|\n|---|---|\n|SYSTEM|Hot tap water system.|\n|PART|Pipe section.|\n|PHENOMENON|Cavitation erosion.|\n|APPEARANCE|Local attack downstream of irregularities.|\n|TIME IN SERVICE|10 years.|\n|ENVIRONMENT|Mains water heated to 65 °C.|\n|CAUSE|Eddies owing to irregularities in pipes at connections.|\n|REMEDY|•  Reduction of water velocity (≤0.8 m/s) and/or increasing the pressure.<br>•  Prevent irregularities at assembly.|\n\n\n\n\n\n515 \n\nCASE HISTORY \n\n## **CORROSION ATLAS** \n\n06.05.34.01 \n\n|MATERIAL<br>Copper.|\n|---|\n|SYSTEM<br>Hot tap water system.|\n|PART<br>Pipe section.|\n|PHENOMENON<br>Erosion corrosion.|\n|APPEARANCE<br>Attack in a distinct fow pattern (horseshoe attack).|\n|TIME IN SERVICE<br>5 years.|\n|ENVIRONMENT<br>Flowing hot tap water; temperature 80 °C; velocity 6 m/s.|\n|CAUSE<br>Erosion corrosion resulting from excessively high water velocity (see also Case Histories<br>06.06.34.01/03).|\n|REMEDY<br>•  Replace the pipes by larger-diameter copper pipe, thereby reducing the velocity to≤0.8 m/s,<br>or alternatively<br>•  Construct them of stainless steel.|\n\n\n\n516 \n\nCASE HISTORY 06.05.34.02 \n\n## **CORROSION ATLAS** \n\n|MATERIAL|Copper.|\n|---|---|\n|SYSTEM|Water transport pipeline.|\n|PART|Bend section.|\n|PHENOMENON|Erosion corrosion.|\n|APPEARANCE|Severe internal eroded, particularly at the outside of the bend.|\n|TIME IN SERVICE|<br>1 year.|\n|ENVIRONMENT|Cold deferrized well water; hardness approximately 1 mEq/l (50 ppm CaCO3); CO26 ppm;<br>pH 7.3; conductivity 16 mS/m.|\n|CAUSE|The presence of many air bubbles in the water (“white” water), originating from the pressur"}, {"page": 282, "text": "ized<br>aeration at the iron-removing flters (see also Case History 06.05.32.01).|\n|REMEDY|Installation of a pure water tank downstream of the flters, in which the bubbles can escape.|\n\n\n\n517 \n\nCASE HISTORY \n\n## **CORROSION ATLAS** \n\n06.06.04.01 \n\n|MATERIAL|Copper.|\n|---|---|\n|SYSTEM|Cooling water system from 6.17 MPa power boiler in a paper mill.|\n|PART|Condenser tube from main condenser.|\n|PHENOMENON|Acid corrosion.|\n|APPEARANCE|Network of shallow ditches.|\n|TIME IN SERVICE|All wastage occurred during one 24-hour cleaning period.|\n|ENVIRONMENT|2–4% hydrochloric acid at 43–66 °C.|\n|CAUSE|Condensation of acidic fuids during acid cleaning. The acid was used to remove calcium<br>carbonate deposits. The resultant foaming prevented complete flling of the topmost tube and<br>allowed dropwise condensation of acids on horizontal surfaces; topmost tubes were not cleaned<br>at all. This indicates lack of experience by the cleaning frm (see also next case and the Case<br>Histories 01.01.04.01/04).|\n|REMEDY|The procedures of proper condenser venting, limiting exposure period, and decreasing acid<br>concentration reduce attack.|\n\n\n\n518 \n\nCASE HISTORY 06.06.04.02 \n\n## **CORROSION ATLAS** \n\n|MATERIAL|Admiralty brass.|\n|---|---|\n|SYSTEM|Cooling water system for utility main condenser.|\n|PART|Condenser tube.|\n|PHENOMENON|Acid corrosion.|\n|APPEARANCE|Striations on the internal surface (magnifcationЧ15).|\n|TIME IN SERVICE|During one 36-hour cleaning period.|\n|ENVIRONMENT|Hydrochloric acid; 5% by volume at ambient temperature.|\n|CAUSE|Excessive exposure time and high residual stresses. Frequently, deposits are nonuniform. This<br>necessitates excessive cleaning time in order to remove all deposits. Hence, lightly deposited<br>surfaces are exposed to acid for longer periods than are heavily deposited surfaces.|\n|REMEDY|Limit cleaning time.|\n\n\n\n519 \n\nCASE HISTORY \n\n## **CORROSION ATLAS** \n\n06.06.11.01 \n\n|MATERIAL|Copper.|\n|---|---|\n|SYSTEM|Once-through compressor cooling system.|\n|PART|Pipe section.|\n|PHENOMENON|Corrosion caused by solder.|\n|APPEARANCE|Local attack at the solder joints.|\n|TIME IN SERVICE|1 year.|\n|ENVIRONMENT|Oxygen-containing well water.|\n|CAUSE|In view of the bowl-shaped appearance of the corrosion and the site of the attack (near the solder<br>joints), the presumable cause is corrosion resulting from the use of an incorrect or excessive<br>solder, i.e., a case of poor workmanship (see also Case History 06.15.11.01).|\n|REMEDY|•  Replacement of the copper cooling water pipes by plastic pipes was found to be the cheapest<br>solution in this case.<br>•  Copper pipes have to be soldered by means of noncorrosive solder.|\n\n\n\n520 \n\nCASE HISTORY \n\n## **CORROSION ATLAS** \n\n06.06.14.01 \n\n|MATERIAL|Cupronickel (90/10).|\n|---|---|\n|SYSTEM|Once-through cooling-water system.|\n|PART|Horizontal turbine condenser tube (OD 2.2 cm).|\n|PHENOMENON|Galvanic corrosion (by thermogalvanic cell).|\n\n\n\n\n\n|APPEARANCE|Perforation originating from the internal surface along the "}, {"page": 283, "text": "bottom of the tube where it rested<br>on the steel baffe.|\n|---|---|\n|TIME IN SERVICE|Unknown.|\n|ENVIRONMENT|Internal:<br>cooling water.<br>External: steam and condensate.|\n|CAUSE<br>REMEDY|Tube metal temperatures were higher in the area of contact with the baffe than at adjacent<br>locations. The hotter tube metal at the baffe established a thermogalvanic cell with the<br>surrounding cooler metal, causing metal wastage in the hotter region.<br>Thermally isolate tube from baffe.|\n\n\n\n521 \n\nCASE HISTORY \n\n## **CORROSION ATLAS** \n\n06.06.15.01 \n\n|MATERIAL|Copper.||\n|---|---|---|\n|SYSTEM|Once-through cooling water sy|stem.|\n|PART|Oil cooler tube.||\n|PHENOMENON|Underdeposit corrosion.||\n|APPEARANCE|Pitting attack.||\n|TIME IN SERVICE|Unknown.||\n|ENVIRONMENT|Softened oxygen-containing w|ater (not corrosive to copper).|\n|CAUSE|Deposition of iron oxide orig<br>(underneath the iron oxide de<br>History06.05.15.01).|inating from corrosion of untreated steel transport pipelines<br>posit, the copper surface will become anodic) (see also Case|\n|REMEDY|Use of polymer transport pipe|lines, also to prevent corrosion of the pipelines themselves.|\n\n\n\n522 \n\nCASE HISTORY \n\n## **CORROSION ATLAS** \n\n06.06.15.02 \n\n|MATERIAL|Cupronickel 90/10.|\n|---|---|\n|SYSTEM|Coolant water system for oil cooler.|\n|PART|Oil cooler pipes.|\n|PHENOMENON|Underdeposit corrosion.|\n|APPEARANCE|Pitting corrosion to the point of leakage underneath a brownish-green sludge layer (the glittering<br>particles are copper, resulting from sawing-through of the pipe).|\n|TIME IN SERVICE|1 year.|\n|ENVIRONMENT|Around the pipes: oil for testing ball bearings. Through the pipes: river water, heated from 20 to<br>25–35 °C, fow rate<<1 m/sec. Water analysis: conductivity 84 mS/m; pH 8.1; total hardness<br>5.1 mEq/l (255 ppm CaCO3); chloride 153 ppm; sulfate 70 ppm. Sludge analysis: Malachite<br>(Cu2(OH)2(CO3)), iron oxide, and sand particles.|\n|CAUSE|Due to too low a fow velocity, sand particles entrained with the river water deposited in the<br>pipes, causing aeration cells to form; leading to pitting attack.|\n|REMEDY|In view of the presence of sand particles, increasing the fow velocity would probably lead to<br>erosion corrosion. Possible options are:<br>•  fltration of the river water;<br>•  selection of a less sensitive material for the cooler pipes, e.g., 254 SMO or graphite.|\n\n\n\n523 \n\nCASE HISTORY \n\n## **CORROSION ATLAS** \n\n06.06.16.01 \n\n|MATERIAL|Brass.|\n|---|---|\n|SYSTEM|150-kV plant transformer cooler.|\n|PART|Cooling pipe.|\n|PHENOMENON|Selective leaching (plug-type dezincifcation).|\n|APPEARANCE|Pitting attack, with red copper spots.|\n|TIME IN SERVICE|Half a year.|\n|ENVIRONMENT|Brackish water, stagnant.|\n|CAUSE|The formation of deposits in the stagnant water caused dezincifcation to take place, accelerated<br>by the high salt content of the cooling water.|\n|REMEDY|•  When the cooler is shut down, it should frst be purged with mains water and then put away<br>dry;<br>•  Or allow the brackish cooling wat"}, {"page": 284, "text": "er to circulate normally (in the aerated state).|\n\n\n\n524 \n\nCASE HISTORY \n\n## **CORROSION ATLAS** \n\n06.06.16.02 \n\n|MATERIAL|Brass.|\n|---|---|\n|SYSTEM|Circulating cooling water system.|\n|PART|Pipe.|\n|PHENOMENON|Selective leaching (plug-type dezincifcation).|\n|APPEARANCE|Pitting attach with red spots.|\n|TIME IN SERVICE|Unknown.|\n|ENVIRONMENT|Cooling water dosed with sodium hypochlorite to control bacterial growth.|\n|CAUSE|Excessively high pH (>9) caused by uncontrolled dosing of sodium hypochlorite.|\n|REMEDY|•  Improved monitoring of sodium hypochlorite dosing, or<br>•  Use of an organic bactericide.|\n\n\n\n\n\n525 \n\nCASE HISTORY \n\n## **CORROSION ATLAS** \n\n06.06.17.01 \n\n|MATERIAL|Admiralty brass.|\n|---|---|\n|SYSTEM|Once-through cooling-water system.|\n|PART|Horizontal condenser tube (OD 2.5 cm).|\n|PHENOMENON|Microbiologically infuenced corrosion (ammonia attack).|\n|APPEARANCE|Longitudinal branched cracks, thick-walled.|\n|TIME IN SERVICE|7 years.|\n|ENVIRONMENT|Cooling water.<br>Temperature: inlet≈21 °C, outlet≈26 °C; pH = 7.4–8.3.|\n|CAUSE|Decomposition of dead organisms at the bottom of the tube generated ammonia locally,<br>high enough to produce stress-corrosion cracking of the brass condenser tubes. The tubes<br>contained considerable residual hoop stress (see also Case Histories 06.06.18.01, 06.15.18.01,<br>and 06.25.18.01).|\n|REMEDY|Avoid low fow and dose biocides.|\n\n\n\n526 \n\nCASE HISTORY \n\n## **CORROSION ATLAS** \n\n06.06.18.01 \n\n|MATERIAL|Aluminum brass (76-22-2 + As).|\n|---|---|\n|SYSTEM|Circulating cooling water system with cooling tower.|\n|PART|Outer jacket around unalloyed steel cooling pipe in cooling tower (see also Case History<br>01.11.20.01).|\n|PHENOMENON|Stress-corrosion cracking (transgranular).|\n\n\n\n\n\n|APPEARANCE|Cracks.|\n|---|---|\n|TIME IN SERVICE|A couple of months.|\n|ENVIRONMENT|Around the pipe: chloride-containing cooling water temporarily contaminated with ammonia<br>owing to leakage.|\n|CAUSE|In combination with stresses in the brass, ammonia attack causes stress-corrosion cracking (also<br>called: season cracking) (see also Case Histories 06.15.18.01 and 06.25.18.01).|\n|REMEDY|•  Leakage of ammonia should be prevented, or<br>•  Use an ammonia-resistant material.|\n\n\n\n527 \n\nCASE HISTORY \n\n## **CORROSION ATLAS** \n\n06.06.18.02 \n\n|MATERIAL|Aluminum brass (ASTM B 111; CDA 687; UNS C 68700). Composition: Cu 76–79%, Al<br>1.8–2.5%,Zn remainder,As traces).|\n|---|---|\n|SYSTEM|Once-through cooling system.|\n|PART|Fuel oil cooler pipes.|\n|PHENOMENON|Stress-corrosion cracking (intergranular).|\n|APPEARANCE|Cracking, with pipe fractured on the left and intergranular attack on the right.|\n|TIME IN SERVICE|About 20 years.|\n|ENVIRONMENT|Internally, brackish cooling water conductivity 463 mS/m; pH 7.8; total hardness 13 mEq/l<br>(650 ppm CaCO3); chloride 1460 ppm; sulfate 235 ppm; ammonium 0.1 ppm.<br>Externally, fuel oil: water <0.05%; sulfur 5.3%; acid number 0.50; total N 1000 ppm.|\n|CAUSE|The aluminum brass showed a phosphorus content of 0.064% at an a"}, {"page": 285, "text": "rsenic content of 0.018%.<br>This rendered it sensitive to intergranular attack in the brackish cooling water, leading to stress<br>corrosion.<br>Transgranular stress corrosion due to ammonium could not be demonstrated and was also less<br>probable in the present environment.|\n|REMEDY|Construct the pipes of the heat exchanger of cupronickel 30 (CuNi 30 Fe, W.-Nr. 2.0882, UNS<br>C 71500) with the average composition of Cu 69.5, Ni 30.0, and Fe 0.5. This material possesses<br>good resistance to both stress corrosion and intergranular attack.|\n\n\n\n528 \n\nCASE HISTORY 06.06.28.01 \n\n## **CORROSION ATLAS** \n\n|MATERIAL|Copper.|\n|---|---|\n|SYSTEM|Circulating cooling water system for an oxygen plant aftercooler.|\n|PART|Horizontal heat-exchanger tube (OD 1.6 cm).|\n|PHENOMENON|Corrosion fatigue.|\n|APPEARANCE|Longitudinal crack, originating on the external surface.|\n|TIME IN SERVICE|5 years.|\n|ENVIRONMENT|Internal: oxygen.<br>External: Cooling water at 35 °C; water treatment: phosphate and zinc.|\n|CAUSE|Microstructural examinations revealed intergranular, low-branched cracks. The longitudinal<br>orientation of the cracks revealed that the cyclic stresses were induced by fuctuations in internal<br>pressures. (Intergranular corrosion-fatigue cracks in copper may be diffcult to differentiate from<br>stress-corrosion cracking.)|\n|REMEDY|Avoid pressure fuctuations and complete the water treatment with a copper inhibitor.|\n\n\n\n529 \n\nCASE HISTORY \n\n## **CORROSION ATLAS** \n\n06.06.32.01 \n\n|MATERIAL|Bronze.|\n|---|---|\n|SYSTEM|Cleaning installation of a cooling water system using ceramic-coated rubber balls.|\n|PART|Pump impeller.|\n|PHENOMENON|Erosion.|\n|APPEARANCE|Bronze locally worn away.|\n|TIME IN SERVICE|About 1 year after ferrosulfate dosing was discontinued.|\n|ENVIRONMENT|Seawater.|\n|CAUSE|Discontinuation of the protective effect of the ferrosulfate dosing, allowing erosion by the<br>ceramic-coated rubber balls to take place. The ferrosulfate dosing was used to protect the<br>aluminum brass condenser from erosion corrosion. The dosing was stopped after replacement<br>of the condenser by a titanium one. The cleaning installation was kept in operation for cleaning<br>the bundle of contamination.|\n|REMEDY|Provide impeller with a wear-resistant coating.|\n\n\n\n530 \n\nCASE HISTORY \n\n## **CORROSION ATLAS** \n\n06.06.34.01 \n\n|MATERIAL|Naval brass (70 Cu, 29 Zn, 1 Sn)|\n|---|---|\n|SYSTEM|Propane condenser.|\n|PART|Condenser tubes.|\n|PHENOMENON|Erosion corrosion.|\n|APPEARANCE|Irregular attack over the entire surface, showing a distinct fow pattern.|\n|TIME IN SERVICE|8 years.|\n|ENVIRONMENT|Brackish cooling water with dosing of phosphonates and
