Repository: NDDev-Technocracy-OpenNetwork/hack-2026-nornickel-knot

> **DEPRECATED.** This repository is archived and no longer maintained.
> It is kept read-only for reference; its GDS anchor records
> `lifecycle: archived` under `portfolio:archived-projects`.

# Nornickel Scientific Knot

Живая карта знаний R&D для горно-металлургической отрасли: система превращает архив отчётов, статей, презентаций и экспериментальных материалов в типизированный граф знаний, а затем отвечает на вопросы естественным языком с источниками и страницами первоисточников.

Проект подготовлен командой **Harmonic Labs** для **Норникель AI Hack 2026**, трек **«Научный клубок»**.

File: data/parsed/Материалы конференций/1schlesinger_m_e_extractive_metallurgy_of_copper.json (part 23 of 27)
insulation upwards while allowing copper to sink. \n\n- (c) A middlings fraction, which is returned to the second granulator for reprocessing. \n\nThe separator is most commonly an air table (Sullivan, 1985), which ultimately recovers 80e90% of the input copper. Compact units that include the granulator and air separator in one unit are increasingly popular for smaller processors (Fowler, 2008). \n\nIn larger chopping operations, elutriation or electrostatic separation are sometimes used as ‘cleaner’ steps to recover the last bit of copper from the plastic fraction (Reid, 2003). A significant difference between copper chops and plastic is particle shape e the copper chops are longer than the plastic. Efforts have been made to develop separation processes based on this characteristic (Koyanaka, Ohya, Endoh, Iwata, & Ditl, 1997). Results from De Arau´jo, Chaves, Espinosa, & Tenorio et al. (2008) suggest that elutriation is the most effe"}, {"page": 288, "text": "ctive of these techniques. \n\nUnderground cable processing is complicated by the complexity of its construction, the flammability of its coverings, and the presence of aluminum or lead in the shredding product. Nijkerk and Dalmijn (1998) describe the use of cable stripping for larger cables. This follows shearing and involves slicing open the cable and removing the copper wire by hand. Smaller underground cables (< 0.05 m diameter) can be successfully chopped without prior stripping (Reid, 2003). Attempts have been made to introduce cryogenic shredding to reduce the flammability hazard. Eddy-current separators can be used following shredding to separate lead and aluminum from copper. \n\nExtractive Metallurgy of Copper \n\n382 \n\n###### 18.3.2. Automotive Copper Recovery (ELV) \n\nFigure 18.4 shows a flowsheet for recovering materials from junked automobiles (Suzuki et al., 1995). There are three potential sources of recyclable copper in this flowsheet. \n\nThe first is the radiator, which is manually removed from the car before shredding. Most automotive radiators are now made of aluminum or plastic (Von Zitzewitz, 2004); however, copper radiators from older vehicles still show up on occasion. Regardless of material, the recycling rate for radiators is nearly 100%. \n\nThe second source of copper in Fig. 18.4 is the non-ferrous metal scrap stream remaining after the car has been shredded and its iron and steel have been magnetically removed. Three metals dominate this stream: aluminum, copper, and zinc. The copper consists mostly of wire from the electrical circuits (Von Zitzewitz, 2004). \n\nBecause aluminum and zinc are more easily oxidized than copper, the unseparated non-ferrous fraction (also known as Zorba) can be sold to copper smelters without complete separation. However, this eliminates the value of the aluminum and zinc and \n\n\n\n<!-- Start of picture text -->\nScrapped automobile<br>Dismantling plant<br>Pressing<br>Repairing part<br>mirror, bumper, Shredding plant<br>fender, doors, glass,<br>air-conditioner,<br>audio-parts, seats, Shredding<br>engine, transmission,<br>axles, brakes<br>Metal separation<br>Metal recovery<br>engine, transmission,<br>axles, Magnetic refuse dust<br>radiator fraction<br>Part recovery<br>tire, battery, catalytic Ferrous Nonferrous Shredding<br>converter metal metal residue (3%Cu)<br>scrap scrap<br>metals, glass,<br>steel, spe- aluminum, hard plastics,<br>cial steel copper, plastics fluff<br>zinc oils, fluids<br>Market Market Market Landfill<br><!-- End of picture text -->\n\nFIGURE 18.4 Flowsheet for recovering metals from scrap automobiles. Procedures for recovering copper are detailed in Section 18.3.2. \n\nChapter | 18 Collection and Processing of Recycled Copper \n\n383 \n\nincreases the cost of smelting. As a result, several techniques are used to separate the metals in this fraction (Dalmijn & De Jong, 2007; Nevada Shredder Consulting, 2009). Eddy-current separation (ECS) uses the different electrical conductivities of the me"}, {"page": 289, "text": "tallic and non-metallic particles in the shredded material to remove most of the non-metallics. Heavy-media separation removes the lower-density aluminum and magnesium from the metallic fraction. What remains is Zebra (see Table 18.1), a mixture of mostly zinc, brass, and copper. \n\nTwo methods can be used to upgrade Zebra, both based on the difference in color of the copper, brass, zinc, and other metals in it (Pretz & Mutz, 2006). The first is handsorting, which is widely practiced in China and India but may become less viable as labor costs there increase over time. The second is automated sorting, which has been commercially practiced for over 10 years. \n\nBetter efforts have been made over the past ten years to recover copper from the ferrous scrap stream produced by ELV shredding. This stream contains copper in the form of meatballs, the intermingled remains of electric motors (Kiser, 2007). The copper is a significant contaminant in the production of steel, and can be smelted to produce secondary copper if the meatballs are collected (see next chapter). Induction sorters have been developed that can sense the differing electrical conductivity of copper-containing scrap, and separate this from the rest of the ferrous material (Fig. 18.5). \n\nThe final potential source of copper in Fig. 18.4 is the auto shredder residue (ASR), which remains after the metals have been removed. This residue consists primarily of dust and organic matter e plastic from the dashboard and steering wheel, fluff from the seat cushions, and pieces of carpet and fabric. ASR also contains up to 3% copper and has some fuel value (Forton, Harder, & Moles, 2006). Current practice is to landfill this material, but this practice is increasingly unacceptable (Kurose, Okuda, Nishijima, & Okada, 2006). As a result, extensive research efforts have been made over the past decade to find a means of processing it to recover valuables. Commercial facilities now operate \n\n\n\nFIGURE 18.5 Meatballs are created when electric motors are shredded, resulting in a commingled mix of copper wire and iron motor core. (Photo courtesy Zane Voss, Nucor, Inc.) \n\nExtractive Metallurgy of Copper \n\n384 \n\nspecifically for processing ASR, including copper recovery (Fischer, 2006; Toyota, 2010). ASR is also directly charged to smelting furnaces (Fujisawa, 2005; Nihsiwaki & Hayashi, 2005). \n\n###### 18.3.3. Electronic Scrap Treatment \n\nAlthough it consists of a variety of items, the overall composition of electronic scrap can be divided into three categories: (a) plastic (~30% in 1991), (b) refractory oxides (~30%), and (c) metals (~40%). About half its metal content is copper. It also contains significant amounts of gold and silver. Copper smelting/refining is already set up to recover gold and silver, so it is a logical destination for treating electronic scrap. \n\nA potential problem with smelting electronic scrap is incomplete combustion of its plastic fraction and consequent evolution of organic compound"}, {"page": 290, "text": "s. However, high temperature oxygen smelting completely avoids this problem. \n\nA more serious problem is the declining metal content of electronic scrap. The producers of circuit boards (PCB) and other assemblies have learned over time to reduce the amount of metal needed in their products (Zhang & Forssberg, 1999). This makes the scrap increasingly difficult to profitably recycle. \n\nThe result has been development of ‘minerals processing’ strategies for isolating the metals in electronic scrap. The approach is similar to that used for automobiles (Chen, 2009; Cui & Forssberg, 2003): \n\n###### (a) Disassembly to recover large items \n\n- (b) Shredding to reduce the size of the remaining material and liberate the metal \n\n- (c) Separation of metals based on differences in density and electrical conductivity. \n\nShredding is typically done using low-speed, high-torque knife shredders (Anon, 2004). A primary shredding step generates relatively large particles, from which copper is recovered by air tabling, screening, or hand-picking. Secondary shredding generates a finer material with better liberation. Copper recovery from this stream is accomplished using ECS or electrostatic separation (Anon, 2005; Cui & Forssberg, 2003; Huang, Guo, & Xu, 2009). \n\nHowever, shredding does not liberate metal that has been plated onto surfaces, such as printed circuit boards. In addition to copper, precious metals such as gold and silver also remain behind in this fraction, and this makes it worth recovering. As a result, the plastic residue from PCB processing is also frequently treated as a raw material. There are two general approaches for processing it, the formal and non-formal. \n\nThe non-formal approach for metals recovery from PCB surfaces is a hydrometallurgical process commonly used in developing countries, particularly China and India (Chatterjee & Kumar, 2009; Huang et al., 2009; Widmer, Oswald-Krapf, SinhaKhetriwal, Schnellman, & Bo¨ni, 2005). This process replaces mechanical processing with burning in open air to liberate pieces of copper. Two acid treatments follow, the first to dissolve solder and the second to dissolve copper. The solution is then boiled away to recover copper sulfate. This process is simple to operate, especially on a small scale. It is also environmentally destructive, and increasingly unacceptable to local governments and international bodies. \n\nThe formal approach uses mechanical processing, and sends the residues to secondary smelters, which use it as feed in their process. The gold and silver report to the impure copper metal (along with any copper), and are recovered using the same flowsheet used \n\nChapter | 18 Collection and Processing of Recycled Copper \n\n385 \n\nfor gold and silver recovery from primary concentrates (Hagelu¨ken, 2006; Lehner, 1998). This is described in more detail in the next chapter. \n\n###### 18.4. SUMMARY \n\nAbout half the copper reaching the market today has been scrap at least once. Scrap is generated at all s"}, {"page": 291, "text": "tages in the life span of a copper product, including production (home scrap), manufacturing (new scrap), and post-consumer disposal (old scrap). \n\nThe purest copper scrap is simply re-melted and recast in preparation for manufacture and use. Less pure copper scrap is re-smelted and re-refined. Alloy scrap is usually recycled directly to make new alloy. \n\nConsiderable scrap must be physically treated to isolate its copper from its other components. An important example of this is recovery of copper from wire and cable. It is done by: \n\n- (a) Chopping the wire and cable into small pieces to liberate its copper \n\n- (b) Physically isolating its copper by means of a specific gravity separation (air table). \n\nCopper recovery from used automobiles and electronic devices follows a similar pattern, i.e.: \n\n- (a) Liberation by size reduction (shredding) \n\n- (b) Isolation of copper by magnetic, specific gravity, and eddy-current separation. \n\nThe copper from these processes is then re-smelted and re-refined. \n\nOld (obsolete) scrap is often discarded in landfills. There is, however, an increasing tendency to recycle this material due mainly to the increased cost and decreased availability of landfill sites. \n\n###### REFERENCES \n\n- Anon. (2004). Equipment spotlight: Electronic shredders. American Recycler. www.americanrecycler.com/ 0104spotlight.html 26 April 2004. \n\n- Anon. (2005). Equipment spotlight: Electronics recycling separation systems. American recycler. www. americanrecycler.com/0305spotlight.shtml 5 August 2010. \n\n- Bertram, M., Graedel, T. E., Rechberger, H., & Spatari, S. (2002). The contemporary European cycle: Waste management subsystem. Ecological Economics, 42, 43e57. \n\n- Chatterjee, S., & Kumar, K. (2009). Effective electronic waste management and recycling process involving formal and non-formal sectors. International Journal of the Physical Sciences, 4, 893e905. \n\n- Chen, B. X. (2009). Where gadgets go to die: Facility strips, rips, and recycles. Conde´ Nast Digital. www. wired.com/gadgets/miscellaneous/news/2009/03/gallery_ewaste_recycling?currentPage¼all 2 April 2009. \n\n- Cui, J., & Forssberg, E. (2003). Mechanical recycling of waste electric and electronic equipment: a review. Journal of Hazardous Materials, B99, 243e263. \n\n- Dalmijn, W. L., & De Jong, T. P. R. (2007). The development of vehicle recycling in Europe: sorting, shredding, and separation. JOM, 59(11), 52e56. \n\n- De Arau´jo, M. C. P. B., Chaves, A. P., Espinosa, D. C. R., & Tenorio, J. A. S. (2008). Electronic scraps e recovering of valuable materials from parallel wire cables. Waste Management, 28, 2177e2182. \n\n- Edelstein, D. L. (1999). Copper. In Recycling e Metals. Washington, DC: U.S. Geol. Survey. http://minerals. usgs.gov/minerals/pubs/commodity/recycle/870499.pdf. \n\n- European Copper Institute. (2007). Recycling of copper waste and WEEE: A response to growing demand for raw materials. European Copper Institute. www.eurocopper.org/files/presskit/pk_en_recycling_31.05"}, {"page": 292, "text": ".07_ final.pdf 31 May 2007. \n\nExtractive Metallurgy of Copper \n\n386 \n\nFischer, T. (2006). Getting a return from residue. Scrap, 63(3), 57e62. \n\nForton, O. T., Harder, M. K., & Moles, N. R. (2006). Value from shredder waste: ongoing limitations in the UK. Resources Conservation and Recycling, 46, 104e113. \n\nFowler, J. (2008). Equipment focus: compact wire processors. Scrap, 65(2), 231e242. \n\nFujisawa, T. (2005). The non-ferrous metals industry and social sustainability in Japan. World of Metallurgy e Erzmetall, 58, 263e268. \n\nHagelu¨ken, C. (2006). Recycling of electronic scrap at Umicore’s integrated metals smelter and refinery. World of Metallurgy e Erzmetall, 59, 152e161. \n\nHuang, K., Guo, J., & Xu, Z. (2009). Recycling of waste printed circuit boards: a review of current technologies and treatment status in China. Journal of Hazardous Materials, 164, 399e408. \n\nISRI. (2009). Scrap specifications circular 2009. Institute of Scrap Recycling Industries. http://iguana191. securesites.net/paperstock/files/2010/Scrap_Specifications_Circular.pdf 19 November 2009. \n\nKiser, K. (2007). Motors & meatballs: from trash to treasure. Scrap, 64(3), 50e60. \n\nKoyanaka, S., Ohya, H., Endoh, S., Iwata, H., & Ditl, P. (1997). Recovering copper from electric cable wastes using a particle shape separation technique. Advanced Powder Technology, 8, 103e111. \n\nKurose, K., Okuda, T., Nishijima, W., & Okada, M. (2006). Heavy metals removal from automobile shredder residues (ASR). Journal of Hazardous Materials, B137, 1618e1623. \n\nLehner, T. (1998). Integrated recycling of non-ferrous metals at Boliden Ltd. Ro¨nnskar Smelter. In 1998 IEEE international symposium on electronics and the environment (pp. 42e47). Piscataway: IEEE. \n\nLifset, R. J., Gordon, R. B., Graedel, T. E., Spatari, S., & Bertram, M. (2002). Where has all the copper gone: the stocks and flows project, part 1. JOM, 54(10), 21e26. \n\nNevada Shredder Consulting. (2009). Shredder technology overview. Nevada Shredder Consulting, Inc. http:// form-letters.com/shredder_technology.htm 18 December 2009. \n\nNihsiwaki, M., & Hayashi, S. (2005). Stabilization of recycling technology for shredder residue in copper smelting process. Shigen-to-Sozai, 121, 357e362. \n\nNijkerk, A. A., & Dalmijn, W. L. (1998). Handbook of recycling techniques. The Hague, Netherlands: Nijkerk Consultancy. \n\nPretz, T., & Mutz, S. (2006). Metal recovery in automobile recycling. Acta Metallurgica Slovaca, 12, 456e462. \n\nReid, R. L. (2003). Equipment focus: wire processing. Scrap, 60(5), 63e69. \n\nRuhrberg, M. (2006). Assessing the recycling efficiency of copper from end-of-life products in Western Europe. Resources Conservation and Recycling, 48, 141e165. \n\nSullivan, J. F. (1985). Recycling scrap wire and cable: the state of the art. Wire Journal International, 18(11), 36e50. \n\nSuzuki, M., Nakajima, A., & Taya, S. (1995). Recycling scheme for scrapped automobiles in Japan. In P. B. Queneau & R. D. Peterson (Eds.), Third International Symposium on "}, {"page": 293, "text": "Recycling of Metals and Engineered Materials (pp. 729e737). Warrendale, PA: TMS. \n\nToyota. (2010). Development of ASR recycling technologies. Toyota Motor Corporation. http://www2.toyota. co.jp/en/tech/environment/recycle/asr 29 March 2010. \n\nVan Beers, D., Bertram, M., Fuse, K., Spatari, S., & Graedel, T. E. (2003). The contemporary African copper cycle: one year stocks and flows. Journal of the Southern African Institute of Mining and Metallurgy, 93, 147e162. \n\nVexler, D., Bertram, M., Kapur, A., Spatari, S., & Graedel, T. E. (2004). The contemporary Latin American and Caribbean copper cycle: 1 year stocks and flows. Resources Conservation and Recycling, 41, 23e46. Von Zitzewitz, A. (2004). Recycling of copper from cars e the wiring harness as an example. World of Metallurgy e Erzmetall, 57, 211e216. \n\n- Widmer, R., Oswald-Krapf, H., Sinha-Khetriwal, D., Schnellman, M., & Bo¨ni, H. (2005). Global perspectives on e-waste. Environmental Impact Assessment Review, 25, 436e458. \n\nYue, Q., Lu, S. W., & Zhi, S. K. (2009). Copper cycle in China and its entropy analysis. Resources Conservation and Recycling, 53, 680e687. \n\n- Zhang, S., & Forssberg, E. (1999). Intelligent liberation and classification of electronic scrap. Powder Technology, 105, 295e301. \n\nChapter | 18 Collection and Processing of Recycled Copper \n\n387 \n\n###### SUGGESTED READING \n\nCui, J., & Forssberg, E. (2003). Mechanical recycling of waste electric and electronic equipment: a review. Journal of Hazardous Materials, B99, 243e263. \n\nNijkerk, A. A., & Dalmijn, W. L. (1998). Handbook of recycling techniques. Nijkerk Consultancy. \n\nRuhrberg, M. (2006). Assessing the recycling efficiency of copper from end-of-life products in Western \n\nEurope. Resources Conservation and Recycling, 48, 141e165. \n\nSullivan, J. F. (1985). Recycling scrap wire and cable: the state of the art. Wire Journal International, 18(11), 36e50. \n\nThis page intentionally left blank \n\n~~Chapter 19~~ \n\n## Chemical Metallurgy of Copper Recycling \n\nAbout one-third of the copper currently produced in the world is derived from secondary materials e the copper scrap and waste described in the previous chapter. Secondary material is recycled in numerous ways. New scrap is often recycled directly back to the melting furnace, where it was produced in the first place. Old scrap and waste streams (and some new scrap) travel a more complex path. They can either be added to one of the furnaces used to produce primary copper e the smelters, converters, and anode furnace described in previous chapters. They can also be reprocessed by secondary smelters specifically designed to handle such material. This chapter looks at the different methods used to turn old scrap and waste back into new copper metal. \n\n###### 19.1. CHARACTERISTICS OF SECONDARY COPPER \n\nSeveral factors determinewhat happens to copper-containing scrap and waste. These include: \n\n- l The condition of the scrap. The different types of No. 1 scrap (see Table 18.1) contain ve"}, {"page": 294, "text": "ry small levels of oxidation or impurities, and need only be remelted in a nonoxidizing environment. As a result, this scrap commands a higher price, and is more likely to be charged to furnaces requiring a purer grade of input material. No. 2 scrap is more oxidized, and requires refining. Heavily oxidized waste materials like plating sludges require remelting in a reducing environment to avoid copper loss. \n\n- l Location. Copper scrap is often collected at locations which are very far from primary smelters. The cost of transporting it determines where it winds up. \n\n- l Alloying elements. Impurity elements in secondary copper often have sufficient value to be recovered in their own right. This includes the gold and silver content of electronic scrap, the lead in copper drosses, and the lead, tin, and zinc in brass and bronze scrap. Recovering these elements often dictates recycling strategy. \n\n- l Government regulations. Some governments place export tariffs on copper-containing scrap to encourage recycling at home. Restrictions on the exporting of some electronic scrap have also encouraged local reprocessing efforts. Restrictions on air emissions from processing plants have had an impact on processing strategy. \n\n###### 19.2. SCRAP PROCESSING IN PRIMARY COPPER SMELTERS \n\nSecondary copper can be added at three locations in the primary coppermaking process. The most common is the converting furnace, but additions are also made in the smelting and anode furnaces. \n\nExtractive Metallurgy of Copper. DOI: 10.1016/B978-0-08-096789-9.10019-8 Copyright - 2011 Elsevier Ltd. All rights reserved. \n\n389 \n\nExtractive Metallurgy of Copper \n\n390 \n\n###### 19.2.1. Scrap Use in Smelting Furnaces \n\nBecause secondary copper has no sulfur in it, adding it to a furnace is a net energy consumer. This makes it difficult to add to matte smelting furnaces, which already require some fuel use. Making the size of scrap or waste particles small enough to use in flash-furnace concentrate burners is also difficult. As a result, the extensive use of waste materials in the flash furnace at Kosaka (Watanabe & Nakagawara, 2003) is rare. However, small-size shredded scrap can be added in limited quantities to flash furnaces (Maeda, Inoue, Kawamura, & Ohike, 2000). In fact, the smelting furnace is preferred to the converter for feeding electronic scrap, due to its plastic content. There are two reasons for this: \n\n- (a) The plastic has fuel value, which provides heat for smelting \n\n- (b) When burned intermittently, plastic often gives off smoke and other particulates, which might escape through the mouth of a PeirceeSmith converter, adversely affecting workplace hygiene. Burned in a sealed flash furnace, these particulates are efficiently captured by dust collection devices. \n\nFeeding scrap and waste to other types of primary smelting furnace is easier, and both the Noranda and Mitsubishi smelting processes have been adapted to include scrap in the feed (Reid, 1999; Huitu, 2003). F"}, {"page": 295, "text": "igure 19.1 illustrates the flowsheet for scrap usage in the Mitsubishi process at Naoshima (Komori, Shimizu, Usami, & Kaneda, 2007; Oshima, Igarashi, Hasegawa, & Kumada, 1998). Particulate scrap is mixed with concentrate and blown into the smelting furnace through its rotating lances. Larger scrap pieces are charged to the smelting and converting furnaces through roof and wall chutes. Mitsubishi converting is particularly exothermic, allowing large amounts of scrap to be melted in the converting furnace. The Onahama smelter in Japan has for some time used reverberatory furnaces to add ASR (see Section 18.3.2) to sulfide matte. The heat generated by combustion of the organic matter in the residue helps offset the extra fuel required for this (Kikumoto, Abe, Nishiwaki, & Sato, 2000). \n\n\n\n<!-- Start of picture text -->\nSludges and pulverized<br>materials<br>Crushable non-metallic <6 mm Concentrate feeding<br>Crushing Screening<br>in-plant reverts system<br>>6 mm <6 mm<br>Through lance<br>Low grade scrap Screening<br>>50 mm Chute<br>6 to 50 mm Smelting<br>furnace<br>Scrap pressing<br>Regular metallic scrap Chute<br>Through sidewall<br>Converting<br>Anode scrap furnace<br>Chute<br>Defective anodes, used Anode<br>anode molds etc. Boat furnace<br><!-- End of picture text -->\n\nFIGURE 19.1 Scrap smelting in the Mitsubishi smelter, Naoshima (Oshima et al., 1998). Low-grade particulate scrap is fed into the smelting furnace through its rotating lances. Larger scrap is fed through roof and sidewall chutes. Large high-grade scrap is fed into the anode furnace. \n\nChapter | 19 Chemical Metallurgy of Copper Recycling \n\n391 \n\n###### 19.2.2. Scrap Additions to Converters and Anode Furnaces \n\nIn contrast to smelting furnaces, scrap is usually needed in copper converters, to use the excess heat created by the converting reaction. Depending on matte grades, oxygen enrichment, and scrap quality, the fraction of scrap used in converter charges can range from 0 to 35% or higher. \n\nA higher quality of scrap is needed for primary converters: low-alloy scrap, No. 1 and No. 2 scrap (Section 18.3.1) if available, along with compressed turnings and anode scrap. Low-grade material and plant reverts may also be fed if their plastic content is not too large (Oshima et al., 1998). \n\nScrap can also be added to anode furnaces, although the most common addition is directly recycled scrap anodes, rather than externally purchased scrap. Because anode furnaces were designed to handle molten blister copper, scrap melting can be slow (Potesser, Antrekowitsch, & Hollets, 2007). New furnace and burner designs can make anode furnaces better for melting scrap (Deneys & Enriquez, 2009). \n\n###### 19.3. THE SECONDARY COPPER SMELTER \n\nAlthough each secondary copper smelter is unique, they can be divided into two groups. The first type are metal smelters, which treat only higher-grade metallic scrap. Many of these smelters are located in China (Risopatron, 2007). The second are black-copper smelt"}, {"page": 296, "text": "ers, which process low-grade scrap and waste along with higher-value scrap. Hoboken in Belgium and Brixlegg in Austria are examples of this type of smelter (Hageluken, 2006; Messner, Antrekowitsch, Pesl, & Hofer, 2005). \n\n###### 19.3.1. High-Grade Secondary Smelting \n\nRinnhofer and Zulehner (2005) described the typical process for scrap remelting in tiltable reverberatory furnaces (reverbs). The furnaces typically have a small capacity e (5 30 tonnes) and a fairly long cycle time (up to 24 h tap-to-tap; Risopatron, 2007). They have the advantage of flexibility, and can be used for both oxidation of impurities and deoxidation afterward. Side tuyeres are used both for injection of air during oxidation and natural gas during reduction. \n\nWhile reverbs are effective furnaces for refining operations, their efficiency as scrap melters is low (Potesser et al., 2007), and this has created incentive for more effective furnace design. Recent designs have added a reverb to a shaft furnace (see next chapter), which delivers molten copper to the reverb at a much quicker rate (Air Products, 2007; Properzi & Djukic, 2008). The refining capability of the reverb allows the use of more scrap in casting facilities than normal. \n\n###### 19.3.2. Smelting to Black Copper \n\nFigure 19.2 is a flowsheet for pyrometallurgical processing of low-grade scrap in a secondary black-copper smelter. The ‘Melting/Reducing furnace’ at the top accepts the ‘copper bearing scrap’ described in Section 18.2. This scrap includes: \n\n- (a) Automobile shredder product from which the copper and iron cannot be separated, along with motors, switches and relays (Elmo and Shelmo from the previous chapter) \n\n- (b) Dross from decopperizing lead bullion \n\n- (c) Dusts from copper melting and alloying facilities \n\nExtractive Metallurgy of Copper \n\n392 \n\n\n\n<!-- Start of picture text -->\nResidue<br>irony copper oxide<br>Low grade ZnO fume<br>Blast furnace<br>Granulated slag<br>Black copper (80% Cu)  Scrap<br>(2-6% Sn)<br>Converter slag<br>Converter furnace<br>Mixed<br>Rough copper (96% Cu)  Scrap  Sn/Pb/Zn oxides<br>Anode furnace slag (>96%Cu)<br>Anode furnace  Reduction ZnO<br>furnace fume<br>Anodes (98.5% Cu)<br>Sn-Pb<br>Anode scrap<br>Electrolytic refinery  alloys<br>Nickel sulfate,<br>Cathodes precious metals,<br>slimes<br><!-- End of picture text -->\n\nFIGURE 19.2 Flowsheet for Cu scrap treatment. \n\n###### (d) Sludges from copper electroplating operations \n\n###### (e) Auto shredder residue \n\nThe feed to these furnaces is low grade and highly oxidized. It requires reduction to metallic copper. Major metallic impurities are lead and tin (from bronze scrap, solder, and decopperizing dross), zinc (from scrap brass), iron (from automotive scrap), and nickel (from scrap monel and other alloys). These elements are often present as mixtures of metal and oxide. \n\nHeat and CO reductant are supplied to this type of furnace by combusting metallurgical coke or natural gas, e.g.: \n\n\n\nThe carbon monoxide in turn r"}, {"page": 297, "text": "educes the oxides of the feed to metal or a lower oxide, i.e.: \n\n\n\nMetallic iron in the scrap also performs some reduction, especially of easily reduced oxides like Cu2O: \n\n\n\nChapter | 19 Chemical Metallurgy of Copper Recycling \n\n393 \n\nAs a result of these reactions, secondary copper reducing furnaces generate three products. They are: \n\n- (a) Molten black copper, 74e80% Cu, 6e8% Sn, 5e6% Pb, 1e3% Zn, 1e3% Ni and 5e8% Fe (Ayhan, 2000) \n\n- (b) Molten slag containing FeO, CaO, Al2O3, SiO2 along with 0.6e1.0% Cu (as Cu2O), 0.5e0.8% Sn (as SnO), 3.5e4.5% Zn (as ZnO), and small amounts of PbO and NiO \n\n- (c) Offgas containing CO, CO2, H2O, and N2, plus metal and metal oxide vapors. \n\ne e Cooling and filtering of offgas (c) recovers oxide dust containing 1 2% Cu, 1 3% Sn, 20e30% Pb, and 30e45% Zn. The dust also contains chlorine from chlorinated plastics in the feed. It is always processed to recover its metal content (Hanusch & Bussmann, 1995). \n\nTraditionally a blast furnace was used as the vessel for initial melting and reducing secondary copper. However, this furnace has all but disappeared in recent years, due to its thermal inefficiency and the need for expensive metallurgical coke. The blast furnaces at Brixlegg in Austria and Kovohuty in Slovakia are among the few remaining examples (Kovohuty, 2010; Pesl, 2010). Two other types of furnace have become more prominent for this purpose. \n\nThe first is a Kaldo furnace (Outotec, 2009; Fig. 19.3). This is an upgraded version of the well-known top-blown rotary converter (TBRC). The Kaldo furnace is a batch processor, which burns natural gas or oil. The use of oxygen or enriched air reduces heat losses, and the oxygen/fuel ratio can be adjusted to produce a reducing or oxidizing atmosphere. The furnace rotates during operation, which improves kinetics, and the overall fuel usage is less than that of a blast furnace. Because they rotate, they are generally preferred for smaller operations. Kaldo furnaces are currently in use for secondary copper processing in Belgium, China, India, and Sweden (Lehner & Vikdahl, 1998; Pesl, 2010; Tandon, Guha, & Kamath, 2007; Zhu & Liu, 2000). However, none have been put into operation in the past decade, and this may be outmoded technology. \n\nThe second type of commonly used furnace for secondary copper melting and reduction is the top submerged lance (TSL) furnace that is increasingly prevalent for sulfide matte smelting and converting (Edwards & Alvear, 2007; Matusewicz & Reuter, 2008; also see Chapter 9). Like the Kaldo furnace, Ausmelt and Isasmelt furnaces accept a wide variety of feeds, and can process almost anything with copper in it (Ayhan, 2000). As stationary furnaces, they can burn coal or coke fines as a fuel, along with fuel oil and natural gas. They can also use the plastic in electronic scrap and ASR as a fuel (Brusselaers, Mark, & Tange, 2006). They can change from a reducing to an oxidizing environment like a Kaldo furnace, which allows them to remove t"}, {"page": 298, "text": "he impurities from black copper without needing another furnace. Isasmelt furnaces are being used for secondary copper production in Belgium and Germany, and three Ausmelt furnaces are in service in Asia. \n\n###### 19.3.3. Converting Black Copper \n\nThe impurities in black copper can be divided into two groups e those that are more easily oxidized than copper (Fe, Pb, Sn, Zn) and those that are difficult or impossible to remove by oxidation (Ni, Ag, Au, platinum-group metals). These impurities are removed sequentially by a strategy similar to that for purifying primary copper. \n\nThe first step in refining black copper is oxidation. The black copper produced by blast furnaces or Kaldo units is typically oxidized in a PeirceeSmith converter (Fig. 1.6). \n\nExtractive Metallurgy of Copper \n\n394 \n\nBlack copper produced in a TSL furnace is refined as a second stage of operation in that furnace (Edwards & Alvear, 2007). In either case, air is blown into the molten black copper, oxidizing Fe, Pb, Sn, and Zn along with some Ni and Cu. Alloyed copper scrap (the light copper described in Section 18.2) is also added to the converter. Most of its impurities are also oxidized. \n\nThis oxidation generates slag containing 10e30% Cu, 5e15% Sn, 5e15% Pb, 3e6% Zn and 1e5% Ni, depending on the composition of the converter feed (Ayhan, 2000). The slag can be returned to the blast furnace to recover the copper and nickel (Messner et al., 2005; Pesl, 2010; Tandon et al., 2007), or processed first to recover the lead and tin (Hageluken, 2006). Lead, tin, and zinc will ultimately be recovered either from slag or dust generated by one of the furnaces, but several trips through the circuit may be required to route these elements to the appropriate phase. \n\nAn offgas is also generated which, when cooled and filtered, yields dust analyzing 0.5e1.5%Cu(asCu2O),0.5e1.5%Sn(asSnO),10e15%Pb(asPbandPbO),and45e55% Zn (as ZnO). This dust is usually reduced to recover its Pb and Sn as solder (Ayhan, 2000). \n\nOxidation of black copper provides little heat to the converter (unlike oxidation of matte, Chapter 9). Heat for the converting process must, therefore, be provided by burning hydrocarbon fuel. \n\n###### 19.3.4. Fire Refining and Electrorefining \n\nThe main product of the converter is molten rough copper, 95e97% Cu. It is added to an anode furnace for final, controlled oxidation before casting it as anodes. No. 1 scrap (Table 18.1) is also often added to the anode furnace for melting and casting as anodes. Plant practice is similar to that for fire refining of primary copper (Chapter 13). \n\nThe rough copper in Fig. 19.2 usually contains nickel or tin, which is never completely removed by oxidation converting. It may also contain appreciable amounts of gold, silver, and platinum-group metals from the original scrap (Reid, 1999). Recovery of these metals is important to the profitability of a recycling facility. As a result, the anode furnace product is almost always cast as anodes for el"}, {"page": 299, "text": "ectrorefining. The impurity level in secondary anodes is higher than that in most anodes from primary smelting operations. As a result, electrolyte purification facilities need to be larger. Otherwise, plant practice is similar to that described in Chapter 14. \n\nThe principal electrorefining products are high purity cathode copper, nickel sulfate from electrolyte purification, and anode slimes. Processing of anode slimes is described in Chapter 21. \n\n###### 19.4. SUMMARY \n\nCopper scrap is smelted in primary (concentrate) and secondary (scrap) smelters. Primary smelters mainly smelt concentrate. Some, however, are well adapted to smelting all grades of scrap. Smelters with Ausmelt/Isasmelt, Mitsubishi, Noranda, reverberatory, and top-blown rotary converter smelting furnaces are particularly effective. \n\nScrap is also extensively recycled to the converters in primary smelters. The heat from the converter’s exothermic Fe and S oxidation reactions is particularly useful for melting scrap, especially if considerable oxygen is used for the oxidation reactions. \n\nSecondary scrap smelters primarily use TSL furnaces and top-blown rotary converters for smelting low Cu-grade scrap. The main smelting product is molten black copper \n\nChapter | 19 Chemical Metallurgy of Copper Recycling \n\n395 \n\n(80% Cu), which is converted to rough copper (96% Cu) then fire refined and cast into anodes (98.5% Cu). \n\nThese processes do not completely remove Ni and Sn from Cu, so the refining furnace product must be electrorefined. Electrorefining also recovers Ag, Au, and platinum-group metals. \n\nSecondary copper electro refining is similar to primary copper electro refining. However, scrap may contain more impurities than concentrates, so larger electrolyte purification and slimes treatment facilities may be required. \n\n###### REFERENCES \n\n- Air Products. (2007). Melting and refining technology for copper produced from scrap charge. http://www. airproducts.com/nr/rdonlyres/906a3970-3a98-461c-89b2-498549239ff0/0/refining_scrap_copper_33407004 us.pdf. \n\n- Ayhan, M. (2000). Das neue HKeverfahren fu¨r die verarbeitung von kupferesekunda¨rmateralien. In Intensivierung Metallurgische Prozesse, 197e207. \n\n- Brusselaers, J., Mark, F. E., & Tange, L. (2006). Using metal-rich WEEE plastics as feedstock/fuel substitute for an integrated metals smelter. http://www.plasticseurope.org/Documents/Document/20100312155603Using_metal-rich_WEEE_plastics_as_feedstock_fuel_substitute_for_an_integrated_metals_smelter.pdf. \n\n- Deneys, A., & Enriquez, A. (2009). Scrap melting in the anode furnace and the development of coherent jet technology in copper refining. In J. Kapusta & T. Warner (Eds.), International PeirceeSmith converting centennial (pp. 321e338). Warrendale, PA: TMS. \n\n- Edwards, J. S., & Alvear, G. R. F. (2007). Converting using Isasmelt- technology. http://www.isasmelt.com/ downloads/Converting%20Using%20ISASMELT%20Technology.pdf. \n\n- Hageluken, C. (2006). Recycling of electronic scrap a"}, {"page": 300, "text": "t Umicore’s integrated metals smelter and refinery. World of Metallurgy e Erzmetall, 59, 152e161. \n\n- Hanusch, K., & Bussmann, H. (1995). Behavior and removal of associated metals in the secondary metallurgy of copper. In P. B. Queneau & R. D. Peterson (Eds.), Third international symposium on recycling of metals and engineered materials (pp. 171e188). Warrendale, PA: TMS. \n\n- Huitu, K. (2003). Using of secondary raw materials in copper processing. Helsinki University of Technology publications in materials science and metallurgy, TKK-MK-152, 43e51. \n\n- Kikumoto, N., Abe, K., Nishiwaki, M., & Sato, T. (2000). Treatment of industrial waste material in reverberatory furnace at Onahama smelter. In P. R. Taylor (Ed.), EPD congress 2000 (pp. 19e27). Warrendale, PA: TMS. \n\n- Komori, K., Shimizu, T., Usami, N., & Kaneda, A. (2010). Recent approach to recycling business in Naoshima smelter & refinery. In D. Rodier & W. Adams (Eds.), Copper 2007 e Vol. VI: Sustainable development, HS&E, and recycling (pp. 229e240). Montreal: CIM. \n\n- Kovohuty, a.s. (2010). Production programme: Pyrometallurgy. Kovohuty, a.s. http://www.kovohuty.sk/En/ pyrometallurgy.html. 21 July 2010. \n\n- Lehner, T., & Vikdahl, A. (1998). Integrated recycling of non-ferrous metals at Boliden Ltd. Ro¨nnska¨r Smelter. In J. A. Asteljo¨ki & R. L. Stephens (Eds.), Sulfide smelting ’98 (pp. 353e362). Warrendale, PA: TMS. \n\n- Maeda, Y., Inoue, H., Kawamura, S., & Ohike, H. (2000). Metal recycling at Kosaka Smelter. In D. L. Stewart, R. Stephens & J. C. Daley (Eds.), Fourth international symposium on recycling of metals and engineered materials (pp. 691e700). Warrendale, PA: TMS. \n\n- Matusewicz, R., & Reuter, M. A. (2008). The role of top submerged lance (TSL) technology in recycling and closing the material loop. In B. Mishra, C. Ludwig & S. Das (Eds.), REWAS 2008 (pp. 951e961). Warrendale, PA: TMS. \n\n- Messner, T., Antrekowitsch, H., Pesl, J., & Hofer, M. (2005). Prozessoptimierung durch stoffstromanalyse am schachtofen der Montanwerke Brixlegg AG. Berg- und Hu¨ttenma¨nnische Monatshefte, 150, 251e257. \n\n- Oshima, E., Igarashi, T., Hasegawa, N., & Kumada, H. (1998). Recent operation for treatment of secondary materials at Mitsubishi process. In J. A. Asteljoki & R. L. Stephens (Eds.), Sulfide smelting ’98
