Repository: NDDev-Technocracy-OpenNetwork/hack-2026-nornickel-knot

> **DEPRECATED.** This repository is archived and no longer maintained.
> It is kept read-only for reference; its GDS anchor records
> `lifecycle: archived` under `portfolio:archived-projects`.

# Nornickel Scientific Knot

Живая карта знаний R&D для горно-металлургической отрасли: система превращает архив отчётов, статей, презентаций и экспериментальных материалов в типизированный граф знаний, а затем отвечает на вопросы естественным языком с источниками и страницами первоисточников.

Проект подготовлен командой **Harmonic Labs** для **Норникель AI Hack 2026**, трек **«Научный клубок»**.

File: data/parsed/Материалы конференций/4th International Symposium on High-Temperature Metallurgical Processing.json (part 23 of 36)
Mechanical Behavior of Copper Molds during Thin-slab Casting (II): Mold Crack Formation\", _Metallurgical and Materials Transactions B,_ 33B (3) (2002), 437-449. \n\n4. I. V. Samarasekera, et al., \"Thermal and Mechanical Behaviour of Continuous-casting Billet Moulds\", _Ironmaking andSteelmaking,_ 9 (1) (1982), 1-15. \n\n5. T. G. O'Connor, et al., \"Modeling the Thin-slab Continuous-casting Mold\", _Metallurgical and Materials Transactions B,_ 25 (3) (1994), 443-457. \n\n6. C. Li C et al., \"Thermomechanical Finite-element Model of Shell Behavior in Continuous Casting of'Steel\", _Metallurgical andMaterials Transactions B,_ 35B (6) (2004), 1151-1172. \n\n7. J. K. Park, et al., \"Thermal and Mechanical Behavior of Copper Molds during Thin-slab Casting (I): Plant Trial and Mathematical Modeling\", _Metallurgical and Materials Transactions B,_ 33B (3) (2002), 425-436. \n\n8. S. Koric S, et al., \"Explicit coupled Thermo-mechanical Finite Element Model of Steel Solidification\"', _International Journal for Numerical Methods in Engineering,_ 78 (1) (2009), 1-31. \n\n9. X. N. Meng, et al., \"Thermal Behavior of Hot Copper Plates for Slab Continuous Casting Mold with High Casting Speed\", _ISIJ International,_ 49 (9) (2009), 1356-1361. \n\n416 \n\n**4th** International Symposium on High-Temperature Metallurgical Processing _Edited by: Tao Jiang, Jiann-YangHwang, Phillip J. Mackey, Onuralp Yucel, and Guifeng Zhou TMS (The Minerals, Metals & Materials Society), 2013_ \n\n###### AN ESTIMATION MODEL FOR THE VISCOSITIES OF CAF2-(CAO)AL2O3 SLAGS \n\nSHI Guan-yong<sup>1</sup> , ZHANG Ting-an<sup>1</sup> , NIU Li-ping<sup>1</sup> , DOU Zhi-he<sup>1</sup> \n\nSHI Guan-yong, doctor, E-mail: shigy@qq.com, Shenyang, Liaoning 110819, China ZHANG Ting-an, Professor, E-mail: zta2000@163.net,Shenyang, Liaoning 110819, China NIU Li-ping, Lecture, E-mail: niulp@smm.neu.edu.cn, Shenyang, Liaoning 110004, China ('Key Laboratory of Ecological Utilization of Multi-metal Intergrown Ores of Ministry of Education, School of Materials and Metallurgy, Northeastern University, Shenyang, Liaoning 110004, China) \n\nKeywords: viscosity; estimation model; CaF2-(CaO)-Al203; ESR slags. \n\n###### **Abstract** \n\nIn the preset work, the viscosity model (named modified KTH model) proposed by Sichen Du and S. Seetharaman _et al_ and extended by Shu Qi-feng was applied to the ESR slag systems. A correlation to predict the viscosities of CaF2-(CaO)-Al203 slags using interaction coefficients of different cations in the presence of O<sup>2</sup> \" and viscosity interaction coefficients between O<sup>2</sup> \" and F\" in the presence of different cations has been developed. The interaction coefficient between O<sup>2</sup> \" and F\" in the presence of Al<sup>3+</sup> was determined from the experimental data as shown in known l"}, {"page": 289, "text": "iteratures. The good agreement between the calculated viscosities and the experimental data in the CaF2-(CaO)-Al203 systems has indicated that this approach can be successfully employed to predict the viscosities of ESR slags. \n\n###### **Introduction** \n\nReliable viscosities data of high-temperature slag melts are important for the modeling and design of high temperature metallurgical processes. Although a number of experimental measurements have been carried out, the available viscosities data is still scarce compared to the needs of today's technology, especially in the case of complex melts. In process simulations, the needs of viscosity descriptions for complex systems which could enable the extrapolation of the data as functions of temperature and composition is strongly felt today. \n\nDou Zhihe, _et al._ ''\"''developed a new method, named as Aluminium Thermal ReductionElectroslag Remelting method, for preparing the large-size immiscible alloys such as CuCr alloy. This method includes the two key steps. The one is aluminium thermal reductionelectromagnetic casting step, during which the Self-consumption ingots were gotten; and the other is the electroslag remelting step, during which the Self-consumption ingots would be refined to get the alloy ingots. The CaF2-Al2C>3 and CaF2-CaO- AI2O3 slag systems are the primary slag systems using in the electro-slag remelting process. In the preset work, the modified KTH model proposed by Sichen Du and S. Seetharaman _et al_ '<sup>3</sup> ~<sup>6</sup> ' and extended by Shu Qifeng'<sup>7</sup> ' was applied to the CaF2-Al2C>3 and CaF2-CaO-Al203 slag systems. A correlation to predict the viscosities of CaF2-(CaO)-Al203 slags using Gibbs energy of mix for viscosity in the presence of different cations has been developed. \n\n417 \n\n###### **Establishment of Viscosity Model** \n\nThe Basic Viscosity Model \n\nSince the viscous flow being a thermally activated process, the viscosity, T| can be expressed by the Arrhenius equation: \n\n, , A G \\ _RT_ (1) \n\nWhere: A - a constant, \n\nR - The gas constant, \n\nT - The temperature \n\nAG* - The Gibbs energy of activation for viscosity. \n\nThe Eyring theory has been considered to be most successful among the various attempts to describe the constant A: \n\n_A=hN/Vm_ (2) \n\nWhere h - the Planck's constant, \n\nN- the Avogadro's number \n\n_Vm -_ the molar volume of the liquid. \n\nCombining Equation ( 1 ) and (2), we get: \n\n_RT M RT_ (3) \n\nIn this equation, _p_ stands for density and M for molecular weight. The Gibbs energy of activation of viscosity in Eq. (1), AG*is considered to be a function of both temperature and composition of the melts. \n\nIn the case of multi-component systems, the molecular weights of the melts were required in equation (3), which can be taken as the average molecular weight, represented as follows: \n\n**_M = Z_**<sup>**_X_**</sup> **_M,_ (4)** \n\nWhere, _X,-_ the mole fraction of the component i in the solution, \n\n_Mi -_ the molecular weight of the component i in t"}, {"page": 290, "text": "he solution. \n\nA number of correlations are available for the densities of multi-component systems. In the present work, as a first approximation, the densities are approximate estimated with the average densities as follows: \n\n**_p = T_**<sup>**_x_**</sup> **_*a_ (5)** \n\nWhere, _Xr_ the mole fraction of the component i in the solution, \n\n_Pi -_ the densities of the component i in the solution. \n\nThe estimation model for the viscosities of CaF^-CCaOVAbO^ slags \n\nShu Qi-feng, et al have extended the KTH viscosity model proposed by Sichen Du and S. Seetharaman _et al_ to estimate the viscosities of the fluorine-containing silicate slags. In the present work, the extended KTH model was applied as a reference to the slag systems without Si0 2 , based on the constitutional characteristics of fluorine-containing aluminate slag systems. In this model, the slags are considered to be the ionic melt, and the Temkin description of the ionic solution is adopted, which classifies the cations and anions in different sub- groupings so that the slags can be represented as follows: \n\n(Cl, C2,...,Cn) P(Al,A2,..., An)Q (6) \n\nThe ionic fraction of cations Ci within the cation group is defined as: \n\n_NCl_ \n\nWhere Nci represents the number of the Ci cations and the summation covers all the cations in the system. \n\nThe ionic fraction of ations Ai within the ation group is defined as \n\n418 \n\n_NAl_ **2>(8)** \n\nWhere NCi represents the number of the Ai ations and the summation covers all the ations in the system. \n\nThe Gibbs energy of activation for viscosity in Eq. (3) can be expressed as: \n\nAG* = VxG* + AG* \n\n(9) ,„, . . . . \n\nAG* is the Gibbs energy of activation of pure component i in the liquid state and is usually a linear function of temperature. AGmj>;*is the Gibbs energy of mix, which is caused by the interaction between the different components, and is a function of both composition and temperature. \n\nIn case of fluorine-containing slags, there are three different kinds of interactions: the interactions between O<sup>2</sup> \" and F\" in the presence of different cations; the interactions between different cations in the presence of O<sup>2</sup> \" ; the interactions between different cations in the presence of F\". So the AGmj,;* can be expressed as: \n\n^ ^ ( Z S a M a w V +222jai%*3<sup>Z</sup> (a law o, ^ - H I ^ A M O ^ + S y ^ V . < n i (<sup>10</sup> ) \n\nWhere: L -the Interaction coefficient. \n\nThe first item in the right hand of the equation represents the interactions between different cations in the presence of O<sup>2</sup> \", containing both binary interaction and ternary interaction; the second item represents; the interactions between different cations in the presence of F\"; and the last item represents the interactions between O<sup>2</sup> \" and F\" in the presence of different cations. \n\nIn case of CaF2- A^C^and CaF2-CaO-Al2C>3 slag systems, both of them can be represented as: (Ca<sup>2+</sup> ,A1<sup>3+</sup> )P(0<sup>2</sup> -,F-)Q (11) So the AGmb"}, {"page": 291, "text": ";* of CaF2-(CaO)-Al203 system can be expressed as: AG* _=y2AG\" (Ca_<sup>_1+_</sup> _-Al_<sup>_1+_</sup> _)2 + y 2t_<sup>_G\"_(02~</sup><sup>_-F~)_</sup> _2t_<sup>_+y_</sup> _,,G'_ (0<sup>2</sup> ~ _-F~)_ „ + \n\n_yp^G'ma{Ca^-Anp__ \n\n###### **Calculation of the Interaction coefficient in the model** \n\nThe parameters of the pure component used in the present viscosities model are shown in Table 1 [4~12] \n\n||Table!. The parame|ters of the pure c|omponent|\n|---|---|---|---|\n|i|p (kg-nf<sup>3</sup>)|Mfe-mol\"<sup>1</sup>)|AQ*(J-mof<sup>1</sup>)|\n|CaO|3.3xl0<sup>3</sup>|56.079|1.85481265xl0<sup>5</sup>|\n|A1203|3.01xl0<sup>3</sup>|101.96|1.26x10<sup>s</sup>|\n|CaF2|3.315xl0<sup>3</sup>-0.542*(T -273.15)|78.08|27077.233081+44.177439*T|\n|MgO|3.58xl0<sup>3</sup>|40.311|1.86541828x10<sup>s</sup>|\n\n\n\nIn the AGinjx* of CaF2-(CaO)-Al203 system, there are four different interaction coefficients, two of the interaction coefficients could be found by previous literatures: \n\nThe interaction coefficient between Ca<sup>2+</sup> and Al<sup>3+</sup> in the presence of O<sup>2</sup> \" could be obtained by optimization calculation of the experimental data of CaO-Al203 system'<sup>10</sup> \"<sup>12</sup> . _AG\"mx(Ca_<sup>_2_</sup> _*-Al_<sup>_3_</sup> _*) ,_=2RT(yA1_ In _yAl+yCa_ In jy cJ+ 3 , ^ [2.71330687 x 10<sup>5</sup> -163.01xT + (13) (9.7794153 * 10<sup>4</sup> + 220.30 x _T)_ x _(yAI - yCa_ )] \n\n419 \n\nThe interaction coefficient between 0<sup>2</sup> \"and F\" in the presence of Ca<sup>2+</sup> could be obtained by optimization calculation of the experimental data of CaO- CaF2systenr<sup>7</sup> . \n\n> _GL(P2~ -F')^_ =>'o!_>'f_[3659370.2444-37118.7215(>'o!_ -^_)-2196.1718T] (14) The interaction coefficient between Ca<sup>2+</sup> and Al<sup>3+</sup> in the presence of F\" and the interaction coefficient between 0<sup>2</sup> \"and F\" in the presence of A1<sup>3+</sup> should be obtained by optimization calculation of the experimental data of the CaF2-Al203 and the CaF2-CaO-Al203 system, these two interaction coefficients could be Expressed as the following form: _G'mJ0_<sup>_2_</sup> _- -F-)^ = yd_yFA[A0 + Al(yd_ - yr) + A2(yQ2_ -_ > V )<sup>2</sup> ] + [B0 + _B\\(yQ2_ -_ >y) + _B2(yQ2__ ->y)<sup>2</sup> F} (15) _GUc<r-Anr=ycry^{[C0 + CKy^-y^)+ci(yJlilt-yc^+lDO+DXyJlr-ycr)+_ (16) _D-Ky^-y^tV)_ \n\nThe parameters in these two interaction coefficients are obtained by optimization calculation of the experimental data of the CaF2-Al2C>3 and the CaF2-CaO-Al2C>3 system '' , the results are shown in Table 2. The scope of these parameters is: CaF2(mass)%>30%, CaO(mass)%<30%, A1203 (mass)%<50%. \n\nTable 2. Parameters in these two interaction coefficients \n\n|Paramete|r<br>value|Parameter|<br>value|Paramete|r<br>value|Paramete|r<br>value|\n|---|---|---|---|---|---|---|---|\n|AO|-13376682|BO|7820.845|CO|10862044|DO|-6130.765401|\n|Al|4767059.7|Bl|-2869.41|Cl|20947520|Dl|-11908.74291|\n|A2|-321167.5|B2|1227.703|C2|6271812|D2|-3691.74834|\n\n\n\nBy substituting Equation (13)~(16) into the Equation "}, {"page": 292, "text": "(12), the _AG^*_ of CaF2-(CaO)- A1203 system are obtained, and then the viscosities of the CaF2-Al203 and the CaF2-CaO-Al203 system can be calculated by using the parameters in Tablel and Table2. The calculated viscosities with measured viscosities are compared in Figl and Fig2. \n\nAs shown in Figl , in CaF2-Al203 system, when the mass fraction of Al 20 3is 20% and 30%, the calculated results are higher than the average value recommended by _Slag Atlas,_ this may be because of the melts structure have been some changes. It is shown in Fig2 that the results of the model calculations are in good agreement with the experimental data in CaF2-(CaO)-Al203 system. \n\n\n\n<!-- Start of picture text -->\nAlo„<br>ln(viscosities,Pa-s)(measured)<br><!-- End of picture text -->\n\nFigl. Comparison of calculated viscosities with measured viscosities in CaF2-Al203 system \n\n420 \n\n\n\n<!-- Start of picture text -->\n1  '  1  ■- i  '  i<br>CaF2,% Al 20,,% CaO,%<br>D  79.6  9.7  9.75<br>O  60  20  20<br>A  50  30  20<br>- ■A- 40  30  30  -<br>9 30  30  40<br>O  40  40  20<br>a5f<br>_<br>-<br>-3 - 2 - 1 0 1<br>ln(viscosities,Pa-s)(measured)<br><!-- End of picture text -->\n\nFigl. Comparison of calculated viscosities with measured viscosities in CaF2-CaO-Al2C>3 system \n\n###### **Discussions** \n\nThe effect of A1203 content on viscosities of CaF2-Al203 system calculated by the present model is shown in Fig 3. \n\n\n\n<!-- Start of picture text -->\n0.4-<br><!-- End of picture text -->\n\n\n\n<!-- Start of picture text -->\nmass fraction of AI203/(%)<br><!-- End of picture text -->\n\nFig3. Effect of A1203 content on viscosities of CaF2-Al203 system at 1773K-1873K As shown in Fig3, along with the increase of the alumina content, the viscosities of the melts is first decreased when the mass fraction of alumina does not exceed 5 percent and then increased, and when the mass fraction of alumina is between 30-40 percent, the increase rate of viscosities is low. \n\nThe decrease of viscosities when the mass fraction of alumina is low may be due to the addition of alumina decreased the melting point of the slags. The increase of viscosities may be due to \n\n421 \n\nalumina in slag is inclined to form aluminum oxygen tetrahedrons, and form a three-dimensional mesh structure, and hinder the movement of ions in the melt'<sup>14</sup> \"<sup>15</sup> '. \n\n\n\n<!-- Start of picture text -->\n0.10- \" T - \" T -<br>CaO/AI203=3:2<br>CaO/AI203=1:1<br>- - - CaO/AI203=2:3<br>40  45  50  55  60  65  70  75  80  85  90  95 100<br>mass fraction of CaF2/(%)<br><!-- End of picture text -->\n\nFig4. Effect of CaF2 content on viscosities of CaF2-CaO-Al203 system at 1873K \n\n\n\n<!-- Start of picture text -->\nmass fraction of CaF2=80%<br>mass fraction of CaF2=60%<br>0.15- - - - mass fraction of CaF2=40%<br>0.10- \\<br>0.05- ' . .<br>~*~~ \" \" \" ' \" • • - -<br>0.00-<br>CaO/AI203<br><!-- End of picture text -->\n\nFig5. Effect ofCaO/Al203 on viscosities of CaF2-CaO-Al203 system at 1873K The effect of CaF2 content and CaO/Al203 on viscosi"}, {"page": 293, "text": "ties of CaF2-CaO-Al203 system calculated by the present model is shown in Fig4 and Fig5. \n\nAs shown in Fig4, along with the decrease of the CaF2 content, the viscosities of the melts is first decreased when the mass fraction of CaF2 is over 95 percent and then increased, and when the mass fraction of CaF2 is between 50-70 percent, the increase rate of viscosities is low. The decrease of viscosities when the mass fraction of CaF2 is high may be due to the addition of CaO and Al2Ы3 decreased the melting point of the slags. The reason of the increase of viscosities is similar to CaF2-Al203 system, alumina in slag is inclined to form aluminum oxygen tetrahedrons, and form a three-dimensional mesh structure. \n\n422 \n\nAs shown in Fig5, along with the increase of the CaO/Al203, the viscosities of the melts decreased. This is due to CaO can promote the depolymerization of the three-dimensional mesh structure, and facilitate the movement of the ions in the melts. \n\n###### **Conclusion** \n\nA mathematical model for estimating the viscosities of CaF2-(CaO)-Al2C>3 slags using Gibbs energy of mix for viscosity in the presence of different cations has been developed in the present work. The reliability of the model in extrapolating the viscosity data as a function of temperature and composition has been demonstrated, the model calculations are in good agreement with the experimental data in CaF2-(CaO)- A1203 system. \n\n###### **Acknowledgement** \n\nThis research was supported by the National Natural Science Foundation of China (NO.51274064 , 51074044, 51002025), and the basic research universities special fund operations (N100402013, N090402015, Nl 10202003). \n\n###### **References** \n\n1. Dou Zhihe _et al._ \"Preparation of CuCr Alloy by Thermit Reduction Electromagnetic Stirring,\" _Journal of University of Science and Technology Beijing,_ 14(6) (2007),538 \n\n2. Dou Zhihe _et al._ \"Effect of Additive on Structure and Purity of CuCr Alloy Prepared by Self-propagation High Temperature Synthesis(SAS),\" _Special Casting & Nonferrous Alloys,_ 30(8)(2010),687-690 \n\n3. DOU Zhihe, \"The Primary Research on Preparation of CuCr alloy by Thermit Reduction\". (Engineering doctoral thesis, Northeastern University, 2008) \n\n4. S. Sridhar et al. \"Viscosity estimation models for ternary slags,\" _Steel research,_ 72(1) (2001),3-10. \n\n5. Seetharaman S, Du Sichen. \"Viscosities of high temperature systems-a modeling approach, _ISIJInternational,\"_ 37(2) (1997), 109-118. \n\n6. Du Sichen, Bygden J, Seetharaman S. \"A model for estimation of viscosities of complex metallic and ionic melts, _\"MetalMater Trans,_ 25B(8) (1994), 519-525. \n\n7. Su Qifeng, \"The development of a prediction and evaluation software on thermonamic and thermo physical property of multi component slag\"(Master's Thesis, University of Science and Technology Beijing,2002),23-30 \n\n8. Robert A blomquist , Fink J K, Leibowitz L. \"Viscosity of molten alumina,\" _AMERICAN CERAMIC SOCIETY BULLETIN,_ 57 ( 5) (1978) ,522. \n\n9. Qiu Zhux"}, {"page": 294, "text": "ian. _Aluminum electrolysis[Bei)ing:_ The Metallurgical Industry Press , 1982. 9) \n\n10. Zhang Ting'an et al .\"Viscosity measurement and modeling for slag systems CuCr alloys prepared via Al thermit-SHS ( II ) \". _Journal of Northeastern University: Natural Science,_ 25( 2) (2004), 142- 145. \n\n11. Zhang Ting'an et al .Viscosity measurement and modeling for slag systems CuCr alloys prepared via Al thermit-SHS ( I ). _Journal of Northeastern University: Natural Science,_ 25( 1) (2004), 62-65. \n\n12. Dou Zhihe _et al.\"_ Research on Modeling Estimation of Slag Viscosities\" _Journal of Northeastern University: Natural Science,_ 30( 11) (2009), 1609-1612.. \n\n13. Eisenhuttenleute V D. _Slag Atlas (2nd Edition)_ (Germany: Verlag-Stahleisen GmbH, 1995) \n\n423 \n\n14. Weber J K R et al. \"Structure of Binary CaO-Al203 and SrO-Al203 Liquids by Combined Levitation-Neutron Diffraction,\" _Journal of Neutron Research,_ 11(3) (2011), 113-121. \n\n15. Hennet L et al. \"Structure and dynamics of levitated liquid aluminates,\" _Journal of NonCrystalline Solids,_ 353(18-21) (2007), 1705-1712 \n\n424 \n\n**4th** International Symposium on High-Temperature Metallurgical Processing _Edited by: Tao Jiang, Jiann-YangHwang, Phillip J. Mackey, Onuralp Yucel, and Guifeng Zhou TMS (The Minerals, Metals & Materials Society), 2013_ \n\n###### THERMODYNAMIC MODELING OF THE CaO-FetO-CaF2 SYSTEM FOR APPLICATION IN ELECTROSLAG REMELTING \n\nDmitri Nassyrov , In-Ho Jung \n\nMining and Materials Engineering, McGill University 3610 University St. Montreal, QuebecH3A 0C5, Canada \n\nKeywords: Thermodynamic modeling, CaO-FetO-CaF2, mould flux, Modified Quasichemical Model, FactSage. \n\n###### **Abstract** \n\nAll relevant thermodynamic and phase diagram data in the CaO-FetO-CaF2 system were critically reviewed. One set of model parameters describing the Gibbs energy of all phases has been obtained as a result of critical evaluation of the available data and optimization of the model parameters. The Modified Quasichemical Model was used to describe the interactions in the liquid phase. All calculations were performed using the FactSage thermochemical software. \n\n###### **Introduction** \n\nSlags containing CaF2 are of significant interest to the steelmaking community. Notable examples of slags containing significant amounts of CaF2 include Electro-slag Remelting (ESR) slags [1] and mould flux for continuous casting [2]. The role of these slags is, among other things, to refine steel by absorbing inclusions and dissolved impurities. During slag-steel interaction, some iron from the steel will inevitably get oxidized and form iron oxides which will dissolve into the slag. With this in mind, it is important to understand the interaction between CaF2 and FetO for accurate prediction of slag composition and process optimization. A thermodynamic optimization of the CaO-FetO-CaF2 was thus undertaken. \n\nAll thermodynamic and phase equilibrium data were collected and critically reviewed. A set of Gibbs energy functions wa"}, {"page": 295, "text": "s found which describes the most reliable experimental data. These functions can be used to back-calculate the phase diagram and thermodynamic properties of the system making these functions self-consistent and consistent with thermodynamic principles. These functions can be incorporated into a database for oxyfluoride systems CaO-Si02-Al2C>3Na20-MgO-Li20-MnO-FeO-F allowing for better prediction of the equilibrium in slags pertaining to this composition. All calculations were done using FactSage software [3]. \n\n###### **Thermodynamic Models** \n\n1. Stoichiometric Compounds \n\nAll end members and intermediate compounds of the studied system are shown in Figure 1. The thermodynamic models describing each of the components are described below. \n\nThe end members FeF2 and FeF3 are modeled as stoichiometric compounds. Their thermodynamic properties have been reviewed and modeled by Renaud [4]. The model parameters from [4] are adopted for the present study. \n\n425 \n\n\n\n<!-- Start of picture text -->\nFeO  FeF2<br><!-- End of picture text -->\n\nFigure 1. End members and intermediate compounds which exist in the system under study. \n\nThe CaFeFs compound has first been identified by Ravez et al. [5] who measured its melting temperature to be 790±10°C. The thermodynamic properties for this compound have also been taken from the study of Renaud [4]. The compounds in the CaO-Fe2C>3 binary system have been modeled previously and are taken directly from the existing FactSage database [3]. FeOF was described as a solid solution of the form FeOxF2-x by Hagenmuller et al. [6] and, later, as a solid solution with FeF2 of the form Fe^Fe^OxFj.,, by Brink et al. [7]. However, due to the absence of thermodynamic data for this compound, it was not taken into account in the present optimization. Recently, the compound Fe20F4 was reported by Gocheva et al. [8]. However, due to the lack of experimental data on the thermodynamic properties of this compound, it was neglected in the present optimization. \n\n###### 2. Solid Solutions \n\nThe end member oxides CaO, FeO and Fe2Ы3 are all part of the monoxide solid solution phase included in the FactSage database and was used with no modification. The CaF2 solid solution was recently modeled by Kim et al. [9] considering the small solubility of CaO in CaF2 and is used without modification in the present optimization. \n\n###### 3. Liquid Solution \n\nThe Modified Quasi-chemical Model [10,11] has been applied successfully to slag solutions. However, for a solution where substitution is possible on two sublattices ([Ca, Fe<sup>+</sup> ][0, F] in the present case) the quadruplet approximation should be used [12]. The two most important quasichemical reactions between quadruplets can be represented as follows: \n\n\n\n\n\nwhere Ag<sup>l</sup> i_ is a model parameter, XX is the mole fraction of component A and i and j are exponents. These reactions can be illustrated in a reciprocal system as shown in **Error! Reference source not found..** The quasi-c"}, {"page": 296, "text": "hemical reactions describe the binary interactions of ions on one sublattice. For example, Ag„„ .__ describes the Gibbs energy of the liquid phase in the CaO-FeO binary sub-system. In the present optimization, reciprocal terms were also used to describe the liquid within the square shown in **Error! Reference source not found..** A reciprocal term can be written in the following manner: \n\n426 \n\n**(3)** \n\n„ijCt) \n\n^ A f - n X p X l \n\nwhich is the Gibbs energy change as F is added to the CaO-FeO system. \n\n\n\n<!-- Start of picture text -->\nCaO  hgCaCa/FO  CaF9<br>&gc<  &9CaFefFF<br>FeO  b-dFeFe/FO  FeF,<br><!-- End of picture text -->\n\nFigure 2. Ca-Fe-O-F reciprocal system showing quasi-chemical and exchange reactions. Note that all Fe in the diagram are divalent. \n\n###### **Results and Discussion** \n\nThe binary systems CaO-CaF2, CaO-FeO, CaO-Fe2C>3 and FeO-Fe2C>3 have been modeled previously and are present in the current database. Aside from the FeF2-FeF3 binary system and the binary systems listed previously, all the binary systems shown in Figure 1 were considered ideal due to the inexistence of experimental data on the thermodynamics of these systems. In other words, Aa„ c 3-_=Aa_3-_3-.,=Aa c i-_i=0. In the following sections, the existing ' DCaF* .-FF D F П F* .OF DF* F П .OF ' experimental data in the CaF2-CaO-FetO system is reviewed and compared to the database developed in the present study. \n\n\n\n<!-- Start of picture text -->\n1400<br>1300<br>u  ^1200  \\ ^v  Slag  .<br>«MOO<br>.<br>\"3 000  . Slag + FeF3(s2) \\ \\<br>4>  \\ ,  # Slag + T~~^   FeF 2'<br>800  FeF3(s2) + FeF2<br>700   Tsiklauri et al., 1973 [13]: DTA<br>* Kuznetsova et al., 1987 [14]: DTA<br>600  ■ Johansen, 1989 [15]: TA<br>FeF3 mole fraction  FeF2<br><!-- End of picture text -->\n\nFigure 3. Phase diagram of the FeF2-FeF3 system along with experimental data. \n\n427 \n\n###### 1. FeF?-FeF-i System \n\nThe only data existing on the FeF2-FeF3 system is a phase diagram measured by Tsiklauri et al. [13] using thermal analysis. Their data is shown in Figure 3 along with the calculated results. The eutectic temperature is well reproduced, but the calculated liquidus curve is slightly shifted towards the FeF2 side. This can be explained by the fact that FeF3 is highly volatile, as reported in reference [13]. Kuznetsova et al. [14] and Johansen et al. [15] measured the melting point of FeF2 and our calculations agree well with their data. \n\n###### 2. CaF?-FeO System \n\nThe phase diagram of the CaF2-FeO system was first studied by Oelsen and Maetz [16] who performed differential thermal analysis (DTA) in iron crucibles. The extent of CaF2 solid solubility in FeO was later investigated by Krainer [17] using X-Ray Diffraction (XRD). The \n\n\n\n<!-- Start of picture text -->\nSlagl + Slag2<br>Slag + CaF2(s2)<br>Sjagl + Slag2 + CaF2(s2)<br>Monoxide + Slag<br>Monoxide + CaF2(s2)<br>Monoxide + CaF2<br>o  Oelsen and Maetz, 1941 [16]: Thermal analysis<br>• Krainer, 1949 [17]: XRD<br>* Kay et al., 1970 [18]: eq"}, {"page": 297, "text": "uilibration and quenching<br>■ Ram, 1979 [19]: equilibration and quenching (<br>FetO  mole fraction  CaF 2<br><!-- End of picture text -->\n\nFigure 4. Phase diagram of the FeO-CaF2 system along with the experimental data. \n\n\n\n<!-- Start of picture text -->\nKayetal., 1970 [18]: Partial Pressure<br>« 1420°C<br>■ 1460°C<br>* 1500°C<br>Hawkins, 1971 [20]: Partial pressure<br>v 1450°C<br>Chavez et al., 1985 [21]: EMF<br>♦ 1460°C<br>0.02  0.03<br><!-- End of picture text -->\n\nFigure 5. Activity of FeO(i) in the FeO-CaF2 system along with the experimental data. \n\n428 \n\nboundaries of the miscibility gap were determined by Kay et al. [18] and Ram [19] using equilibration and quenching. All these results are presented in Figure 4 along with the phase boundaries calculated using the optimized parameters. The monotectic temperature is well reproduced while the eutectic temperature is about 50°C lower than experimental measurements. The CaF2-rich miscibility gap boundary is also well reproduced. \n\nThe activity of FeO in the FeO-CaF2 system was measured by Kay et al. [18] and Hawkins and Davies [20] using partial pressure measurements and by Chavez et al. [21] using electomotive force (EMF) measurements. Their results are presented in Figure 5 along with the optimization results at different temperatures. It must be noted that all activity values were recalculated using the original experimental data (partial pressure of oxygen or EMF) and the optimized Gibbs energy function of FeO calculated using FactSage to obtain internal consistency in the database. The optimization results are in good agreement with the data of Hawkins and Davies [20], and in reasonable agreement with the data of Kay et al. [18] at high temperature. The discrepancy between measured and calculated values is likely due to the error in the measurement of FetO mole fraction where Hawkins and Davies [20] suggested a ±2% error. \n\n###### 3. CaF?-FeO-CaO System \n\n\n\n<!-- Start of picture text -->\nCaO<br>Wrampelmeyer. 1990 [22]:  Oelsen, 1941 [16]:<br>CaO saturation line  Slag-Fe equilibration<br>H  slag-CaO equilibration, 1600°C  ©  Extent of Miscibility gap, 1480°C<br>D  Slag-Fe equilibration, 1600°C  C  Extent of Miscibility gap, 1450-1460°C<br>D  Slag-Fe equilibration, 1550°C  Q Extent of Miscibility gap, 1430-1440°C<br>Uchida. 2000 [23]:  3  Extent of Miscibility gap, 1400°C<br>CaF2 saturation line  o  No phase separation, 1460-1470°C<br>A slag-CaF2 equilibration, 1350°C  No phase separtation, 1400 C<br>Ueda. 2003 [24]:<br>Extent of Misc. gap<br>^  Slag-Fe equilibration<br>FetO  CaF,<br>weight<br><!-- End of picture text -->\n\nFigure 6 along with the experimental data pertaining to this system. The phase diagram was first investigated by Oelsen and Maetz [16] using equilibration and quenching. The researchers also \n\n429 \n\n\n\n<!-- Start of picture text -->\nCaO<br>Wrampelmeyer, 1990 [22]:  Oelsen, 1941 [16]:<br>CaO saturation line  Slag-Fe equilibration<br>B  Slag-CaO equilibration, 1600°C  ©  Ext"}, {"page": 298, "text": "ent of Miscibility gap, 1480°C<br>E  Slag-Fe equilibration, 1600°C  C  Extent of Miscibility gap, 1450-1460°C<br>Slag-Fe equilibration, 1550°C  Q  Extent of Miscibility gap, 1430-1440°C<br>Uchida. 2000 [23]:  3  Extent of Miscibility gap, 1400°C<br>CaF2 saturation line  o  No phase separation, 1460-1470°C<br>A  Slag-CaF2 equilibration, 1350°C  No phase separtation, 1400 C<br>Ueda. 2003 [24]:<br>Extent of Misc. gap<br>^  Slag-Fe equilibration<br>FetO  weight  CaF0<br><!-- End of picture text -->\n\nFigure 6. Wrampelmeyer et al. [22] studied the CaO saturation line at 1550 and 1600°C by equilibration with CaO and quenching. The goal of their study was to investigate the phosphorus capacity of the slags. Therefore, their slags contain certain amount of phosphorus which might explain the discrepancy between the experimental and calculated values. Uchida et al. [23] equilibrated slag samples with solid CaF2. Ueda and Maeda [24] studied the reciprocal system Ca-Fe-O-F using equilibration and quenching. All these phase diagram data were reasonably well reproduced in the present study. \n\n\n\n<!-- Start of picture text -->\nCaO<br>Wrampelmeyer, 1990 [22]:  Oelsen, 1941 [16]:<br>CaO saturation line  Slag-Fe equilibration<br>H  Slag-CaO equilibration, 1600°C  ©  Extent of Miscibility gap, 1480°C<br>E  Slag-Fe equilibration, 1600°C  f )  Extent of Miscibility gap, 1450-1460°C<br>Slag-Fe equilibration, 1550°C  Q Extent of Miscibility gap, 1430-1440°C<br>Uchida, 2000 [23]:  ( J Extent of Miscibility gap, 1400°C<br>CaF2 saturation line  o No phase separation, 1460-1470°C<br>A  Slag-CaF2 equilibration, 1350°C  No phase separtation, 1400 C<br>Ueda, 2003 [24]:<br>Extent of Misc. gap<br>4>  Slag-Fe equilibration<br>Fe.O  weight \"/  CaF,<br>Figure 6. CaF2-FeO-CaO phase diagram<br><!-- End of picture text -->\n\n430 \n\n\n\n<!-- Start of picture text -->\nCaO<br><!-- End of picture text -->\n\nFigure 7. FeO(i) activity in the CaF2-FeO-CaO system at 1450°C. \n\n\n\nFigure 8. FeOa) activity in the CaF2-FeO-CaO system at 1400°C. \n\nThe activity of FetO in the CaF2-CaO-FeO system was measured using a partial pressure method by Kay et al. [18] and Hawkins and Davies [20]. Iwase et al. [25], Chavez et al. [21] and Uchida et al. [23] used the apparatus developed by Iwase et al. [26] to measure the EMF of CaO-FetOCaF2 slags. Shim et al. [27] used a hydrogen reduction technique to determine the activity of FeO in CaO-FetO-CaF2 slags. The calculated activities of FeO in CaO-FetO-CaF2 slags are in reasonable agreement with the experimental data as shown in Figures 7 and 8. \n\n###### **Summary** \n\nIn the present work, all the existing experimental data on the CaO-FetO-CaF2 system were critically reviewed. Then, the Modified Quasichemical Model for slags was applied to the system and model parameters were chosen to reproduce the most reliable data sets. The optimized model \n\n431 \n\nparameters are integrated to the fluoride-containing slag database for use in steel and glass industrial process modelin"}, {"page": 299, "text": "g. \n\n###### **Bibliography** \n\n1. A. Mitchell, \"The Chemistry of ESR Slags,\" _Canadian Metallurgical Quarterly,_ 20(1) (1981), 101-12. \n\n2. A. J. Moore, R. J. Phillips, and T. R. Gibbs, \"An Overview For The Requirements Of continuous Casting Mould Fluxes,\" in _Steelmaking Conference Proceedings,_ Iron and Steel Society of AIME, Warrendale, PA, 74 (1991) 615-621. \n\n3. C. W. Bale, E. Belisle, P. Chartrand, S. A. Decterov, G. Eriksson, K. Hack, I. H. Jung, Y. B. Kang, J. Melancon, A. D. Pelton, C. Robelin, and S. Petersen, \"FactSage thermochemical software and databases - recent developments,\" _CALPHAD: Comput. Coupling Phase Diagrams Thermochem.,_ 33(2) (2009), 295-311. \n\n4. E. Renaud, \"Modйlisation des Йquilibres Thermodynamiques Impliquant le Fer dans la Cryolithe lors de l'Йlectrolyse de lAluminium а l'aide dAnodes Inertes \". in Dйpartement de Gйnie Chimique, Vol. M.Sc.A. Йcole Polytechnique de Montrйal, Montrйal, 2009. \n\n5. J. Ravez, J. Viollet, P. R. De, and P. HagenmuUer, \"MF2-FeF3(M = barium, strontium, calcium) systems, alkaline-earth fluoroferrites,\" _Bull. Soc. Chim. Fr.,_ 4 (1967), 1325-31. \n\n6. P. HagenmuUer, J. Portier, J. Cadiou, and R. de Pape, \"Ferrie oxyfluoride FeOF. Solid solutions of the composition FeOxFx,\" _Compt. Rend.,_ 260(18) (1965), 4768-70. \n\n7. F. J. Brink, R. L. Withers, and L. Noren, \"Nonstoichiometric, rutile-type, solid solutions in the Fe<sup>n</sup> F2-Fe<sup>ln</sup> OF system,\" _J. Solid State Chem.,_ 161(1) (2001), 31-37. \n\n8.1. D. Gocheva, I. Tanaka, T. Doi, S. Okada, and J.-i. Yamaki, \"A new iron oxyfluoride cathode active material for Li-ion battery, Fe20F4,\" _Electrochem. Commun.,_ 11(8) (2009), 1583-85. \n\n9. D.-G. Kim, M.-A. Van Ende, C. Van Hoek, C. Liebske, S. Van der Laan, and I.-H. Jung, \"Critical evaluation and thermodynamic optimization of the CaO-CaF2 system,\" _Metall. Mater. Trans. B_ (accepted) (2012). \n\n10. A. D. Pelton, S. A. Degterov, G. Eriksson, C. Robelin, and Y. Dessureault, \"The modified quasichemical model I - Binary solutions,\" _Metallurgical and Materials Transactions B-Process Metallurgy and Materials Processing Science,_ 31(4) (2000), 651-59. \n\n11. A. D. Pelton and P. Chartrand, \"The modified quasi-chemical model: Part II. Multicomponent solutions,\" _Metallurgical and Materials Transactions a-Physical Metallurgy and Materials Science,_ 32(6) (2001), 1355-60. \n\n12. A. D. Pelton, P. Chartrand, and G. Eriksson, \"The modified quasi-chemical model: Part IV. Two-sublattice quadruplet approximation,\" _Metallurgical and Materials Transactions a-Physical Metallurgy and Materials Science,_ 32(6) (2001), 1409-16. \n\n13. T. G. Tsiklauri, E. G. Ippolitov, B. M. Zhigarnovskii, and S. V. Petrov, \"Phase diagrams for the barium fluoride-iron(II) fluoride and iron(II) fluoride-iron(III) fluoride systems,\" _Soobshch. Akad. Nauk Cruz. SSR,_ 69(3) (1973), 593-6. \n\n14. N. I. Kuznetsova, D. D. Ikranii, O. I. Balashova, and V. S. Sidorov, \"Phase diagram of iron difluoride-lanthanide trifluoride systems (lanth"}, {"page": 300, "text": "anide = neodymium, gadolinium, holmium, lutetium),\" _Zh. Neorg. Khim.,_ 32(11) (1987), 2794-6. \n\n432 \n\n15. H. G. Johansen, A. Sterten, and J. Thonstad, \"The phase diagrams of the systems trisodium hexafluoroaluminate-iron oxide (Feo.9470) and trisodium hexafluoroaluminate-iron(II) fluoride and related activities of iron(II) fluoride from emf. measurements,\" _Acta Chem. Scand.,_ 43(5) (1989), 417-20. \n\n16. W. Oelsen and H. Maetz, \"The behavior of fluorspar and the calcium phosphates toward ferrous oxide in the melt and its metallurgical importance,\" _Mitt. Kaiser-Wilhelm-Inst. Eisenforsch. Duesseldorf,_ 23(12) (1941), 195-245. \n\n17. H. Krainer, \"Crystalline slags in the system CaFVCaO-MgO-FeO,\" _Radex Rundsch._ (1949), 19-21. \n\n18. D. A. R. Kay, A. Mitchell, and M. Ram, \"Thermodynamic properties of iron oxide in CaF2CaO-FetO electroslag fluxes,\" _J. Iron Steel Inst., London,_ 208(2) (1970), 141-6. \n\n19. M. Ram, \"Activity of iron oxide in calcium fluoride-aluminum oxide-iron oxide (FetO) electroslag fluxes,\" _Transactions of the Indian Institute of Metals,_ 32(2) (1979), 139-41. \n\n20. R. J. Hawkins and M. W. Davies, \"Thermodynamics of iron oxide-bearing, calcium fluoridebased slags,\" _J. Iron Steel Inst., London,_ 209(3) (1971), 226-30. \n\n21. F. Chavez, R. Inoue, H. Suito, and M. Ohtani, \"Activity of iron oxide in calcium fluoridecalcium oxide-iron oxide (FetO) and calcium chloride-calcium oxide-iron oxide (FetO) melts,\" _Trans. Jpn. Inst. Met,_ 26(11) (1985), 825-31. \n\n22. J.-C. Wrampelmeyer, S. Dimitrov, andD. Janke, \"Dephosphorization equilibria between pure molten iron and CaO-saturated FeOn-CaO-CaF2 slags,\" _Steel Research,_ 61(1) (1990), 1-7. \n\n23. Y. Uchida, M. Iwase, A. McLean, M. Myochin, and K. Wakimoto, \"Phase diagrams of FeOcontaining slags derived from activity measurements, \" pp. 649-54 in International Conference on Processing Materials for Properties, Proceedings, 2nd, San Francisco, CA, United States, Nov. 5- 8, 2000. \n\n24. S. Ueda and M. Maeda, \"Phase equilibria of the Al203-CaF2-FeOn system,\" _Metall. Mater. Trans. B,_ 35B (2003), 181-82. \n\n25. M. Iwase, E. Ichise, N. Yamada, and K. Nishida, \"A thermodynamic study of calcium oxide + calcium fluoride + iron oxide (FexO) fluxes used for the external dephosphorization of hot metal,\" _Trans. Iron Steel Soc. AIME,_ 4 (1984), 47-53. \n\n26. M. Iwase, N. Yamada, K. Nishida, and E. Ichise, \"Rapid determinations of the activities in calcium oxide-iron oxide (FexO) liquid slags by disposable electrochemical oxygen probes,\" _Trans. Iron Steel Soc. AIME,_ 4 (1984), 69-75. \n\n27. J. D. Shim, D. B. Hyun, and E. C. Lee, \"Thermodynamics of FetO-CaO-CaF2 ternary slags saturated with solid iron,\" _Taehan Kumsok Hakhoechi,_ 25(2) (1987), 125-30. \n\n433 \n\n**4th** International Symposium on High-Temperature Metallurgical Processing _Edited by: Tao Jiang, Jiann-YangHwang, Phillip J. Mackey, Onuralp Yucel, and Guifeng Zhou TMS (The Minerals, Metals & Materials Society), 2013_ \n\n###### DETERMINATION OF LIQU"}, {"page": 301, "text": "IDUS TEMPERATURES FROM VISCOSITY FOR CaO-Al203 BASED SLAGS \n\n1 9 9 1 _'X_ 9 1 \n\nJifang Xu , Lei Tang , Minqi Sheng , Jianchao Li , Jieyu Zhang , Kang Wan \n\nShagang School of Iron and Steel, Soochow University, Suzhou 215021, Jiangsu
