Repository: NDDev-Technocracy-OpenNetwork/hack-2026-nornickel-knot

> **DEPRECATED.** This repository is archived and no longer maintained.
> It is kept read-only for reference; its GDS anchor records
> `lifecycle: archived` under `portfolio:archived-projects`.

# Nornickel Scientific Knot

Живая карта знаний R&D для горно-металлургической отрасли: система превращает архив отчётов, статей, презентаций и экспериментальных материалов в типизированный граф знаний, а затем отвечает на вопросы естественным языком с источниками и страницами первоисточников.

Проект подготовлен командой **Harmonic Labs** для **Норникель AI Hack 2026**, трек **«Научный клубок»**.

File: data/parsed/Материалы конференций/Flotation_Plant_Optimisation_S25.json (part 23 of 32)
collectors, _Minerals Engineering_ , 19:571–581. \n\n- **Goldberg, S M, Fadley, C S and Kono, S, 1981.** Photoionization cross-sections for atomic orbitals with random and fixed spatial orientation, _Journal of Electron Spectroscopy_ , 21:285–363. \n\n- **Green, F M, Gilmore, I S and Seah, M P, 2006.** TOF-SIMS: Accurate mass scale calibration, _Journal of the American Society for Mass Spectrometry_ , 17:514–523. \n\n- **Hart, B, Biesinger, M and Smart, R StC, 2006.** Improved statistical methods applied to surface chemistry in minerals flotation, _Minerals Engineering_ , 19:790–798. \n\n**291** \n\nFLOTATION PLANT OPTIMISATION  |  SPECTRUM SERIES 25 \n\n**ALAN BUCKLEY** \n\n**Hope, G A, Buckley, A N, Parker, G K, Numprasanthai, A, Woods, R and McLean, J, 2012.** The interaction of _n_ -octano-hydroxamate with chrysocolla and oxide copper surfaces, _Minerals Engineering_ , 36–38:2–11. \n\n**Hope, G A, Woods, R, Parker, G K, Watling, K M and Buckley, F M, 2006.** Spectroelectrochemical investigations of flotation reagent – surface interaction, _Minerals Engineering_ , 19:561–570. \n\n**Kartio, I, Laajalehto, K, Suoninen, E, Karthe, S and Szargan, R, 1992.** Technique for XPS measurements of volatile adsorbed layers: application to studies of sulphide flotation, _Surface Interface Analysis_ , 18:807–810. \n\n**Krause, M O, 1971.** The Mζ X rays of Y to Rh in phot"}, {"page": 289, "text": "oelectron spectrometry, _Chemical Physics Letters_ , 10:65–69. \n\n**Leppinen, J O, Basilio, C I and Yoon, R H, 1989.** In-situ FTIR study of ethyl xanthate adsorption on sulfide minerals under conditions of controlled potential, _International Journal of Mineral Processing_ , 26:259–274. \n\n**Mielczarski, E and Mielczarski, J A, 2005.** Infrared spectroscopic studies of galvanic effect influence on surface modification of sulfide minerals by surfactant adsorption, _Environmental Science and Technology_ , 39:6117–6122. \n\n**Mielczarski, J A, Mielczarski, E and Cases, J M, 1996.** Interaction of amyl xanthate with chalcopyrite, tetrahedrite, and tennantite at controlled potentials, Simulation and spectroelectrochemical results for two-component adsorption layers, _Langmuir_ , 12:6521–6529. \n\n**Parker, G K, Buckley, A N, Woods, R and Hope, G A, 2012.** The interaction of the flotation reagent, \n\n_n_ -octanohydroxamate, with sulfide minerals, _Minerals Engineering_ , 36–38:81–90. \n\n**Pattrick, R A D, Mosselmans, J F W, Charnock, J M, England, K E R, Helz, G R, Garner, C D and Vaughan, D J, 1997.** The structure of amorphous copper sulfide precipitates: an X-ray absorption study, _Geochimica et Cosmochimica Acta_ , 61:2023–2036. \n\n**Ruppender, H J, Grunze, M, Kong, C W and Wilmers, M, 1990.** _In situ_ X-ray photoelectron spectroscopy of surfaces at pressures up to 1 mbar, _Surface Interface Analysis_ , 15:245–253. \n\n**Senior, G D, Shannon, L K and Trahar, W J, 1994.** The flotation of pentlandite from pyrrhotite with particular reference to the effects of particle size, _International Journal of Mineral Processing_ , 42:169–190. \n\n**Shchukarev, A, 2006.** XPS at solid-solution interface: experimental approaches, _Surface Interface Analysis_ , 38:682–685. \n\n**Smart, R StC, 1991.** Surface layers in base metal sulphide flotation, _Minerals Engineering_ , 4:891–909. \n\n**Smart, R StC, Amarantidis, J, Skinner, W, Prestidge, C A, La Vanier, L and Grano, S, 1998.** Surface analytical studies of oxidation and collector adsorption in sulfide mineral flotation, _Scanning Microscopy_ , 12:553–583. \n\n**Smart, R StC, Amarantidis, J, Skinner, W M, Prestidge, C A, La Vanier, L and Grano, S R, 2003.** Surface analytical studies of oxidation and collector adsorption in sulfide mineral flotation, in solid-liquid interfaces (eds: K Wandelt and S Thurgate), _Topics in Applied Physics_ , 85:3–60 (Springer: Berlin). \n\n**Stцhr, J, 1992.** _NEXAFS Spectroscopy_ , 403 p (Springer: Berlin). \n\n**Szalkowski, F J, 1977.** The characterization of surfaces by electron spectroscopy, _Journal of Colloid and Interface Science_ , 58:199–215. \n\n**Szargan, R, Uhlig, I, Wittstock, G and RoЯbach, P, 1997.** New methods in flotation research – application of synchrotron radiation to investigation of adsorbates on modified galena surfaces, _International Journal of Mineral Processing_ , 51:151–161. \n\n**Trahar, W J, Senior, G D and Shannon, L K, 1994.** Interactions between sulphide minerals – "}, {"page": 290, "text": "the collectorless flotation of pyrite, _International Journal of Mineral Processing_ , 40:287–321. \n\n**Wang, X, Forssberg, K S E and Bolin, N J, 1989.** Adsorption of copper (II) by pyrite in acidic to neutral pH media, _Scandinavian Journal of Metallurgy_ , 18:262–270. \n\n**292** \n\nFLOTATION PLANT OPTIMISATION  |  SPECTRUM SERIES 25 \n\n**CHAPTER 9  |  SURFACE CHEMICAL CHARACTERISATION FOR FLOTATION PLANT OPTIMISATION** \n\n**Woods, R, 1996.** Chemisorption of thiols on metals and metal sulfides, in _Modern Aspects of Electrochemistry_ (eds: J O M Bockris, B E Conway and R E White), volume 29, pp 401–453 (Plenum: New York). \n\n- **Woods, R, Hope, G A and Watling, K, 2000.** A SERS spectroelectrochemical investigation of the interaction of 2-mercaptobenzothiazole with copper, silver and gold surfaces, _Journal of Applied Electrochemistry_ , 30:1209–1222. \n\n**Zachwieja, J B, McCarron, J J, Walker, G W and Buckley, A N, 1989.** Correlation between the surface composition and collectorless flotation of chalcopyrite, _Journal of Colloid and Interface Science_ , 132:462–468. \n\n**293** \n\nFLOTATION PLANT OPTIMISATION  |  SPECTRUM SERIES 25 \n\n**CHRISTOPHER J GREET** \n\n#### **Appendix – Practical examples of using surface chemistry to identify problems in flotation plants** \n\n_Christopher J Greet_ \n\n###### **ABSTRACT** \n\nThe application of surface analysis techniques to solving problems in flotation plants can provide tremendous insights into why things have happened. It is also important to recognise that surface analysis is not a ‘magic bullet’, but data that complements information collected from plant metallurgical surveys, recovery-by-size analysis and pulp chemical surveys. This appendix aims to complement the information provided in Chapter 9 with some practical examples. \n\n###### **INTRODUCTION** \n\nThree examples are provided where surface analysis techniques have been used in tandem with pulp chemistry and classical metallurgical tests to identify the root cause of the problem. This has led (potentially) to a more focused solution. \n\n###### **CASE STUDY 1 – INVESTIGATING POOR GALENA FLOTATION AT HELLYER** \n\n###### **Pulp chemistry survey** \n\nThe AMIRA P260 Project – ‘Iron Sulphide Interactions and Their Influence on Sulphide Mineral Flotation’ found that all minerals within flotation pulps, at Hellyer, were extensively covered with thick layers of hydroxide oxidation products (AMIRA, 1991). Further work (Greet, 2002) was conducted to determine where oxidation occurred within the Hellyer circuit. Both pulp chemical measurements (Eh, pH and dissolved oxygen) and solution analysis data (ethylene diaminetetraacetic acid (EDTA) extractions), through the grinding and copper/lead rougher flotation circuits, were collected and analysed. \n\nIn general, the Eh profiles (Figure A1) through the grinding and copper/lead rougher flotation circuits, at Hellyer, were similar to those reported for other lead/zinc concentrators (Woodcock and Jones, 1970; Grano _et al_ , "}, {"page": 291, "text": "1995). The Eh increased from reducing values (-50 mV) in the grinding circuit to oxidising potentials (+20 mV) in lead rougher flotation. The pulp potential became more reducing through the grinding chain (semi-autogenous grinding mill  ball mill  tower mill), as contact with the forged steel grinding media increased (through anodic oxidation), and also because air ingress into these mills was progressively reduced. The Eh rose sharply across the first two copper rougher cells then reached a plateau in the last copper rougher cell and the lead rougher circuit. The slight reduction in Eh in conditioning tank 04A and the lead high intensity conditioning cell was associated with the addition of sodium cyanide to the pulp and the exclusion of air from these units. \n\nThe pH profile (Figure A1) through the primary grinding circuit showed an increase, which coincides with the addition of lime to the grinding circuit to pH 9.5. The decrease in pH between the secondary cyclone overflow and the copper rougher feed was accompanied by an increase in the Eh and can be explained by simple water equilibria . Both the pH and the Eh increased across the copper rougher circuit, indicating that some oxidative reactions were \n\n**294** \n\nFLOTATION PLANT OPTIMISATION  |  SPECTRUM SERIES 25 \n\n**CHAPTER 9  |  SURFACE CHEMICAL CHARACTERISATION FOR FLOTATION PLANT OPTIMISATION** \n\n\n\n<!-- Start of picture text -->\n120 10.0<br>100<br>80<br>9.0<br>60<br>40<br>20<br>8.0<br>0<br>-20<br>-40<br>7.0<br>-60<br>Grinding Copper rougher Lead rougher circuit<br>-80 circuit circuit<br>-100 6.0<br>Circuit position<br>Eh Dissolved oxygen pH<br>DSM screen u/sPrimary cyclone o/fSecondary cyclone o/fCu rougher feed 01A tail 01B tail 01C tail 04A tail04D feed 04D tail 04E tail 04F tail 04G tail Process water<br>pH<br>, mV (SHE) and DO, %<br>h<br>E<br><!-- End of picture text -->\n\n**FIG A1** – Pulp chemical measurements (Eh, pH and dissolved oxygen) through the grinding and copper/lead rougher flotation circuits. \n\noccurring. Lime was added to conditioning tank 04A, and the pH was gradually reduced through the lead rougher circuit. This corresponded to an increase in Eh and was explained in terms of water equilibria1. \n\nThe Eh-pH changes through the circuit can be more readily observed in Figure A2. (Note: The diagonal lines in this graph are parallel to the water-oxygen line.) Changes that are approximately parallel to the water-oxygen line, for example the grinding circuit (points 1 to 3, in Figure A2) and the lead rougher circuit (points 8 to 13, in Figure A2), can be ascribed to the maintenance of water equilibria. However, if the changes are approximately perpendicular to the water-oxygen line, for example the first two cells of the copper rougher circuit (points 4 to 6, in Figure A2), then oxidative reactions are the cause. Thus, the Eh-pH data suggested that oxidation was occurring in the copper rougher circuit. \n\n###### 1. It is apparent from the Nernst equation (Equation A1): \n\n\n\nt"}, {"page": 292, "text": "hat there is a dependence of electrode potential on pH (Moore, 1981). Applying the Nernst equation to water results in a Pourbaix diagram that describes three domains, separated by lines of equilibria. The upper most of these is the _water-oxygen line_ (Equation A2), above which water decomposes and oxygen is evolved and below which water is stable: \n\n_EO 2 = +_ 1.23 _+_ 0.015log10 _pO 2 -_ 0.059 _pH_ (A2) This can be simplified further (Johnson, 1988; Natarajan and Iwasaki, 1973) for an oxygenated aqueous solution with no welldefined redox couples to (Equation A3): \n\n\n\nWhat does this mean in terms of chemical reactions that occur in dilute aqueous solutions? In broad terms, if the changes in Eh and pH result in a line parallel to the _water-oxygen line_ this means that water equilibria is being maintained. That is, any change in Eh is directly proportional to a change in pH with a similar relationship to that expressed in Equation A3. If the changes in Eh and pH result in line that is perpendicular to the _water-oxygen line_ then the evidence suggested that oxidative reactions are occurring. \n\n**295** \n\nFLOTATION PLANT OPTIMISATION  |  SPECTRUM SERIES 25 \n\n**CHRISTOPHER J GREET** \n\n\n\n<!-- Start of picture text -->\n60<br>11<br>40 12 10<br>1<br>6<br>20 1.  DSM screen u/s 13<br>7<br>2.  Primary cyclone o/f<br>0 3.  Secondary cyclone o/f 5 9<br>4.  Copper rougher feed 8<br>5.  01A tail 4<br>-20 6.  01B tail 2<br>7.  01C tail<br>-40 8.  04A tail<br>9.  04D feed<br>-60 10.  04D tail 3<br>11.  04E tail<br>12.  04F tail<br>-80<br>13.  04G tail<br>-100<br>7.0 8.0 9.0 10.0<br>pH<br>, mV (SHE)<br>h<br>E<br><!-- End of picture text -->\n\n**FIG A2** – Eh-pH position of the pulp at each stage within the circuits. Note: the diagonal lines in this graph are parallel to the water-oxygen line. \n\nThe dissolved oxygen profile (Figure A1) indicated that the oxygen levels were low through the grinding circuit, particularly after tower milling. Once the pulp entered the copper rougher flotation circuit, the dissolved oxygen levels began to increase, but remained comparatively low, implying that oxygen was being consumed from the pulp, presumably as oxidation occurred. The dissolved oxygen concentration reached saturation values in the lead rougher circuit, and remained relatively constant after cell 04A. Thus, oxygen consumption was low in the lead circuit and suggests that oxidation may be substantially completed prior to lead rougher flotation. \n\nEDTA was used in diagnostic leach tests to selectively dissolve the oxidised species from the surfaces of sulfides to determine the level of oxidation of the various species present in the system. The EDTA extraction data, collected using the method described by Rumball and Richmond (1996), are presented in Figure A3. \n\nA small increase in EDTA extractable lead occurred across the primary grinding circuit (Figure A3) indicating that galena oxidation was reasonably limited in this part of the circuit. However, the EDTA extrac"}, {"page": 293, "text": "table lead levels increased dramatically across the copper rougher section, from 2.8 to 5.2 per cent for approximately the same lead head grade. This implied that significant galena oxidation occurred in the copper rougher circuit. The EDTA extractable lead profile through the lead rougher showed a substantial increase in oxidised lead. However, as the lead head grade decreased through lead rougher flotation, these data suggest that the galena remaining in the lead rougher tailing was in a more oxidised state. The lead EDTA extraction data therefore indicated that the majority of the galena oxidation occurs through the copper rougher circuit. Further, the galena that reported to the lead rougher tailing was significantly more oxidised than the galena in the lead rougher feed (ie 4.9 versus 10.4 per cent). These observations are the same as those made by Rumball and Richmond (1996). \n\nThe EDTA extractable zinc remained comparatively low throughout the circuit (Figure A3). \n\nThe EDTA extractable iron (Figure A3) increased across the primary grinding circuit as contact with the grinding media increased. There was a further small increase in EDTA extractable \n\n**296** \n\nFLOTATION PLANT OPTIMISATION  |  SPECTRUM SERIES 25 \n\n**CHAPTER 9  |  SURFACE CHEMICAL CHARACTERISATION FOR FLOTATION PLANT OPTIMISATION** \n\n\n\n<!-- Start of picture text -->\n12.0 1.0<br>10.0<br>0.8<br>8.0<br>0.6<br>6.0<br>0.4<br>4.0<br>0.2<br>2.0<br>Grinding circuit Cu rougher circuit Pb rougher circuit<br>0.0 0.0<br>Circuit position<br>Pb Zn Fe<br>DSM screen u/sPrimary cyclone o/fSecondary cyclone o/fCu rougher feed 01A tail 01B tail 01C tail 04A tail 04D feed 04D tail 04E tail 04F tail 04G tail<br>% EDTA Pb<br>% EDTA Zn and Fe<br><!-- End of picture text -->\n\n**FIG A3** – The ethylene diaminetetraacetic acid (EDTA) extractable metal ion analysis data for the grinding and copper/lead rougher flotation circuits. \n\niron through the copper rougher circuit, which may be associated with the oxidation of pyrite in this part of the concentrator. The per cent oxidised iron then remained relatively constant across the lead rougher circuit. It is known that the oxidation products of pyrite, for example, FeOOH (Hiskey and Schlitt, 1982) and higher iron oxides are less soluble in EDTA (Blesa, Rueda and Grassi, 1985) than iron hydroxides, and therefore are not as readily extracted with EDTA. Hence, it can be claimed that the pyrite surfaces on reaching the lead rougher circuit were coated with FeOOH and higher iron oxide species, which resulted in the passivation of the pyrite. The lower solubilities of these species in EDTA caused the EDTA extractable iron concentration to remain approximately the same through this part of the circuit. \n\n###### **Solution chemistry** \n\nA major technical issue at the Hellyer concentrator was the low galena recovery (42 per cent) to final lead concentrate (Richmond, 1993), which is considerably lower than that achieved by most other lead/zinc operations within Aus"}, {"page": 294, "text": "tralia. So, a comparison of the lead rougher concentrate and tailing was made. \n\n###### _Water analysis_ \n\nThe results of the water analysis performed on the lead rougher concentrate and tailing slurries are presented in Table A1, and the corresponding X-ray fluorescence (XRF) analysis of the solids contained in the two process streams are provided in Table A2. \n\nThe water-soluble lead, zinc, iron and magnesium concentrations were comparatively low (less than 20 parts per million) in both the concentrate and tailing samples. Calcium was present at significantly higher concentrations, and was marginally higher in the tailing sample compared with the concentrate. The high calcium ion content can be attributed to the addition of lime to the circuit as the pH modifier. These measurements compare favourably with those made by Woodcock and Jones (1970) and Grano, Ralston and Johnson (1988), who reported that the levels of soluble lead, zinc and iron in process streams were generally less than 20 parts per million. \n\n**297** \n\nFLOTATION PLANT OPTIMISATION  |  SPECTRUM SERIES 25 \n\n**CHRISTOPHER J GREET** \n\n###### **TABLE A1** \n\nCation and anion analysis of water extracted from the lead rougher concentrate and tailing process streams. \n\n|**Extracted species**<br>**Cations**|**Pb rougher concentrate**|**Pb rougher tailing**|\n|---|---|---|\n|Pb<sup>2+</sup>|8.2 ppm|1.9 ppm|\n|Zn<sup>2+</sup>|<0.1 ppm|<0.1 ppm|\n|Fe<sup>2+</sup>/Fe<sup>3+</sup>|<0.1 ppm|<0.1 ppm|\n|Mg<sup>2+</sup>|13.2 ppm|16.6 ppm|\n|Ca<sup>2+</sup>|310 ppm|410 ppm|\n|**Anions**|||\n|OH<sup>-</sup>|<0.1 ppm|<0.1 ppm|\n|CO3<br>2-|<0.1 ppm|<0.1 ppm|\n|HCO3<br>-|<0.1 ppm|<0.1 ppm|\n|CN<sup>-</sup>|32.2 ppm|46.8 ppm|\n|SO4<br>2-|310 ppm|402 ppm|\n|SxOy<br>2-|10.6 ppm|70.1 ppm|\n\n\n\n###### **TABLE A2** \n\nX-ray fluorescence assays of the lead rougher concentrate and tailing process streams. \n\n|**Stream**<br>Pb rougher concentrate|**Ag**<br>**(ppm)**<br>551|**Pb**<br>52.54|<br>**Zn**<br>6.72|**Elementa**<br>**Cu**<br>0.24|**l compos**<br>**Fe**<br>12.83|**ition (%)**<br>**S**<br>25.74|**Ba**<br>0.20|**As**<br>0.99|**Sb**<br>0.18|\n|---|---|---|---|---|---|---|---|---|---|\n|Pb rougher tailing|69|2.90|12.41|0.15|26.01|35.55|0.85|1.99|0.09|\n\n\n\nThe anion analysis showed that hydroxide, carbonate and bicarbonate were below the detection limit in both streams. Cyanide ions were detected in both process streams, with marginally higher levels of cyanide detected in the tailing compared with the concentrate. The sulfate and sulfoxy (possibly thiosulfate) levels observed in the tailing stream were slightly greater than those recorded for the concentrate (Table A1). Although the cation analysis did not provide a clear indication of the chemical state of the pulp, the anion data, in particular the variations in sulfoxy species, did suggest that the tailing sample contained more oxidised species than the concentrate. \n\n###### _EDTA analysis_ \n\nIt has been recognised by numerous workers (Shannon and Trahar, 1986; Grano, Ralst"}, {"page": 295, "text": "on and Johnson, 1988; Rumball and Richmond, 1996) that EDTA has the ability to solubilise the oxidation products of sulfide minerals. However, there is still considerable debate surrounding the solubility of sulfide minerals in EDTA solutions. Wang and Forssberg (1990) suggest that in the presence of excess EDTA, after the ‘hydroxides’ have been removed (which may leave a sulfur-rich surface), the EDTA continues to leach the bulk sulfide (galena, pyrite, arsenopyrite). However, it was further suggested that the dissolution of sulfide with a sulfurrich surface would be slow. Pang and Chander (1992) support this view, for pyrite at least. Thus, assuming that the dissolution of sulfide minerals with a sulfur-rich surface by EDTA is \n\n**298** \n\nFLOTATION PLANT OPTIMISATION  |  SPECTRUM SERIES 25 \n\n**CHAPTER 9  |  SURFACE CHEMICAL CHARACTERISATION FOR FLOTATION PLANT OPTIMISATION** \n\nslow, it is reasonable to assume that the measured concentrations of EDTA extractable ions relate directly to the oxidation of the constituent minerals present in the pulp provided the leach time is not excessive. \n\nGreet and Smart (2002) describe experimental work conducted to determine the solubility of galena and its oxidation products in EDTA. The results can be summarised as: \n\n- The experiments conducted demonstrated that EDTA readily solubilises lead hydroxide, lead carbonate, lead sulfate and lead hydroxy-carbonate, all typical galena oxidation products. Further, a 0.1 molar EDTA solution will solubilise galena oxidation products rapidly at low concentrations, ie within five minutes. Purging the pulp with argon during the extraction process significantly reduces the possibility of continuing oxidation during leaching. \n\n- EDTA did not extract lead from galena. Continuing lead extraction with time is due to continuous oxidation of galena. \n\n- A modified EDTA extraction technique, based on these observations was developed. The new test employs argon as the purging gas, and a leach time of five minutes. Experiments were conducted comparing the new method against other commonly used techniques. The results of these tests suggest that the new method produces significantly lower levels of EDTA extractable lead than the other techniques. These differences were attributed to variations in the oxygen content of the pulp during leaching. \n\nThe results of EDTA extractions performed on the lead rougher concentrate and tailing process streams are contained in Table A3. \n\nThe concentrations of EDTA extractable lead were similar for both process streams; however, the significance of this data becomes apparent only when the metal content of the process stream is considered (Kant, Rao and Finch, 1994; Rumball and Richmond, 1996). In this example, the lead rougher concentrate assayed 52.5 per cent lead, while the lead rougher tailing contained 2.9 per cent lead (Table A2). When these grade differences are taken into \n\n###### **TABLE A3** \n\nCation and anion analysis of ethylene diam"}, {"page": 296, "text": "inetetraacetic acid (EDTA) solutions used in diagnostic leach tests performed on the lead rougher concentrate and tailing process streams. \n\n|**Extracted species**<br>**Cations**|**Pb rougher concentrate**|**Pb rougher tailing**|\n|---|---|---|\n|Pb<sup>2+</sup>|2918 ppm|2445 ppm|\n|Zn<sup>2+</sup>|106 ppm|184 ppm|\n|Fe<sup>2+</sup>/Fe<sup>3+</sup>|867 ppm|1394 ppm|\n|Mg<sup>2+</sup>|42 ppm|116 ppm|\n|Ca<sup>2+</sup>|1293 ppm|10 853 ppm|\n|**Anions**|||\n|OH<sup>-</sup>|<0.1 ppm|<0.1 ppm|\n|CO3<br>2-|<0.1 ppm|<0.1 ppm|\n|HCO3<br>-|<0.1 ppm|<0.1 ppm|\n|CN<sup>-</sup>|26.5 ppm|43.3 ppm|\n|SO4<br>2-|494 ppm|660 ppm|\n|SxOy<br>2-|24.4 ppm|66 ppm|\n\n\n\n**299** \n\nFLOTATION PLANT OPTIMISATION  |  SPECTRUM SERIES 25 \n\n**CHRISTOPHER J GREET** \n\n**TABLE A4** \n\nThe percentage of ethylene diaminetetraacetic acid (EDTA) extractable lead, zinc and iron for the lead rougher concentrate and tailing process streams. \n\n|**Metal ion**<br> <br>Pb|**Pb rougher concentrate (%)**<br>0.78|**Pb rougher tailing (%)**<br>15.88|\n|---|---|---|\n|Zn|0.22|0.28|\n|Fe|0.96|1.01|\n\n\n\naccount when calculating the percentage of EDTA extractable lead (or per cent oxidised lead), significant differences are observed (Table A4): \n\n% _EDTA extractable Pb_ = _Mass of Pb in EDTA solution_ # 100 _Mass of Pb in solids_ \n\nUsing the above equation, the percentage of EDTA extractable lead, zinc and iron for the lead rougher concentrate and tailing process streams were determined and are presented in Table A4. \n\nThe percentage of EDTA extractable (oxidised) lead in the tailing as a proportion of lead in the tailing stream was about 20 times greater than that observed in the concentrate (that is, 15.9 per cent versus 0.8 per cent). This suggested that approximately 16 per cent of the lead in the tailing sample was present as galena oxidation products, and it is proposed that the galena reporting to the tailing is heavily oxidised compared to the galena in the concentrate. \n\nWhile differences were observed in the concentrations of zinc and iron, between the lead rougher concentrate and tailing (Table A3), the percentages of EDTA extractable zinc and iron were determined to be similar in both process streams, with a small tendency for more extractable (oxidised) species in the tailing. \n\nAnalysis of the anion species contained within the EDTA solutions indicated that the sulfate content of the tailing was approximately 30 per cent greater than that reported for the concentrate (Table A3). Again, sulfoxy species (probably thiosulfate) were observed to be in higher concentrations in the tailing than the concentrate. Gardener and Woods (1979) showed that in alkaline solutions galena oxidation produced both sulfate and thiosulfate, whereas pyrite oxidation produced only sulfate (Hamilton and Woods, 1986). Thus, the presence of higher levels of sulfoxy species in the tailing would suggest that the galena in this stream was more extensively oxidised than the concentrate. These observations also corroborate the comments "}, {"page": 297, "text": "made in relation to the cation analysis presented above. \n\nBoth the water and EDTA analysis indicated that the galena in the tailing process stream was more heavily oxidised than the galena in the concentrate. \n\n###### **Surface analysis** \n\nA number of surface analysis techniques were used during this project to examine the surface composition of particles from various flotation streams. These are listed below. \n\n###### _Sample preparation_ \n\nIn general, the same sample preparation method was used for each of the techniques detailed below. Slurry from the process stream of interest was collected in plastic phials, which were purged with nitrogen for two minutes and then sealed. The sealed phial was \n\n**300** \n\nFLOTATION PLANT OPTIMISATION  |  SPECTRUM SERIES 25 \n\n**CHAPTER 9  |  SURFACE CHEMICAL CHARACTERISATION FOR FLOTATION PLANT OPTIMISATION** \n\nthen ‘snap frozen’ in liquid nitrogen and stored in a freezer until analysis could be arranged (Smart, 1991). \n\nSamples for examination were introduced into each instrument in much the same way. The prepared slurry sample<sup>2</sup> was carefully spread over the sample stub and placed into the forechamber of the instrument. As this chamber was evacuated, the solution phase of the slurry sample was evaporated off. Once the pressure in the fore-chamber was approximately the same as that of the main chamber the sample was introduced and the analysis performed. \n\nSeveral surface analysis techniques were used during this investigation to determine the differences in surface composition of galena found in the lead rougher concentrate and tailing process streams. X-ray photoelectron spectroscopy (XPS) was used initially. The XPS analysis provided information about the composition of the surface, and the chemical states of the various species detected. This technique examines an area containing a large number of particles, and yields the average surface composition. That is, _the XPS analysis is not particle specific_ . Therefore, the XPS analysis did not give data regarding the surface compositional differences between individual galena grains from the concentrate and tailing, so other surface analysis techniques were employed. Scanning Auger microscopy (SAM) and time-of-flight secondary ion mass spectroscopy (ToF-SIMS) were used to examine individual particles from the concentrate and tailing process streams. \n\n###### _X-ray photoelectron spectroscopy analysis_ \n\nIn these experiments, samples of lead rougher concentrate and tailing were examined in the ‘as received’ condition. That is, the samples were taken directly from the process stream, purged with nitrogen, sealed and frozen in liquid nitrogen, prior to transporting them to the University of South Australia (Smart, 1991). At the University, these samples were thawed and placed directly into the spectrometer without any pretreatment. A duplicate set of samples was deslimed (using six cycles of sedimentation, decantation and centrifuging) with nitrogen"}, {"page": 298, "text": "purged, demineralised water in order to remove any fine particles that were suspended in the pulp. This method also removed any dissolved species from the aqueous phase that may precipitate out of solution and on to the surfaces of particles during the evacuation of the fore-chamber of the XPS. The use of nitrogen-purged demineralised water as the replacement solution was considered valid (Smart _et al_ , 1993), and should minimise further oxidation. \n\nFigure A4a shows a secondary electron image of the ‘as received’ lead rougher concentrate. It is apparent that the sample contains a considerable quantity of fine (-5 micron) particles, both free and attached to the larger grains. After desliming (Figure A4b), the surfaces of the larger grains were observed to be reasonably free of fines. The fines remaining on the surfaces of the larger particles were considered to be strongly bound to these particles, and therefore were a legitimate component of the surface texture. A similar result was obtained for the lead rougher tailing sample. \n\nThe atomic concentration data for the lead rougher concentrate and tailing samples examined appear in Table A5. \n\n2. In some instances, the pulp samples were pre-treated by successive sedimentation/decantation steps, with the solution being replaced with nitrogen-purged demineralised water. This process was used to remove fine (or slimes) particles, which, as the solution was evaporated off under vacuum, may deposit on to the surfaces of the minerals of interest and inadvertently interfere with the surface analysis. This process also removed soluble species (ie sulfates) from solution that may precipitate out of solution as the solution was evaporated off under vacuum. \n\n**301** \n\nFLOTATION PLANT OPTIMISATION  |  SPECTRUM SERIES 25 \n\n**CHRISTOPHER J GREET** \n\n\n\n\n\n**FIG A4** – Secondary electron images of lead rougher concentrate: (A) ‘as received’; and (B) deslimed (using six cycles of sedimentation/decantation/centrifuged). \n\n###### **TABLE A5** \n\nAtomic concentration data for elements detected on the surfaces of particles from the lead rougher concentrate and tailing in the ‘as received’ and deslimed condition, using X-ray photoelectron spectroscopy (XPS). \n\n|**Element**<br>C|**L**<br>**‘As rec**<br>**Original**<br>28.62|**ead roughe**<br>**eived’**<br>**Etched**<sup>**a**</sup><br>9.56|**r concentrat**<br>**Desli**<br>**Original**<br>33.89|**e**<br>**med**<br>**Etched**<br>10.04|**'As rec**<br>**Original**<br>19.78|**Lead roug **<br>**eived'**<br>**Etched**<br>3.65|**her tailing**<br>**Desl**<br>**Original**<br>16.09|**imed**<br>**Etched**<br>4.12|\n|---|---|---|---|---|---|---|---|---|\n|O|45.71|52.44|37.89|36.24|55.98|62.38|57.48|63.19|\n|S|10.16|12.42|9.16|15.72|7.01|8.14|4.26|5.43|\n|Pb|3.29|5.05|5.73|10.29|0.92|0.83|1.56|1.38|\n|Zn|0.88|1.95|2.00|6.98|1.16|2.57|1.87|3.25|\n|Cu|0.27|5.33|0.07|0.00|0.00|0.00|0.00|0.00|\n|Fe|2.54|0.00|3.67|10.91|1.00|4.97|4.03|6.72|\n|Al|1.69|2.65|2.81|1.99|3.32|4.30|2.99|3.99|\n|Si|2.49"}, {"page": 299, "text": "|4.83|3.97|6.48|6.54|8.18|9.84|9.68|\n|Ca|4.35|5.77|0.81|1.35|4.29|4.98|1.88|2.24|\n\n\n\na.  In most instances once data had been acquired from the original surface an etch was applied, using a 3 kV accelerated argon ion beam. Data was then collected from the ‘fresh’ surface. At the time these experiments were conducted, it was assumed that etching removed approximately 2.5 nm from the surface (Skinner, personal communication, 1994). The argon ion etch was applied in order to investigate the subsurface of the minerals. \n\nComparing the data for the concentrate with the tailing showed that the surface carbon concentration was significantly greater for the concentrate sample (Table A5). Presumably, this was because of the presence of xanthate on the surfaces of the galena particles in this stream. \n\n**302** \n\nFLOTATION PLANT OPTIMISATION  |  SPECTRUM SERIES 25 \n\n**CHAPTER 9  |  SURFACE CHEMICAL CHARACTERISATION FOR FLOTATION PLANT OPTIMISATION** \n\nThe surface oxygen concentration was considerably lower for the concentrate compared with the tailing (Table A5). This suggested that the tailing contained a higher proportion of oxidised species. However, if the aluminium and silicon detected on the surface are assumed to be in the expected forms of alumina (Al2O3) and silica (SiO2), respectively, their contributions to the surface oxygen concentration can be determined and subtracted from the original oxygen content. Further, part of the calcium present may be as calcium sulfate. From the sulfur spectra (Figure A5), it is known that the desliming treatment removed the sulfate from the mineral surfaces; therefore, it can be surmised that the calcium remaining after desliming was not present as calcium sulfate. Thus, by subtracting the calcium content of the deslimed sample from that of the ‘as received’ sample, the concentration of the calcium associated with sulfate can be estimated, and the associated oxygen content determined. If this value is added to the oxygen concentrations calculated for the aluminium and silicon surface concentrations, the surface oxygen concentration attributable to the non-sulfide gangue component can be established. Subtracting this component from the original surface oxygen content will yield the oxygen associated with the sulfide component of the surface. Table A6 summarises these calculations. \n\n\n\n<!-- Start of picture text -->\n(1)<br>(1) Pb rougher concentrate - \"as received\"<br>(2) Pb rougher concentrate - deslimed<br>(2)<br>(3) Pb rougher tailing - \"as received\"<br>(4) Pb rougher tailing - deslimed<br>(3)<br>FeSO4 M1-xS<br>(4) PbSO4 PbX2<br>ZnS<br>FeS2 PbS<br>176.0 174.0 172.0 170.0 168.0 166.0 164.0 162.0 160.0 158.0<br>Binding energy, eV<br>Arbitrary units<br><!-- End of picture text -->\n\n**FIG A5** – Sulfur 2p spectra for lead rougher concentrate and tailing process streams. \n\n###### **TABLE A6** \n\nSummary of calculations to determine the oxygen concentration associated with the sulfide mineral component of the surface fo"}, {"page": 300, "text": "r the lead rougher concentrate and tailing process streams. \n\n|Original O concentration|**Lead rougher con**<br>**Atomic concentrati**|**centrate**<br>**on of O (%)**<br>45.71|**Lead rougher t**<br>**Atomic concentrati**|**ailing**<br>**on of O (%)**<br>55.98|\n|---|---|---|---|---|\n|O associated with Al (as Al2O3)|1.69 Ч 3/2 =|2.54|3.32 Ч 3/2 =|4.98|\n|O associated with Si (as SiO2)|2.49 Ч 2/1 =|4.98|6.54 Ч 2/1 =|13.08|\n|O associated with Ca (as CaSO4)|(4.35 - 0.81) Ч 4/1 =|14.16|(4.29 - 1.88) Ч 4/1 =|9.64|\n|Total non-sulfdegangue O||21.68||27.70|\n|Sulfde minerals O||24.03||28.28|\n\n\n\n**303** \n\nFLOTATION PLANT OPTIMISATION  |  SPECTRUM SERIES 25 \n\n**CHRISTOPHER J GREET** \n\nThis analysis suggested that the non-sulfide gangue surface oxygen component for the concentrate sample was dominated by the high calcium sulfate contribution. In the tailing sample, the alumina and silica were the major components of the non-sulfide gangue oxygen concentration, and this can be directly attributed to the higher levels of alumina and silica gangue minerals in this process stream. The oxygen concentration associated with the surfaces of sulfide minerals was greater in the tailing (28.28 per cent), than that calculated for the concentrate (24.03 per cent). This suggested that there was more oxygen associated with the sulfide minerals in the tailing, which implied that the tailing sulfides were more oxidised than those appearing in the concentrate. It is recognised that this interpretation relies on uncertain assumptions based on the Si and Al speciation, and can only indicate relative differences. \n\nThe sulfur concentration was significantly greater for the concentrate sample compared with the tailing (Table A5), suggesting greater exposure of sulfide mineral surfaces (in particular, galena) in the concentrate. This indicated that the tailing sample was more oxidised (that is, less sulfur present). This assertion is further supported by an examination of the sulfur surface to bulk ratio (the bulk solids assays are provided in Table A2), which show that the concentrate ratio was 0.39, almost double that of the tailing (0.20). \n\nThe surface concentrations of lead, zinc and iron were generally higher for the concentrate sample compared with the tailing (Table A5). \n\nArgon ion etching generally increased the surface content of sulfur, lead, zinc and iron in both cases. However, the percentage increase in the surface concentration of these elements was usually greater for the concentrate sample, indicating that the oxidation layers were comparatively thin on particles contained in the concentrate compared to those in the tailing. \n\nThe XPS spectra for sulfur and lead appear in Figures A6 and A7, respectively. These figures contain the spectra for both the ‘as received’ and deslimed samples of lead rougher concentrate and tailing. The spectra have been charge corrected to allow better comparison. The lead rougher concentrates in the original spectra were charge shifted by"}, {"page": 301, "text": " 0.8 eV for the ‘as received’ sample, and 0.6 eV for the deslimed sample. The lead rougher tailing samples were charge shifted by a greater amount, that is 2.2 eV for the ‘as received’ sample, and 3.7 eV for the deslimed sample. Charge shifting indicates that the surfaces being examined have some insulating characteristics. In this case, the tailing sample was charge shifted considerably more than the concentrate, which suggested that the particles in the tailing were more insulating than those in the concentrate. The insulating characteristics observed in the tailing sample can be attributed to both the higher proportion of insulating, non-sulfide gangue present, and the propensity for the sulfide minerals to be more oxidised. \n\nAs the system under investigation is a mixture of many minerals, the assignment of specific binding energies corresponding to known species is difficult. For example, the uncharged S (2p3/2) signal for galena occurs at 160.4 eV (Buckley and Woods, 1984), 161.6 eV for sphalerite (Buckley, Wouterlood and Woods, 1989), and at 161.1 eV for pyrite (Buckley and Woods, 1987). Therefore, the surface sulfide peak develops into a relatively broad emission region accounting for the various sulfide species present (for example, galena, sphalerite, pyrite, chalcopyrite, arsenopyrite etc). \n\nIt is immediately apparent from Figure A6 that there were differences in the spectra between the ‘as received’ and deslimed samples. The ‘as received’ samples (for both the concentrate \n\n**304** \n\nFLOTATION PLANT OPTIMISATION  |  SPECTRUM SERIES 25 \n\n**CHAPTER 9  |  SURFACE CHEMICAL CHARACTERISATION FOR FLOTATION PLANT OPTIMISATION** \n\n\n\n<!-- Start of picture text -->\n(1) (1) Pb rougher concentrate - \"as received\",<br>original surface<br>(2) Pb rougher concentrate - \"as received\",<br>etched surface<br>(3) Pb rougher tailing - \"as
