Repository: NDDev-Technocracy-OpenNetwork/hack-2026-nornickel-knot

> **DEPRECATED.** This repository is archived and no longer maintained.
> It is kept read-only for reference; its GDS anchor records
> `lifecycle: archived` under `portfolio:archived-projects`.

# Nornickel Scientific Knot

Живая карта знаний R&D для горно-металлургической отрасли: система превращает архив отчётов, статей, презентаций и экспериментальных материалов в типизированный граф знаний, а затем отвечает на вопросы естественным языком с источниками и страницами первоисточников.

Проект подготовлен командой **Harmonic Labs** для **Норникель AI Hack 2026**, трек **«Научный клубок»**.

File: data/parsed/Материалы конференций/Handbook of Flotation Reagents_ Chemistry, Theory and Practice.json (part 23 of 26)
complexity of the ore, as well as the copper–lead separation being used. The flowsheet that treats complex copper–lead–zinc ore is shown in Figure 15.5. This is a typical flowsheet used at New Brunswick Mining and Smelting and it is also used in some Russian operations. The flowsheet that uses lead depression and copper flotation in copper–lead separation is shown in Figure 15.6. There are several variations of this flowsheet, mainly in the copper–lead separation circuit combination. These variations are dictated by the separation method used. Conditioning capacities, number of cleaning stages or re-flotation of lead when required are the major variations in this flowsheet. \n\nA final lead concentrate is not always obtained after copper–lead separation, and the upgrading of lead from the copper–lead separation tailing is required. \n\n\n\n**Figure 15.5** Flowsheet used in the treatment of complex massive sulfide Cu–Pb–Zn ores. \n\n15.4 Reagent Practice Using a Buk Copper–Lead Flotation Method \n\n381 \n\n\n\n**Figure 15.6** Flowsheet used in the treatment of copper–lead–zinc ores where a lead depressant is used in the copper–lead separation. \n\nThe flowsheet used in the case where copper depression is used in the copper–lead separation is shown in Figure 15.7. \n\nThese flowsheets are generalized and there are slight variations in the flowsheet configuration from one plant to the other. \n\n##### **15.4.2 General overview of the reagents used in the copper–lead bulk and zinc flotation** \n\nThe reagent schemes used in copper–lead bulk flotation differ from those used either in the copper circuit during treatment of copper–zinc ores, or the lead circuit during the treatment of lead–zinc ores, specifically in the selection and use of collectors. Depressant combinations may be similar in a number of cases, but with lower additions of cyanide where cyanide is used. The modifiers used in the operating plants also vary widely. A soda ash–SO2 combination is used in some circuits, and where the ore is partially oxidized, a \n\n**15. Flotation of Copper–Lead–Zinc Ores** \n\n**382** \n\n\n\n**Figure 15.7** Flowsheet used in the treatment of copper–lead–zinc ores where copper depression is used in the copper–lead separation. \n\nlime–SO2 system is used. Lime without the addition of SO2 is practiced when bulk Cu–Pb flotation is conducted in the alkaline circuit. The type of modifier used also depends on the type of depressant selected. Lime is usually added "}, {"page": 289, "text": "when Na2SO3 or Na2S is used as the principal depressant during copper–lead bulk flotation. Soda ash is used together with NaCN and ZnSO4, where bulk flotation pH does not exceed 9.0. From a survey conducted on about forty operating plants that treat copper–lead–zinc ores, the following trends have been established: \n\n- In the treatment of finely disseminated ores, soda ash–SO2 or lime–SO2 with or without cyanide is used. The ZnSO4 may also be used as a part of the depressant system. \n\n- During the treatment of copper–lead–zinc ores that contain precious metals, neither lime nor ZnSO4 is used, since these two reagents have a negative effect on preciousmetal recovery. Soda ash and small quantities of cyanide are used. \n\n- In the case of partially altered ores, where copper is tarnished, lime/SO2–ZnSO4/NaCN complex is used. The flotation pH is slightly acidic (i.e. 6.8). \n\n- Depressant combinations in the treatment of copper–lead–zinc ores that contain pyrrhotite are quite unique in several plants. For example, in the San Martin concentrator (Mexico) depressants used in the copper–lead bulk flotation included NaCN, ammonium sulfate and zinc sulfate at natural pH. It is not known what role ammonium sulfate plays in this circuit, but it is observed that in the presence of ammonium sulfate copper flotation improves significantly. \n\n15.4 Reagent Practice Using a Buk Copper–Lead Flotation Method \n\n383 \n\nThe principal collector used in the copper–lead flotation is xanthate with secondary collectors such as dithiophosphates, thionocarbamates and mercaptans. The choice of collector also depends on the type of copper–lead separation method used. Usually, collectors with frothing properties should be avoided since desorption of these collectors from the mineral surfaces during copper–lead separation is quite difficult. In the past, popular collectors were phenol dithiophosphate and ammonia-based dithiophosphates (R25, R15 or R242). Butyl dithiophosphates are used with xanthates as secondary collectors. \n\nZinc flotation is conducted using the conventional lime–CuSO4 method with varieties of collectors, including xanthates, thionocarbamates and dithiophosphates. Combinations of xanthate and dithiophosphates are used in some cases. \n\n##### **15.4.3 Copper–lead separation methods** \n\nIn general, there are two basic copper–lead separation methods commonly used during the treatment of copper–lead–zinc ores. These are described in the following sections. \n\n##### _Copper–lead separation method involving copper depression and lead flotation_ \n\nThis method is known as the cyanide method. It is used when the amount of chalcopyrite in the Cu–Pb bulk concentrate is much greater than the amount of galena (i.e. ratio over 2:1). Other pre-requisites of the successful use of the cyanide method include: \n\n- (a) The concentrate must not contain secondary copper minerals. \n\n- (b) The bulk concentrate must be sufficiently clean, so that after copper–lead separation, a marketable-"}, {"page": 290, "text": "grade copper concentrate is obtained. This is because the re-treatment of the copper concentrate for further upgrading after cyanide depression may not be either possible or economical. The disadvantage of this method is two-fold: \n\n   - The cyanide consumption is relatively high and amounts up to 300 g/t of ore in some cases. \n\n   - If native gold is present in the concentrate, cyanide dissolves free gold and substantial losses of gold may occur. \n\nTo avoid gold losses during Cu–Pb separation using the cyanide method, a complexed cyanide is used. The cyanide can be complexed by ZnSO4 in the presence of alkali. The usual ratio of this complex is ZnSO4:NaCN:Alkali - 2:1:2. The second method involves a complex of ZnO and NaCN in the ratio 1:3. The separation of copper and lead using the cyanide method can be substantially improved by the desorption of collector from the chalcopyrite surfaces, before adding cyanide. This can be accomplished by the use of activated carbon plus small dosages of cyanide [12]. The bulk concentrate is first pre-conditioned with activated carbon and small amounts of cyanide (20% of total cyanide addition) followed by additions of full amounts of cyanide and lead flotation. This method is illustrated in Figure 15.8. \n\nThere are several reagent combinations using cyanide separation method that have been practiced in operating plants. Table 15.5 shows various reagent combinations using the cyanide separation method. \n\n**15. Flotation of Copper–Lead–Zinc Ores** \n\n**384** \n\n\n\n**Figure 15.8** Cu–Pb separation flowsheet using activated carbon–cyanide collector desorption method. \n\n###### **Table 15.5** \n\n|**T**<br>Reagent combinations usi<br>Copper–lead bulk concentration composition|**able 15.5**<br>ng the cyanide separation<br> Combination|method<br>Dosage (g/t) concentration|\n|---|---|---|\n|Chalcopyrite, galena, low sphalerite<br>coarse-grained|NaCN or KCN|500–3000|\n|Chalcopyrite, galena with fine-grained<br>minerals,-100-m|NaCN or KCN<br>Na2SiO3|500–6000<br>700–1800|\n|Chalcopyrite, galena contaminated with<br>sphalerite|NaCN or KCN<br>Na2S|600–7000<br>300–500|\n|Chalcopyrite, galena with<br>gold and silver present|NaCN/ZnSO4/NaOH<br>(1:2:2 ratio)<br>Na2SO3|900–8000<br>400–1500|\n|Chalcopyrite, galena with traces of<br>secondary copper-silver sulfosalts|NaCN/ZnO (3:1 ratio)<br>Activated carbon<br>Na2S|600–7000<br>50–200<br>100–600|\n\n\n\nThe alkaline used for the NaCN/ZnSO4 complex can also be lime and soda ash. Small quantities of Na2S or Na2SO3 more or less act as froth modifiers. This is due to the fact that in the presence of large quantities of cyanide, the froth becomes voluminous (isopy-like) and when using either Na2S or Na2SO3, the frothing properties are improved significantly. \n\n15.4 Reagent Practice Using a Buk Copper–Lead Flotation Method \n\n385 \n\n##### _Copper–lead separation method involving lead depression and copper flotation_ \n\nThis is the most widely used method in copper–lead separation and is normally employed "}, {"page": 291, "text": "when the amount of lead in the bulk concentrate is greater than copper or when the bulk concentrate is not sufficiently clean to produce a final copper and lead concentrate after separation, so that upgrading of the lead concentrate after copper–lead separation is required. Over the past several decades, numerous copper–lead separation methods have been examined [13–15] but only a few of these have found industrial application. There are three major sub-groups of copper–lead separation methods commonly used: \n\n- (a) Use of oxidizing reagents (i.e. bichromates, hypochlorites, etc.). \n\n- (b) Use of sulfoxy compounds with or without oxidants, or with starch derivatives. \n\n- (c) Use of SO2/starch with or without heating (i.e. thermal treatment). \n\nEach of these methods is specifically tailored to fit the nature and composition of the bulk concentrate involved in the separation. Table 15.6 lists some of the methods commonly employed in operating plants. \n\nDichromates are normally used in the separation of chalcopyrite and galena at a pH between 5.0 and 8.5. A lower pH is used to improve desorption of the collector from galena where dithiophosphates are used as primary collectors during bulk flotation. Dichromates can also be used together with starch or activated carbon. In some operating \n\n###### **Table 15.6** \n\n|Reagent combinatio<br>Sub–method|**Table 15.6**<br>ns employed for Cu–Pb separation usi<br>Reagents used|ng lead depression method<br>Dosage (g/t) concentration|\n|---|---|---|\n|Oxidizing reagents|K2Cr2O7or Na2Cr2O7<br>H2O2<br>KMnO4, H2O2|250–2000<br>500–3000<br>300–800, 300–500|\n||CaCl(OCl), Na2Cr2O7|200–500, 1000–2000|\n||Activated carbon, RB<sup>_a_</sup>, CMC|100–200, 500–1000, 20–60|\n|Sulfoxy compounds|Na2SO3, FeSO4·7H2O<br>Na2S2O3, ferrosalts|700–2000, 1200–1500<br>700–200, 1000–2000|\n||Na2S2O3, (NH4)2S2O8|600–1500, 300–600|\n|SO2organic polymers|SO2, starch|pH 3.5–5.5, 200–300|\n||SO2, starch RB|pH 4.5, 200–300, 200|\n||SO2, tannin|pH 3.5, 300–600|\n||SO2, starch, heat 45–85 °C|pH 3.5–4.5, 100–300|\n||SO2, dextrin, heat 45–85 °C|pH 3.5–5.0, 100–400|\n|Phosphate compounds<br>_a_Na2Cr2O7:Na2SiO3-1:1.|H3PO4, H2O2<br>NaH2PO4, H2O2<br>Ca(H2PO4)2, CaCl(OCl)|700–1500, 300–700<br>700–1500, 300–600<br>700–1500, 200–800|\n\n\n\n**15. Flotation of Copper–Lead–Zinc Ores** \n\n**386** \n\nplants (Bela Union, Peru) dichromate with Na2S2O5 is used. This method is effective when secondary collectors are present in the ore. The separation pH is maintained at 6.5–7.5. The disadvantage of using dichromate is that when large quantities of Na2Cr2O7 are used, depression of copper may occur, resulting in poor separation efficiency. To avoid depression of copper when using dichromate, reagent RB is a solution. The dichromate silicate complex is much more effective than dichromate alone, since it does not effect floatability of copper. This reagent is also used as a secondary depressant when using a starch–SO2 separation method. When the upgrading of lead after copper–lead "}, {"page": 292, "text": "separation, the use of dichromate at low pH should be avoided since re-flotation of lead after dichromate depression is quite difficult. \n\nSulfoxy compounds, together with sulfosalts have been used in some Russian plants for the separation of low-grade Cu–Pb concentrate, where lead upgrading or de-zincing of the lead concentrate is required (Lenningradskaja). It is not known, however, whether this method is applicable to high-grade Cu–Pb bulk concentrate. \n\nThe SO2–starch method is quite effective in copper–lead separation from low-grade Cu–Pb bulk concentrates where subsequent upgrading of the lead concentrate is required. This method is used in the treatment of disseminated massive sulfide copper–lead–zinc ores (New Brunswick, Canada; San Nicolas, Mexico). Pulp pre-heating using this method is also common. The procedure involves preconditioning the pulp with starch or dextrin at elevated temperature (65–85 °C), cooling the pulp in the presence of SO2 to a pH of 5.0–5.5, followed by copper flotation. Kuroko (Japan) ore types use pulp pre-heating with SO2–starch before copper flotation. \n\nThe use of phosphate compounds is rare but they can be effective lead depressants when secondary copper minerals are present in the ore. Sodium hypochlorite is also used for the de-leading of a copper concentrate after Cu–Pb separation using other separation methods. \n\nIn the separation of copper–lead bulk concentrate, the conditioning time and other pretreatment methods are quite important. \n\nWhen using dichromate in the Cu–Pb separation, the conditioning time is highly important and ranges from 10 min to about 4 h. For example, the Kasapalka plant (Peru) uses a dichromate method where the conditioning time with Na2Cr2O7 is about 4 h. In some cases, treatment of the bulk concentrate with desorbing reagents (activated carbon or Na2S) and thickening is practiced. \n\n##### _Other copper–lead separation method_ \n\nIn copper–lead separation practice, there are several other separation methods used, which are not common. These methods are used in cases where neither a cyanide method nor a lead depression method is effective. Such methods involve (a) cyanide–dichromate method and (b) SO2–lime separation method. The combination of cyanide and dichromate method was developed at the Altigicvetment Institute (Russia) and was used in some operating plants [16]. The flowsheet used is shown in Figure 15.9. \n\nThe metallurgical results obtained using a two-stage process are shown in Table 15.7. This method is suitable when galena in the Cu–Pb bulk concentrate is relatively fine (i.e. _K_ 80 -30 -m). \n\nMost of the zinc was retained in the lead concentrate. An unusual copper–lead separation method, involving lead depression and copper flotation, was practiced at the San \n\n15.4 \n\nReagent Practice Using a Buk Copper–Lead Flotation Method \n\n387 \n\n\n\n**Figure 15.9** Flowsheet and reagent scheme using a combination of cyanide and dichromate methods. \n\n**Table 15.7** \n\nCopper–lead separa"}, {"page": 293, "text": "tion results obtained using two-stage separation method \n\n|Product|Assays %|||% Distrib|ution||\n|---|---|---|---|---|---|---|\n||Cu|Pb|Zn|Cu|Pb|Zn|\n|Bulk concentrate|6.6|46.3|9.2|100|100|100|\n|Lead concentrate|2.2|56.6|8.9|27.3|95.5|75.9|\n|Copper concentrate|21.8|9.6|10.0|72.7|4.5|24.1|\n\n\n\nFrancisco (Mexico) plant. The separation flowsheet with the point of reagent additions is shown in Figure 15.10. \n\nThe metallurgical results obtained in the concentrator are shown in Table 15.8. At the present time, the ore has changed and a cyanide copper–lead separation method is used. \n\nDuring the development of a treatment process for the beneficiation of copper–lead–zinc ores, emphasis was usually placed on the development of an effective copper–lead separation method. This requires a very detailed evaluation of the number of separation methods suitable for a particular ore. Often, variables other than the reagent scheme are very important. These include pH, conditioning time, concentrate pre-treatment method, etc. Each of these parameters is an important part of the copper–lead separation method. \n\n**15. Flotation of Copper–Lead–Zinc Ores** \n\n**388** \n\n\n\n**Figure 15.10** San Francisco (Mexico) copper–lead separation method. \n\n**Table 15.8** \n\nMetallurgical results obtained in San Francisco concentrator (1965–1975) \n\n|Product|Assays|% (g/|t)|||% Distr|ibution||||\n|---|---|---|---|---|---|---|---|---|---|---|\n||Cu|Pb|Zn|Au|Ag|Cu|Pb|Zn|Au|Ag|\n|Feed|0.80|6.65|9.43|0.91|176.1|100|100|100|100|100|\n|Lead concentrate|1.92|61.0|9.87|4.3|1236.0|8.3|92.1|4.0|36.6|70.2|\n|Copper concentrate|25.2|6.85|6.3|2.9|1069.3|72.2|1.3|0.8|10.5|15.1|\n|Zinc concentrate|0.90|2.0|55.1|0.8|180.1|7.8|2.2|85.5|3.3|6.8|\n\n\n\n##### **15.5 BULK COPPER–LEAD–ZINC FLOTATION METHOD AND SEPARATION OF COPPER, LEAD AND ZINC FROM BULK CONCENTRATE** \n\nThis method is used when copper is represented by secondary copper minerals, namely, tennantite, chalcocite, bornite and covellite. In this case, the sphalerite is pre-activated and cannot be selectively depressed during copper–lead bulk flotation. The high-clay ores also employ the bulk flotation method because in the presence of clay, the depressants are not effective. \n\n15.6 Upgrading of Lead Concentrate from the Copper–Lead Separation Tailing \n\n389 \n\nA typical example of copper–lead–zinc flotation in industrial practice is the Tsumeb concentrator (South Africa). Over the years, Tsumeb has done extensive work on the separation of copper–lead–zinc separation of the bulk sulfide concentrate [17]. \n\nAn interesting feature of the Tsumeb metallurgical practice was the development of a method for the separation of copper and lead from zinc using a two-stage separation technique. The reagent scheme and flowsheet are illustrated in Figure 15.11. \n\nUsing this method, tennantite is selectively floated from the bulk concentrate followed by zinc flotation and lead depression using dichromate and Cytec’s depressant R610. The R610 depressant is a complexed ammoniu"}, {"page": 294, "text": "m cyanide with zinc sulfate. Another method of copper–lead–zinc separation from the bulk sulfide concentrate involves the copper–lead–zinc scarn ore with high clay content [18]. In this particular ore, zinc was preactivated and the use of depressants was not effective because of clay interference. The bulk copper–lead–zinc concentrate was floated using a collector only with some sodium silicate as dispersant. The separation is accomplished using the cyanide method for copper–zinc depression in the lead flotation circuit, and ZnSO4 with H2SO4 for copper flotation from zinc concentrate. The flowsheet and reagent scheme is illustrated in Figure 15.12. The metallurgical results obtained are shown in Table 15.9. \n\nThese metallurgical results were obtained in a continuous laboratory locked cycle test. The bulk flotation method may be an effective method for treatment of low-grade refractory copper–lead–zinc ores. \n\n##### **15.6 UPGRADING OF LEAD CONCENTRATE FROM THE COPPER–LEAD SEPARATION TAILING** \n\nDuring the flotation of massive sulfide copper–lead–zinc ores, a low-grade copper–lead bulk concentrate is produced where, after copper–lead separation, a final lead concentrate \n\n\n\n**Figure 15.11** Flowsheet and reagent scheme used for separation of copper–lead–zinc concentrate at Tsumeb concentrator. \n\n**15. Flotation of Copper–Lead–Zinc Ores** \n\n**390** \n\n\n\n**Figure 15.12** Flowsheet and reagent scheme developed for treatment of Minas Conga (Peru) scarn ore. \n\ncannot be produced. The bulk concentrate is usually contaminated with pyrite and zinc. Therefore, upgrading of the lead concentrate after copper–lead flotation is usually required. The upgrading of the lead concentrate is accomplished by one of the following two methods: \n\n- Direct flotation of impurities from the Cu–Pb separation tailing, a practice adopted by Brunswick Mining and Smelting operation. \n\n- Lead flotation from the Cu–Pb separation tailing, a process developed for the treatment of Vermillion (Canada), Woodlawn Mine (Australia) and Crandon (USA) ores. \n\n##### **15.6.1 Direct flotation of impurities from the copper–lead separation tailing** \n\nThis method is similar to the method developed for de-zincing of the lead concentrate, discussed in Chapter 14 with slightly different reagent combinations. A typical example is the \n\n15.7 Reagent Practice in Operating Plants using a Copper–Lead Bulk Flotation Method \n\n391 \n\n**Table 15.9** \n\nMetallurgical results obtained on Perol (Peru) scarn copper–lead–zinc ore \n\n||Produ|ctAssays|% (g/t|)||% Dist|ribution||||\n|---|---|---|---|---|---|---|---|---|---|---|\n||Cu|Pb|Zn|Au|Ag|Cu|Pb|Zn|Au|Ag|\n|Feed|0.3|0.8|4.2|0.6|85|100|100|100|100|100|\n|Copper concentrate|28.3|1.5|3.3|38.6|250|65.0|1.0|0.5|45.0|20.0|\n|Lead concentrate|1.1|68.6|2.5|10.4|2200|4.8|85.5|0.6|10.1|60.2|\n|Zinc concentrate|0.2|0.3|56.6|0.6|42|3.6|4.1|86.5|2.2|6.3|\n\n\n\nplant practice employed at the New Brunswick mining plant [19]. The lead upgrading flowsheet is shown in Figure 15.13. \n\nThe"}, {"page": 295, "text": " bulk flotation concentrate contained lead and zinc and is sold as a bulk Cu–Pb concentrate. The lead concentrate averages 42–48% at about 70% lead recovery. \n\n##### **15.6.2 Lead flotation from the copper–lead separation tailing** \n\nThis method is used when pyrite is the main contaminant of the Cu–Pb bulk concentrate. Selection of a lead upgrading method depends on the copper–lead separation method used. If a starch–SO2 separation method is used, re-flotation of the lead is achieved by adjusting the pH with soda ash and pre-conditioning with zinc cyanide complex. The lead is floated with dithiophosphate and xanthate collector. The lead flotation tailing is usually recycled to the zinc circuit since it contains an appreciable amount of zinc. \n\nIf the copper–lead separation involves dichromate, then removal of dichromate is required before the lead is floated. This method usually involves pre-conditioning the Cu–Pb separation tailing with acid, followed by thickening and re-pulping of the thickened tailing with fresh water. The lead is then floated with dithiophosphate in the presence of soda ash and cyanide in slightly acidic pH (i.e. 6.8) or alkaline pH (8.5–9.0). A schematic outline of the flowsheet and reagent scheme is shown in Figure 15.14. \n\nThe lead concentrate grade using this method is somewhat higher than that obtained using the reverse flotation method. Using this method, the lead tailing is also recycled to the subsequent zinc circuit together with Cu–Pb bulk flotation tailing. \n\n##### **15.7 REAGENT PRACTICE IN OPERATING PLANTS USING A COPPER–LEAD BULK FLOTATION METHOD** \n\nThe reagent schemes of operating plants that use copper–lead bulk flotation method vary considerably, especially in the selection of copper–lead separation technique. The reagent scheme used depends primarily on the origin of the ore and the ore mineralogy. However, there are regional variations, which means that in some regions, the reagent schemes are different although the ores are similar. For example, the majority of Russian plants use different reagent schemes than South African plants treating similar ores. Some of the operating plants have used the most unusual reagent scheme where, for some modifiers used, \n\n**15. Flotation of Copper–Lead–Zinc Ores** \n\n**392** \n\n\n\n**Figure 15.13** Flowsheet and reagent scheme employed for upgrading of lead concentrate from copper–lead separation tailing. \n\n\n\n**Figure 15.14** Lead flotation from Cu–Pb separation tailing flowsheet and reagent scheme. \n\n15.7 Reagent Practice in Operating Plants using a Copper–Lead Bulk Flotation Method \n\n393 \n\nthe real function is not fully understood. Table 15.10 shows the reagent schemes of some of the most important operating plants around the world. \n\nFor a number of these plants, the exact mineralogical composition is not reported in the literature. In a fairly large portion of these plants, the bulk copper–zinc flotation does not vary much. Most of the differences are associated with th"}, {"page": 296, "text": "e choice of the copper–lead separation method used in the various plants. The plant metallurgical results obtained in these operating plants are shown in Table 15.11. The concentrate quality varies from plant to plant but the overall metal recoveries are reasonably good. \n\nIn general, the gold and silver recoveries in these plants are somewhat lower than those achieved during the treatment of copper–zinc or lead–zinc ore. One of the reasons for this \n\n**Table 15.10** \n\n|Ore charac|**Table 15.10**<br>teristics and reagent schemes used in major operating plants using the<br>copper–lead bulk flotation method|\n|---|---|\n|Plant|Ore and reagent scheme|\n|Golden Grove,<br>Australia<br>Woodlawn Mine<sup>_a_</sup><br>Australia|_Ore:_Massive sulfide ore with partially oxidized sulfides.<br>Contains chalcopyrite, galena and sphalerite as the major economic min-<br>erals. Liberation occurs at-70-m.<br>Total sulfides content is about 70% with some floatable non-opaque gangue.<br>_Reagents_:<br>Cu–Pb bulk – CaO-700 g/t, Na2SO3-800 g/t, CMC-50 g/t, KEX/PAX<br>(1:1)-30 g/t, R3477  20 g/t, MIBC-20 g/t.<br>Cu–Pb separation – Reagent B-350 g/t, starch-50 g/t.<br>Pb upgrading – ZnSO4/NaCN-150 g/t, CaO-500 g/t, KEX-30 g/t.<br>Zn circuit – CaO-2000 g/t, CuSO4-500 g/t, PAX-20 g/t, Z200-10 g/t.<br>_Ore_: Massive sulfide, finely disseminated ore. Contains<br>talc and naturally floatable aluminosilicates. Galena, chalcopyrite and<br>sphalerite are the main valuable minerals. Liberation size is-20-m.<br>_Reagents_:<br>Talc prefloat – MIBC/Fuel oil-20 g/t.<br>Cu–Pb bulk flotation – ZnSO4/NaCN-100 g/t, Na2SO3-300 g/t, Na2CO3<br>-400 g/t, KEX-30 g/t, R400-15 g/t.<br>Cu–Pb separation – Reagent B-300 g/t, SO2(pH 6.5), KEX-10 g/t.<br>Pb upgrading – ZnSO4/NaCN-150 g/t, Na2S-200 g/t, R208-20 g/t.<br>Zinc circuit – CuSO4 -800 g/t, CaO-800 g/t (pH 9.5), SIBX-50 g/t,<br>MIBC-20 g/t.<br>Talc – MIBC-20 g/t.<br>Copper – Na2S-400 g/t, SO2-400 g/t (pH 6.0), CMC-150 g/t, R404-<br>80 g/t,<br>MIBC-10 g/t, NaHSO3-1000 g/t (cleaners).<br>Lead – CaO-800 g/t (pH 7.5), SIPX-20 g/t.<br>Reverse gangue flotation – NaHSO3-1500 g/t.<br>Zinc – CaO-1200 g/t (pH 10.0), CuSO4-500 g/t, CMC-50 g/t, SIBX<br>-80 g/t,<br>MIBC-15 g/t.<br>(_Continued_)|\n\n\n\n**15. Flotation of Copper–Lead–Zinc Ores** \n\n**394** \n\n###### **Table 15.10** ( _Continued_ ) \n\n|Plant|Ore and reagent scheme|\n|---|---|\n|Western Mine<br>Myra Lake<br>Canada|_Ore_: Is a typical hydrothermal vein deposit with altered<br>chalcopyrite and some secondary copper minerals. The ore contains<br>significant quantities of silver in the form of sulfosalts and gold. Grind<br>70%-200 mesh.<br>_Reagents_:<br>Cu–Pb bulk flotation – Na2SO3-2000 g/t, ZnSO4-800 g/t, NaCN-200<br>g/t, R208-102 g/t, PAX-8  g/t, Z200-15  g/t.<br>Cu–Pb separation – NaCN-300 g/t.<br>Cu upgrading – Chlorine followed by thickening and regrinding. CaO-900<br>g/t (pH 11.8),<br>ZnSO4-300 g/t, Na2SO3-300 g/t, R208-15 g/t, PAX-10 g/t.<br>Zinc circuit – CuSO4-600 g/t, CaO-800 g/t (pH 11.5), R"}, {"page": 297, "text": "208-20 g/t,<br>PAX-20 g/t.|\n|Brunswick<br>Mining and Smelting<br>Canada|_Ore_: Finely disseminated massive sulfide ore with<br>approximately 85% sulfides with the remaining 15%<br>consisting of quartz, calcite and aluminosilicates. Pyrite is predominant<br>with sphalerite, galena, chalcopyrite and tetrahedrite being the economic<br>minerals. Carbon and pyrrhotite are also present in the ore.<br>Grind-37-m.<br>_Reagents_:<br>Cu–Pb circuit – Na2CO3 -700 g/t, SO2 -250 g/t (aeration), ZnSO4 -<br>200 g/t,<br>SIBX-70 g/t, MIBC-15 g/t.<br>Cu–Pb separation – Guar-150 g/t, SO2-600 g/t (pH 3.5), SEX-10 g/t.<br>Pb concentre de-zincing – CaO-400 g/t, CuSO4-50 g/t, SIBX-5 g/t.<br>Z ii  CO-600 / PAX-20 / MIBC-10 /|\n||n crcut – agt,gt,gt.|\n|Sturgeon Lake<br>Canada|_Ore_: Semi-massive Cu–Pb–Zn–Ag–Au ore with relatively<br>coarse-grained pyrite. Chalcopyrite, galena, sphalerite and tetrahedrite as<br>the main economic minerals.<br>Gold is associated with chalcopyrite.<br>_Reagents_:|\n||Cu–Pb bulk – Na2SO3 -300 g/t, Na2CO3 -650 g/t, ZnSO4/NaCN-150<br>g/t, PAX-50 g/t,<br>R208-20 g/t, MIBC-10 g/t.<br>Cu–Pb separation – heat 65 °C, Guar-200 g/t, SO2(pH 4.5)<br>Pb upgrading – CaO-400 g/t, NaCN-100 g/t, R208-20 g/t<br>Zn circuit – CaO-800 g/t, CuSO4-800 g/t, SIPX-50 g/t, MIBC-10 g/t.|\n|Buchans Mine<br>Canada|_Ore_: Finely disseminated ore containing sphalerite, galena,<br>chalcopyrite with bornite and tetrahedrite and gold. The non-opaque<br>gangue was bornite, calcite and silicates.<br>_Reagents_:<br>Cu–Pb flotation – H2SO3 -180 g/t, NaCN-120 g/t, ZnSO4 -100 g/t,<br>R301-100 g/t, thiocarbinol-15 g/t<br>Cu–Pb separation – SO2-500 g/t, Na2Cr2O7-600 g/t, MIBC-5 g/t<br>De-leading of copper concentrate – NaCN-200 g/t, CaO-250 g/t (pH<br>11.2)<br>Zn circuit – CaO-1200 g/t, CuSO4-450 g/t, SIPX-20 g/t, Dow 250<br>-10 g/t.|\n\n\n\n( _Continued_ ) \n\n15.7 Reagent Practice in Operating Plants using a Copper–Lead Bulk Flotation Method \n\n395 \n\n###### **Table 15.10** ( _Continued_ ) \n\n|Plant|Ore and reagent scheme|\n|---|---|\n|San Martin<br>Mexico|_Ore_: Massive sulfide ore with high pyrrhotite content<br>(30%) and pyrite (10%). The principal valuable minerals are chalcopyrite,<br>galena, marmatite and tetrahedrite. Liberation at about_K_80-120-m.<br>_Reagents_:<br>Cu–Pb circuit – ammonium sulfate-500 g/t, NaCN-50 g/t, ZnSO4-350<br>g/t,<br>PAX-10 g/t, R208-20 g/t.<br>Cu–Pb separation – NaCN-150 g/t, Na2CO3-100 g/t.<br>Zn circuit – CuSO4-400 g/t, CaO-380 g/t (pH 9.5), HQS-700 g/t,<br>PAX-15 g/t.|\n|San Francisco<br>Mexico|<br>_Ore_: Massive sulfide with mixed pyrite, pyrrhotite. The<br>ratio of pyrite to pyrrhotite is variable. Chalcopyrite, galena and mar-<br>matitic sphalerite are the principal economic minerals. Liberation at_K_80<br>-85-m.<br>_Reagents_:<br>Cu–Pb circuit – ammonium sulfate-300 g/t, NaCN-50 g/t, ZnSO4-300<br>g/t,<br>R241-10 g/t, PAX-15 g/t, MIBC-8 g/t.<br>Cu–Pb separation – caustic starch-120 g/t.|\n||Zn circuit – CuSO4-500 g/t, CaO-400 g/t, PAX-30 g/t, MIBC-25 g/t.|\n|Mo"}, {"page": 298, "text": "rococha|_Ore_: This ore is of volcanogenic origin. It is a semi-massive|\n|Peru|sulfide ore. Chalcopyrite, galena and mixed sphalerite, marmatite are<br>major economic minerals. Tetrahedrite and freibergite are the principal<br>silver minerals.<br>_Reagents_:<br>Cu–Pb circuit – ZnSO4-300 g/t, NaCN-30 g/t, SIPX-30 g/t, R242-<br>4 g/t, AF70-26 g/t.<br>Cu–Pb separation – Na2S2O5-100 g/t, Na2Cr2O7-20 g/t (conditioning 120<br>min).|\n||Zn circuit – CaO-2400 g/t, CuSO4-340 g/t, SIPX-62 g/t, AF70-20<br>g/t.|\n|Cerro DePasco|_Ore_: Massive sulfide with partially oxidized pyrite. Some|\n|Peru|ores contain clay minerals. The ore to plant feed is quite variable.<br>_Reagents_:<br>Cu–Pb circuit – CaO-400 g/t, ZnSO4-350 g/t, NaCN-20 g/t, R241-<br>20 g/t, PAX-10 g/t, AF70-8 g/t.<br>Cu–Pb separation – high copper ore NaCN/ZnSO4 (pH 11)-150 g/t, high<br>lead ore Na2Cr2O7(pH 8.5)-450 g/t.|\n||Zn circuit – CaO-2000 g/t, CuSO4-350 g/t, PAX-40 g/t.|\n|Casapalca|<br>_Ore_: Semi-massive sulfide ore with galena, sphalerite,|\n|Peru|chalcopyrite and tetrahedrite as the major valuable minerals. This ore also<br>contains enargite, tennantite and covellite. Grind to 60%-200 mesh<br>Cu:Pb:Zn-1:5:8.<br>_Reagents_:<br>Cu–Pb circuit – ZnSO4-420 g/t, NaCN-40 g/t, AF31-16 g/t, SIPX-<br>36 g/t, AF70-15 g/t.<br>Cu–Pb separation – Na2Cr2O7-1200 g/t (pH 8).<br>Zn circuit – CaO-2000 g/t, CuSO4-400 g/t, SIPX-45 g/t, AF70-10 g/t.|\n\n\n\n( _Continued_ ) \n\n**15. Flotation of Copper–Lead–Zinc Ores** \n\n**396** \n\n###### **Table 15.10** ( _Continued_ ) \n\n|Plant|Ore and reagent scheme|\n|---|---|\n|San Cristobal<br>Mahr Tunnel|_Ore_: Semi-massive sulfide ore with about 45% sulfides. Non-opaque<br>gangue minerals are quartz, Dolomite and aluminosilicates.|\n|Peru|Chalcopyrite is the predominant copper mineral with minor chalcocite,<br>tennantite and bornite.<br>Cu:Pb:Zn-1:3:8.<br>_Rt_|\n||_eagens_:<br>Cu–Pb circuit – ZnSO4-400 g/t, NaCN-25 g/t, R241-15 g/t, PAX-<br>25 g/t.|\n||Cu–Pb separation – NaCN-600 g/t (pH 11)<br>Zn circuit – CaO-1500 g/t, CuSO4-660 g/t, PAX-48 g/t, AF70/pine<br>oil (2:1)-20 g/t.|\n|Leningradskara<br>Russia|_Ore_: Massive sulfide ore with different ore types. The<br>valuable minerals are represented by chalcopyrite, galena and sphalerite.<br>Secondary copper minerals are also present in this ore.<br>_Reagents_<sup>_b_</sup>:<br>Cu–Pb circuit – Na2S, Na2CO3, NaCN, PAX, Sodium Aeroflot.<br>Cu–Pb separation – Na2S, NaCN.<br>|\n||Zn circuit – CuSO4, CaO (pH 11.5), pine oil.|\n|Zolotushinskaia<br>Russia|<br>_Ore_: Massive sulfide ore with a highly variable composition Pyrite,<br>sphalerite, chalcopyrite and galena are the main sulfide minerals. Chlorite-<br>sericite and quartz are the main non-opaque gangues.<br>Grind-75%-200 mesh.<br>_Reagents_:|\n||Cu–Pb flotation – NaCN-90 g/t, ZnSO4-400 g/t, xanthogen formate-18<br>g/t, xanthate-20 g/t, pine oil-10 g/t.<br>Cu–Pb separation – activated carbon-50 g/t, NaCN-400 g/t, xanthate-<br>6 g/t.<br>Zn circuit – CaO-10,000 g/t, CuSO4 -400 g/t, xanthate-1"}, {"page": 299, "text": "20 g/t, Pine<br>Oil-10 /t|\n||g.<br>De-coppering of zinc ore – conditioner #2 Na2S-1000 g/t (washing)<br>Na2CO3-100 g/t,|\n||ZnSO4-900 g/t, xanthate-10 g/t, pine oil-10 g/t.|\n|Berozovskaia<br>Russia|_Ore_: Partially oxidized massive sulfide ore containing chalcopyrite,<br>galena and sphalerite. This ore contains oxidized copper and lead minerals.<br>Grind-75%-200 mesh.<br>_Reagents_:<br>Cu–Pb circuit – Na2CO3-300 g/t, Na2S-100 g/t, ZnSO4-900 g/t, PAX<br>-100 g/t, cresylic acid-10 g/t.<br>Cu–Pb separation – NaCN-1700  g/t, activated carbon-100 g/t.<br>Zn circuit – CuSO4-450 g/t, CaO-2000 g/t, Na-aeroflot-20 g/t, PAX<br>-20 g/t.|\n|Mizursk, Russia|<br>_Ore_: This plant treats two kinds of ores: (1) disseminated massive sulfide ore<br>and (2) impregnated massive sulfides. These two ore types are treated in<br>two separate sections, using similar reagent schemes.<br>_Reagents_:<br>Cu–Pb circuit – Na2SO3-600 g/t, NaCN-300 g/t, ZnSO4-200 g/t, SIBX<br>-100  g/t, pine oil-16  g/t.<br>Cu–Pb separation – pre-treat concentrate with 600  g/t Na2S, followed by<br>thickening and re-pulping.|\n\n\n\n( _Continued_ ) \n\n15.7 Reagent Practice in Operating Plants using a Copper–Lead Bulk Flotation Method \n\n397 \n\n###### **Table 15.10** ( _Continued_ ) \n\n|Plant|Ore and reagent scheme|\n|---|---|\n||Pb flotation – ZnSO4-300 g/t, NaCN-780  g/t.<br>Zn circuit – CuSO4-400 g/t, CaO-3000 g/t, SIBX-20 g/t, pine oil-<br>10 g/t.|\n|Uchinotai<br>Japan<br>Kosakamin|_Ore_: Specific massive sulfide ore found only in Northern Japan.<br>Known as a “black ore,” or Kosaka ore as the other deposits contain<br>copper, lead, zinc, gold and silver as the main valuable sulfide minerals.<br>This ore contains significant quantities of borite and gypsum, which is<br>also recoverable. The deposits are bedded and occur in acidic pyroclastics<br>of Miocene age.<br>Grind-88%-200 mesh.<br>_Reagents_:|\n||Cu–Pb circuit – ZnSO4-400 g/t, AF208-100 g/t (pH 3.8–5.5, natural).<br>Cu–Pb separation – dextrin-80 g/t, SO2-pH 3.5, Heat 75 °C.<br>Secondary Pb flotation – AF208-60 g/t, PAX-10 g/t, NaCN-300 g/t.<br>Zn circuit – CuSO4-460 g/t, CaO-7000 g/t,AF208-35 g/t, KEX-10 g/t.<br>|\n||Flotation circuit includes separate slime/sand flotation.|\n|Doyashiki, Japan|<br>_Ore_: Similar to the Uchinotai ore, but with somewhat coarser-grained mill.<br>Grind-75%-200 mesh.<br>_Reagents_:<br>Bulk Cu–Pb–Zn flotation – CaO-3000 g/t, KEX-200 g/t, MIBC-20<br>g/t.<br>Pb circuit – ZnSO4/NaCN-400 g/t.<br>Pb tailing filtered and stockpiled for about 5 days, then re-pulped with hot<br>water (60 °C).|\n||Zn flotation – with frother only.|\n||Zn tailing – is copper concentrate.|\n|Federal, USA|<br>_Ore_: Massive sulfide with medium liberation size. Chalcopyrite, galena and<br>sphalerite are the major valuable minerals. Dolomite, calcite and alumi-<br>nosilicates are non-opaque gangue minerals. Some ore types contain mar-<br>casite and pyrrhotite.<br>_Reagents_:|\n||Cu–Pb circuit – ZnSO4 -800 g/t, Na2CO3 -600 g/t (pH 9.5), Na2SO3 -<br>300 g/t,<br"}, {"page": 300, "text": ">R242-10 g/t, PAX-15 g/t, MIBC-15 g/t, R404-8 g/t.<br>Cu–Pb separation – SO2-1260 g/t (pH 4.2), Na2Cr2O7-200 g/t, starch-<br>560 g/t.<br>Zn circuit – CaO-880 g/t (pH 11.3), CuSO4-420 g/t, PAX-25 g/t,<br>AF10-10 g/t.|\n|Pandora, USA|<br>_Ore_: Semi-massive sulfide ore with relatively coarse grain. Chalcopyrite,<br>galena and sphalerite are the main copper minerals in carbonate gangue.<br>_Reagents_:<br>Cu–Pb bulk flotation – Na2SO3-350 g/t, CaO-350 g/t (pH 8.5), NaCN-<br>10 g/t,<br>R404-10 g/t, SIPX-15 g/t, AF65-10 g/t.<br>Cu–Pb separation – NaCN/ZnSO4(3:2)-220 g/t, KEX-3 g/t.<br>Zn circuit – CaO-600 g/t (pH 10.5), CuSO4-280 g/t, SIPX-15 g/t,<br>AF65-15 g/t.|\n|Viburnum #27 Ore<br>USA|<br>_Ore_: Dolomitic ore with galena, chalcopyrite and sphalerit as the major<br>valuable minerals. Marcasite is present at about 10% of the ore.|\n\n\n\n( _Continued_ ) \n\n**15. Flotation of Copper–Lead–Zinc Ores** \n\n**398** \n\n###### **Table 15.10** ( _Continued_ ) \n\n|**Table 15.10**<br>(_Cont_<br>Plant|_inued_)<br>Ore and reagent scheme|\n|---|---|\n|_Reagents_:|Cu–Pb circuit – NaCN-20 g/t, PAX-25 g/t, R208-20 g/t.<br>Cu–Pb cleaning (marcasite rejection stage) – ZnO/NaCN-50 g/t, SO2 -<br>350 g/t (pH 5.5),<br>MIBC-10 g/t.<br>Cu–Pb separation – SO2(pH 4.5), starch-250 g/t, reagent RB-200 g/t.<br>Zn circuit – CuSO4-200 g/t, PAX-10 g/t, DF250-10 g/t.|\n|Boliden, Sweden|_Ore_: Massive sulfide ore with chalcopyrite, galena and sphalerite as the valu-<br>able minerals. The ore contains about 65% sulfides.<br>_Reagents_:<br>Cu–Pb circuit – CaO-800 g/t, Na2SO3-600 g/t, NaCN-30 g/t, R3477<br>-20 g/t, KEX-15 g/t, MIBC-10 g/t.<br>Cu–Pb separation – Na2Cr2O7-400 g/t.<br>Zn circuit – CaO-2000 g/t (pH 11.6), CuSO4-400 g/t, PAX-15 g/t,<br>MIBC-15 g/t.|\n|Bihanti, Finland<br>_a_Sequential flotation up<br>_b_The levels of these rea|_Ore_: No data available.<br>_Reagents_:<br>Cu–Pb circuit – ZnSO4-600 g/t, Na2CO3-380 g/t, NaCN-20 g/t, SEX<br>-20 g/t.<br>Cu–Pb separation – Na2Cr2O7-400 g/t.<br>Zn circuit – CaO-2500 g/t (pH 10.5), CuSO4-440 g/t, SIPX-35 g/t,<br>DF250-20 g/t.<br>dated after 1985.<br>gents are highly variable.<br>|\n\n\n\n###### **Table 15.11** \n\n|Concentrator|||S|umma|ry o|**Tab**<br>f plan<br>Assa|**le 15.**<br>t meta<br>ys %|**11**<br>llurgi|cal re|sults|||% R|ecover|y<sup>_a_</sup>|\n|---|---|---|---|---|---|---|---|---|---|---|---|---|---|---|---|\n||Hea|d||Cu c|once|ntrate|Pb c|oncent|rate|Zn c|oncen|trate||||\n||Cu|Pb|Zn|Cu|Pb|Zn|Cu|Pb|Zn|Cu|Pb|Zn|Cu|Pb|Zn|\n|Golden Grove|1.0|0.7|10.9|29.2|2.1|2.3|0.18|40.9|3.4|0.24|0.16|58.6|87|74|93|\n|Woodlawn|1.5|3.8|11.2|19.0|3.3|8.5|4.6|32.7|10.5|2.5|6.1|48.0|50.5|44|70|\n|Myra Lake|1.4|1.2|7.5|28.0|3.0|9.5|3.0|42.2|15.1|0.6|0.9|52.0|78|81|82.5|\n|<br>Brunswick Min|0.3|3.5|8.8|21.0|6.0|3.5|0.4|32.0|5.4|0.2|1.9|52|54|55|75.5|\n|Sturgeon Lake|2.2|3.4|10.5|22.5|4.1|10.5|1.0|50.0|10.2|1.0|1.5|52.0|65.5|62|78.3|\n|<br>Buchans|1.0|7.2|12.4|27.5|5.9|6.2|2.2|60.8|12.1|0.6|2.3|59.4|64|90|83|\n|San Martin|1.3|2.4|5.5|22.5|4.2|5.5|1.0|50.0|6.5|0.2|0.8|47.2|70|"}, {"page": 301, "text": "68.5|65.5|\n|San Francisco|0.6|1.2|8.3|23.3|3.5|4.5|0.3|49.5|5.5|0.1|0.6|48.0|60|66.5|75.5|\n|Morococha|0.3|2.5|5.6|20.0|7.5|8.1|6.0|60.0|4.5|0.2|2.1|55.5|80|65|85|\n|Cerro DePasco|0.4|2.2|6.1|22.2|4.5|7.6|2.0|60.1|5.8|0.3|1.6|52.2|70|68.4|80.2|\n|Casapalca|0.4|2.8|5.6|26.0|8.2|5.0|1.1|55.0|4.8|0.3|0.8|53.5|65|69.4|81.2|\n|Mahr Tunnel|0.6|2.1|7.4|21.2|7.5|3.8|1.0|58.0|4.4|0.2|1.9|55.5|75.5|70|82|\n|Leningradskaia|1.2|3.1|6.5|28.7|5.0|3.8|1.5|52.4|11.4|0.7|1.3|56.9|62.4|84.5|81.2|\n|Zolotushinskaia|1.4|2.8|8.8|19.4|2.3|9.5|3.9|48.4|11.7|1.8|1.2|55.0|80.3 <br>(|83.2 <br>_Conti_|79.3<br>_nued_)|\n\n\n\nReferences \n\n399 \n\n**Table 15.11** ( _Continued_ ) \n\n|**Table 15.11**<br><br>Concentrator|(_Conti_|_nued_|)|||Assa|ys %||||||% R|ecover|y<sup>
