Repository: NDDev-Technocracy-OpenNetwork/hack-2026-nornickel-knot

> **DEPRECATED.** This repository is archived and no longer maintained.
> It is kept read-only for reference; its GDS anchor records
> `lifecycle: archived` under `portfolio:archived-projects`.

# Nornickel Scientific Knot

Живая карта знаний R&D для горно-металлургической отрасли: система превращает архив отчётов, статей, презентаций и экспериментальных материалов в типизированный граф знаний, а затем отвечает на вопросы естественным языком с источниками и страницами первоисточников.

Проект подготовлен командой **Harmonic Labs** для **Норникель AI Hack 2026**, трек **«Научный клубок»**.

File: data/parsed/Материалы конференций/corrosion-atlas.json (part 23 of 26)
sodium hypochlorite; NaCl: 2500 ppm;<br>conductivity 450 mS/m; pH 7.9; hardness: 13 mEq/l (650 ppm CaCO3); velocity of cooling<br>water in tubes 2.0 m/s.|\n|CAUSE|The present velocity is too high for this grade of brass (maximum allowable 1.5 m/s) (see also<br>Case Histories 06.05.34.01 and06.06.34.03).|\n|REMEDY|•  Use of tubes of aluminum brass "}, {"page": 286, "text": "(CuZn 20 Al) with a maximum allowable velocity of 2.5 m/s,<br>or even better of cupronickel 30 (CuNi 30 Fe2Mn2) with a maximum velocity of 3.5 m/s.<br>•  Alternative: dose ferrosulfate.|\n\n\n\n531 \n\nCASE HISTORY \n\n## **CORROSION ATLAS** \n\n06.06.34.02 \n\n|MATERIAL|Cupronickel 90/10.|\n|---|---|\n|SYSTEM|Once-through cooling-water system.|\n|PART|Exchanger tubes.|\n|PHENOMENON|Erosion corrosion.|\n|APPEARANCE|Some dents. The leakages are located at 350 and 5550 mm from the inlet tube plate. Except for<br>around these holes, the inside surface of the tubes is completely smooth.|\n|TIME IN SERVICE|Less than 1 year.|\n|ENVIRONMENT|Seawater.|\n|CAUSE|Maritime obstacles, e.g., a mussel shell clamped in the tube, cause local high seawater velocity.<br>Plastic brush holders installed as a trial in the seawater inlet of the tubes to prevent mussel shells<br>clamping in the tubes, which are too weak. The plastic brush-holders could not dislodge the<br>mussel shells (see also Case History06.06.34.04).|\n|REMEDY|• Modifcation of the existing brush holders:<br>1. to prevent mussel shells entering the tubes<br>2. reinforcement of the brush holder<br>• Design of a mussel shell flter for installation in the seawater inlet of the exchanger.<br>• Prevent mussel shells clamping in the tubes during back-fushing.|\n\n\n\n532 \n\nCASE HISTORY \n\n## **CORROSION ATLAS** \n\n06.06.34.03 \n\n|MATERIAL|Admiralty brass.|\n|---|---|\n|SYSTEM|Cooling-water system of overhead condenser in a refnery.|\n|PART|Heat-exchanger tube.|\n|PHENOMENON|Erosion corrosion.|\n|APPEARANCE|Horseshoe-shaped depressions on the internal surface.|\n|TIME IN SERVICE|10 weeks.|\n|ENVIRONMENT|Cooling water, temperature 45 °C; pH 8.4.|\n|CAUSE|Erosion may occur when a rapid or turbulent fuid impinges upon the surface of a susceptible<br>metal. Flow rate through this exchanger was increased in the months prior to failure (see also<br>Case Histories 06.05.34.01 and06.06.34.01).|\n|REMEDY|•  Diminish coolant fow rate.<br>•  Specify a replacement metal having greater resistance to erosion, such as 70/30 cupronickel.|\n\n\n\n- Reduce corrosivity of coolant by increasing the dosage of the inhibitor. \n\n533 \n\nCASE HISTORY \n\n## **CORROSION ATLAS** \n\n06.06.34.04 \n\n|MATERIAL|Cupronickel (90/10).|\n|---|---|\n|SYSTEM|Once-through cooling-water system.|\n|PART|Horizontal condenser tube, inlet end (OD 2.5 cm).|\n|PHENOMENON|Erosion corrosion.|\n|APPEARANCE|Irregularly shaped patterns of highly localized metal loss.|\n|TIME IN SERVICE|6 years (the leaks arose over a 3-month period).|\n|ENVIRONMENT|Internal:  cooling water at 38 °C, pH 7.8–8.4, conductivity 80–300 mS/m.<br>External:<br>Steam and condensate, pH 8.2–9.2.|\n|CAUSE|The sites were located at the inlet end and resulted from the lodgment of debris at the mouth<br>of the tube. Highly localized turbulence created by this debris caused the erosion. In this case,<br>the erosion was the main cause of the damage, the corrosion was of less importance (see also<br>Case History06.06.34.02).|\n|REMEDY|Prevent lo"}, {"page": 287, "text": "dgment of foreign objects on the face of the tube sheet or within tubes by improved<br>fltration by screens or flters and by periodic cleaning of the exchanger itself.|\n\n\n\n534 \n\nCASE HISTORY 06.07.10.01 \n\n## **CORROSION ATLAS** \n\n|MATERIAL|Bronze.|\n|---|---|\n|SYSTEM|Brine circulation of absorption cooling system.|\n|PART|Pump impeller.|\n|PHENOMENON|Ammonia corrosion.|\n|APPEARANCE|Severe local attack.|\n|TIME IN SERVICE|12 months operation in all; damage occurred 2 months after ammonia contamination took place.|\n|ENVIRONMENT|Brine: water with approximately 20% sodium chloride; 0.3% potassium bichromate; 0.1% caustic<br>soda, and contaminated with 2.5% ammonia originating from the leaking evaporator of the<br>absorption cooling machine.|\n|CAUSE|Bronze is not resistant to ammonia; the evaporator leak was caused by corrosion by the brine<br>due to poor maintenance of the inhibitor level (potassium bichromate) because of regular brine<br>loss in the plant (see also Case History 06.01.34.01).|\n|REMEDY|Bronze impeller replaced by a cast iron one; subsequently the brine, which caused numerous<br>problems elsewhere as well, was replaced by a glycol–water mixture as cooling liquid.|\n\n\n\n535 \n\nCASE HISTORY \n\n## **CORROSION ATLAS** \n\n06.07.34.01 \n\n|MATERIAL<br>Cunifer 70/30 (Cu Ni 30 Mn 1 Fe).|\n|---|\n|SYSTEM<br>Reboiler in the food and beverage industry.|\n|PART<br>Tube of shell-and-tube heat exchanger (Ш 32 Ч 1.65 mm).|\n|PHENOMENON<br>Erosion corrosion.|\n|APPEARANCE<br>Left photograph: tubes located in tube plate; middle photograph: the inner surface of a tube;<br>right photograph: detail of the corrosion, attack horseshoe-shaped.|\n|TIME IN SERVICE<br>Less than 1 year.|\n|ENVIRONMENT<br>Saturated brine at boiling point (50–55 °C in vacuum).|\n|CAUSE<br>After replacement of the previous boiler, which had been used for more than 15 years, the<br>temperature was slightly raised to enhance process effciency. As the boiling now started in the<br>reboiler, previously in the evaporator, the velocity increased dramatically.|\n|REMEDY<br>Reduce the velocity inside the tubes or use an even more erosion-resistant material.|\n\n\n\n536 \n\nCASE HISTORY 06.10.34.01 \n\n## **CORROSION ATLAS** \n\n|MATERIAL|Bronze (80 Cu, 18.5 Sn, 1.5 Zn).|\n|---|---|\n|SYSTEM|Fire-extinguishing system.|\n|PART|Delivery valve.|\n|PHENOMENON|Erosion corrosion.|\n|APPEARANCE|Material locally worn away at sealing edge.|\n|TIME IN SERVICE|2–3 weeks.|\n|ENVIRONMENT|Seawater, temperature 25 °C.|\n|CAUSE|The delivery valve, sealing at the system pressure of 8 atm, failed to seal suffciently because of<br>the bronze-to-bronze contact. This, combined with the corrosive quality of the water, led to<br>local erosion corrosion on leakage.|\n|REMEDY|Fitting of the valves with a plastic (Tefon) seat, thereby obtaining a better seal.|\n\n\n\n537 \n\nCASE HISTORY \n\n## **CORROSION ATLAS** \n\n06.11.03.01 \n\n|MATERIAL|Copper.|\n|---|---|\n|SYSTEM|Sodium hydroxide storage tank.|\n|PART|Float ball.|\n|PHENOMENON|Caustic attack.|\n|APPEARANCE|Unifo"}, {"page": 288, "text": "rm severe wall thickness reduction. Covered with a black copper oxide layer (CuO).|\n|TIME IN SERVICE|10 years.|\n|ENVIRONMENT|33% sodium hydroxide solution; temperature 20–40 °C.|\n|CAUSE|Normally copper is not attacked by concentrated sodium hydroxide. Presumably, this case<br>involved hypochlorite-contaminated sodium hydroxide solution, as produced by the diaphragm<br>process.|\n|REMEDY|Construct the foat ball of steel or plastic (PTFE possesses both alkali and oxidant resistance).|\n\n\n\n538 \n\nCASE HISTORY 06.11.04.01 \n\n## **CORROSION ATLAS** \n\n|MATERIAL|Bronze.|\n|---|---|\n|SYSTEM|Pump forming part of a cleaning system.|\n|PART|Pump impeller.|\n|PHENOMENON|Acid corrosion.|\n|APPEARANCE|Severe uniform attack, material largely disappeared.|\n|TIME IN SERVICE|A few hours.|\n|ENVIRONMENT|1% sulfamic acid; temperature 30 °C.|\n|CAUSE|Bronze is not resistant to sulfamic acid; previously another chemical was used for cleaning<br>purposes and when the use of sulfamic acid had begun, its effect on the bronze impeller was<br>overlooked.|\n|REMEDY|Use of an impeller constructed from AISI 316 L stainless steel.|\n\n\n\n539 \n\nCASE HISTORY \n\n## **CORROSION ATLAS** \n\n06.11.16.01 \n\n|MATERIAL|Brass.|\n|---|---|\n|SYSTEM|Stainless steel outdoor product tank.|\n|PART|Bolt of a stainless steel fange connection.|\n|PHENOMENON|Selective leaching (plug-type dezincifcation).|\n\n\n\n\n\n|APPEARANCE|Red discoloration on bolt head, with fracture underneath the head.|\n|---|---|\n|TIME IN SERVICE|Unknown.|\n|ENVIRONMENT|Industrial atmosphere.|\n|CAUSE|Dezincifcation of the brass caused by potential difference between brass and stainless steel, the<br>remaining copper being responsible for the red discoloration.|\n|REMEDY|Use bolts also made from stainless steel.|\n\n\n\n540 \n\nCASE HISTORY \n\n## **CORROSION ATLAS** \n\n06.11.16.02 \n\n|MATERIAL<br>Aluminum bronze (86 Cu, 10 Al, 1 Fe, 1 Ni).|\n|---|\n|SYSTEM<br>Reactor for the production of isopropyl alcohol.<br>PART<br>Internal reactor.|\n|PHENOMENON<br>Selective leaching (dealuminifcation).|\n|APPEARANCE<br>Red color of yellow plate at product side. General and intergranular attackα-granules with<br>transformed eutecticβ-areas (dark).|\n|TIME IN SERVICE<br>A few years.|\n|ENVIRONMENT<br>Approximately 50% phosphoric acid as catalyst; temperature: 200 °C.|\n|CAUSE<br>Aluminum leaches out of the matrix in the presence of 50% H3PO4at 200 °C.|\n|REMEDY<br>Since the dealuminifcation itself did not cause the failure, no measures have been taken.|\n\n\n\n541 \n\nCASE HISTORY \n\n## **CORROSION ATLAS** \n\n06.11.18.01 \n\n|MATERIAL|Aluminum brass.|\n|---|---|\n|SYSTEM|Propylene condenser.|\n|PART|Pipe.|\n|PHENOMENON|Stress-corrosion cracking (transgranular).|\n\n\n\n\n\n|APPEARANCE|Transverse cracking.|\n|---|---|\n|TIME IN SERVICE|Unknown.|\n|ENVIRONMENT|Through the pipe: ammonia-containing propylene.|\n|CAUSE<br>REMEDY|Traces of excess ammonia in the propylene in combination with stresses in the present material<br>cause stress-corrosion cracking (see also Case History 06.06.18.01). Ammonia is added "}, {"page": 289, "text": "in order<br>to neutralize acid residues in the propylene.<br>Manufacture the pipes from superferritic material, e.g., Monit.|\n\n\n\n542 \n\nCASE HISTORY 06.11.25.01 \n\n## **CORROSION ATLAS** \n\n|MATERIAL|Copper.|\n|---|---|\n|SYSTEM|Product transport pipe.|\n|PART|Electric tracing.|\n|PHENOMENON|Corrosion under insulation.|\n\n\n\n\n\n|APPEARANCE|Local melting of copper sheathing.|\n|---|---|\n|TIME IN SERVICE|15 years.|\n|ENVIRONMENT|Rainwater.|\n|CAUSE<br>REMEDY|Rainwater penetrated into the insulation and attacked the copper sheathing, causing<br>short-circuiting and the copper to melt.<br>Water-tight insulation of the system.|\n\n\n\n543 \n\nCASE HISTORY \n\n## **CORROSION ATLAS** \n\n06.11.33.01 \n\n|MATERIAL|Phosphorous de-oxided copper.|\n|---|---|\n|SYSTEM|Vessel for boiling alcohols.|\n|PART|Pipe from the heating bundle in the vessel.|\n|PHENOMENON|Cavitation erosion.|\n|APPEARANCE|All along the upper part of the pipe, a strip of material 1.5–3 cm wide was worn away to the<br>point of leakage.|\n|TIME IN SERVICE|2 weeks.|\n|ENVIRONMENT|Internal: steam.<br>External: Organic product with alcohols.<br>Temperature: 60 °C.|\n|CAUSE|Flash-boiling occurred as a result of boiling point retardation, as a result of which the oxide skin<br>was damaged. The damage occurred after the bundle had been chemically cleaned. Previously,<br>the bundle had been in operation for years without any problems. Presumably, boiling point<br>retardation was prevented in the past by dirt accumulation on the pipe.|\n|REMEDY|Renovation of bundle.<br>An inert material was added to the vessel contents to prevent boiling point retardation.|\n\n\n\n544 \n\nCASE HISTORY 06.11.34.01 \n\n## **CORROSION ATLAS** \n\n|MATERIAL|Aluminum brass.|\n|---|---|\n|SYSTEM|Product condenser.|\n|PART|Pipe.|\n|PHENOMENON|Erosion corrosion.|\n|APPEARANCE|Severe attack, with fow pattern.|\n|TIME IN SERVICE|6 years.|\n|ENVIRONMENT|Hydrocarbon vapors contaminated with ammonia and cyanides.|\n|CAUSE|High infow velocity of the corrosive vapors (see also Case History 06.01.34.01).|\n|REMEDY|Use of divider plates to break the fow.|\n\n\n\n\n\n545 \n\nCASE HISTORY \n\n## **CORROSION ATLAS** \n\n06.11.34.02 \n\n|MATERIAL|Copper.|\n|---|---|\n|SYSTEM|Fatly acid manufacture.|\n|PART|Spray plate of the sulfuric acid distributor from a fatty acid vessel (saponifcation).|\n|PHENOMENON|Erosion corrosion.|\n\n\n\n\n\n|APPEARANCE|Uniform attack over the entire surface (original thickness: 3 mm, remaining thickness<1 mm).|\n|---|---|\n|TIME IN SERVICE|Several years.|\n|ENVIRONMENT|96% sulfuric acid at 15–20 °C hitting the spray plate.<br>Temperature in the vessel raised to 90–100 °C by the steam injection.|\n|CAUSE|At elevated temperature, copper is attacked by 96% sulfuric acid. In this case, the attack was of<br>course accelerated by the continuous erosion caused by the sulfuric acid stream colliding against<br>the surface of the spray plate.|\n|REMEDY|•  Regular replacement, or<br>•  Make the spray plate of polyvinylidene fuoride.|\n\n\n\n546 \n\nCASE HISTORY 06.11.34.03 \n\n## **CORROSION ATLAS** \n\n|M"}, {"page": 290, "text": "ATERIAL|Bronze (cast CuSn10).|\n|---|---|\n|SYSTEM|Chemicals transport system.|\n|PART|Impeller of centrifugal pump.|\n|PHENOMENON|Erosion corrosion.|\n|APPEARANCE|The entire surface of the impeller is attacked with a distinct fow pattern.|\n|TIME IN SERVICE|21 days continuous.|\n|ENVIRONMENT|A mixture of 23.5% H2SO4, 165 g/l TiO2, and 5 g/l FeSO4. Temperature 95–100 °C.|\n|CAUSE|At this temperature, sulfuric acid causes slight corrosion (< 0.5 mm/year) to the present bronze<br>quality. The presence of solids contamination and the high velocity of the medium along<br>the impeller, however, also cause erosion. The combination of erosion and corrosion leads to<br>accelerated attack.|\n|REMEDY|The pump was replaced by a polypropylene pump equipped with a double mechanical seal<br>(back-to-back).|\n\n\n\n547 \n\nCASE HISTORY \n\n## **CORROSION ATLAS** \n\n06.11.34.04 \n\n|MATERIAL|Tin bronze.|\n|---|---|\n|SYSTEM|Process installation.|\n|PART|Circulating pump impeller.|\n|PHENOMENON|Erosion corrosion.|\n|APPEARANCE|Severe local attack.|\n|TIME IN SERVICE|2 years.|\n|ENVIRONMENT|1–2% cyanide containing solution at 40–50 °C. Depoisoning by a batchwise reaction with<br>sodium hypochlorite.|\n|CAUSE<br>REMEDY|Bronze is not resistant to cyanide.<br>Use of stainless steel AISI 316.|\n\n\n\n548 \n\nCASE HISTORY 06.13.10.01 \n\n## **CORROSION ATLAS** \n\n|MATERIAL|Copper.|\n|---|---|\n|SYSTEM|Vacuum pump.|\n|PART|Rejection water pipe.|\n|PHENOMENON|Ammonia corrosion.|\n|APPEARANCE|External uniform attack, with blue-colored corrosion products.|\n|TIME IN SERVICE|3 years.|\n|ENVIRONMENT|Humid atmosphere.|\n|CAUSE|Owing to a nearby ammonia leak and condensation on the copper pipe, the latter was attacked<br>by ammonia (the blue color is due to the formation of a copper–ammonia complex) (see also<br>Case History 06.05.10.01).|\n|REMEDY|Coat the pipe or construct it of plastic.|\n\n\n\n549 \n\n## **CORROSION ATLAS** \n\nCASE HISTORY \n\n06.14.14.01 \n\n|MATERIAL|Copper.|\n|---|---|\n|SYSTEM|Gas supply system.|\n|PART|Underground pipeline.|\n|PHENOMENON|Galvanic corrosion.|\n|APPEARANCE|Local attack (mechanically deformed by digging up).|\n|TIME IN SERVICE|<br>16 years.|\n|ENVIRONMENT|Soil with low soil resistance (<10 Ohm⋅m); the pipeline lay in the groundwater.|\n|CAUSE|Galvanic connection with concrete steel which, owing to the presence of an oxide skin, is more<br>noble than copper at the prevailing high pH of the concrete.|\n|REMEDY|Do not use an unprotected copper pipe in the soil, but protect it with a plastic jacket or<br>polyethylene lining.|\n\n\n\n550 \n\nCASE HISTORY \n\n## **CORROSION ATLAS** \n\n06.14.18.01 \n\n|MATERIAL<br>Copper (Cu-DHP).|\n|---|\n|SYSTEM<br>Gas supply system.|\n|PART<br>Underground pipeline.|\n|PHENOMENON<br>Stress-corrosion cracking.|\n|APPEARANCE<br>Fracture with blue corrosion products (pipe slightly distorted).|\n|TIME IN SERVICE<br>6 years.|\n|ENVIRONMENT<br>Peaty soil, contaminated with ammonia; the pipe lay above the groundwater level.|\n|CAUSE<br>Mechanical stress due to subsiding soil and ammonia from the soi"}, {"page": 291, "text": "l. This type of copper is sensitive<br>to stress-corrosion cracking.|\n|REMEDY<br>•  Protection of the copper line (see Case History06.14.14.01); or<br>•  Use of a fexible plastic (polyethylene) service line construction|\n\n\n\n551 \n\nCASE HISTORY \n\n## **CORROSION ATLAS** \n\n06.15.11.01 \n\n|MATERIAL|Copper.|\n|---|---|\n|SYSTEM|Electric installation of automative system.|\n|PART|Battery cable.|\n|PHENOMENON|Corrosion caused by soldering process.|\n|APPEARANCE|Blue copper corrosion products on copper threads near soldered cable end.|\n|TIME IN SERVICE|<br>Immediately after manufacture.|\n|ENVIRONMENT|Normal indoor climate.|\n|CAUSE|Insuffcient cleaning after soldering. Corrosion caused by zinc chloride–based fux residues used<br>for soldering (see also Case History 06.06.11.01).|\n|REMEDY|Thorough rinsing after soldering, followed by drying.|\n\n\n\n552 \n\nCASE HISTORY 06.15.18.01 \n\n## **CORROSION ATLAS** \n\n|MATERIAL|Brass.|\n|---|---|\n|SYSTEM|House lighting system.|\n|PART|Porch lamp cap, from a house beside a canal in Amsterdam.|\n|PHENOMENON|Stress corrosion cracking (season cracking).|\n|APPEARANCE|Cracking.|\n|TIME IN SERVICE|Probably several decades.|\n|ENVIRONMENT|Ammonia-containing atmosphere (ammonia originating from putrefaction process in the canal).|\n|CAUSE|In combination with stresses present in the brass cap, ammonia attack causes this stress corrosion<br>(see also Case Histories 06.02.18.01, 06.06.18.01, and06.25.18.01).|\n|REMEDY|Copper alloys should not be used for the present purpose.|\n\n\n\n553 \n\nCASE HISTORY \n\n## **CORROSION ATLAS** \n\n06.20.04.01 \n\n|MATERIAL|Brass segment in zinc-electroplated steel.|\n|---|---|\n|SYSTEM|Automotive system.|\n|PART|Electromagnetic induction wheel.|\n|PHENOMENON|Acid corrosion.|\n|APPEARANCE|Severe pitting and penetration of the (yellow-colored) brass segment.|\n|TIME IN SERVICE|Less than 1 hour (during the zinc plating process).|\n|ENVIRONMENT|Water with process chemicals.|\n|CAUSE|Brass is not resistant to the acidic chemicals used during pretreatment or during the plating<br>process.|\n|REMEDY|Use different construction or other surface treatment.|\n\n\n\n554 \n\nCASE HISTORY 06.20.16.01 \n\n## **CORROSION ATLAS** \n\n|MATERIAL|Brass.|\n|---|---|\n|SYSTEM|Automotive system.|\n|PART|Hose pillar of radiator.|\n|PHENOMENON|Selective leaching (layer-type dezincifcation).|\n|APPEARANCE|Deposits and corrosion products, with the brass color fading from yellow to red.|\n|TIME IN SERVICE|Unknown.|\n|ENVIRONMENT|Water-based engine coolant.|\n|CAUSE|Use of bad-quality water with high salt and chloride content caused layer-type dezincifcation.<br>The remaining copper colored the hose pillar red.|\n|REMEDY|Use an appropriate water quality in combination with inhibitors and antifreeze.|\n\n\n\n555 \n\nCASE HISTORY \n\n## **CORROSION ATLAS** \n\n06.21.14.01 \n\n|MATERIAL<br>Protector cover: brass; securing bolts: Nimonic 80A (chromium–nickel alloy).|\n|---|\n|SYSTEM<br>Naval sonar system.|\n|PART<br>Protector cover of transmitter/receiver.|\n|PHENOMENON<br>Galvanic corrosion.|\n|APP"}, {"page": 292, "text": "EARANCE<br>Material worn away locally.|\n|TIME IN SERVICE<br>About 1 year.|\n|ENVIRONMENT<br>Seawater at 4–20 °C, fowing and standing.|\n|CAUSE<br>The potential difference between the Nimonic bolts and the brass cover caused the less noble metal<br>(the brass) to dissolve. This allowed the protective cover to detach. In spite of the favorable area ratio<br>(large anode, small cathode), the brass cover was attacked due to the large potential difference and<br>the high conductivity of the seawater.|\n|REMEDY<br>Construct the protecting cover and the bolts of titanium.|\n\n\n\n556 \n\nCASE HISTORY 06.24.18.01 \n\n## **CORROSION ATLAS** \n\n|MATERIAL|Aluminum brass.|\n|---|---|\n|SYSTEM|Test rig (stress-relief annealing test according to SIS 117101).|\n|PART|Condenser pipe.|\n|PHENOMENON|Stress-corrosion cracking.|\n|APPEARANCE|Numerous parallel longitudinal cracks.|\n|TIME IN SERVICE|1 hour (duration of test).|\n|ENVIRONMENT|Mercury nitrate 1%; nitric acid 1%, temperature 21 °C.|\n|CAUSE|High stresses in the brass exposed in the above medium.|\n|REMEDY|Stress relief annealing.|\n\n\n\n\n\n557 \n\nCASE HISTORY \n\n## **CORROSION ATLAS** \n\n06.25.18.01 \n\n|MATERIAL<br>Free-cutting brass (alpha and beta brass, Zn >37%).|\n|---|\n|SYSTEM<br>Materials store.|\n|PART<br>Rod.|\n|PHENOMENON<br>Stress corrosion cracking (season cracking).|\n|APPEARANCE<br>Fracturing.|\n|TIME IN SERVICE<br>6 months.|\n|ENVIRONMENT<br>Moist atmosphere contaminated with ammonia originating from the storage of fertilizers<br>(including ammonium salts) at a previous stage.|\n|CAUSE<br>Internal stresses and ammonia caused the occurrence of stress corrosion (see also Case Histories<br>06.02.18.01, 06.06.18.01, and06.15.18.01).|\n|REMEDY<br>Prevention by stress-relief annealing (tempering).|\n\n\n\n558 \n\nCASE HISTORY 07.01.03.01 \n\n## **CORROSION ATLAS** \n\n|MATERIAL|Aluminum (99%).|\n|---|---|\n|SYSTEM|Steam consumer (granule press for preparing polystyrene blocks).|\n|PART|Steam distributor plate.|\n|PHENOMENON|Alkalinity corrosion.|\n|APPEARANCE|Severe corrosion in the form of roughening over the entire surface, with perforation at various<br>points.|\n|TIME IN SERVICE|Unknown.|\n|ENVIRONMENT|Saturated steam at 1 MPa, regularly contaminated with alkaline boiler water.|\n|CAUSE|Switching on the presses at intervals caused sharp peaks in steam consumption, exceeding the<br>boiler’s capacity. As a result, pressure reduced and hence enlargement of the volume of steam<br>occurred, allowing the boiler to prime. The steam regularly contained 40% of boiler water.<br>The aluminum plate was attacked by the alkalinity of this boiler water (see also Case Histories<br>07.09.03.01 and 07.11.03.02).|\n|REMEDY|•  Construct the distributor plate of carbon steel, and<br>•  Install a back-up steam accumulator to supply peak consumption.|\n\n\n\n559 \n\nCASE HISTORY \n\n## **CORROSION ATLAS** \n\n07.04.04.01 \n\n|MATERIAL|Aluminum (99%).|\n|---|---|\n|SYSTEM|High-effciency gas-fred central heating boiler.|\n|PART|Flue gas discharge pipe.|\n|PHENOMENON|Acid corrosion.|\n|APP"}, {"page": 293, "text": "EARANCE|General attack with rough surface.|\n|TIME IN SERVICE|About 12 months (1<br>1<br>2<sup>heating seasons).</sup>|\n|ENVIRONMENT|Flue gases, contaminated with hydrochloric acid (HCl).|\n|CAUSE|The combustion air of the central heating boiler, which was installed in a hairdressing salon,<br>was contaminated with chlorine-containing organic solvents. When these were combusted,<br>HCl was formed which attacked the aluminum discharge fue when it condensed in the<br>high-effciency boiler (see also Case Histories 01.04.04.01 and 02.01.04.01).|\n|REMEDY|Application of a closed central heating boiler, the combustion air being drawn from outside.|\n\n\n\n560 \n\nCASE HISTORY \n\n## **CORROSION ATLAS** \n\n07.04.04.02 \n\n|MATERIAL|Aluminum (AIMgSi 0.5).||\n|---|---|---|\n|SYSTEM|Central heating system.||\n|PART|Header and fnned pipes from heat exchanger.||\n|PHENOMENON|Acid corrosion.||\n|APPEARANCE|Uniform attack with pickled surface. Erosion corro<br>The tube wall thickness is reduced from 2 to 0.1 m|sion caused by turbulence at the tube ends.<br>m.|\n|TIME IN SERVICE|Total life span 2 months.<br>Leakage took place 1 month after cleaning.||\n|ENVIRONMENT|In service: heating water: temperature 70°C –90°C;<br>hardness 2.3 ppm CaCO3; chloride 15 ppm; phosp<br>During cleaning: uninhibited 3% HCl at room tem|pH 8.9–9.2; conductivity 88.6 mS/m; total<br>hate 45 ppmPO<sup>3 −</sup><br>4 <sup>; Fe 0.3 ppm; Al 25 ppm.</sup><br>perature.|\n|CAUSE|The most important cause is acid corrosion during<br>of inhibited citric acid. This illustrates poor wor<br>aluminum content in the heating water indicates co<br>by the high pH.|cleaning with uninhibited 3% HCl instead<br>kmanship by the cleaning frm. The high<br>rrosion also during service, probably caused|\n|REMEDY|•  Filling the system with demineralized water;<br>•  Cleaning with inhibited citric acid if necessary.||\n\n\n\n561 \n\nCASE HISTORY \n\n## **CORROSION ATLAS** \n\n07.04.12.01 \n\n|MATERIAL|Aluminum (AA 6063; AlMgSi 0.5).|\n|---|---|\n|SYSTEM|Glasshouse central heating system (add-on to an old system constructed of steel).|\n|PART|Radiant pipes.|\n|PHENOMENON|Chloride attack.|\n\n\n\n\n\n|APPEARANCE|Pitting attack.|\n|---|---|\n|TIME IN SERVICE|3 months.|\n|ENVIRONMENT|Heating water consisting of mains water, with water treatment based on sodium molybdate and<br>a dispersant. Temperature 40°C–70°C, pH 9.5–11; O2present (due to regular water make-up<br>and replenishment when the system was constructed).|\n|CAUSE|Pitting by chloride in the presence of oxygen, initiated by deposition of iron oxide (dispersed<br>out of the old system) and promoted by the high pH (due to the dosing of sodium molybdate).<br>The heating water contains 75 ppm. of Fe and 70 ppm of Al. Application of incorrect water<br>treatment caused a loss of $110,000 (poor workmanship by the water treatment frm).|\n|REMEDY|•  All the aluminum radiant pipes were replaced and incorporated in a secondary heating system<br>which was heated by the old system by means of a stainless steel heat exch"}, {"page": 294, "text": "anger.<br>•  The secondary system was flled with demineralized water without dosing of chemicals.|\n\n\n\n562 \n\nCASE HISTORY \n\n## **CORROSION ATLAS** \n\n07.04.14.01 \n\n|MATERIAL|Aluminum valve on bronze seat.|\n|---|---|\n|SYSTEM|Central heating system.|\n|PART|Check valve.|\n|PHENOMENON|Galvanic corrosion.|\n|APPEARANCE|Severe general corrosion.|\n|TIME IN SERVICE|Unknown.|\n|ENVIRONMENT|Hot (70°C–90°C) mains water in closed circulation system; pH about 9.|\n|CAUSE|The corrosion took place because of the potential difference between aluminum and bronze<br>in the presence of oxygen originating from the open expansion tank. Besides, aluminum is not<br>resistant to alkaline water (pH>8.5).|\n|REMEDY|Replacement of the open expansion tank by sealed expansion vessel(s) and construction of the<br>valve from bronze.|\n\n\n\n563 \n\nCASE HISTORY \n\n## **CORROSION ATLAS** \n\n07.04.14.02 \n\n|MATERIAL|Aluminum.||\n|---|---|---|\n|SYSTEM|Closed hot water recirculation s|ystem for the heating of product tanks.|\n|PART|Aluminum tubes with cadmium|-coated steel connecting piece.|\n|PHENOMENON|Galvanic corrosion.||\n|APPEARANCE|Severe uniform attack to alumin<br>to<1 mm.|um, as a result of which wall thickness has reduced from 3 mm|\n|TIME IN SERVICE|About 1 year.||\n|ENVIRONMENT|Mains water, aerated due to reg<br>expansion vessels. Average temp|ular replenishment because of system modifcations and open<br>erature 50°C, with excursions to 90°C. pH 7.3.|\n|CAUSE|The aerated heated water cause<br>examination, the black grains<br>oxide and therefore have nothin|d galvanic corrosion at the steel/aluminum connection. (Upon<br>were found to consist of calcium carbonate covered with iron<br>g to do with the corrosion.)|\n|REMEDY|•  Construct the entire system<br>chalk deposition, or<br>•  If the present system is retaine<br>water, condensate or reversed|of stainless steel and use softened make-up water to prevent<br>d, fll the system and use low-salt make-up water (demineralized<br>osmosis water).|\n\n\n\n564 \n\nCASE HISTORY 07.05.14.01 \n\n## **CORROSION ATLAS** \n\n|MATERIAL|Aluminum.|\n|---|---|\n|SYSTEM|Water transport pipeline.|\n|PART|Push-on fange.|\n|PHENOMENON|Galvanic corrosion.|\n|APPEARANCE|Very severe attack over the entire surface.|\n|TIME IN SERVICE|3 years.|\n|ENVIRONMENT|Very wet environment in a paper mill production hall. The pipeline carried screenings at 50°C.|\n|CAUSE|The couple between the stainless steel pipeline and the aluminum push-on fange; also between<br>the steel bolts and the fange (see also next case). Poor workmanship by the installation frm.|\n|REMEDY|Use of stainless steel push-on fanges and bolts as well.|\n\n\n\n565 \n\nCASE HISTORY \n\n## **CORROSION ATLAS** \n\n07.05.14.02 \n\n|MATERIAL|Aluminum.|\n|---|---|\n|SYSTEM|Whistling kettle for heating water.|\n|PART|Base.|\n|PHENOMENON|Galvanic corrosion.|\n\n\n\n\n\n|APPEARANCE|Severe pitting corrosion on the base.|\n|---|---|\n|TIME IN SERVICE|3 months.|\n|ENVIRONMENT|Mains water.|\n|CAUSE<br>REMEDY|Cell formation by the stainless steel jacket combined with "}, {"page": 295, "text": "the aluminum base, as a result of<br>which galvanic corrosion occurred (see also former case).<br>Manufacture the kettle either entirely of aluminum or entirely of stainless steel.|\n\n\n\n566 \n\nCASE HISTORY 07.05.16.01 \n\n## **CORROSION ATLAS** \n\n|MATERIAL<br>Aluminum-zinc alloy (5%–6% zinc).|\n|---|\n|SYSTEM<br>Glasshouse irrigation system.|\n|PART<br>Water distributor pipes.|\n|PHENOMENON<br>Selective leaching (dezincifcation).|\n|APPEARANCE<br>Severe uniform attack with pitting to the point of leakage.|\n|TIME IN SERVICE<br>6 months.|\n|ENVIRONMENT<br>Mains water containing plant nutrients (ammonium salts, nitrates, and organic matter) pH<br>7.5–8.|\n|CAUSE<br>Leaching out of the zinc-rich phase of the inhomogeneous alloy.|\n|REMEDY<br>Application of pure aluminum or an aluminum/magnesium/silicon alloy (e.g., AA 6063).|\n\n\n\n567 \n\nCASE HISTORY \n\n## **CORROSION ATLAS** \n\n07.06.03.01 \n\n|MATERIAL|Cast aluminum alloy (hypereutectic aluminum-silicon, similar to a 390 alloy).|\n|---|---|\n|SYSTEM|Closed cooling water system in a heavy-duty internal combustion engine.|\n|PART|Valve seat.|\n|PHENOMENON|Alkalinity corrosion.|\n|APPEARANCE|Pitting (red marks were drawn on the surfaces to assist metallographic preparation).|\n|TIME IN SERVICE|3 months.|\n|ENVIRONMENT|Cooling water having a pH between 9 and 10.<br>Proprietary coolant treatment with borate, silicate, phosphate, and other chemicals in ethylene<br>glycol 50% solution.|\n|CAUSE|Aluminum is attacked by certain waters having a pH>8.5, in the absence of corrosion inhibitors<br>such as silicate. The coolant was depleted of corrosion inhibitor by addition of water to the<br>engine cooling system to replace last coolant (see also Case History 07.01.03.01).|\n|REMEDY|The diluted coolant was drained and replaced with an ethylene glycol (50%) mixture containing<br>the proprietary inhibitor at suffciently high concentration to stop signifcant corrosion.|\n\n\n\n568 \n\n|**CORROS**|CASE HISTORY<br>07.06.05.01<br>**ION ATLAS**|\n|---|---|\n|MATERIAL|Aluminum (5052; AlMg 2.5).|\n|SYSTEM|Once-through cooling water system.|\n|PART|Heat exchanger plate.|\n|PHENOMENON|Sulfde corrosion.|\n|APPEARANCE|Pitting.|\n|TIME IN SERVICE|About 1 year.|\n|ENVIRONMENT|Sulfde-containing corrosive well water with iron oxide deposition. Sulfde (S<sup>2−</sup>) 0.8 ppm.; iron<br>(Fe<sup>2+</sup>) 31 ppm.; pH 6.3; wall temperature approximately 100°C.|\n|CAUSE|H2S in the well water attacks the aluminum.|\n|REMEDY|Change over to an indirect closed cooling system which is cooled with well water via a heat<br>exchanger.|\n\n\n\n## **CORROSION ATLAS** \n\n569 \n\nCASE HISTORY \n\n## **CORROSION ATLAS** \n\n07.06.14.01 \n\n|MATERIAL|Magnesium.|\n|---|---|\n|SYSTEM|Once-through cooling system.|\n|PART|Sacrifcial anode of the cathodic protection system of the carbon steel head of a cooler.|\n|PHENOMENON|Galvanic corrosion.|\n|APPEARANCE|Left: used anode. Right: new anode.|\n|TIME IN SERVICE|4 years.|\n|ENVIRONMENT|Brackish water.|\n|CAUSE|The anode is mounted on the head plate by means of a car"}, {"page": 296, "text": "bon steel threaded bolt. The part of<br>the anode touching the steel surface dissolves more rapidly, causing the anode to detach from<br>the steel surface.|\n|REMEDY|Use of a rubber slab between the magnesium anode and the steel plate to prevent direct contact<br>and hence detachment of the anode.|\n\n\n\n570 \n\nCASE HISTORY \n\n## **CORROSION ATLAS** \n\n07.06.17.01 \n\n|MATERIAL|Aluminum (commercially wrought alloy, similar to alloy 1100).|\n|---|---|\n|SYSTEM|Cooling side of a nitric acid condenser.|\n|PART|Horizontal heat exchanger tube (OD 2.22 cm).|\n|PHENOMENON|Microbiologically infuenced corrosion.|\n|APPEARANCE|Severe pitting.|\n|TIME IN SERVICE|2 years.|\n|ENVIRONMENT|Cooling water on shell-side; temperature: inlet 22°C, outlet 29°C; pH 7.8–8.2.|\n|CAUSE|Pits were caused by sulfate-reducing bacteria beneath a slime layer. No chemical treatment<br>of this system was applied. The exchanger was plagued by low fow (0.6 m/sec). Total aerobic<br>bacteria counts exceeded 10<sup>7</sup>in the bulk water, and anaerobic counts were as high as 100 (see<br>also Case History 01.06.17.03).|\n|REMEDY|Biocide treatment involving maintenance of free chlorine residual level between 0.3 and<br>0.5 ppm. Before treatment, the exchanger was so severely damaged that it was replaced. No<br>further failures were reported after treatment program was initiated.|\n\n\n\n571 \n\nCASE HISTORY 07.07.04.01 \n\n## **CORROSION ATLAS** \n\n|MATERIAL|Aluminum (8000) and stainless s|teel (AISI 316).|\n|---|---|---|\n|SYSTEM|Drying room for wood, mainly o|ak.|\n|PART|Freon evaporator.||\n|PHENOMENON|Acid corrosion.||\n|APPEARANCE|Severe deterioration of the alumi|num lamellae.|\n|TIME IN SERVICE|Less than 2 years.||\n|ENVIRONMENT|Humid air at approximately 50°C|with traces of volatile organic acids.|\n|CAUSE|The condensing water and traces<br>had a pH of 4.5–3.5 and contai<br>corrosion was accelerated by the|of acetic acid dissolved the aluminum. The collected condensate<br>ned 500–800 ppm of organic acids (mainly acetic acid). The<br>potential difference between aluminum and stainless steel.|\n|REMEDY|Use a more corrosion-resistant m|aterial (e.g., stainless steel, AISI 304 or 316).|\n\n\n\n572 \n\nCASE HISTORY \n\n## **CORROSION ATLAS** \n\n07.07.24.01 \n\n|MATERIAL|Aluminum.|\n|---|---|\n|SYSTEM|Computer cooling unit.|\n|PART|Freon condenser.|\n|PHENOMENON|Atmospheric corrosion.|\n|APPEARANCE|Cooling fns totally corroded away.|\n|TIME IN SERVICE|4 years.|\n|ENVIRONMENT|Atmosphere contaminated with salt particles from sea.|\n|CAUSE|Aluminum is corroded by salt deposition. Vehicle exhaust fumes from a nearby motorway as<br>well as aircraft exhaust fumes may also have played a contributory role. There is no explanation<br>for the fact that the attack was so local. Probably, the fan did not function correctly.|\n|REMEDY|Use of chromium-plated condenser pipes.|\n\n\n\n573 \n\nCASE HISTORY \n\n## **CORROSION ATLAS** \n\n07.09.03.01 \n\n|MATERIAL|Aluminum.|\n|---|---|\n|SYSTEM|Air conditioning plant.|\n|PART|Drop catch of humidifer.|\n|PHENOMENON|Alkali"}, {"page": 297, "text": "nity corrosion.|\n|APPEARANCE|Uniform attack.|\n|TIME IN SERVICE|Unknown.|\n|ENVIRONMENT|Softened circulating water, pH 9.5.|\n|CAUSE|Atomization causes the formation of alkaline circulation water, and insuffcient blowdown<br>causes deposition of soda and sodium bicarbonate. This results in attack to the aluminum (see<br>also Case History07.06.03.01).|\n|REMEDY|•  Prevention of the circulation water becoming alkaline by making up with dealkalized water<br>instead of softened water and blowing down suffciently to prevent deposition (dealkalizing<br>unit was present elsewhere in the plant).<br>•  Alternatives: make-up with completely desalted water (for example demineralized water) or<br>construct the drop catch of plastic or coated steel.|\n\n\n\n574 \n\nCASE HISTORY \n\n## **CORROSION ATLAS** \n\n07.09.09.01 \n\n|MATERIAL|Aluminum.|\n|---|---|\n|SYSTEM|Air conditioning plant.|\n|PART|Part of an aluminum air duct.|\n|PHENOMENON|Salt corrosion.|\n|APPEARANCE|Pitting attack.|\n|TIME IN SERVICE|Unknown.|\n|ENVIRONMENT|Evaporated mains water.|\n|CAUSE|Water drops entrained with the air stream from the humidifer; after evaporation of these drops<br>deposited in the ducts, alkalized salt deposits were formed which caused the attack to the<br>aluminum.|\n|REMEDY|Because installation of drop catchers was not possible, it was advised<br>•  to make-up with low salt content water (demineralized water or condensate);<br>•  or to construct the ducts of plastic or coated steel.|\n\n\n\n575 \n\nCASE HISTORY \n\n## **CORROSION ATLAS** \n\n07.09.09.02 \n\n|MATERIAL|Aluminum.|\n|---|---|\n|SYSTEM|Air conditioning plant.|\n|PART|Floor of the plenum.|\n|PHENOMENON|Salt corrosion.|\n|APPEARANCE|Uniform attack.|\n|TIME IN SERVICE|About 4 years.|\n|ENVIRONMENT|Air with relative humidity reduced in the air conditioning system from 87% to 78%; the foor<br>was dry. The air circulates from the plenum to a cheese store and back to the air conditioning<br>plant.|\n|CAUSE|The white deposit consists of Al(OH)3in addition to some NaCl. In the past, the air was<br>humidifed with steam originating from a steam generator with poor separation of water.<br>Accordingly, deposition of alkaline boiler water salts is the presumable cause.|\n|REMEDY|The attack took place in the past (the new plena—without steam humidifcation—exhibit no<br>attack). As long as the foor remains dry, no further attack will take place. For added certainty,<br>the deposits should be removed by brushing and vacuum cleaning, optionally followed by<br>washing with demineralized water.|\n\n\n\n576 \n\nCASE HISTORY 07.09.14.01 \n\n## **CORROSION ATLAS** \n\n|MATERIAL|Aluminum (8000).|\n|---|---|\n|SYSTEM|Air conditioning system.|\n|PART|Heat exchanger.|\n|PHENOMENON|Galvanic corrosion.|\n|APPEARANCE|Severe deterioration of aluminum fns of copper tubes.|\n|TIME IN SERVICE|Less than 2 years.|\n|ENVIRONMENT|Atmosphere (coastal area).|\n|CAUSE|Saline condensate enhanced galvanic corrosion of aluminum sheets, by the potential difference<br>between copper and aluminum (see also Case Hi"}, {"page": 298, "text": "story07.16.14.01).|\n|REMEDY|Apply an additional surface treatment or eliminate the galvanic couple.|\n\n\n\n577 \n\nCASE HISTORY \n\n## **CORROSION ATLAS** \n\n07.11.03.01 \n\n|MATERIAL|Aluminum.|\n|---|---|\n|SYSTEM|Steel transport system for caustic soda.|\n|PART|Push-on fange.|\n|PHENOMENON|Caustic corrosion.|\n|APPEARANCE|Uniform attack over the entire surface.|\n|TIME IN SERVICE|Short.|\n|ENVIRONMENT|Atmosphere.|\n|CAUSE|Due to a leaking seal, the aluminum push-on fange came into contact with the caustic soda to<br>which aluminum is not resistant.|\n|REMEDY|In this case, use steel push-on fanges.|\n\n\n\n578 \n\nCASE HISTORY \n\n## **CORROSION ATLAS** \n\n07.11.03.02 \n\n|MATERIAL|Aluminum.|\n|---|---|\n|SYSTEM|Pasteurizer in brewery.|\n|PART|Beer can.|\n|PHENOMENON|Alkalinity attack.|\n|APPEARANCE|One half of the can is completely corroded away.|\n|TIME IN SERVICE|2 months.|\n|ENVIRONMENT|Softened water with sodium hypochlorite (0.1%–1.0%), pH 8–9; temperature 60°C.|\n|CAUSE|The can had remained in a comer of the pasteurizer in contact with the medium. Aluminum is<br>not resistant to the alkaline sodium hypochlorite (see also Case History07.06.03.01).|\n|REMEDY|•  Lower the dosing of sodium hypochlorite.<br>•  Use another bactericide for elimination of beer slime.|\n\n\n\n579 \n\nCASE HISTORY \n\n## **CORROSION ATLAS** \n\n07.11.15.01 \n\n|MATERIAL|Aluminum (AlMg3).|\n|---|---|\n|SYSTEM|Storage tank.|\n|PART|Bottom (6 mm thick).|\n|PHENOMENON|Under-deposit corrosion.|\n\n\n\n\n\n|APPEARANCE|Pits and holes and white corrosion products at the underside of the bottom.|\n|---|---|\n|TIME IN SERVICE|8 years.|\n|ENVIRONMENT|External: C12–C14 alcohols.<br>Internal:  inhomogeneous bedding consisting of clean sand with lumps of earth containing<br>3600 ppm Cl<sup>−</sup>.|\n|CAUSE|The presence of inhomogeneous soil allows the formation of aeration cells. The oxygen lean<br>parts of the bedding (above the lumps of earth) are attacked by the presence of moisture and<br>chlorides. In this situation, aluminum exhibits the same sensitivity as stainless steel (see Case<br>History 04.10.15.01) and galvanized steel (see Case History 02.08.15.01).|\n|REMEDY|•  Jack up the tank and grit-blast the bottom, repair any sites attacked deeper than 2 mm with<br>new aluminum plate sections. Then coat the tank
