Repository: NDDev-Technocracy-OpenNetwork/hack-2026-nornickel-knot

> **DEPRECATED.** This repository is archived and no longer maintained.
> It is kept read-only for reference; its GDS anchor records
> `lifecycle: archived` under `portfolio:archived-projects`.

# Nornickel Scientific Knot

Живая карта знаний R&D для горно-металлургической отрасли: система превращает архив отчётов, статей, презентаций и экспериментальных материалов в типизированный граф знаний, а затем отвечает на вопросы естественным языком с источниками и страницами первоисточников.

Проект подготовлен командой **Harmonic Labs** для **Норникель AI Hack 2026**, трек **«Научный клубок»**.

File: data/parsed/Материалы конференций/1schlesinger_m_e_extractive_metallurgy_of_copper.json (part 24 of 27)
(pp. 597e606). Warrendale, PA: TMS. \n\nExtractive Metallurgy of Copper \n\n396 \n\nOutotec. (2009). Outotec<sup>-</sup> Kaldo furnace for copper and lead. http://www.outotec.com/39557.epibrw. \n\nPesl, J. (2010). State of slag cleaning in secondary copper smelting. Presented at Short Course on Slag Cleaning at Copper 2010. Germany: Hamburg. 5 June 2010. \n\n- Potesser, M., Antrekowitsch, H., & Hollets, B. (2007). The elliptical anode furnace e a metallurgical comparison e part one. In A. E. M. Warner, C. J. Newman, A. Vahed, D. B. George, P. J. Mackey & A. Warczok (Eds.), Copper 2007, Vol. III Book 1: The Carlos Dı´az symposium on pyrometallurgy (pp. 667e680). Montreal: CIM. \n\n- Properzi, G., & Djukic"}, {"page": 301, "text": ", V. (2008). Fire refined copper rod production in a clean environment. Wire Journal International, 41(8), 88e92. \n\nReid, R. L. (1999). High-tech low-grade recycling. Scrap, 56(3), 76e80. \n\nRinnhofer, H., & Zulehner, U. (2005). Gas-fired furnaces for copper and copper alloys. In A. von Starck, \n\nA. Mu¨hlbauer & C. Kramer (Eds.), Handbook of thermoprocessing technologies: Fundamentals, processes, components, safety (pp. 358e364). Essen: Vulkan-Verlag. \n\nRisopatron, C. (2007). Copper scrap recycling project. International Copper Study Group. http://www. economia-dgm.gob.mx/dgpm/doctos/cedoc/Tres.pdf. 16 November 2007. \n\nTandon, S., Guha, K., & Kamath, B. (2007). Secondary copper smelting. In A. E. M. Warner, C. J. Newman, A. Vahed, D. B. George, P. J. Mackey & A. Warczok (Eds.), Copper 2007, Vol. III Book 1: The Carlos Diaz symposium on pyrometallurgy (pp. 235e240). Montreal: CIM. \n\n- Watanabe, K., & Nakagawara, S. (2003). The behavior of impurities at Kosaka smelter. In F. Kongoli, K. Itagaki, C. Yamauchi & H. Y. Sohn (Eds.), Yazawa international symposium, Vol. II: High-temperature metals production (pp. 521e531). Warrendale, PA: TMS. \n\nZhu, Y., & Liu, W. (2000). Kaldo technology for copper scrap treatment. Youse Jinshu, 52, 72e74. \n\n###### SUGGESTED READING \n\n- Huitu, K. (2003). Using of secondary raw materials in copper processing. Helsinki University of Technology publications in materials science and metallurgy, TKK-MK-152, 43e51. \n\n- Oshima, E., Igarashi, T., Hasegawa, N., & Kumada, H. (1998). Recent operation for treatment of secondary materials at Mitsubishi process. In J. A. Asteljo¨ki & R. L. Stephens (Eds.), Sulfide smelting ’98 (pp. 597e606). Warrendale, PA: TMS. \n\n~~Chapter 20~~ \n\n## Melting and Casting \n\nAbout 95% of the copper currently produced in the United States has existed as cathode copper at some time during its processing (Edelstein, 2000). The cathodes are produced by electrorefining pyrometallurgical anodes (from ore and scrap) and by electrowinning copper leached from oxide and chalcocite ores. To make it useful, this copper must be melted, alloyed as needed, cast, and fabricated. \n\nMuch of the fabrication process for copper and its alloys is beyond the scope of this book; see Joseph (1999) and Davis (2001) for more information. However, melting and casting are often the last steps in a copper smelter or refinery. A discussion of these processes is, therefore, in order. \n\n###### 20.1. PRODUCT GRADES AND QUALITY \n\nThe choice of melting and casting technology is defined by (a) the quality of the input copper, (b) the required chemistry of the desired product, and (c) the type of final product, e.g. wire or tube. Table 20.1 lists the copper cathode impurity limits specified by various national standards (ASTM, 2010; Pepperman, 2008: Qingyuan, 2008). Customers usually require purer copper than these specifications (Nairn, 2001). Fortunately, recent adoption of stainless-steel cathodes for electrorefining and electrowinning ha"}, {"page": 302, "text": "s improved cathode purity to match these customer requirements. \n\nThe tightest impurity limits in copper cathode are for selenium, tellurium, and bismuth. All three of these elements are nearly insoluble in solid copper. They form distinct grain boundary phases upon casting and solidification. Selenium and tellurium form Cu2Se and Cu2Te, while bismuth exists as pure Bi (Zaheer, 1995). These phases are brittle and cause rod cracking and poor drawability (Nairn, 2001). Figure 20.1 illustrates the effect of impurities on the resistivity of solid copper. Several of the impurities in Table 20.1 have a significant impact (Pops, 2008), which is why they are included in the specifications. \n\nThe Unified Numbering System currently recognizes 45 grades of wrought coppers (99.3% Cu or better) and six grades of cast coppers (Davis, 2001). Several of these coppers are alloyed with small amounts of phosphorus to combine with oxygen when they are being welded. \n\nUnalloyed coppers can be divided into two general classes. The first is electronic e tough pitch copper (ETP), which purposefully contains 100 650 ppm dissolved oxygen (Table 20.2; Davis, 2001; Nairn, 2001). Dissolving oxygen in molten copper accomplishes two goals. The first is removal of inadvertently adsorbed hydrogen during melting by the reaction (Cochrane & Yeoman, 2006; Pops, 2008): \n\n\n\nExtractive Metallurgy of Copper. DOI: 10.1016/B978-0-08-096789-9.10020-4 Copyright - 2011 Elsevier Ltd. All rights reserved. \n\n397 \n\nExtractive Metallurgy of Copper \n\n398 \n\nTABLE 20.1 Upper Impurity Limits for Copper Cathodes (ppm ¼ Mass Parts Per Million) as Specified in the United States (ASTM), Great Britain (BS EN), and China (GB). EN 1978 is Equivalent to LME Grade A (Cu-CATH-1) \n\n|.    <br>Million) as Specifed in the United <br>(GB). EN 1978 is Equivalent to LME<br><br>ASTM B<br>|<br>States (ASTM<br>Grade A (Cu<br>115e10<br>|<br>), Great Britain (BS EN), and China<br>-CATH-1)<br> <br>GB/<br>|\n|---|---|---|\n|Element<br>Grade 1|Grade 2|BS EN 1978:1998<br>T467e1997|\n|Cuю Ag, %|99.95||\n|Se, ppm<br>2|10|2<br>2|\n|Te, ppm<br>2|5|2<br>2|\n|Bi, ppm<br>1|3|2<br>2|\n|Sb, ppm<br>4|15|4<br>4|\n|Pb, ppm<br>5|40|5<br>30|\n|As, ppm<br>5|15|5<br>5|\n|Fe, ppm<br>10|25|10<br>40|\n|Ni, ppm<br>10|20|20|\n|P, ppm||10|\n|Sn, ppm<br>5|10||\n|S, ppm<br>15|25|5<br>40|\n|Ag, ppm<br>25|70|25|\n|Co, ppm|||\n|Mn, ppm|||\n|Zn, ppm||30|\n|BiюSe юTe, ppm<br>3||3|\n|AsюCdю CrюMnю<br>P юSb, ppm||15|\n|Coю FeюNiю Siю<br>SnюZn, ppm||20|\n|Total, ppm<br>65||65|\n\n\n\nThis reduces the amount of porosity created by water vapor formation during casting and welding. The second is reaction of the oxygen with metallic impurities, precipitating them as oxides at grain boundaries during solidification (Cochrane & Yeoman, 2006; Pops, 2008). These oxide precipitates have a smaller adverse effect on drawability than the compounds that would form if oxygen were not present. Removing the impurities from solution also reduces their impact on conductivity. \n\nChapter | 20 Melting "}, {"page": 303, "text": "and Casting \n\n399 \n\n\n\n<!-- Start of picture text -->\n2.70E-08<br>Fe Si As<br>P Cr<br>2.50E-08<br>2.30E-08<br>Al Sn<br>Ni<br>2.10E-08<br>Mn<br>Sb<br>1.90E-08<br>Pb<br>1.70E-08 Ag<br>1.50E-08<br>0.0000 0.0008 0.0880 0.0127 0.0148 0.0186 0.0114 0.0138 0.0175<br>Impurity %<br>Resistivity Ohm-meters<br><!-- End of picture text -->\n\nFIGURE 20.1 Effect of impurities of electrical resistivity of copper (Nairn, 2001). \n\nMost copper is cast and fabricated as ETP, chemically-refined tough pitch (CRTP), or fire-refined high conductivity (FRHC). The chemical specifications for these grades (which are identical) are shown in Table 20.2 (ASTM, 2003; Davis, 2001; Nairn, 2001; Ningbo, 2010). \n\nThe second class of pure coppers are the oxygen-free (oxygen-free copper [OFC] or oxygen-free high conductivity copper [OFHC]) grades. The amount of oxygen in these grades is so low that no visible amount of Cu2O is present in the solid copper microstructure. The maximum permissible oxygen level in OFC Grade 2 is 10 ppm. In the best grade (oxygen-free electronic, OFE Grade 1), it is only 5 ppm (ASTM, 2010; Davis, 2001). \n\nBecause no Cu2O is generated in the grain boundaries, the electrical conductivity of OFC is higher than that of tough pitch copper. As a result, OFC is primarily used for demanding electrical applications, such as bus tube and wave guides (Joseph, 1999). The lack of Cu2O precipitates also reduces the chance of wire breakage during fine wire drawing. As a result, magnet wire is often produced with OFC (Nairn, 2001), although ETP copper can be used if the impurity levels in the melted cathode are low enough (Cochrane & Yeoman, 2006; Southwire, 2010). The fraction of wire-rod copper produced as OFC appears to be growing; data presented by Keung (2009) suggest that it may be as high as 18%, although other sources suggest that it is much smaller. \n\n###### 20.2. MELTING TECHNOLOGY \n\n###### 20.2.1. Furnace Types \n\nAccording to CRU International (Keung, 2009), about 50% of world copper production in 2006e2007 was used for wire-rod manufacture. Another 25% is also unalloyed copper. It is mostly fabricated into pipe and tube. As a result, most current melting and casting technology produces (a) copper rod for drawing into wire or (b) billets for extrusion to pipe and tube. The vast majority of this copper is tough pitch. \n\nMost tough pitch copper is produced from cathode in shaft furnaces, shown in Fig. 20.2. The furnace operates counter-currently, with rising hot hydrocarbon combustion gas heating and melting the descending copper cathodes. High-quality scrap can also be melted. \n\nExtractive Metallurgy of Copper \n\n400 \n\nTABLE 20.2 Upper Impurity Limit Specifications for Electronic Tough Pitch Copper (ASTM International, 1998, 2003; Davis, 2001; Nairn, 2001). (ASTM ¼ American Society for Testing and Materials; GB ¼ Chinese Standards; ppm ¼ parts per Million.) \n\n|.   <br>(ASTM International,<br>for Testing and Mate<br>Element|<br>1998, 2003; Davis, 200<br>rials; GB¼C"}, {"page": 304, "text": "hinese S<br>C11000 (ETP)<br>C11020 (FRHP)<br>C11030 (CRTP)<br>CW004A|<br>1; Nairn, 2001). (<br>tandards; ppm¼<br>C11040|<br>ASTM¼Americ<br>  parts per Milli<br>ASTM<br>B216e97|<br>an Society<br>on.)<br>GB T2|\n|---|---|---|---|---|\n|Cu (min.), %|99.90|99.90|99.88|99.95|\n|Ag, ppm||25|||\n|As, ppm|0.5|5|120|20|\n|Sb, ppm||4|30|20|\n|Bi, ppm|0.2|2|30|10|\n|Fe, ppm||10||50|\n|Pb, ppm|5|5|40|50|\n|Ni, ppm||10|500||\n|O, ppm|200e400|100e650|||\n|Se, ppm|0.2|2|||\n|S, ppm||15||50|\n|Sn, ppm||5|||\n|Te, ppm|0.2|2|||\n|Se юTe, ppm|||250||\n|Se юTeю Bi, ppm||3|||\n|Total, ppm||65|||\n\n\n\nNatural gas is the usual fuel; propane, butane, naphtha, and LPG (liquefied petroleum gas) are also used (Kamath, Adiga, Sharma, & Gupta, 2003; Montgomery, 2008). Avoiding high-sulfur fuels prevents sulfur pickup in the metal (Meseha & Meseha, 2005). Oxygen enrichment is also practiced in some of these furnaces. The melting process is continuous. \n\nAn important feature of the furnace is its burners. Each burner uses a high-velocity premix flame in a burner tile. This eliminates the need for an external manifold (Amato, 2009; Ware, 2007). This design reduces accretions, shortens downtime for cleaning, and allows individual control of each burner. The burners are frequently mounted in two or more rows. Firing the upper row at a higher rate may improve fuel efficiency (Spence & Hugens, 2005). \n\nAutomatic burner control using CO or hydrogen analysis of the offgas is a common feature of these furnaces (Kamath et al., 2003; Montgomery, 2008; Ware, 2007). A flame with a moderately reducing atmosphere is produced, resulting in molten metal with about \n\nChapter | 20 Melting and Casting \n\n401 \n\n\n\nFIGURE 20.2 The Asarco-type shaft furnace for melting cathode copper. \n\n60e90 ppm oxygen and 0.3e0.4 ppm hydrogen (Amato, 2009). Other impurity concentrations are largely unaffected. The reducing conditions allow the use of silicon carbide refractories, usually silicon-nitride bonded (Huffman, 2007). These refractories are more wear-resistant than oxide refractories, reducing the number of inclusions in the product metal. \n\nExtractive Metallurgy of Copper \n\n402 \n\nThree types of shaft furnace are currently in use. The most common is the Asarco furnace, of which more than 100 are currently operating (Montgomery, 2008). Approximately 70 Southwire shaft furnaces are in operation (Ware, 2007). The third type is a Properzi/Luxi furnace, which is less common. The basic principle of the three furnaces is similar. Asarco furnaces have individual fuel and air mixing points for each burner, while Southwire furnaces use multiple premix manifolds. As a result, Asarco furnaces can be adjusted more easily for changing conditions, while Southwire furnaces are simpler to operate. \n\nEfforts to improve the shaft furnace center around increasing thermal efficiency, which is currently about 50% (Spence & Hugens, 2005). Heat transfer from the hot combustion gases to the charge is a current limitation of the furnace. Recent devel"}, {"page": 305, "text": "opments include increasing the height of the furnace, which increases contact time (Kamath et al., 2003). A new cyclonic burner has been developed, which enhances circulation in the middle of the furnace (Amato, 2009). Spacing the cathodes and keeping them in a vertical position during charging also seems to help (Spence & Hugens, 2005). With sufficient improvement, thermal efficiencies of 80% might be possible. \n\nLower-quality scrap is less suitable for shaft furnaces, which have no refining ability. As a result, some producers have combined reverberatory furnaces with a shaft furnace (Air Products, 2007; Arderiu & Properzi, 1996). Metal charged to these furnaces can be fire refined. This allows the furnaces to melt lower grade cathode and better grades of scrap. \n\nAnother melting option is the induction furnace, either the channel or coreless type (Bebber & Phillipps, 2001; Eklin, 2005; Nairn, 2008). Induction furnaces are usually used to melt oxygen-free or phosphorus-deoxidized grades, since the absence of a combustion atmosphere prevents oxygen and hydrogen from being absorbed into the molten copper. Feed to induction furnaces, which produce oxygen-free copper is limited to high-quality cathode and scrap. Melting capacities are small, typically 10 000e20 000 tonnes per year. Electric resistance heating using graphite elements is also used (Cochrane & Yeoman, 2006; Nairn, 2001, 2008). The use of graphite crucibles rather than oxide refractory linings in resistance furnaces reduces the number of inclusions that end up in the metal. \n\nMolten copper tapped from melting furnaces flows into a holding furnace before being directed to continuous casting. This ensures a steady supply of molten copper to the casting machines. It also creates more consistent metal temperature and composition. Holding furnaces vary considerably in size and type, but are usually induction-heated to minimize hydrogen pickup from combustion gases. The copper may also be covered with charcoal to minimize oxygen pickup (Bebber & Phillipps, 2001; Eklin, 2005; Nairn, 2008). Automation of the holding furnace to produce a steady flow of metal at constant temperature is an important part of casting operations (Meseha & Meseha, 2005; Ware, 2007). \n\nAlthough slag production during melting is minimal, the desire to eliminate inclusions from the cast rod has made its removal increasingly important. As a result, a deslagging vessel is now placed between the shaft furnace and the holding furnace (Bebber & Phillipps, 2001; Ware, 2007). Ceramic filters are also increasingly used to remove inclusions caused by erosion of the furnace system refractories or precipitation of solid impurities from the molten copper (Kamath et al., 2003; Zaheer, 1995). These inclusions are a leading cause of wire breaks (Joseph, 1999; Meseha & Meseha, 2005). \n\nMulti-chamber induction furnaces are increasingly popular (Brey, 2005). The ‘storage’ chambers in these furnaces eliminate the need for multiple holding"}, {"page": 306, "text": " furnaces. \n\nChapter | 20 Melting and Casting \n\n403 \n\n###### 20.2.2. Hydrogen and Oxygen Measurement/Control \n\nAs previously mentioned, control of hydrogen and oxygen in molten copper is critical. Oxygen is monitored one of two ways. The first is Leco infrared absorbance, which measures the amount of CO2 generated when the oxygen in a heated sample of copper reacts with admixed carbon black. This method requires external sample preparation, and so does not offer an immediate turnaround. \n\nThe second approach is an oxygen sensor, which is applied directly to the molten copper (Richerson, 2005). The electrode potential of the dissolved oxygen in the copper is measured against a reference electrode in the sensor. This relative potential is converted to an equivalent oxygen content in the metal at the measurement temperature. Dion, Sastri, & Sahoo (1995) have shown that the two methods yield similar results. The amount of oxygen in the molten copper is controlled by adjusting burner flames and by injecting compressed air into the copper. \n\nHydrogen is more difficult to monitor and control. Analysis of solid samples is the usual practice (Strand, Breitling, & DeBord, 1994), but efforts have been made to adapt aluminum industry technology to on-line measurement of hydrogen in molten copper (Hugens, 1994). Japanese investigators have had success using a-alumina as a solid electrolyte for a hydrogen sensor (Okuyama et al., 2009). \n\n###### 20.3. CASTING MACHINES \n\nCasting machines can be divided into three main types: \n\n- (a) Billet (log) casting, for extrusion and drawing to tube (Fig. 20.3) \n\n\n\nFIGURE 20.3 Semi-continuous vertical chill caster for extrusion. (Courtesy SMS Meer, 2008.) \n\nExtractive Metallurgy of Copper \n\n404 \n\n\n\n<!-- Start of picture text -->\nExtractor<br>Pinch Roll<br>Cast Bar<br>Tundish & Metering<br>Bar Conveyor<br>Casting Ring<br>Presser<br>Wheel<br>Idler Wheel<br>Steel<br>Band Tensioner<br>Band<br><!-- End of picture text -->\n\nFIGURE 20.4 Southwire casting machine for continuously casting copper bar (Adams & Sinha, 1990). \n\n- (b) Bar casting, for rolling to rod and drawing to wire (Figs. 20.4 and 20.5, Table 20.3) (c) Strip casting, for rolling to sheet and forming of welded tube. \n\n###### 20.3.1. Billet Casting \n\nBillet casting is usually performed in vertical direct-chill casters, such as that shown in Fig. 20.3 (SMS Meer, 2008). Graphite-lined copper or graphiteeceramic molds are used. Diameters up to 30 cm are cast (Hugens & DeBord, 1995). Oscillation of the e water-cooled molds (60 360/min) improves surface quality and prevents sticking in the mold. \n\nBillets are often cast from phosphorus-deoxidized grades of copper (DHP), rather than tough pitch (Induga, 2007). The first reason is that tough pitch often performs poorly when extruded from billet. The second reason is the use of graphite molds. The dissolved oxygen in tough pitch copper reacts with the graphite to form carbon monoxide, which corrodes the mold. \n\nOver the past d"}, {"page": 307, "text": "ecade, horizontal casters have begun to replace vertical billet casters, due to their lower cost (Mu¨ller & Schneider, 2005). Horizontal continuous casting of hollow billets has become an attractive alternative for smaller operations (Induga, 2007; Schwarze, 2007). These billets are rolled directly to tube, eliminating the need for extrusion and piercing. \n\n###### 20.3.2. Bar and Rod Casting \n\nCopper bar is mostly cast in continuous wheel-and-band and twin-band casting machines (Table 20.4; Figs. 20.4 and 13.5). Figure 20.4 shows a Southwire wheel-andband caster. Its key features are (a) a rotating copperezirconium alloy rimmed wheel \n\nChapter | 20 Melting and Casting \n\n405 \n\n\n\n<!-- Start of picture text -->\nCCTV Camera<br>Melting Furnace<br>Metering Pin<br>Launder<br>Probes<br>Linear Actuator<br>Holding<br>Furnace<br>Tundish<br>Position Sensor<br>Holding Furnace<br>Tilting Mechanism<br>Holding Furnace Casting Wheel<br>Tilt Control<br>Level Interface Box<br>Video Sensor<br>CCTV Monitor<br>Operator’s Console<br><!-- End of picture text -->\n\nFIGURE 20.5 System for controlling molten copper level in Southwire continuous casting machine (Adams & Sinha, 1990). (Reprinted courtesy TMS.) \n\nwith a mold shape machined into its circumference, and (b) a cold-rolled steel band which moves in the same direction and at the same speed as the wheel circumference. \n\nMolten copper is poured from a pour pot into the mold just as the steel band joins the wheel to form the fourth side of the mold (Ware, 2007). The wheel and band move together through water sprays as the copper solidifies. After 180e250<sup>-</sup> of rotation, the band moves off to an idler wheel and the solidified copper bar is drawn away (under minimum tension) to a rolling mill. Pouring to bar separation takes about 15 s. The cast bar is removed at about 0.25 m/s. The Properzi casting machine is similar, but uses individually controlled zones for spray cooling the solidifying bar (Meseha & Meseha, 2005). \n\nThe Hazelett twin-band caster is shown in Fig. 13.5 in its role as an anode-casting machine. Molten copper is fed from a pour pot into the space between two sloped moving steel bands (Von Gal, 2007). The bands are held apart by moving alloyed copper dam blocks on each side, creating a mold cavity ranging between 5e15 cm in width and 5e10 cm in thickness. Both separations are adjustable, allowing variable product size. Solidification times are similar to those of the Southwire and Properzi machines (Strand et al., 1994). \n\n###### TABLE 20.3 Operating Details of Asarco Cathode Melting Shaft Furnaces \n\n|.  <br>Melting plant|<br>Nexans<br>Canada<br>Montreal|<br>FMI Refnery<br>El Paso, USA|Halcor S.A.<br>Greece|Encore Wire<br>USA|\n|---|---|---|---|---|\n|Inputs|Cathodes and ‘runaround’<br>scrap rod|Cathodes|Cathodes and internal<br>scrap|Cathodes and recycled<br>scrap|\n|Molten copper destination|Hazelett caster & rod mill|Hazelett caster & rod mill|Hazelett caster & rod mill|Southwire caster & rod mil"}, {"page": 308, "text": "l|\n|Melting rate, tonnes of copper<br>per hour|48|58|10.7|22|\n|Feed system|Skip hoist|Elevator with automatic trip|Forklift truck & skip hoist|Forklift truck & skip hoist|\n|Furnace details, m|||||\n|Height, taphole to charge foor|13|12.2|7.5|10|\n|Inside diameter at charge foor|1.7|1.75|1.68|1.68|\n|Inside diameter at taphole|1.3|1.37|1.37|1.37|\n|Burner details|||||\n|Number of burners|23|27|10|15|\n|Rows of burners|3|4|2|2|\n|Fuel|Natural gas|Natural gas|Natural gas|Natural gas|\n|Combustion rate, Nm<sup>3</sup>/hour||2400|400||\n|Natural gas burnt per<br>tonne of copper melted|1.9 GJ|1.8 GJ|53 Nm<sup>3 </sup>(including holding<br>furnace and launders)|1435 MJ/t|\n|Refractory life, tonnes of copper|||||\n|Above burners|500 000|500 000|300 000|400 000|\n|Below burners|250 000|300 000|200 000|400 000|\n\n\n\nTABLE 20.4 Operating Details of Hazelett and Southwire Continuous Casting Machines \n\n|.  <br>Casting plant|<br>Nexans<br>Canada|<br>FMI Refnery|Halcor S.A.|Encore Wire<br>pter | 2|\n|---|---|---|---|---|\n|Casting machine|Hazelett twin band|Hazelett twin band|Hazelett|Southwire wheel & band<br><br>|\n|Bar size, cm3cm|7-13|7-13.0|3.5 -6|5.4-7.9<br>etin|\n|Casting rate of this bar,<br>tonnes/hour|48|63|10.7|20<br>g an|\n|Molten copper level<br>control in caster|Electromagnetic pool<br>level measurement|Electromagnetic pool<br>level measurement|Electromagn. pool level<br>control|Infrared scanner<br>asting|\n|Casting temp., <sup>-</sup>C|1125|1130|1135e1140|1100|\n|Bar temperature leaving<br>caster, <sup>-</sup>C|~950|1015|930e950|930|\n|Target O in copper, ppm|250|250|180e320|270|\n|Measurement Technique|Electro-nite cell in<br>launder; Tempolab in<br>holding furnace; Leco<br>on rod|Leco on rod|Stro¨hlein on fnished rod|Leco on rod|\n|Control system|Manual|Compressed air injection<br>into molten Cu|Controlled natural vent on<br>transfer launder|Compressed air injection into<br>molten Cu|\n|Wheel and band details|||||\n|Wheel diameter, m||||2.01|\n|Rotation speed, rpm||||1.8|\n|Rim materials||||CueCreZr<br>407|\n\n\n\n(Continued) \n\n|TABLE 20.4 Operating De|tails of Hazelett and South<br>Nexans|wire Continuous Casting Mac|hinesdcont’d||\n|---|---|---|---|---|\n|Casting plant|Canada|FMI Refnery|Halcor S.A.|Encore Wire|\n|Rim life, tonnes of cast|||||\n|Copper||||28,000|\n|Band material||||Cold-rolled steel|\n|Band life||||2200 t|\n|Lubrication||||Acetylene soot|\n|Twin-band details|||||\n|Caster length, m|3.7|3.7|3||\n|Band material|Low carbon steel|Titanium steel|Titanium steel||\n|Life|24 h|1300 tonnes Cu|36e48 h||\n|Lubrication|Oil|Union Carbide Lb-300x oil|Oil Breox||\n|Dam block material|Si bronze|Cu with 1.7e2% Ni &<br>0.5e0.9% Si|CuNiSiCr||\n|Dam block life|100 000 tonnes cast<br>copper|~1000 h|20 000 t||\n\n\n\nChapter | 20 Melting and Casting \n\n409 \n\nThe three types of moving-band casting devices have several features in common. All require lubrication of the bands and mold wheel or dam blocks, using silicone oil or acetylene soot (Kamath et al., 2003; Meseha & Meseha, 2005). Leftover soot "}, {"page": 309, "text": "is removed from the bands after each revolution, then reapplied. This ensures an even lubricant thickness and a constant heat transfer rate. The casters all use similar input metal temperatures, 1110e1130<sup>-</sup> C (Table 20.3). All require smooth, low-turbulence metal feed into the mold cavity, to reduce defects in the solidified cast bar. Lastly, all require steady metal levels in the pour pot and mold. \n\nControl of mold metal level is done automatically (Fig. 20.5). Metal level in the mold cavity is measured electromagnetically (Hazelett) or with a television camera (Southwire). It is controlled with a stainless-steel or ceramic metering pin in the pour pot. Metal level in the pour pot is determined using a bubble tube or load cell. It is controlled by changing the tilt of the holding furnace, which feeds it (Ware, 2007). The temperature of the solidified copper departing the machine is controlled to 940e1015<sup>-</sup> C by varying the casting machine cooling-water flow rate. \n\nCopper cast in the Hazelett, Properzi, and Southwire machines is usually fed directly into a rolling machine for continuous production of copper rod. Southwire Continuous Rod and Hazelett Contirod are prominent (Bebber & Phillipps, 2001; Ware, 2007; e Zaheer, 1995). Both systems produce up to 60 tonnes of 8 22 mm diameter rod per hour (Table 20.3). \n\n###### 20.3.3. Oxygen-free Copper Casting \n\nThe low oxygen and hydrogen content of oxygen-free copper minimizes porosity when these grades are cast. As a result, the rolling step, which is used to turn tough pitch copper bar into rod is not necessary. This has led to the development of processes for direct casting of OFC copper rod. Nearly all of these are vertical casting machines. Upcast OY<sup>-</sup> (formerly Outokumpu, now a separate company) is the best known OFC caster type; others include Rautomead and Conticast<sup>-</sup> (Fig. 20.6; Cochrane & Yeoman, 2006; Eklin, 2005; Nairn, 2008). Numerous Chinese vertical casting machines are also in use (Keung, 2009). \n\nUpward vertical casting machines use a vacuum to draw metal into water-cooled graphite-lined dies partially submerged in the molten copper. As it freezes, the rod is mechanically drawn upward and coiled (Nairn, 2008). It is about the same size as rolled e rod. First-generation vertical casting machines produce 3 12 rod strands simultaneously, e and have a capacity of 3000 12 000 tonnes per year (Nairn, 2008). These are integrated with a single electrically heated furnace, which is used for both melting and casting (Cochrane & Yeoman, 2006). Newer machines have separate furnaces for melting and casting, and produce up to 32 strands. Their production capacity is as high as 40 000 tonnes per year (Eklin, 2005). \n\n###### 20.3.4. Strip Casting \n\nThe development of strip casting for copper and copper alloys parallels developments in the steel industry, in that continuous processes are favored. The newer the technology, the less rolling is required. One appro"}, {"page": 310, "text": "ach taken by small-volume producers is to roll strip from the bar produced by a Hazelett caster (Roller, Kalkenings, & Hausler, 1999). This can be combined with continuous tube rolling/welding to make optimum use of the casting machine for a mix of products. \n\nExtractive Metallurgy of Copper \n\n410 \n\n\n\nFIGURE 20.6 Conticast<sup>-</sup> vertical casting machine for OFC (Cochrane & Yeoman, 2006). (Courtesy Hormes–Conticast Group.) \n\nHowever, direct strip casting which avoids rolling is the goal. Current horizontal casters can produce thick strip (15e20 mm), which requires some rolling (Roller & Reichelt, 1994). Development efforts are being made to develop thin-strip (5e12 mm) casting to avoid rolling completely. Hazelett (2010) recently put into service the first continuous strip caster/in-line rolling facility in Hettstedt, Germany. \n\n###### 20.4. SUMMARY \n\nThe last step in copper extraction is melting and casting of electrorefined and electrowon cathodes. The main products of this melting and casting are: \n\n- (a) Continuous rectangular bar for rolling to rod and drawing to wire \n\n- (b) Round billets (logs) for extrusion and drawing to tube \n\n- (c) Flat strip for rolling to sheet and forming into welded tube. \n\nThe copper in these products is mostly tough pitch copper, cathode copper into which 100e500 ppm oxygen has been dissolved during melting/casting. The remainder of unalloyed copper production is in the form of oxygen-free high conductivity copper with 5e10 ppm dissolved oxygen. \n\nThese pure copper products account for about 70% of copper use. The remainder is used in the form of copper alloy, mainly brass and bronze. \n\nThe principal melting tool for cathodes is the shaft furnace. It is thermally efficient and provides good oxygen-in-copper control. Its molten copper is mainly cast as rectangular bar in continuous wheel-and-band and twin-band casters, or as logs in horizontal and vertical direct-chill casters. \n\nThe quality of cathode copper is tested severely by its performance during casting, rolling, and drawing to fine wire. Copper for this use must have high electrical \n\nChapter | 20 Melting and Casting \n\n411 \n\nconductivity, good drawability and good annealability. These properties are all favored by maximum cathode purity. \n\n###### REFERENCES \n\n- Adams, R., & Sinha, U. (1990). Improving the quality of continuous copper rod. JOM, 42(5), 31e34. \n\n- Air Products. (2007). Melting and refining technology for copper produced from scrap charge. http://www. airproducts.com/nr/rdonlyres/906a3970-3a98-461c-89b2-498549239ff0/0/refining_scrap_copper_33407004 us.pdf. \n\n- Amato, K. (2009). SFIP e Using cyclonic burner technology. http://www.namfg.com/images/CS-7A.pdf. \n\n- Arderiu, G., & Properzi, G. (1996). Continuous copper rod production from 100 percent scrap. Wire Journal International, 29(3), 60e67. \n\n- ASTM International. (1998). Standard specification for copper rod drawing stock for electrical purposes \n\n   - (B49-98). In Annual book of stan"}, {"page": 311, "text": "dards, section 2, nonferrous metal products. Philadelphia, PA: ASTM. \n\n- ASTM International. (2003). Standard specification for tough pitch fire-refined copper e refinery shapes (B216e97). In Annual book of standards, section 2, nonferrous metal products. Philadelphia, PA: ASTM. \n\n- ASTM International. (2010). Standard specification for electrolytic cathode copper (B115-10). In Annual book of standards, section 2, nonferrous metal products. Philadelphia, PA: ASTM. \n\n- Bebber, H., & Phillipps, G. (2001). The CONTIROD furnace concept at MKM. http://www.induga.com/images/ 05_gesamtanlagen/02_herstellung_kupferdraht/Contirod_e.pdf. \n\n- Brey, M. (2005). Horizontal continuous casting of copper alloy billets. In K. Ehrke & W. Schneider (Eds.), Continuous casting (pp. 325e332). Weinheim, Germany: WileyeVCH. \n\n- Cochrane, S., & Yeoman, G. (2006). Cu-OFor Cu-ETP?: Some general comparisons of small diameter copper wire rod products. http://www.conticast.com/documents/CuOF%20or%20CuETP%20-%20GENERAL% 20COMPARISONS.pdf. \n\n- Davis, J. R. (Ed.). (2001). ASM specialty handbook: Copper and copper alloys (pp. 15). Materials Park, OH: ASM International. \n\n- Dion, J. L., Sastri, V. S., & Sahoo, M. (1995). Critical studies on determination of oxygen in copper anodes. Transaction of the American Foundrymen’s Society, 103, 47e53. \n\n- Edelstein, D. E. (2000). Copper. In 1999 Minerals yearbook. United States Geological Survey. http://minerals. usgs.gov/minerals/pubs/commodity/copper/240499.pdf. \n\n- Eklin, L. (2005). The Outokumpu UPCAST<sup>-</sup> system. In K. Ehrke & W. Schneider (Eds.), Continuous casting (pp. 333e340). Weinheim: WileyeVCH. \n\n- Hazelett Strip-Casting. (2010). Copper strip casting machines. http://www.hazelett.com/casting_machines/ strip_casting_machines/copper_strip_casting_machines/copper_strip_casting_machines.php. \n\n- Huffman, B. (2007). New concepts in refractory linings for copper shaft furnaces, 1997e2007. In J. Hugens (Ed.), Copper 2007, Vol. I: Plenary/copper and alloy casting and fabrication/copper e Economics and markets (pp. 427e438). Montreal: CIM. \n\n- Hugens, J. R. (1994). An apparatus for monitoring dissolved hydrogen in liquid copper. In G. W. Warren (Ed.), EPD congress 1994 (pp. 657e667). Warrendale, PA: TMS. \n\n- Hugens, J. R., & DeBord, M. (1995). Asarco shaft melting and casting technologies ’95. In W. J. Chen, C. Dı´az, A. Luraschi & P. J. Mackey (Eds.), Copper 95eCobre 95, Vol. IV: Pyrometallurgy of copper (pp. 133e146). Montreal: CIM. \n\n- Induga. (2007). Induga copper tube furnaces. http://www.furnacesinternational.com/download/ IndugaCopperTubeFurnaces.pdf. \n\n- Joseph, G. (1999). In K. J. A. Kundig (Ed.), Copper: Its trade, manufacture, use and environmental status, Vol. 141e154 (pp. 193e217). Materials Park, OH: ASM International. \n\n- Kamath, B. P., Adiga, R., Sharma, L. K., & Gupta, S. (2003). Productivity improvements at continuous casting rod plant of Sterlite Copper at Silvassa. In G. E. Lagos, M. Sahoo & J. Camus (Eds.), C"}, {"page": 312, "text": "opper 2003eCobre 2003, Vol. 1: Plenary lectures, economics and applications of copper (pp. 720e727). Montreal: CIM. \n\nExtractive Metallurgy of Copper \n\n412 \n\nKeung, S. (2009). Recent trends in copper wirerod markets. http://www.icsg.org/index.php?option¼com_ docman&task¼doc_download&gid¼201&Itemid¼62. \n\nMeseha, J., & Meseha, G. (2005). Comparison of competing continuous casting processes. Wire Journal International, 38(3), 185e193. \n\nMontgomery, M. C. (2008). Shaft melting furnace. http://www.asarco.com/Asarco_Shaft_Melting_Furnace.html. Mu¨ller, W., & Schneider, P. (2005). Horizontal casting technology for copper products. In H. R. Mu¨ller (Ed.), Continuous casting (pp. 329e335). Weinheim, Germany: WileyeVCH. \n\nNairn, M. (2001). Graphite crucible furnace technology as a basis of highest quality copper redraw rod. http:// www.rautomead.com/files/WireSing_Reprint.pdf. \n\nNairn, M. (2008). Adding value and growing markets through wire rod production. http://www.rautomead.com/ files/Microsoft_Word_-_Metal_Bulletin_Sofia_2008_-_paper_with_pics.pdf. \n\nNingbo Jintian Copper (Group) Co., Ltd. (2010). High-precision copper strip exhibition. China (Mainland). http://www.hisupplier.com/sell-148954-High-precision-Copper-Strip. \n\nOkuyama, Y., Kurita, N., Yamada, A., Takami, H., Ohshima, T., Katahira, K., et al. (2009). A new type of hydrogen sensor for molten metals usable up to 1600K. Electrochimica Acta, 55, 470e474. \n\nPepperman, H. (2008). London metal exchange: Special contract rules for copper grade A. http://www.LME_ Specification_for_Copper_041108.pdf. \n\nPops, H. (2008). The metallurgy of copper wire. http://www.litz-wire.com/pdf%20files/Metallurgy_Copper_ Wire.pdf. \n\nQingyuan JCCL EPI Copper Ltd. (2008). Products. http://www.jecopper.com/Product.htm. \n\nRicherson, D. W. (2005). Modern ceramic engineering: Properties, processing, and use in design (3rd ed.). Boca Raton, FL: CRC Press. \n\nRoller, E., Kalkenings, P., & Hausler, K. H. (1999). Continuous narrow strip production line for welded copper tubes. Tube International, 18, 28e31. \n\n- Roller, E., & Reichelt, W. (1994). Strip casting of copper and copper alloys. In Proc. METEC congress 94, Vol. 1 (pp. 480e486). Du¨sseldorf, Germany: Verein Deutscher Eisenhu¨ttenleute. \n\n- Schwarze, M. (2007). Innovations in the field of non-ferrous metal processing. In J. Hugens (Ed.), Copper 2007, Vol. I: Plenary/copper and alloy casting and fabrication/copper e Economics and markets (pp. 151e172). Montreal: CIM. \n\n- SMS Meer. (2008). Continuous casting plants TECHNICA. http://www.sms-meer.com/produkte/kupfer/demagtechnica/produkte/ver_pr_bo_hk_e.html. \n\nSouthwire. (2010). Southwire Copper Rod Systems. http://www.southwire.com/scr/scr-copper-rod- \n\nsystems.htm \n\n- Spence, G., & Hugens, J. (2005). Copper shaft furnace melting and charging: a new approach. Wire Journal International, 38(4), 110e115. \n\n- Strand, C. I., Breitling, D., & DeBord, M. (1994). Quality control system for the manufacture of copper rod. In 1994 c"}, {"page": 313, "text": "onf. proc. wire assoc. inter. (pp. 147e151). Guilford, CT: Wire Association International. \n\n- Von Gal, R. (2007). Innovations in twin-belt compliant mold casting technology. In J. Hugens (Ed.), Copper 2007, Vol. I: Plenary/copper and alloy casting and fabrication/copper e Economics and markets (pp. 189e202). Montreal: CIM. \n\n- Ware, P. W. (2007). The SCR<sup>-</sup> process produces high quality copper rod around the world. In J. Hugens (Ed.), Copper 2007, Vol. I: Plenary/copper and alloy casting and fabrication/copper e Economics and markets (pp. 175e188). Montreal: CIM. \n\n- Zaheer, T. (1995). Reduction of impurities in copper. Wire Industry, 62(742), 551e553. \n\n###### SUGGESTED READING \n\n- Cochrane, S., & Yeoman, G. (2006). Cu-OFor Cu-ETP?: Some general comparisons of small diameter copper wire rod products. Conticast Group. http://www.conticast.com/documents/CuOF%20or%20CuETP%20-% 20GENERAL%20COMPARISONS.pdf. 7 August 2006. \n\n- Joseph, G. (1999). In K. J. A. Kundig (Ed.), Copper: Its trade, manufacture, use and environmental status (pp. 193e217). Materials Park, OH: ASM International. \n\nChapter | 20 Melting and Casting \n\n413 \n\n- Meseha, J., & Meseha, G. (2005). Comparison of competing continuous casting processes. Wire Journal International, 38(3), 185e193. \n\n- Nairn, M. (2008). Adding value and growing markets through wire rod production. Rautomead Ltd. http://www. rautomead.com/files/Microsoft_Word_-_Metal_Bulletin_Sofia_2008_-_paper_with_pics.pdf. 24 June 2008. \n\n- Spence, G., & Hugens, J. (2005). Copper shaft furnace melting and charging: a new approach. Wire Journal International, 38(4), 110e115. \n\n- Ware, P. W. (2007). The SCR<sup>-</sup> process produces high quality copper rod around the world. In J. Hugens (Ed.), Copper 2007, Vol. I: Plenary/copper and alloy casting and fabrication/copper e Economics and markets \n\n   - (pp. 175e188). Montreal: CIM. \n\nThis page intentionally left blank \n\n~~Chapter 21~~ \n\n## Byproduct and Waste Streams \n\nThe production of copper generates a number of byproduct and waste streams. In some cases, these streams contain valuable components that are profitable to recover. In other cases, treatment of these streams is needed to prevent the release of toxic or hazardous chemicals. The processing of byproduct streams is therefore a significant activity at copper concentrators, smelters, and refineries. The treatment of several common byproducts is the subject of this chapter. \n\n######
