Repository: NDDev-Technocracy-OpenNetwork/hack-2026-nornickel-knot

> **DEPRECATED.** This repository is archived and no longer maintained.
> It is kept read-only for reference; its GDS anchor records
> `lifecycle: archived` under `portfolio:archived-projects`.

# Nornickel Scientific Knot

Живая карта знаний R&D для горно-металлургической отрасли: система превращает архив отчётов, статей, презентаций и экспериментальных материалов в типизированный граф знаний, а затем отвечает на вопросы естественным языком с источниками и страницами первоисточников.

Проект подготовлен командой **Harmonic Labs** для **Норникель AI Hack 2026**, трек **«Научный клубок»**.

File: data/parsed/Материалы конференций/4th International Symposium on High-Temperature Metallurgical Processing.json (part 24 of 36)
P. R. China; Shanghai Key Laboratory of Modern Metallurgy & Material Processing, Shanghai University, Shanghai 200072, P. R. China; \n\nMaterial Department, Vocational and Industry Institute of Hebei, Shijiazhuang 050091, Hebei P. R. China \n\nKeyword: viscosity, CaO-ALA based, liquidus temperature, activation energy for viscous flow \n\n###### **Abstract** \n\nThe viscous flow phenomenon in slag close to the liquidus temperature was considered. A simple approach that liquidus temperatures of melt could be derived from viscosity data was employed. The potential of this method for estimating the liquidus temperatures of pure water and binary alloy was demonstrated. The liquidus temperatures of the CaO-AL^ based slags obtained from the second derivative method depends upon the number of viscosity values available at different temperature intervals. The results indicated that plots start deviating from the straight-line behavior at temperature as expect, and the second derivatives show the break points at a certain temperature, which is the liquidus temperature. Comparisons among the present observations as well as the characteristic temperature of the selected slags, which measured by the hemisphere method and DSC, indicated that it is possible to get a reasonable idea of estimate the liquidus temperatures from activation energies for viscous flow. \n\n###### **Introduction** \n\nThe liquidus temperature of slag, which has a significant effect on the kinetics of chemical reactions and the slag-metal separation, is extremely important for metallurgical operations. Experimental measurements of the liquidus temperatures of slags are difficult, since slags invariable supercool. In addition, behavior of a single constituent in a multi-component slag is different in different circumstances due to its interaction with other constituents. Hence, it is essential to study the liquidus temperature of each particular slag resulting from a special process. Usually, the compositions of the slags aimed to the single liquid region of the phase diagram However, the phase diagram of many slag systems, which back often to the 1950's, involves considerable uncertainties. Many liquidus temperatures are given as dotted lines in Slag Atlas [1]. Disagreements between the phase diagram and the reality have been found [2]. \n\nViscosity as an important physical property is sensitive to the slag structure. It is well known that the viscosities of liquidus increase with decreasing temperature. The temperature dependence of the viscosity is usually expressed in the form for the Arrhenius relationship. Recent viscosity measurements show a deviation of the temperature dependence of viscosity from the Arrhenius law in certain ranges of temperature [3-7]. That devia"}, {"page": 302, "text": "tion behavior is near the melting point. As some solid particles often precipitate from slags at and below the liquidus temperature, the viscosities exhibit non-Newtonian behavior, and show a sharp viscosity increase near and below the liquidus temperature. This would result in departures form linearity in the logarithm of the viscosity plot vs. the inverse of the temperature in contrast to the classical Arrhenius behavior. Seetharaman et al. [7] has shown that the second derivative of the activation energy for viscous flow with respect to temperature shows a break around the \n\n435 \n\nliquidus temperature of the slag. A more simple approach that values of liquidus temperatures could be derived for slags from viscosity data, which is the focus of the present article. It is hoped that the present work would estimating the liquidus temperatures of slag from the viscosity data more efficient. \n\n###### **Theoretical Analyses And Evaluation Method** \n\n###### Temperature dependence of viscosities \n\nThe viscosity of liquid depends upon the nature of the chemical bond and the configuration of the species in the liquid. As a function of the interionic forces, viscosity for molten slag dependent on the sizes and charges of the ions involved. Stronger forces would lead to an increase in the viscosities [8]. As we known, when a homogeneous liquid silicate is being cooled, the long-range ordering in the system is expected to increase, which is probably due to the long-range electrostatic shielding of ions, and the degree of ordering increase. As a consequence, the viscosities of slag increase with decreasing temperature as expect. Arrhenius equation is one of the most frequently formulas used to represent the temperature dependence of the viscosity of slag in a wide temperature range. \n\n\n\nwhere A is proportionality constant, R is the gas constant, Q is the apparent activation energy for viscous flow, which represents the change of frictional resistance for viscous flow, and T is the temperature in K. Viscosity data as a function of temperature are usually presented in the form of the logarithm of viscosity as a function of the inverse temperature. The activation energy of melt, which is actually a measure of the resistance to flow in the liquid due to the variation of the electrostatic forces between the ions, is a very important factor for viscosity. The activation energy is related to the energy needed to break interionic bonds, and the latter is directly linked to thermodynamics [9]. \n\nIt is, however, important to point out that molten slags are made up of discrete ionic structural units and their activation energy is closely related to the type of ions and ionic complexes present as well as the interionic forces they give rise to. Since types and sizes of ions changes with temperature, the activation energy changes with temperature. An improved fit can, in this case, be obtained by using the Weymann [10], Brostow [11] and The Vogel-Tammann-Fulcher (VTF) equ"}, {"page": 303, "text": "ation [12] relationship. However, the temperature dependence of the viscosity is still fully empirical. \n\n\n\n\n\n###### Second derivative of the viscosity activation energy with respect to temperature \n\nIt has been shown previously that the activation energy for viscous flow can be correlated to the thermodynamic excess Gibbs energy of mixing; thus, one would expect that the formation of ionic associations should also be indicated in the second derivative of the activation energy for viscous flow with respect to temperature [7]. The classical Arrhenius definition of activation energy for viscous flow (Eq. [1]) has been considered in the present work. The choice of Arrhenius expression was due to the fact that the Weymann equation, on the other hand, takes into account the temperature dependencies of both the activation energy and the pre-exponential \n\n436 \n\nterm. While the current approach is also based on the non-constant activation energy, it attempts to analyze the variation, find a function that is more sensitive to associations in the liquid, and relate it to the liquidus temperature. Hence, the Weymann expression was not used in the present analysis. \n\n7 = ^lexp(-g7) (1) The activation energy for viscous flow can be evaluated by: _Q = RT\\nr]-RT\\nA_ (5) The first differential of the activation energy with respect to temperature can be expressed as: **_^=R^Ml.RXvA_ (6)** _ST dT_ The corresponding expression for the second derivative would be: % * ^ i (7) \n\nAt temperatures well above the liquidus temperature, the activation energy would be expected to be constant, but, in the vicinity of the liquidus temperature, Q will start to increase. This would mean that the first derivative, when plotted against temperature, should show a corresponding change. Consequently, the second derivative should start from zero at temperatures sufficiently higher than the liquidus temperature, but deviate from the zero line around the critical temperature. It is difficult to predict the nature of the function beyond this point for real systems from the measured viscosity data, as the liquid may exhibit non-Newtonian behavior. \n\nIt is significant to point out that the present method is based on the relationship between interionic associations and their consequential effects on slag viscosities, which was shown by Seetharaman et al [7]. In principle, any property that reflects the interionic interactions and the structural evolution, cluster behavior at different temperature intervals should show the same characteristic. If agglomeration or atomic rearrangement is manifested in the viscosities of slags, other physical properties like electrical conductivity should reflect this phenomenon as well. \n\n###### Estimated the liquidus temperatures of pure water and binary alloy \n\nIn order to verify the aforementioned reasoning, it is necessary to test the hypothesis with reliable viscosity data as a function of temperature, which extends to below the freezing point. Seetharam"}, {"page": 304, "text": "an et al. [7] has shown that the second derivative of the activation energy for water with respect to temperature shows a break around the liquidus temperature. This was also attempted in the case of water, where reliable viscosity values [13] are available from the ambient temperature to that of super-cooled liquid. The viscosities and the second-derivative activation energies of pure water as a function of temperature are presented in Figure 1. The results show that the second derivative exhibits a break at 273K around the freezing point, which is the liquidus temperature. It should be noticed that the values correspond to single-phase homogeneous liquid even below 273 K. This clearly shows that the nonrandom thermal agitation in the pre-solidification melt has led to the liquid to produce the solid phase at this point. The phenomenon may even be extended to the case of a liquid solution from which a dissolved phase is separating, as a solution of salt in water. This analogy can further be extended to slags, from which a solid phase would precipitate out at sub-liquidus temperatures if held indefinitely at this temperature. The potential of this method for estimating the liquidus temperature from activation energy for viscous flow was demonstrated. \n\nTo illustrate this point in the case of more-complex systems, it is necessary to analyze the \n\n437 \n\nexperimental raw data from viscosity measurements. The viscosities of Pb38.iSn6i.9 and Pb44.8Bi55.2 binary alloy (all in wt %) were chosen [4]. And the second-derivative exercises were attempted. The second derivatives of the activation energies for viscous flow were plotted as functions of temperature in Figure 2. The liquidus temperature of the Pb38iSn6i.9 and Pb^.gBiss^ binary alloy, which are 456K [14] and 398K [15], respectively, are also indicated in the figure. The results show that the plots start deviating from the straight-line behavior at 504K and 435K. These probably due to the fact that there is a middle-range order or bonded molecular near the melting point, which should lead to the viscosity and activation energy show a significant increase in the vicinity of the melting point [3]. While lack of sufficient experimental data for viscosities referred to temperature at and close to the liquidus temperature, the second derivative temperature above the melting point from literature in melts. The finding confirms that estimate the liquidus temperatures from activation energies for viscous flow is logical and useful. \n\n\n\n<!-- Start of picture text -->\nTemperature (K)<br><!-- End of picture text -->\n\n\n\n<!-- Start of picture text -->\nPbaB1Sn819 Tm:456K[Ref14]<br>Pb44BBi552 Tm:398K[Ref 15]<br>—D— 2nd derivative of Pb3B ^ n ^ s<br>2nd derivative of Pb  Bi „<br>The determined temperature 504K<br>M33B33*Q-fra--g3--e-t3==--p---<br>The determined temperature 435K<br>-|— 373  473  —I 573<br>Temperature (K)<br><!-- End of picture text -->\n\nFigure 2 The viscosities and the second-derivative activation "}, {"page": 305, "text": "energy of binary alloy as a function of temperature \n\n**Applications To Estimate The Liquidus Temperatures Of** CaO-A^Os **Based Slags** The viscosity of the CaO-Al?Ch based slags \n\n438 \n\nIt was very interesting to see if the aforementioned reasoning could be verified in the case of multi-component slags. To illustrate this point in the case of slag systems, the CaO-MgO-AbOs and CaO-MgO-Al203-SiC>2 systems were chosen, since a number of viscosity measurements have been obtained earlier [16-17]. The application ranges of composition and temperature are shown in Table 1. The choice of CaO-Al2C>3 based slags was motivated by the fact that Liquid calcium aluminate slags that contain magnesia and silica are the basis of most ladle slags. The viscosity of the selected the CaO-MgO-Al2C>3 and CaO-MgO-Al203-SiC>2 slag systems have been measured by rotating cylinder method in a wide range of temperatures. In order to ascertain the reliability of the data, some of the experiments were repeated. The mean derivations of three slags lie in the range from 2 pet to 6 pet. The logarithm of the viscosity of the selected slags is shown in Figure 3 as a function of the inverse temperature. It is also observed that when the temperature higher than the inflection point of viscosity curves, the logarithm of viscosity is a linear function of the inverse temperature. This is confirms that viscosity obeys the general Andrade-Arrhenius' equation relationships. The results also indicated that at lower temperature some of the logarithm of the viscosity plot vs. the inverse of the temperature also shows a slight curvature in the slope. These observations justify that the viscosities would exhibit non-Newtonian behavior, and show a sharp viscosity increase near and below the liquidus temperature. The results were also compared with the liquidus temperature as determined by characteristic temperature of the selected slags, which measured by the hemisphere method, DSC and calculated by FactSage. \n\nTable 1 Application range of CaO-Al2p3 based slags for concentration and temperature \n\n|St||Composition|range / wt %||Temperature|\n|---|---|---|---|---|---|\n|ysem|CaO|MgO|AI2O3|Si02|range K|\n|CaO-MgO-AljO,|35.25-52.40|0.39-11.33|40.94-58.60||1605-1823|\n|CaO-MgO-Al203-Si02|40.04-50.64|6.40-7.12|22.84-41.73<br>|10.25-20.70|<br>1609-1873|\n\n\n\n\n\n<!-- Start of picture text -->\nThe CaO-MgO-AI203-SJ02 slag system  m<br>T<br>1 0.<br>a.<br>^^^^^SZE0^+  C2 . C1 .<br>S  -1 0- ^^^^Я^^  ^r  * T  C3 . C 4 .<br>-1 5- m^mЯ^^j/' ^ ^  M ► C6 . C7 . C5 .<br>-20-<br>10000/T(K\" )<br><!-- End of picture text -->\n\nFigure 3 The logarithm of viscosity of the selected slags as a function of the inverse temperature \n\nThe liquidus temperatures of the CaO- AI7O3 based slags \n\nFrom the measured viscosity values of the CaO-MgO-Ai2C>3 and CaO-MgO-Ai203-SiC>2 systems, the second derivatives of the activation energies for viscous flow employed in the present work as a function of temperature intervals have been evaluate"}, {"page": 306, "text": "d. For the Typical cases of CaO-Al2C>3 based slags, the second derivatives of the activation energies for viscous flow employed in the present work are plotted as functions of temperature in Figure 4. It is seen that \n\n439 \n\nplots start deviating from the straight-line behavior at temperature as expect, and the second derivatives show the break points at a certain temperature, which is the liquidus temperature. The liquidus temperature obtained from the second derivative method for all slags are shown in Figure 5. We should point out that the application of the second derivative method for the estimation of the liquidus temperatures depends upon the number of viscosity values available at different temperature intervals. Further, the scatter in the data would result in uncertainties. \n\n\n\n<!-- Start of picture text -->\n10-<br>1  .<br>■■-■■-— l W n J J i n ^ M  -hn* ■ _  0- .__■  \" ! \\i\"—\"-'..«'H.i.VV<br>-10- ■ ■  \\<br>\\  C10<br>B13  35.25Caa5.14MgO-58.60AI2O3 [wtpct]<br>44.16CaO-3.02MgO-52.00AI2O3 [wtpct]  -20- The determined temperature: 1771K<br>The determined temperature: 1689K<br>-30-<br>4n-<br>1660  1680  1700  1720  1740  1760  1780  1800  1820  1840  1860  1780  1800  1820<br>Temperature (K)  Temperature (K)<br>-VVW^**«\"<br>C6  \\<br>45.40 CaO-7.12 MgO27.75AI203-19.53 SiQ, [wt pcf  50.64CaO-6.40MgO-32.51AI2O3-10.40SiO2 [wtrxt]<br>The determined temperature: 1687K  The determined temperature: 1689K<br>1660  1680  1700  1720  1740  1760 1  1800  1820  1840<br>Temperature (K)  Temperature (K)<br>Figure 4 The viscosities and the second-derivative activation energy of the selected slags as a<br><!-- End of picture text -->\n\n###### Compared to the characteristic temperature of the selected slags \n\nIt would be interesting to compare the present results with the liquidus temperature as determined by characteristic temperature of the selected slags, which measured by the hemisphere method and DSC. For all of the selected slags, the flow temperature, symbolizing liquid mobility of slags [18], was measured by the hemisphere method as well as the melting temperature information obtained from DSC analyses, which carried out in the Netzsch STA 449C. The experimental details have been presented in the earlier publication [19-20]. The comparison between the predications and the experimental results are presented in Figure 5. It can be seen that experimental data for the viscosities of CaO-Ai2C>3 based slags have demonstrated the occurrence of a discontinuity in the second-derivative function, which is in accordance with the liquidus temperature as determined by different temperature of the selected slags. In the case of the CaO-MgO-AI2O3 systems, comparisons among the present observations as well as the characteristic temperature of the selected slags, which measured by the hemisphere method and DSC, the average error value were 46K and 68K, respectively. In the case of the CaO-MgO-Al203-SiC>2 systems, comparisons among the present observations as \n\n440 \n\nw"}, {"page": 307, "text": "ell as the characteristic temperature of the selected slags, which measured by the hemisphere method and DSC, the average error value were 33K and 38K, respectively. The results also indicated the temperature measured by DSC is close to the temperature measured by the hemisphere method. The present observations indicated that it is possible to get a reasonable idea of estimate the liquidus temperatures from activation energies for viscous flow. \n\n\n\nFigure 5 Comparison of different temperature of the selected slags \n\n###### **Conclusions** \n\nThe second derivative of the activation energy for viscous flow with respect to temperature was found to exhibit a break at the liquidus point. This article considers a simple approach that values of liquidus temperatures could be derived for slags from viscosity data. The potential of this method for estimating the liquidus temperatures of pure water and binary alloy was demonstrated. Experimental data for the viscosities of CaO-Al2C>3 based slags have demonstrated the occurrence of a discontinuity in the second-derivative function, which is in accordance with the liquidus temperature as determined by different temperature of the selected slags, which measured by the hemisphere method and DSC. The present observations indicated that it is possible to get a reasonable idea of estimate the liquidus temperatures from activation energies for viscous flow. \n\n###### **Acknowledgments** \n\nThe authors express their thanks to the National Natural Science Foundation of China (NSFC) under Contract No.50874072 andNo.51204115 for their kind financial support of this research. We also wish to acknowledge support by Program for Changjiang Scholars and Innovative Research Team in University (under Grant No.IRT0739) \n\n###### **Reference** \n\n- [1] Verein Deutscher Eisenhuttenleute ed., _Slag Atlas (2nd Edition)_ (Duesseldorf: Verlag Stahleisen, 1995), \n\n- [2] F. Dahl, J. Brandberg and S.C. Du, \"Characterization of melting of some slags in the Al203-CaO-MgO-Si02 quaternary _system\" ISIJInt.,_ 46(2006), 614-616 \n\n- [3] K. Kakimoto and T. Hibiya, \"Temperature dependence of viscosity of molten GaAs by an oscillating cup method\" _Applied Physics Letters,_ 50(1987), 1249-1250. \n\n- [4] Y.Q. Wu, X.F. Bian, Q.G. Meng, Y. Zhao, T. Mao and Y.N. Zhang, \"A critical transition state in liquid metals\" _Materials Letters,_ 61 (2007), 2434-2438 \n\n- [5] A. Kondratiev, P. C. Hayes and E. Jak, \"Development of a Quasi-chemical Viscosity \n\n441 \n\nModel for Fully Liquid Slags in the Al203-CaO-'FeO'-MgO-Si02 System. Part 2. A Review of the Experimental Data and the Model Predictions for the Al203-CaO-MgO, CaO-MgO-Si02 and Al203-MgO-Si02 Systems,\" _ISIJInt.,_ 46(2006), 368-374. \n\n- [6] H. Kim, W.H. Kim, J.H. Park and D.J. Min, \"A Study on the Effect of Na20 on the Viscosity for Ironmaking Slags\" _Steel research int.,_ 81(2010), 17-24 \n\n- [7] S. Seetharaman, S. Sridhar, S.C. Du and K.C. Mills, \"Estimation of liquidus temperatures for multicomponent sili"}, {"page": 308, "text": "cates from activation energies for viscous flow\" _Metall. Mater. Trans. B,_ 31(2000), 111-119 \n\n- [8] F.D. Richardson, _Physical Chemistry of Melts in Metallurgy._ (London: Academic Press, 1974), 92 \n\n- [9] E.A. Guggenheim, _Mixtures._ (Oxford: Clarendon Press, 1952), 29 \n\n- [10] G. Urbain and M. Boiret, \"Viscosities of liquid silicates\" _Ironmaking and Steelmaking,_ 17(1990), 255-260 \n\n- [11] W.L. Mccauley and D. Apelian, \"Temperature dependence of the viscosity of liquids\" _Proc. of 2 Int. Conf. on metallurgical slags and fluxes._ Lake Tahoe, Nevada, USA (1984), 925-947. \n\n- [12] P. Richet and Y. Bottinga, \"Dynamics and properties of silicate melts\" _Reviews in Mineralogy and Geochemistry;_ 32(1995), 67-93 \n\n- [13] R.C. West, ed., _CRC Handbook of Chemistry and Physics, (66 ed.)_ (Cleveland OH: CRC Press, 1985), F35, F37. \n\n- [14] H. J. Fecht, M.X. _Thsca%,_ Y.A. Chang and J.H. Perepezko, \"Metastable phase equilibria in the Lead-Tin alloy system, Part II: thermodynamic modelling\" _Metall. Trans. A,_ 20(1989), 795-803 \n\n- [15] A.T. Dinsdale, _SGTE data of the pure elements. (NPL Reptort. DMA (A),_ 1989.), 195 \n\n- [16] J.F. Xu, J.Y. Zhang, C. Jie, F. Ruan and K.C. Chou, \"Experimental Measurements and Modeling of Viscosity in the CaO-Al203-MgO Slag System\" _Ironmaking and Steelmaking,_ 38(2011), 329-337 \n\n- [17] J.F. Xu, J.Y. Zhang, C. Jie, G.Y. Liu and F. Ruan, \"Measuring and Modeling of viscosities of selected CaO-MgO-Al203-Si02 slags\" _Advanced Materials Research,_ 152-153(2011), 782-790 \n\n- [18] U.K. Mohanty and R. C. Behera, \"Fusion behaviour of synthetic aluminothermic ferro-chrome slags\" _ISIJInt,_ 43(2003), 1875-1881 \n\n- [19] J.F. Xu, N. Chai, J.Y. Zhang, C. Jie, G.Y. Liu, K.C. Chou and B. Wang, \"Experimental study on melting properties for CaO-Al203-MgO slag system with low-melting-point zone\" _2009 CSM Annual Meeting_ (2009), 2-196-200. \n\n- [20] J.F. Xu, J.Y. Zhang, C. Jie, L. Tang and K.C. Chou, \"Melting temperature of a selected area in CaO-MgO-Al203-Si02 slag system\" _Advanced Materials Research,_ 194-196(2011), 169-174 \n\n442 \n\n**4th** International Symposium on High-Temperature Metallurgical Processing _Edited by: Tao Jiang, Jiann-YangHwang, Phillip J. Mackey, Onuralp Yucel, and Guifeng Zhou TMS (The Minerals, Metals & Materials Society), 2013_ \n\n###### NUMERICAL SIMULATION OF ELECTROMAGNETIC FIELDS IN MICROWAVE GAS HEATING SYSTEM: INFLUENCE OF THE DIELECTRIC PROPERTIES \n\nXiaobiao Shang<sup>1</sup> , *Junruo Chen<sup>1</sup> , Nanshang Shen<sup>2</sup> , Yifeng Shi<sup>3</sup> , Bangqi Zhang<sup>3</sup> , Guo Chen<sup>4</sup> , Jinhui Peng<sup>4</sup> \n\n'Kunming University of Science and Technology, Faculty of Mechanical and Electrical Engineering; 68 Wenchang Road, 12.1 Street; Kunming 650093, China \n\n(*Corresponding author: chenjunruo@126.com) \n\nYunnan Copper Industry (Group) Co Ltd; No. Ill, East Rinmin Rd; Kunming, 650051,China 3Yunnan Copper Company Limited; 68 Wenchang Road, 12.1 Street; Kunming, 650102, China 4Kunming Universi"}, {"page": 309, "text": "ty of Science and Technology, Key Laboratory of Unconventional Metallurgy, Ministry of Education, 68 Wenchang Road, 12.1 Street; Kunming, 650093,China \n\nKeywords: Microwave heating, Finite-difference time-domain method, Electromagnetic field, Numerical model \n\n###### **Abstract** \n\nThe energy is introduced directly into the volume of the honeycomb ceramic regenerator due to the complex interaction of microwaves with minerals in microwave gas heating system. A threedimensional numerical model is developed to simulate the electromagnetic field by solving Maxwell's equations using finite-difference time-domain method. Computational result is presented for the microwave power absorption of the regenerator. Effects of the dielectric constant and the effective loss factor on the microwave power absorption in the regenerator are studied as well. Numerical results show that the heating pattern strongly depends on the dielectric property of the regenerator. The demonstration of the model of electromagnetic field distribution can be applied effectively and efficiently to optimize the fundamental parameters in the microwave heating processing. \n\n###### **Introduction** \n\nIn recent years, microwave energy has been utilized in many fields, such as food processing, chemical engineering and mineral processing [1]. In contrast to conventional heating, where heat is transferred from a surface to the interior, microwave energy is introduced directly into the volume of minerals due to the complex interaction of the microwave with the mineral. Based on volumetric heating effects, microwave heating has several advantages such as pollution free, rapid heating technique, internal heating, high efficiency over conventional heating [1-4]. \n\nIn order to understand and optimize the process of microwave heating, several numerical studies on modeling microwave heating have been reported. [2-17]. Two different approaches were followed to predict the power absorption applying Lambert's law and solving Maxwell's equations, respectively [14, 15]. Maxwell's equations provide the accurate solution for microwave propagation within materials, whereas Lambert's law provides a good approximation [14, 16], and Lambert's law is valid only for large sample dimensions and high loss dielectric of \n\n443 \n\nmaterials [5, 17]. In the present study, Maxwell's equations were solved to predict the distribution of electromagnetic fields. \n\nThis study reports a 3D simulation of the electromagnetic field inside a microwave hightemperature reactor in order to understand the influence of the dielectric constant and the effective loss factor on heating patterns. \n\n###### **Geometry Model** \n\nFigure 1 presents a schematic of microwave heating system investigated in this study. The system is comprised of a waveguide (WR340), a cavity, a insulate layer and a honeycomb ceramic regenerator that passes through the center of the cavity. The honeycomb ceramic regenerator absorbs microwave energy and converts i"}, {"page": 310, "text": "t to heat. Air flows through the honeycomb ceramic regenerator, absorbing heat as it passes through the honeycomb ceramic regenerator. The microwave operates in the dominant TE 10 mode at a frequency of 2450 MHz with the input power of 1 kW. Parameters characterizing the geometry of the microwave are list in Table I. \n\nTable I. Geometric Parameters of the Microwave Gas Heating System \n\n|Parameter<br>Description<br>Value(mm)|\n|---|\n|WL<br>WW<br>WH<br>Cavity length<br>Cavity width<br>Cavity height<br>400<br>260<br>260|\n|Dl<br>D2<br>d<br>Insulation layer diameter<br>Regenerator diameter<br>Pore diameter<br>75<br>25<br>5|\n|/Insulation layer<br>**_i_**<br>-\"Honeycomb regenerater<br>Absorbing plane|\n\n\n\n\n\n<!-- Start of picture text -->\nAbsorbing plane<br>/Insulation layer<br>i<br>-\"Honeycomb regenerater<br><!-- End of picture text -->\n\nFigure I Schematic diagram of the microwave gas heating system \n\n444 \n\n###### **Mathematical Models** \n\nThe electromagnetic field within the microwave cavity is governed by a set of Maxwell's equations. The three-dimensional unsteady forms of Maxwell's equations are [8]: \n\n|**_dHJL = ±(dEJL_SEL\\_**<br>_s_<br>_fs\\ Z_<br>_T J_|**m**<br>V <sup>i</sup>/|\n|---|---|\n|**_5HY_ _ 1 /****_dEZ_**<br>**_dEX \\_**<br>_dt_<br>_fi\\dX_<br>_Z J_|**_(J\\_**<br>_y ^ >_|\n|_d,_<br>_fi\\ dY_<br>_3X j_|_y _<sup>_J _</sup>_>_|\n|i-J.('HL_HL_r rB'\\<br>_d, ~ e\\ dr_<br>_dz_<br>_uljxj_|_(A)_<br>_V*)_|\n|L-i('iS._HL_rrB'\\<br>_d, ~ e\\ dz_<br>_dx_<br>_uljr)_|C5-V<br>_'--')_|\n|_К^ = J.(Л^-B^-aE_<br>_\\_<br>_d,_<br>_e\\dx_<br>_dr_<br>_uljz)_|_(6)_<br>_yv)_|\n\n\n\nWhere _E_ and _H_ are the electric and magnetic field intensities, _fx_ is the magnetic permeability, e is the electric permittivity, and **o** is the electric conductivity. \n\nBoundary and initial conditions: \n\n- (a) Perfectly conducting boundaries. The cavity and waveguide walls can be considered as perfect electric conductors. Therefore, tangential components of the electric field and normal components of the magnetic field vanish at these walls. \n\n> **_Et=0,Hn=0_ (7)** \n\n- (b) Absorbing boundaries condition. At the absorbing plane, Mur's first order absorbing conditions are applied. \n\n\n\n<!-- Start of picture text -->\n(l-MKL=o (8)<br><!-- End of picture text -->\n\n- (c) Oscillation of the electric and magnetic field intensities by magnetron. At the incident plane, incident wave is simulated by the following equations: \n\n\n\n(e) At t=0 all component of _E_ and _H_ are zero \n\nWhere _EXln_ is the input value of the electric field intensity, W is the width of the incident plane, f is the frequency of the microwave, _Xm_ is the X-point of the incident plane, _X_ is the wave length of a microwave in the waveguide, and _ETE_ is the wave impedance. According to the Poynting theorem: \n\n445 \n\n**(H)** \n\nWhere _Pm_ is the microwave power input and _A_ is the area of the incident plane. The microwave power density absorbed by the material is governed by: \n\n\n\nWhere _e0_ is the permittivity of the air, _e_ the dielectric"}, {"page": 311, "text": " constant, _e\"_ the effective loss factor, tan _S_ is the loss tangent. \n\nThe insulation layer was considered transparent to microwaves.Table II lists the electromagnetic parameters utilized in computations. \n\nTable II. Parameter Values Utilized in Computations \n\n|Parameter|Value|\n|---|---|\n|/ , M H z|2450|\n|_Pm,W_|1000|\n|**_jU,_ H / m**|1|\n|_e0_, F/m|8.854X10~<sup>12</sup>|\n|**7**<br>**Q**|50|\n\n\n\n###### **Numerical Technique** \n\nAn FDTD method is used to solve Maxwell's equations. To insure stability, the time step must satisfy the Courant stability condition: \n\n\n\nAnd the spatial resolution of each cell is defined as \n\n\n\nIn this research, the calculation conditions are as follows: \n\n(1) Initial grid size: Ax = A>' = Az=lmm \n\n(2) Time steps: _At_ =1 [ps] \n\n(3)Relative error in the iteration procedures of 10~<sup>6</sup> is chosen \n\n446 \n\n###### **Results and Discussions** \n\nTo understand the electromagnetic heat generation intensity in the honeycomb ceramic regenerator, the simulation analysis is required. Various heating conditions are presented as follows. \n\n(1) The cavity is loaded with a regenerator with complex permittivity 6-0.01*j operating microwave frequency of 2450MHz, and size O 50mmx400. \n\n(2)The cavity is loaded with a regenerator with complex permittivity 10-0.01*j operating microwave frequency of 2450MHz, and size O 50mmx400. \n\n(3) The cavity is loaded with a regenerator with complex permittivity 13-2*j operating microwave frequency of 2450MHz, and size O 50mmx400. \n\n(4) The cavity is loaded with a regenerator with complex permittivity 13-10*j operating microwave frequency of 2450MHz, and size O 50mmx400. \n\n\n\n<!-- Start of picture text -->\ny (m) y (m)<br>(a)  (b)<br><!-- End of picture text -->\n\nFigure 2. Electromagnetic heat generation intensity distributions at the slice (z=0.2m) of the regenerator with complex permittivity e=6-0.01*j (a) and e=10-0.01*j (b). \n\nFigure 2 displays electromagnetic heat generation intensity distributions at the slice (z=0.2m) of the regenerator for two materials in the center of the cavity, with complex permittivity _e=6-_ 0.01*j and e=10-0.01*j, it is observed that the higher the relative permittivity of the material, the higher the values _o::_ the electromagnetic heat generation intensity. Consider the heat generation intensity equation, Eq. (12), if the frequency of microwave and the effective loss factors _e\"_ of materials are held constant. In this case the electromagnetic heat generation is proportional to the values of the field, and the values of the field increase with the increasing of the dielectric constant. Thus, the material with complex permittivity _s_ =10-0.01 *j absorbs more microwave energy than the material with complex permittivity _s_ =6-0.0l*j. We also note that the number of peaks of the electromagnetic heat generation intensity increase with the increasing of the dielectric constant. This can be attributed the effective wavelength decrease with the increasing of the dielectr"}, {"page": 312, "text": "ic constant of the sample: \n\n\n\n447 \n\n\n\n<!-- Start of picture text -->\ny (m)  y (m)<br>(a)  (b)<br><!-- End of picture text -->\n\nFigure 3. Electromagnetic heat generation intensity distributions at the slice (z=0.2m) of the regenerator with complex permittivity e=13-2*j (a) and e=13-10*j (b). \n\nThe electromagnetic heat generation intensity distributions at the slice (z=0.2m) of the regenerator for two materials in the center of the cavity, with complex permittivity _s_ =13-2*j and e=13-10*j, are presented in Figure 3. One can see that the electromagnetic heat generation intensity in center of the slice displayed in Figure 3-(b) is lower than that displayed in Figure 3- (a). Since the penetrating depth decrease with the effective loss factor: \n\n\n\n###### **Conclusions** \n\nA three-dimensional numerical model is developed to simulate the electromagnetic heat generation intensity distributions of the regenerator for materials with different dielectric properties in the cavity of microwave gas heating systems. The dielectric constant and the effective loss factor of materials play an important role in the heating process. The demonstration of the model of electromagnetic field distribution can be applied effectively and efficiently to optimize the fundamental parameters in the microwave heating processing and in designing an optimal microwave heating device. \n\n###### **Acknowledgments** \n\nThis work was supported by the International S&T Cooperation Program of China (No. 2012DFA70570), the Yunnan Provincial International Cooperative Program (No. 2011IA004), and Project (51090385) supported by the National Natural Science Foundation of China. \n\n448 \n\n###### **References** \n\n1. S. Chandrasekaran, Srinivasan Ramanathan, and Tanmay Basak, \"Microwave Material Processing—A Review,\" _Fluid Mechanics and Transport Phenomena,_ 58(2) (2012), 330-363. \n\n2. Khomgris Chaiyo, Phadungsak Rattanadecho, \"Numerical analysis of microwave melting of ice-saturated porous medium filled,\" _Internationaljournal of Heat andMass Transfer,_ 54(9-10) (2011), 2043-2055. \n\n3. Zhao Xiqiang et al., \"Temperature distribution simulation of microwave heating process of straw bale,\" _Transactions of the CSAE,_ 27(8) (2011), 308~312. \n\n4. K. Pitchai et al., \"Coupled electromagnetic and heat transfer model for microwave heating in domestic _ovens,\" Journal of Food Engineering,_ 112(2012), 100-111. \n\n5. Campanone LA, Zaritzky NE. \"Mathematical analysis of microwave heating process,\" _Journal of Food Engineering,_ 2005, 69:359e68. \n\n6. P. Rattanadecho, \"The simulation of microwave heating of wood using a rectangular wave guide: Influence \n\nof frequency and sample size,\" _Chemical Engineering Science,_ 61(14) (2006), 4798-4811. \n\n7. F. Torres, and B. Jecko, \"Complete FDTD analysis of microwave heating processes in frequency-dependent and temperature dependent media,\" IEEE Trans. On Microwave Theory Tech., 45(1997), 108-116. \n\n8. H. Zhang, and A. K. Datta, \"Coupled electromagnetic and thermal mo"}, {"page": 313, "text": "deling of microwave oven heating of foods,\" _Journal ofMicrowave Power & Electromagnetic Energy,_ 35(2) (2000), 71-86. \n\n9. M. Lovas et al., \"Modeling of microwave heating of andйsite and minerals,\" _International Journal of Heat andMass Transfer,_ 53(17-18) (2010), 3387-3393. \n\n10. L. Ma et al., \"Experimental validation of a combined electromagnetic and thermal FDTD model of a microwave heating process,\" _IEEE Trans. Microwave Theory Tech.,_ 43(11) (1995), 2565-2572. \n\nH.H. Chen, J. Tang, and F Liu, \"Simulation model for moving food packages in microwave heating processes using conformai FDTD method,\" _Journal of Food Engineering,_ 88(3) (2008), 294-305. \n\n12. C. Flockhart, V. Trenkic, and C. Christopoulos, \"The simulation of coupled electromagnetic and thermal problems in microwave heating,\" (Paper presented at the Second International Conference on Computation in Electromagnetics, London, Apr. 1994), 267-270. \n\n13. Basak, T \"Analysis of resonances during microwave thawing of slabs,\" _International Journal of Heat and Mass Transfer,_ 46(22) (2003), 4279-4301. \n\n14. Ratanadecho P, Aoki K, Akahori M. \"A numerical and experimental investigation of the modeling of microwave heating for liquid layers using a rectangular wave guide (effects of natural convection and dielectric properties),\" _Applied Mathematical Modelling,_ 2002, 26:449e72. \n\n15. Yang HW, Gunasekaran S. \"Comparison of temperature distribution in model food cylinders based on Maxwell's equations and Lambert's law during pulsed microwave heating,\" _Journal of Food Engineering,_ 2004, 64:445e53. \n\n16. Yang HW, Gunasekaran S. \"Temperature profiles in a cylindrical model food during pulsed microwave _heating,\" Journal of Food Science,_ 2001, 66:998el004. \n\n17. Zhang Q, Jackson TH, Ungan A. \"Numerical modeling of microwave induced natural convection,\" _International Journal of Heat andMass Transfer,_ 2000, 43:2141e54. \n\n449 \n\n**4th** International Symposium on High-Temperature Metallurgical Processing _Edited by: Tao Jiang, Jiann-YangHwang, Phillip J. Mackey, Onuralp Yucel, and Guifeng Zhou TMS (The Minerals, Metals & Materials Society), 2013_ \n\n**4th International Symposium on High-Temperature Metallurgical Processing** \n\n**Sintering and Pelletization** Session Chairs: **Guanghui Li Xuewei Lv** \n\n**4th** International Symposium on High-Temperature Metallurgical Processing _Edited by: Tao Jiang, Jiann-YangHwang, Phillip J. Mackey, Onuralp Yucel, and Guifeng Zhou TMS (The Minerals, Metals & Materials Society), 2013_ \n\n###### PRODUCTION OF CRUDE FERRONICKEL FROM SIVRIHISAR LATERITE ORES OF TURKEY \n\nEnder Keskinkilic ' , Saeid Pournaderi , Ahmet Geveci , Yavuz A. Topkaya \n\nAtilim University; Department of Metallurgical and Materials Engineering; Incek, Ankara 06836, Turkey \n\nMiddle East Technical University; Department of Metallurgical and Materials Engineering; Ankara 06531, Turkey \n\nKeywords: Smelting, Laterite, Ferronickel \n\n###### **Abstract** \n\nIn the current work, laboratory-scale smelt"}, {"page": 314, "text": "ing experiments were conducted using Sivrihisar latentes (1.26% Ni). The ore samples previously subjected to drying, calcination and prereduction stages were smelted in alumina crucibles in a horizontal tube furnace under argon atmosphere. For the smelting system used in the present work, 1550 °C and 40 minutes were determined to be the optimum smelting temperature and
