Repository: NDDev-Technocracy-OpenNetwork/hack-2026-nornickel-knot

> **DEPRECATED.** This repository is archived and no longer maintained.
> It is kept read-only for reference; its GDS anchor records
> `lifecycle: archived` under `portfolio:archived-projects`.

# Nornickel Scientific Knot

Живая карта знаний R&D для горно-металлургической отрасли: система превращает архив отчётов, статей, презентаций и экспериментальных материалов в типизированный граф знаний, а затем отвечает на вопросы естественным языком с источниками и страницами первоисточников.

Проект подготовлен командой **Harmonic Labs** для **Норникель AI Hack 2026**, трек **«Научный клубок»**.

File: data/parsed/Материалы конференций/Flotation_Plant_Optimisation_S25.json (part 24 of 32)
received\", original<br>(2) surface<br>(4) Pb rougher tailing - \"as received\", etched<br>surface<br>(3)<br>(4)<br>FeSO4 M1-xS<br>PbSO4 PbX2 PbS<br>ZnS FeS2<br>176.0 174.0 172.0 170.0 168.0 166.0 164.0 162.0 160.0 158.0<br>Binding energy, eV<br>Arbitrary units<br><!-- End of picture text -->\n\n**FIG A6** – Sulfur 2p spectra for the lead rougher concentrate and tailing process streams comparing the original and etched surfaces of the ‘as received’ samples. \n\nand tailing) exhibited a sulfate signal at about 168 eV (Buckley and Woods, 1984, 1987)<sup>3</sup> , compared with the sulfate-free spectra of the deslimed samples. The variations in the sulfide peak (nominally 160 to 165 eV) were only slight, with an increase in the intensity of the sulfide signal and small reductions in the contribution made by the high binding energy shoulders. Hence, the desliming procedure resulted in the removal of sulfate, but left the remainder of the surface sulfur species reasonably intact. \n\nA comparison between the lead rougher concentrate and tailing spectra revealed that significant differences existed between the two process streams. For t"}, {"page": 302, "text": "he ‘as received’ samples, it is apparent that the sulfate present on the surfaces of particles from the concentrate was considerably less than that for the tailing. This is illustrated by examining the sulfide:sulfate peak height ratio. The ratio for the concentrate was 1.6, while the ratio for the tailing was 1.2. When these surfaces were etched, the sulfate present on the concentrate was reduced considerably, indicating that the sulfate species formed only a thin oxidation layer on the surface of these particles. Conversely, the sulfate signal remained strong for the tailing sample after etching, suggesting that the oxidation layers were relatively thick (Figure A6). \n\nExamination of the sulfide region of the S(2p) spectra revealed that the signal for both concentrate and tailing samples had strong sulfide signals corresponding to galena, at 160.4 eV (Buckley and Woods, 1984), and lead xanthate at 162.1 eV (Laajalehto _et al_ , 1991). A relatively small high binding energy shoulder, at 163 eV, represented the metal deficient sulfide species (Fornasiero _et al_ , 1994). The tailing sample also exhibited a very broad sulfide signal, which contained galena at 160.4 eV (Buckley and Woods, 1984), sphalerite at 161.6 eV (Buckley, Wouterlood and Woods, 1989), pyrite at 161.1 eV (Buckley and Woods, 1987), and lead xanthate at 162.1 eV (Laajalehto _et al_ , 1991). \n\n3. The sulfate signal, for both the lead rougher concentrate and tailing samples, appears to occur at a binding energy considerably greater than that reported by Buckley and Woods (1984, 1987), ie for galena 167.9 eV, and for pyrite 168.5 eV. This is due to the insulating properties of sulfate species. That is, the sulfate signal is charge shifted to higher binding energies than expected. \n\n**305** \n\nFLOTATION PLANT OPTIMISATION  |  SPECTRUM SERIES 25 \n\n**CHRISTOPHER J GREET** \n\nThe difference between the ‘as received’ and deslimed lead spectra for the concentrate sample were only slight (Figure A7). However, the tailing spectra appeared to be very different. The third peak, at 140.0 eV, between the Pb(4f5/2) and the Pb(4f7/2) signals for the deslimed sample, corresponded to the Zn(3s) peak. This peak interferes with the Pb(4f) spectra particularly when the surface concentration of lead is low. It is interesting to note that desliming the ‘as received’ tailing sample removed sufficient lead species from the pulp to allow the Zn(3s) peak to interfere with the Pb(4f) spectra. This suggested that some of the lead oxidation products detected in the ‘as received’ sample were present on the surface of the minerals as precipitated species formed during the drying process, and were loosely attached to particles, easily removed by decantation. \n\nThere were obvious differences between the concentrate and tailing spectra. The concentrate sample displayed very sharp, narrow lead spectra, at 137.4 eV, which corresponded to galena (Buckley and Woods, 1984). A small high binding energy shoulder at 138.4 eV"}, {"page": 303, "text": " was also detected, which corresponds to lead hydroxide (Buckley and Woods, 1984). Etching removed all traces of the lead hydroxide high bonding energy shoulder, implying that these oxidation layers were comparatively thin. The tailing spectra, however, was broad, with a galena signal at 137.4 eV (Buckley and Woods, 1984), lead xanthate at 138.1 eV (Laajalehto _et al_ , 1991), lead hydroxide at 138.4 eV (Buckley and Woods, 1984), and lead sulfate at 139.2 eV (Buckley and Woods, 1984) detected on the surfaces. Etching did little to sharpen the lead signal; therefore, it can be assumed that the surface layers produced by the galena oxidation products were considerably thicker. \n\nUnfortunately, the XPS analysis, while providing information about the surface oxidation state of particles in the lead rougher concentrate and tailing, does not yield data about the location of the oxidation products. That is, where do the galena oxidation products occur in the concentrate sample? Do the lead oxidation products remain on the galena only, or do they precipitate on to other minerals? To answer some of these questions a number of experiments were conducted on the lead rougher concentrate and tailing samples using more particlespecific surface analysis techniques. \n\n\n\n<!-- Start of picture text -->\n(1)<br>(2) (1) Pb rougher concentrate - \"as received\"<br>(2) Pb rougher concentrate - deslimed<br>(3) (3) Pb rougher tailing - \"as received\"<br>(4) Pb rougher tailing - deslimed<br>PbS<br>(4) Zn(3s)<br>PbSO4<br>Pb(OH)2 PbX2<br>154.0 152.0 150.0 148.0 146.0 144.0 142.0 140.0 138.0 136.0 134.0<br>Binding energy, eV<br>Arbitrary units<br><!-- End of picture text -->\n\n**FIG A7** – Lead 4f spectra for lead rougher concentrate and tailing process streams. \n\n**306** \n\nFLOTATION PLANT OPTIMISATION  |  SPECTRUM SERIES 25 \n\n**CHAPTER 9  |  SURFACE CHEMICAL CHARACTERISATION FOR FLOTATION PLANT OPTIMISATION** \n\n###### _Scanning Auger microscopy analysis_ \n\nAs shown in Figure A4a, the ‘as received’ pulp sample was not suitable for analysis using SAM due to the high concentration of fine (-5 micron) particles covering the surfaces of the coarser grains. Therefore, the desliming technique mentioned above was developed to generate coarse, slime-free particles for analysis. \n\nThe intention of this experiment was to examine a statistically meaningful number<sup>4</sup> of individual grains of galena, sphalerite and pyrite from the lead rougher concentrate and tailing. The surface composition of like minerals was then to be compared to discern if differences existed between the two sources. Table A7 summarises the SAM data collected. \n\nUnfortunately, no galena particles were found during the examination of the lead rougher tailing, so a comparison could not be made. This was probably due to two factors: the low lead assay for this stream (Table A2), and the very fine nature of the liberated galena. However, it is interesting to note that the galena surface, in the concentrate, compris"}, {"page": 304, "text": "ed mostly of lead, carbon and sulfur, with small concentrations of oxygen and iron (Table A7). Several comments are warranted: \n\n- From the XPS analysis, it is likely that the majority of the carbon was present as both hydrocarbon contamination (which occurred during sample preparation), and collector. \n\n- The lead to sulfur ratio was found to be close to that of ‘pure’ galena (that is, for ‘pure’ galena the ratio is 6.4, while the SAM result was 5.8). This suggested that the reactions occurring at the surface of the concentrate galena (that is, oxidation, collector adsorption etc) appear to be congruent in nature. \n\n- The oxygen concentration was low (7 atomic per cent). \n\n- The iron present was probably due to the adsorption of iron hydroxides generated through the oxidation of pyrite and the corrosion of the grinding media (high carbon, low alloy steel). \n\nA comparison of sphalerite from the lead rougher concentrate and tailing process streams was not possible. Although the surface composition of the sphalerite in the concentrate was \n\n4. Where grains were detected a minimum of 15 particles were analysed. \n\n###### **TABLE A7** \n\nAverage atomic concentrations of elements detected on the surfaces of galena, sphalerite and pyrite grains examined from the lead rougher concentrate and tailing process streams. \n\n|**Mineral/process stream**<br>**Galena**|**C**|**O**|**Element,**<br>**S**|**atomic %**<br>**Pb**|**Zn**|**Fe**|\n|---|---|---|---|---|---|---|\n|Lead rougher concentrate|20.1|7.0|10.0|57.6|0.0|5.3|\n|Lead rougher tailing|-|-|-|-|-|-|\n|**Sphalerite**|||||||\n|Lead rougher concentrate|16.4|10.4|32.6|6.1|34.5|0.0|\n|Lead rougher tailing|-|-|-|-|-|-|\n|**Pyrite**|||||||\n|Lead rougher concentrate|23.5|5.5|43.2|0.0|0.0|27.8|\n|Lead rougher tailing|21.7|23.6|28.2|3.0|0.0|23.4|\n\n\n\n**307** \n\nFLOTATION PLANT OPTIMISATION  |  SPECTRUM SERIES 25 \n\n**CHRISTOPHER J GREET** \n\ndetermined, it was not possible to obtain any meaningful data about the surface composition of the tailing sphalerite due to charging. _However, the fact that the tailing sphalerite was charging and the concentrate sphalerite did not, suggested strongly that the surface composition of sphalerite from the two sources was significantly different._ \n\nThe concentrate sphalerite composition was mainly zinc, sulfur and carbon, with minor quantities of oxygen and lead (Table A7). _No iron was detected on the surface of the sphalerite_ . Again, several comments are worth noting: \n\n- Sulfur was close to its stoichiometric value (for zinc sulfide, 32.92 weight per cent), but the zinc content was considerably below the expected value (67.08 weight per cent). This suggested that the dissolution of sphalerite, in this case, was through the removal of zinc ions from the surface, while leaving the sulfur intact. It is assumed, therefore, that the dissolution process leaves a zinc deficient sulfide surface. \n\n- The surface carbon was present as both hydrocarbon contamination and residual collector. \n\n- Th"}, {"page": 305, "text": "e presence of lead (6.1 atomic per cent) on the surface was of great interest, and may be responsible for the inadvertent activation of sphalerite, and subsequent recovery into the lead rougher concentrate. \n\n- The oxygen present was most likely the result of lead hydroxide species on the surface. \n\nParticles of pyrite were detected and examined in both the concentrate and tailing samples, so a comparison was possible. Carbon, oxygen, sulfur and iron were detected on the surface of both samples; however, lead was found on pyrite particles in the tailing only (Table A7). There were apparent differences in the surface composition of the pyrite grains: \n\n- The oxygen content of the pyrite in the concentrate was significantly lower (5.5 atomic per cent) compared to the tailing (23.6 atomic per cent). This indicated that the pyrite in the concentrate was considerably less oxidised than that reporting to the tailing. \n\n- The sulfur concentration of the pyrite in the concentrate (43.2 atomic per cent) was dramatically greater than that of the tailing pyrite (28.2 atomic per cent). This suggested that the surfaces of the pyrite in the concentrate were sulfur rich, which was probably the main contributor to its recovery into the concentrate. \n\n- Carbon and iron levels were similar for the pyrite from both sources. \n\n###### _Time-of-flight secondary ion mass spectroscopy analysis_ \n\nSamples of lead rougher concentrate and tailing were examined using the ToF-SIMS at the University of New South Wales in order to determine the surface composition of galena particles contained in these process streams. In these experiments, mineral particles (from a slurry sample) were pressed into freshly cut indium foil, and mounted on a sample stub prior to introducing the sample into the fore-chamber of the ToF-SIMS. An area of approximately 200 by 200 microns was analysed, in positive mode only. Chemical maps and an average mass spectrum were collected for each sample. \n\nThe data collected in this analysis was qualitative only and as such, the relative intensities of elements detected on the surfaces of particles were classified as strong, medium or weak. The elements detected were similar for galena from both samples, and are listed in Table A8. \n\nAn examination of Table A8 suggested that there were significant differences in the surface composition of the galena from the lead rougher concentrate and tailing. The intensities of copper (Figure A8), potassium, and hydrocarbon fragments were stronger for the lead rougher concentrate sample (Table A8), than the lead rougher tailing. The iron and calcium \n\n**308** \n\nFLOTATION PLANT OPTIMISATION  |  SPECTRUM SERIES 25 \n\n**CHAPTER 9  |  SURFACE CHEMICAL CHARACTERISATION FOR FLOTATION PLANT OPTIMISATION** \n\n###### **TABLE A8** \n\nSurface species detected on galena from the lead rougher concentrate and tailing process streams using time-of-flight secondary ion mass spectroscopy (ToF-SIMS). The relative intensity of each element is"}, {"page": 306, "text": " expressed as strong ( _s_ ), medium ( _m_ ) or weak ( _w_ ). Note: gallium, from the primary ion beam, and indium, from the sample mount, were also detected<sup>a</sup> . \n\n|**Stream/particle**<br>**Lead rougher conc**<br>|**Pb**<br>**entrate**|**Zn**|**Cu**|**Fe**|**K**|**Ion**<br>**Na**|**Ca**|**Si**|**Al**|**C2H3**|**C3H7**|\n|---|---|---|---|---|---|---|---|---|---|---|---|\n|1|_s_|_w_|_m_|_w_|_s_|_m_|_s_|_m_|_m_|_s_|_s_|\n|2|_s_|_w_|_w_|_w_|_s_|_w_|_m_|_m_|_w_|_m_|_s_|\n|3|_s_|_w_|_w_|_w_|_s_|_w_|_w_|_w_|_w_|_m_|_m_|\n|4|_s_|_w_|_w_|_w_|_w_|_w_|_w_|_w_|_w_|_w_|_w_|\n|**Lead rougher taili**|**ng**|||||||||||\n|1|s|w|-|s|s|w|m|_s_|_w_|_w_|_m_|\n|2|_s_|_w_|_-_|_s_|_m_|_w_|_w_|_m_|_w_|_w_|_w_|\n|3|_s_|_w_|_-_|_m_|_m_|_w_|_m_|_m_|_w_|_w_|_w_|\n|4|_s_|_m_|_-_|_m_|_s_|_w_|_s_|_m_|_w_|_w_|_w_|\n\n\n\n- a. During this analysis, several sphalerite grains from both the lead rougher concentrate and tailing process streams were examined. It was interesting to note that the sphalerite surfaces in the rougher concentrate had elevated levels of lead, potassium and hydrocarbon compared to those present in the tailing. These data, although only qualitative, would suggest that sphalerite recovery into the lead rougher concentrate may be the result of inadvertent lead activation. \n\n\n\n\n\n<!-- Start of picture text -->\nA<br>Ga<br><!-- End of picture text -->\n\n\n\n<!-- Start of picture text -->\nB<br>Ga<br><!-- End of picture text -->\n\n**FIG A8** – Time-of-flight secondary ion mass spectroscopy (ToF-SIMS) chemical maps of the lead rougher concentrate: (A) lead; and (B) copper. The bright areas represent regions of high concentration for each element (Ga – galena). \n\nintensities were weaker for the lead rougher concentrate sample (Table A8), than the lead rougher tailing. \n\nThe intensity data (Table A8) suggested that particles in the lead rougher concentrate sample had a high concentration of copper associated with their surfaces, while copper was not detected on the surfaces of particles in the lead rougher tailing sample. An examination of the ToF-SIMS chemical map of copper for the lead rougher concentrate (Figure A8) indicated that the copper ions were only weakly associated with the galena grains, and were more strongly associated with other species within the sample, possibly chalcopyrite or copper activated sphalerite. \n\nFrom Table A8 it is suggested that galena particles in the lead rougher concentrate sample had a higher concentration of collector (potassium amyl xanthate) associated with their surfaces than particles in the lead rougher tailing sample. An examination of Figure A9, the ToF-SIMS chemical maps for potassium (Figure A9b) and hydrocarbon (Figure A9c), \n\n**309** \n\nFLOTATION PLANT OPTIMISATION  |  SPECTRUM SERIES 25 \n\n**CHRISTOPHER J GREET** \n\n\n\n\n\n<!-- Start of picture text -->\nA<br>Ga<br><!-- End of picture text -->\n\n\n\n<!-- Start of picture text -->\nB<br>Ga<br><!-- End of picture text -->\n\n\n\n<!-- Start of picture text -->\nC<br>Ga<br><!-- End of picture text --"}, {"page": 307, "text": ">\n\n\n\n<!-- Start of picture text -->\nD<br>Ga<br><!-- End of picture text -->\n\n**FIG A9** – Time-of-flight secondary ion mass spectroscopy (ToF-SIMS) chemical maps for the lead rougher concentrate: (A) lead; (B) potassium; (C) hydrocarbon (C3H7); and (D) iron. The bright areas represent regions of high concentration for that particular element (Ga – galena). \n\nindicates that the highest intensities for potassium and hydrocarbon correspond to the highest intensities for lead. This match suggested that the galena particles in the lead rougher concentrate were strongly associated with collector. The same comparison, when made for the lead rougher tailing sample (Figure A10), revealed that the intensity of hydrocarbon on the surfaces of galena particles was lower than that observed for the lead rougher concentrate. This observation indicates that the galena in the lead rougher tailing may have had insufficient collector on its surface to produce the required level of hydrophobicity for flotation. \n\nOne possible reason for the lower collector coverage of the galena in the lead rougher tailing is the higher concentrations of iron and calcium on the surfaces of particles in this process stream compared with the lead rougher concentrate (Table A8). An examination of the ToFSIMS chemical maps for iron (Figures A9d and A10d) revealed that the galena particles contained within the lead rougher tailing sample exhibited higher concentrations of iron on their surfaces than the galena contained within the lead rougher concentrate sample. While not shown here, the same observation holds true for calcium. These observations suggest that galena in the lead rougher tailing process stream is coated with hydrophilic species. For example, the iron occurs as ‘iron hydroxides’ emanating from the oxidation of pyrite and the corrosion of the grinding media (high carbon, low alloy steel). It is suspected that the hydrophilic layers coating the galena in the tailing may have been responsible for blocking the collector, and preventing adsorption on to these particles, thereby reducing their floatability. \n\n###### **Summary of findings** \n\nThe chemical characteristics examined showed, for both the solution (that is, free ions in solution and EDTA analysis) and surface analysis (that is, XPS, SAM and ToF-SIMS), the abundance of lead oxidation products was significantly greater in the lead rougher tailing compared to that observed in the concentrate. Further, the XPS analysis indicated that the oxidation products formed comparatively thick layers on the particles present in the lead rougher tailing. The ToF-SIMS analysis was more particle specific, and while qualitative in \n\n**310** \n\nFLOTATION PLANT OPTIMISATION  |  SPECTRUM SERIES 25 \n\n**CHAPTER 9  |  SURFACE CHEMICAL CHARACTERISATION FOR FLOTATION PLANT OPTIMISATION** \n\n\n\n\n\n<!-- Start of picture text -->\nA<br>Ga<br><!-- End of picture text -->\n\n\n\n<!-- Start of picture text -->\nC<br>Ga<br><!-- End of picture text -->\n\n\n\n<!-- St"}, {"page": 308, "text": "art of picture text -->\nB<br>Ga<br><!-- End of picture text -->\n\n\n\n<!-- Start of picture text -->\nD<br>Ga<br><!-- End of picture text -->\n\n**FIG A10** – Time-of-flight secondary ion mass spectroscopy (ToF-SIMS) chemical maps for the lead rougher tailing: (A) lead; (B) potassium; (C) hydrocarbon (C3H7); and (D) iron. The bright areas represent regions of high concentration for that particular element (Ga – galena). \n\nnature suggested that the galena in the lead rougher concentrate was hydrophobic because of its strong association with hydrocarbon fragments, derived from the collector. The evidence also suggests that the galena may have been copper activated. The surface composition of the galena in the lead rougher tailing was significantly different. The data suggested that this galena had insufficient collector coverage to render it hydrophobic; and significant coverage of hydrophilic species, such as ‘iron hydroxide’. Both observations would severely hamper the galena flotation response. \n\nA secondary observation made from both the SAM and ToF-SIMS analysis indicated appreciable levels of lead on the surfaces of sphalerite reporting to the lead rougher concentrate. This suggested strongly that sphalerite recovery into the lead rougher concentrate was due to inadvertent activation by lead. \n\n###### **CASE STUDY 2 – EFFECT OF GRINDING MEDIA ON ZINC DEPRESSION IN LEAD CLEANING AT CANNINGTON** \n\n###### **Introduction** \n\nLaboratory work examining the impact of inert grinding media during primary grinding on lead and zinc metallurgy was completed in 2004. The results of this study culminated in a plant trial whereby the cylpebs in the secondary mill (a tower mill) were replaced with high chrome balls. The results of the plant trial suggested that converting the tower mill to high chrome grinding media had a positive effect on metallurgy. In fact, the change in pulp chemistry, brought about by the change to a more inert grinding media, saw an improvement in the selectivity for galena against sphalerite, which placed more zinc into the zinc rougher feed process stream. With more sphalerite reporting to the zinc rougher feed consistently higher zinc recoveries were reported in the plant. \n\n**311** \n\nFLOTATION PLANT OPTIMISATION  |  SPECTRUM SERIES 25 \n\n**CHRISTOPHER J GREET** \n\nThe positive changes to pulp chemistry and metallurgical response observed with the change in grinding media in the primary tower mill work provided the impetus to commenced examining the impact of high chrome grinding media added to the lead regrind circuit on lead metallurgy. The initial study conducted on lead rougher concentrate, comparing forged steel media with a variety of high chrome (above 15 per cent chrome) alloys showed forged steel produced a superior lead grade/recovery curve, with low overall zinc losses when compared to the high chrome alloys. That is, as the chrome content of the grinding media increased, and the mill pulp chemical environment became more oxidis"}, {"page": 309, "text": "ing, the lead flotation rate, concentrate grade and recovery noticeably decreased. The deterioration in lead metallurgy appeared to be related to the increased floatability of sphalerite as the chrome content of the grinding media increased (Kinal, Greet and Goode, 2009). \n\nA series of laboratory tests were completed to develop an understanding of this behaviour, and determine which alloy was best to trial in the plant. \n\n###### **Laboratory studies** \n\nA sample of fresh lead regrind feed from South 32’s Cannington Mine in north-western Queensland, Australia was tested in the laboratory. The results showed forged steel produced a superior lead grade/recovery curve, with low overall losses of zinc compared to the three high chrome alloys tested. As the chrome content of the grinding media increased, and the mill pulp chemistry environment became more oxidising (Table A9), the lead flotation rate, grades and recoveries noticeably reduced. A main reason for the drop in lead flotation performance was found to be poor selectivity for galena against sphalerite and non-sulfide gangue minerals. \n\nAs the liberation characteristics were nominally the same for both media types, the conclusion was drawn that it must have been the change in pulp chemistry affecting selectivity. Surface analysis (ToF-SIMS) of the lead concentrate from a forged and high chrome test showed that the sphalerite reporting to the lead concentrate in the high chrome case had more surface coverage of chromium and zinc than the sphalerite particles prepared using forged steel, which had a higher surface coverage of iron, but also lead and silver (Figure A11). \n\nThe presence of more activating ions (silver and lead) on sphalerite surfaces for the forged steel case is rather perplexing, as conventional wisdom would suggest that sphalerite recoveries in this instance should be elevated. However, they are not. Sphalerite recoveries after grinding with high chrome media were considerably greater than those observed for forged steel grinding. This suggests that the presence of iron species on the surfaces of sphalerite tend to control its floatability. That is, when grinding with forged steel the iron corrosion products tend to react with the sphalerite’s surface more rapidly than the activating species (for example, silver and lead), and thereby depress its flotation. When these corrosion \n\n###### **TABLE A9** \n\nPulp chemistry data for laboratory lead cleaner tests comparing fresh lead regrind feed ground with forged steel and high chrome media. \n\n|**Media**<br> <br>Forged|**Mi**<br>**Eh, mV (SHE)**<br>-62|**ll discharge**<br> <br>**pH**<br>7.9|**DO (ppm)**<br>0.0|**Eh (mV) (SHE**<br>129|**Flotati**<br>**)**<br>**pH**<br>7.6|**on feed**<br>**DO (ppm)**<br>0.0|**EDTA Fe (%)**<br>1.4|\n|---|---|---|---|---|---|---|---|\n|Hi Cr|199|8.4|3.9|195|8.4|2.9|1.0|\n\n\n\n**312** \n\nFLOTATION PLANT OPTIMISATION  |  SPECTRUM SERIES 25 \n\n**CHAPTER 9  |  SURFACE CHEMICAL CHARACTERISATION FOR FLOTATION PLANT OPTI"}, {"page": 310, "text": "MISATION** \n\n\n\n<!-- Start of picture text -->\n0.5<br>+SIMS con(326)<br>0.4 con(327)<br>0.3<br>0.2<br>0.1<br>0.0<br>Mg Al Si Ca Cr Fe Cu Zn FeOH Ag Ag Pb PbOH<br>con(326) 0.0455 0.026 0.0556 0.0373 0.0022 0.2917 0.0411 0.1287 0.0058 0.0245 0.0227 0.308 0.011<br>con(327) 0.0776 0.0485 0.0774 0.0599 0.0068 0.2195 0.055 0.1508 0.0041 0.0106 0.0099 0.2689 0.011<br>(+) Fragment<br>0.5<br>con(326)<br>-SIMS<br>0.4 con(327)<br>0.3<br>0.2<br>0.1<br>0.0<br>CH O OH S SO3 EX IPX IBX AX<br>con(326) 0.16 0.36 0.25 0.21 0.0057 0.0011 0.0003 0.0004 0.0003<br>con(327) 0.17 0.38 0.27 0.17 0.0035 0.0009 0.0002 0.0004 0.0002<br>(+) Fragment<br>FIG A11  – Statistically evaluated (+) and (-) mass spectra for sphalerite in concentrates during<br>tests 326 (Forged) and 327 (High Cr). Confidence intervals were calculated for P = 95 per cent.<br>Intensity<br>Intensity<br><!-- End of picture text -->\n\nproducts are significantly reduced by grinding with high chrome media, the activating species are now able to react with the surfaces of the sphalerite leading to significantly higher zinc recoveries to lead concentrate. \n\nGiven this surface analysis knowledge, diagnostic tests were conducted on fresh lead regrind feed ground with high chrome grinding media with different addition of iron sulfate powder (Fe2(SO4)3) to determine if this would simulate the forged media test (Figure A12). These data indicated that with increasing iron sulfate addition the lead grade/recovery improved. That is, the lead concentrate grade at a specific lead recovery increased with increasing iron sulfate addition due to better electivity for galena against sphalerite. This suggested a low chrome alloy should restore the lead metallurgy. A low chrome ball was sourced and tested in the laboratory. \n\nThe difference in grinding pulp chemistry between the two media types was noticeably smaller when the low chrome media was used in place of a high chrome alloy (Table A10). However, there was still a slight increase in pulp potential that would have an impact on flotation performance. In fact, Figure A13 shows that the low chrome media had a beneficial impact on lead cleaner flotation with a small increase in grade and recovery, compared to forged steel. \n\n**313** \n\nFLOTATION PLANT OPTIMISATION  |  SPECTRUM SERIES 25 \n\n**CHRISTOPHER J GREET** \n\n\n\n<!-- Start of picture text -->\n80.0<br>70.0<br>60.0<br>50.0<br>40.0<br>30.0<br>Forged Std<br>20.0<br>HiCr 1 g Iron Sulfate<br>10.0 HiCr 5 g Iron Sulfate<br>HiCr 10 g Iron Sulfate<br>0.0<br>0.0 20.0 40.0 60.0 80.0 100.0<br>Recovery - Pb(%)<br>Grade - Pb(%)<br><!-- End of picture text -->\n\n**FIG A12** – Lead grade/recovery curves showing the effect of increasing the addition rate of iron sulfate powder to the high chrome grind. \n\n###### **TABLE A10** \n\nPulp chemistry data for laboratory lead cleaner tests comparing fresh lead regrind feed ground with forged steel and low chrome media. \n\n|**Media**<br> <br>Forged|**Mi**<br>**Eh, mV (SHE**<br>-84|**ll discharge**<br>"}, {"page": 311, "text": "**)**<br>**pH**<br>8.26|**DO (ppm)**<br>0.11|**Eh (mV) (SHE)**<br>-110|**Flotati**<br> <br>**pH**<br>8.34|**on feed**<br>**DO (ppm)**<br>0.00|**EDTA Fe (%)**<br>8.26|\n|---|---|---|---|---|---|---|---|\n|LoCr|-32|7.93|0.12|-69|8.13|0.00|7.30|\n\n\n\n\n\n<!-- Start of picture text -->\n60.0<br>55.0<br>50.0<br>45.0<br>40.0<br>35.0 Forged (ave)<br>Low Cr (ave)<br>30.0<br>20.0 30.0 40.0 50.0 60.0 70.0 80.0<br>Recovery - Pb(%)<br>Grade - Pb(%)<br><!-- End of picture text -->\n\n**FIG A13** – Lead grade/recovery curves for tests completed with forged steel and low chrome grinding media on lead rougher concentrate samples. \n\n**314** \n\nFLOTATION PLANT OPTIMISATION  |  SPECTRUM SERIES 25 \n\n**CHAPTER 9  |  SURFACE CHEMICAL CHARACTERISATION FOR FLOTATION PLANT OPTIMISATION** \n\n###### **Plant trial** \n\nBased on these laboratory results a plant trial was arranged. Given that the first cleaner circuit operates with two parallel grinding/flotation trains, a direct comparative trial was possible. The pulp chemistry data indicated that the shift from cylpebs to a low chrome ball did result in a subtle increase in the lead regrind tower mill discharge Eh, but all other pulp chemical parameters were more or less the same. Metallurgically, the shift to a low chrome ball resulted in an increase in lead grade through improved selectivity for galena against sphalerite, with respect to first cleaner feed (Kinal, Greet and Goode, 2009). \n\n###### **Summary** \n\nThe application of a surface analysis technique, in this case ToF-SIMS, helped identify the issue of poor selectivity for galena against sphalerite in the laboratory. Knowing this valuable piece of information led to the identification of a potential solution (ie a low chrome media), which was tested in the laboratory before successfully transferring this result to the plant. \n\n###### **CASE STUDY 3 – GRINDING CHEMISTRY: THE SURFACE CHEMISTRY OF CHALCOCITE GROUND IN DIFFERENT GRINDING ENVIRONMENTS** \n\n###### **Introduction** \n\nConsiderable evidence is available in the literature suggesting that grinding media corrosion products contaminating the surfaces of sulfide minerals have a negative impact on their flotation behaviour. These studies range from indirect evidence whereby minerals are prepared in different grinding environments and the resultant flotation behaviours are compared, to a comparison of pulp chemical parameters such as EDTA extractable metal ion analysis and correlating this to flotation performance. \n\nHowever, a better understanding of the surface chemistry of minerals ground with different grinding media types is required to provide more solid proof that this is in fact the case. A series of experiments using a sample of naturally occurring chalcocite was designed and executed where the ‘single’ mineral was ground in the Magotteaux Mill<sup>®</sup> at pH 10 with ceramic, high chrome and forged steel grinding media. The pulp chemistry was monitored throughout the grinding process, and EDTA extractions complete"}, {"page": 312, "text": "d on the mill product. Subsamples of -38/+20 micron particles from tests performed with each grinding media were collected for examination using XPS, ToF-SIMS and SAM surface analysis techniques. These surface analyses were subsequently correlated with the pulp chemistry data. \n\nThe case study describes the results of this analysis, clearly demonstrating that as the grinding media becomes more electrochemically active, the surfaces of the chalcocite become increasingly contaminated by grinding media corrosion products (ie iron hydroxides). \n\n###### **Pulp chemistry data** \n\nThe pulp chemistry of the Magotteaux Mill<sup>®</sup> discharge for the three grinding media types tested is provided in Table A11. This data shows that the pH for all three media was the same at 9.9. The pulp potential shifted to more oxidising values as the amount of iron in the media decreased, with the Eh increasing from 134 mV (SHE) for forged steel to 189 mV (SHE) for the ceramic media. The dissolved oxygen content in the mill discharge was zero for all three media types, and the pulp temperature was maintained at around 35.7°C. The EDTA extractable copper was significantly reduced when grinding with high chrome or ceramic grinding media. The EDTA extractable iron, which is an excellent indicator of the level of \n\n**315** \n\nFLOTATION PLANT OPTIMISATION  |  SPECTRUM SERIES 25 \n\n**CHRISTOPHER J GREET** \n\n**TABLE A11** \n\nMagotteaux Mill® discharge pulp chemistry. \n\n|**Media**<br>Forged|**pH**<br> <br>9.9|**Eh, mV (SHE)**<br>134|**DO (ppm)**<br>0.0|**Temp (°C)**<br>35.7|**EDTA Cu (%)**<br>0.77|**EDTA Fe (%)**<br>0.99|\n|---|---|---|---|---|---|---|\n|HiCr|9.9|179|0.0|36.0|0.35|0.50|\n|Ceramic|9.9|189|0.0|35.5|0.38|0.04|\n\n\n\nmedia corrosion, exhibited a marked decrease between the forged steel (0.99 per cent) and the high chrome alloy (down to 0.50 per cent). The EDTA extractable iron decreased further to 0.04 per cent when grinding with ceramic media. In essence, as the iron content of the grinding media was reduced the EDTA extractable iron (or amount of corrosion products generated) decreased. \n\nThe pulp chemistry data showed that moving from the electrochemically reactive forged steel grinding media to high chrome and then ceramic resulted in the mill discharge pulp potential becoming more oxidising and the level of corrosion (EDTA extractable iron) to decrease. \n\n###### **Surface chemistry** \n\nThe first surface analytical technique applied to the -38/+20 micron sample of chalcocite was XPS. Generally, XPS is a bulk surface analysis taking an average surface composition of all particles contained within an area of 400 Ч 700 microns. This is not an analysis of individual particles. Fortunately, the sample examined was predominantly chalcocite so the analysis is a reasonable approximation. \n\nThe atomic surface concentration of copper, sulfur, iron and oxygen are provided in Table A12. The data show that as the iron content of the grinding media decreased the exposure of copper "}, {"page": 313, "text": "and sulfur on the surfaces of the chalcocite particles increased. For example, the atomic concentration of copper increased from 20.5 atomic per cent for forged steel to 31.0 for ceramic media. This also corresponded to a decrease in the oxygen content of the surface. \n\nRemarkably, the surface iron concentration increased as the iron content of the grinding media decreased. This may be related to changes in the surface chemistry of the trace levels of chalcopyrite, bornite and pyrite contained in this sample of natural chalcocite. That is, as media corrosion is reduced, moving from forged steel to high chrome to ceramic grinding media, the mineral surfaces should be cleaner. This means that not only are the surfaces of chalcocite cleaner (that is, increased exposure of copper and sulfur), the surfaces of \n\n###### **TABLE A12** \n\nSurface concentrations of copper, sulfur, iron and oxygen measured using X-ray photoelectron spectroscopy (XPS) (normalised to remove the effects of carbon, magnesium, silica, sodium and nitrogen). \n\n|**Media**||**Atomic con**|**centration**||\n|---|---|---|---|---|\n|Forged|**Cu**<br>20.5|**S**<br>15.3|**Fe**<br>4.0|**O**<br>60.2|\n|HiCr|27.1|16.6|5.9|50.4|\n|Ceramic|31.0|19.5|5.3|44.2|\n\n\n\n**316** \n\nFLOTATION PLANT OPTIMISATION  |  SPECTRUM SERIES 25 \n\n**CHAPTER 9  |  SURFACE CHEMICAL CHARACTERISATION FOR FLOTATION PLANT OPTIMISATION** \n\nchalcopyrite, bornite and pyrite particles contained within the sample would also have less contamination. Therefore, for these minerals (all iron bearing) not only are the surface concentrations of copper and sulfur increased, so is the iron. \n\nThe XPS results only partially answer the question: are particles that are ground with an electrochemically active grinding media surface contaminated by grinding media corrosion products? The next level of analysis should examine individual particles to determine their surface composition. The first such technique used was ToF-SIMS. Unfortunately, ToF-SIMS while being extremely surface sensitive is not quantitative. \n\nFigure A14 shows the positive SIMS results from the analysis of eight particles in the -38/+20 micron size fraction prepared by grinding with forged steel, high chrome and ceramic grinding media. The data does show that the surface iron content does decrease as the iron content of the grinding media decreased. The data also shows that the particles prepared using forged steel grinding media had a higher affinity for calcium, magnesium, aluminium and silicon. \n\nThe ToF-SIMS analysis starts to provide evidence that corrosion products for electrochemically active grinding media do impact the surface chemistry of particles. Unfortunately, as ToFSIMS is not quantitative, further work was completed using SAM. The SAM analysis allowed the examination of individual grains of chalcocite, and obtained the surface concentration of these particles. \n\nFigure A15 provides an example of the SAM spectra obtained during this experiment. The atomic conc"}, {"page": 314, "text": "entration data collected are provided in Table A13. These data clearly show that both the copper and sulfur surface concentration increase as the iron content of the grinding media decreased. There is a corresponding decrease in the iron and oxygen concentrations. \n\n\n\n<!-- Start of picture text -->\n0.6<br>0.5<br>0.4<br>0.3<br>0.2<br>0.1<br>0.0<br>Na Mg Al Si K Ca Fe Cu CuH 2 SO<br>ToF-SIMS counts (normalised)<br><!-- End of picture text -->\n\n**317** \n\nFLOTATION PLANT OPTIMISATION  |  SPECTRUM SERIES 25 \n\n**CHRISTOPHER J GREET** \n\n\n\n<!-- Start of picture text -->\nMin: -1425 Max: 1668<br>23609.ACE, Sample 2, Grain 5 Concentration (at.%)<br>Cu1 27.3 %<br>Fe2 13.6 %<br>O1 13.6 %<br>C1 30.8 %<br>S1 14.7 %<br>dN(E)<br>Fe2<br>O1<br>C1<br>Cu1<br>S1<br>30 130 230 330 430 530 630 730 830 930 1030<br>Kinetic Energy (eV)<br><!-- End of picture text -->\n\n**FIG A15** – Scanning Auger microscopy spectra for chalcocite ground with forged steel. \n\n**TABLE A13** \n\nSurface concentrations of copper, sulfur, iron and oxygen measured using scanning Auger microscopy (SAM). \n\n|**Media**||**Atomic con**|**centration**||\n|---|---|---|---|---|\n|Forged|**Cu**<br>42.7|**S**<br>29.1|**Fe**<br>13.5|**O**<br>14.7|\n|HiCr|53.1|37.3|4.6|5.0|\n|Ceramic|59.7|39.1|0.3|0.9|\n\n\n\n###### **Summary** \n\nChanging the grinding media from forged steel to high chrome to ceramic when grinding chalcocite did alter the pulp chemistry of the laboratory mill discharge to more oxidising Eh values and lower EDTA extractable iron concentrations (ie lower media corrosion). \n\nThe XPS (bulk) surface analysis did show increased exposure of copper and sulfur as the iron content of the grinding media decreased, which suggests that the chalcocite particles are cleaner. \n\nThe ToF-SIMS surface analysis (individual particles) did show a decrease in the iron concentration on the surfaces of the chalcocite particles. However, as ToF-SIMS is qualitative these results are a good indication but further quantitative data is needed. \n\nThe SAM (individual particle) surface analysis also showed increased
