Repository: NDDev-Technocracy-OpenNetwork/hack-2026-nornickel-knot

> **DEPRECATED.** This repository is archived and no longer maintained.
> It is kept read-only for reference; its GDS anchor records
> `lifecycle: archived` under `portfolio:archived-projects`.

# Nornickel Scientific Knot

Живая карта знаний R&D для горно-металлургической отрасли: система превращает архив отчётов, статей, презентаций и экспериментальных материалов в типизированный граф знаний, а затем отвечает на вопросы естественным языком с источниками и страницами первоисточников.

Проект подготовлен командой **Harmonic Labs** для **Норникель AI Hack 2026**, трек **«Научный клубок»**.

File: data/parsed/Материалы конференций/Handbook of Flotation Reagents_ Chemistry, Theory and Practice.json (part 24 of 26)
_a_</sup>|\n|---|---|---|---|---|---|---|---|---|---|---|---|---|---|---|---|\n||Hea|d||Cu c|once|ntrate|Pb c|oncent|rate|Zn c|oncen|trate||||\n||Cu|Pb|Zn|Cu|Pb|Zn|Cu|Pb|Zn|Cu|Pb|Zn|Cu|Pb|Zn|\n|Berozovskia|1.5|4.1|9.2|28.8|2.7|4.5|1.0|53.2|15.2|1.5|0.3|51.0|83.0|82.0|87.1|\n|Mizursk|1.4|2.9|8.8|25.2|4.8|6.8|1.6|73.0|5.0|0.5|1.4|57|75.3|86.1|88.2|\n|Uchinotai|2.5|2.0|4.8|20.0|5.0|5.5|4.2|54.0|9.0|1.2|1.7|54|86|58|78|\n|Doyashiki|1.2|0.3|1.4|16.5|1.4|6.0|6.0|53.0|7.0|2.0|1.0|60|82|63|63|\n|Federal|0.2|1.9|12.1|27.4|2.2|4.1|1.0|68.1|4.2|0.1|0.8|55.5|62.4|94|88.3|\n|Pandora|0.7|2.6|3.5|27.3|2.9|4.5|2.8|67.1|2.9|0.9|0.5|58|78|93|78.1|\n|Viburnum #27|1.1|4.6|1.0|29.2|2.1|1.5|0.2|73.3|0.8|0.1|2.2|55.1|75.0|94.1|66.2|\n|Boliden|1.0|2.0|8.0|19.2|3.3|5.6|2.8|43.3|5.5|0.9|1.2|50|54|66|80.2|\n|Bihonti<br>_a_Exclude bulk co|0.8 <br>ncentra|0.5 <br>te|10.2|25.3|1.7|5.5|1.1|50.9|4.4|0.3|0.1|54.6|80.5|70.3|93.9|\n\n\n\nis that some of the gold–silver collectors (aerophines, modified mercaptans) cannot be used because they interfere with the copper–lead separation when using a specific copper–lead separation method. In some ores, gold is enclosed in pyrite at micron size, where the possibility of recovering the gold in a copper or lead concentrate is remote. In plant practice, most of the gold recovered reports in a copper concentrate. \n\nIn a large majority of plants, the copper and lead recoveries in corresponding plants are lower than those obtained treating copper–zinc ore (copper) and lead–zinc ores (lead). \n\n##### **REFERENCES** \n\n1. Craig, J.R., _Ore Microscopy and Ore Petrography_ , Wiley, pp. 108–196, 1976. \n\n2. Hagni, R.D., Mineralogy and Petrography of the Lead Zinc Copper Sulphide Ores of The Viburnum Trend, Southeast Missouri Sulphide Deposits – Their Origin and Processing, In (P.M.J. Gray ed), IMM pp. 73–84, 1990. \n\n3. Cox, P.P., and Singer, D.A., Mineral Deposit Models, _US Geological Survey_ , Professional Paper No. 1693, 1987. \n\n4. Mineral Engineering Japan Visit, Black Ore District of Hokoroku, _Mining Engineering_ , vol. 16, pp. 60–69, 1969. \n\n5. Bulatovic, S.M., _Treatment Options of Thalanga Ore,_ Report of Investigation, LR049, prepared for Pancontinental Resources, May 1993. \n\n6. Bulatovic, S.M., et al., _The Recovery of Copper Lead "}, {"page": 302, "text": "Zinc Gold and Silver from Silver Queen Mine_ , Report of Investigation, LR3373, prepared for Houston Metal Corporation, January 18, 1988. \n\n7. Wyslouzil, D.M., _The Recovery of Copper Lead and Zinc from Bald Mountain Ore_ , Report of Investigation, LR2260, prepared for Phelps Dodge Mining Company, January 1976. \n\n8. Dixon, J.P., Operating Practice at Rozberg Concentrator, _Milling of Australian Ore Conference_ , pp. 125–135, 1982. \n\n9. Stewart, A.R., _Plant Monthly Report_ , August 3, 1993, Private Communication (plant data). \n\n10. Carson, V.M., South African IMM Interim Report No. 196, 1977. \n\n**15. Flotation of Copper–Lead–Zinc Ores** \n\n**400** \n\n11. Bulatovic, S.M., A _Laboratory Investigation of The Recovery of Copper Lead Zinc Gold and Silver from Silver Queen Mine_ , Report of Investigation, LR3398, June 1989. \n\n12. Bulatovic, S.M., and Wyslouzil, D.M., Selection of Reagent Scheme to Treat Massive Sulphide Ores, In (A.D. Zunkel ed) _Complex Sulphides_ , AIME Publication, pp. 101–135, 1985. \n\n13. McQuiston, F.W., Flotation of Complex Copper–Lead Zinc Ores, _Progress in Mineral Dressing IMPC_ , vol. 3, pp. 511–519, Stockholm 1957. \n\n14. _Milling Practice in Canada_ , Canadian Institute of Mining Metallurgy, Collection of Plant Data, IMM, 1978. \n\n15. Roberts, A.N., _Metallurgical Development of Woodlawn Mines Complex Sulphide Ores_ , Processing of Complex Sulphide Ores, Rome, pp. 128–136, 1980. \n\n16. Glembotzkii, R.V., and Urusova, S.M., _Improvement in Selective Flotation of Ozhezkazgan Ore_ , Tsvetnie and Urusova, S.M., Metaly, No. 10, pp. 127–134, 1980. \n\n17. Smith, T.S., _Evaluation of Different Cu–Pb Separation Methods at Tsumeab Mine_ , Internal Report, 1976. \n\n18. Bulatovic, S.M., _An Investigation of the Recovery of Copper–Lead and Zinc from Minas Conga Scarn Ores_ , Report of Investigation, LR5433, prepared for CEDIMIN S.A., May 1999. \n\n19. Hendriks, D., and Ounpuu, M.A., Modification of the Zinc Flotation Circuit of Brunswick Mining & Smelting Corp. Limited, In (A.D. Zunkel ed) _Complex Sulphides_ , AIME Publication, pp. 366–371, 1985. \n\n# **– 16 –** \n\n### **Flotation of Nickel and Nickel–Copper Ores** \n\n##### **16.1 ORE TYPES AND MINERALOGY** \n\nThere are more than 45 different nickel minerals, but only a few are of economic importance. Table 16.1 lists some of the most important nickel minerals. Nickel, in various ores can also be found in other minerals, such as pyrrhotite and various cobalt minerals as an exsolution in isomorphic phases. Nickel minerals can be divided into three major groups, including nickel sulfides, nickel arsenides and nickel antimonides, normally the minerals of magmatic and hydrothermal origin, nickel silicates and other similar compounds. From the sulfide minerals, the most abundant are pentlandite, rloanlit and nickelin. From the silicates, garnierite is the most abundant. \n\nMillerite is a relatively rare mineral, more often found in hydrothermal deposits as a replacement for pentlandite. Pentlandite is th"}, {"page": 303, "text": "e most abundant sulfide mineral and is the main nickel mineral in almost all nickel sulfide deposits. \n\nIn general, there are three basic types of nickel-containing ore deposits [1]. These include: \n\n- Hydrothermal deposits formed as a result of nickel deposition from hydrothermal solution. \n\n- Magmatic mafic deposits with two subtypes: (a) massive sulfide deposits and (b) impregnated deposits. \n\n- Siliceous ore deposits containing mostly nickel silicates. \n\nMagmatic nickel deposits are the most important nickel deposits and are concentrated in Australia (Mt. Windarra), North America (Sudbury region, Voisey Bay), and Northern Russia (Novilsk). Usually, these ores are massive sulfides, brecciated or disseminated ores. The most important minerals in these ores are chalcopyrite, pentlandite and pyrrhotite. However, these deposits may contain a fairly large number of other minerals containing silver, gold, cobalt and platinum group metals. This is due to the fact that they are formed from sulfide melts, which after separation from the parent silicate magma, coalesced into the base of the intrusion through gravitational setting. \n\nThe geological setting of nickel and copper–nickel deposits is variable, but in a generalized form the intrusion consists of upper layer of granophire, a middle layer of quartz gabbro and the lower layer of quartz-rich narite. The massive sulfide veins or lenses may appear at the lower margin of dykes intrusions. \n\n<mark>401</mark> \n\n16. Flotation of Nickel and Nickel–Copper Ores \n\n402 \n\n**Table 16.1** \n\nList of some important nickel minerals \n\n|Mineral|Chemical formula|Content<br>% Ni|Hardness|Specific<br>gravity|\n|---|---|---|---|---|\n|Millerite||NiS|3–4|5.2–5.6|\n|Pentlandite|(Fe,Ni)9S8|21–30|3–4|4.6–5.0|\n|Gersdorffite|NiAsS|35.4|5.5|5.6–6.2|\n|Rloanlit|NiAs2–3|14.5–21.2|5.0|6.3–7.0|\n|Nickelin|NiAs|43.9|5.5|7.3–7.7|\n|Annabergite|Ni3(AsO4)2·8H2O|37.5|2.5–3.0|3.0|\n|Garnierite|Ni4(Si4O10)(OH)4·4H2O|0–45|–|–|\n|Reevesite|(CO3)(OH)16·4H2O|1–15|–|–|\n\n\n\nUnlike the North American deposits, the copper–nickel and nickel deposits found in Australia have different geology and mineralogical composition. Some of the deposits [2] are found in Archaean rocks. Predominate rocks are granite associated with “greenstones,” which comprise banded iron, acid and basic volcanics, the ultramafic and minor sediments. \n\nIn the majority of nickel and copper–nickel deposits, the most abundant mineral is pyrrhotite (Fe8S9), chalcopyrite, pentlandite, magnetite and pyrite. Of these, the first three minerals are the most important from a processing point of view. The mineralogy of pyrrhotite perhaps plays the most important role in the treatment of nickel and copper–nickel ores. Pyrrhotite in these ores may occur in several crystallographic phases, two of which the most common are: (a) monoclinic pyrrhotite (Fe - 0.875), which is ferromagnetic or the so-called magnetic pyrrhotite, (b) hexagonal pyrrhotite (Fe - 0.875S), the less abundant phase is paramagne"}, {"page": 304, "text": "tic or “non–magnetic pyrrhotite.” Both phases of pyrrhotite contain between 0.4% and 1.4% nickel, which may be present both in solid solution and as a micron-size exsolution called “flames” of pentlandite. \n\nAs mentioned earlier, a number of other minerals are present in the nickel and copper–nickel ores in various amounts. These include cobalt, selenium, platinum group metals and precious metals. Cobalt may occur in solid solution with pentlandite and pyrrhotite or, in some cases, as a cobalt mineral (bravoite). Selenium also occurs in solid solution with all sulfides. Silver may be found as an argentian pentlandite – Ag(NiF3)8S8, while gold occurs as an electrum and gold–bearing froodite, AuPdBi2. \n\nPlatinum group metals occur in a variety of minerals including sperilite (PtAs21), michenerite (PdBiTe), monocheite (PtTe2), rhodium, ruthenium, iridium and osmium. Arsenopyrite, although rare, may also be part of the nickel mineralization (KNO, Australia). \n\nFrom the non–opaque gangue, very often the ore contains olivine, pyroxene, plagioclase and in some ores, talc, chlorite, actinolite, quartz and carbonates. \n\n##### **16.2 GENERAL OVERVIEW OF THE METHODS USED IN THE BENEFICIATION OF NICKEL AND COPPER–NICKEL ORES** \n\nAt present, only sulfide ores are treated using a flotation method or a combination of magnetic separation/flotation or reduction roasting flotation. The nickel silicates are treated \n\n16.3 Flotation Processing Characteristics of Nickel and Nickel–Copper Ores \n\n403 \n\nusing either pyrometallurgical or hydrometallurgical methods. There are three main districts where most of the nickel-bearing ores are found and are treated; these include North America (Canada), Australia and the Soviet Union (Russia). Ore treated in the Australian district differs significantly from that treated in North America and Russia. These ores contain naturally hydrophobic gangue, in addition to magnesia and calcite minerals. Some ores contain arsenopyrite (KNO). \n\nOne of the main characteristics of the nickel ore is that the final nickel concentrate is of low grade and does not exceed 18% Ni. Usually, the concentrate grade is between 6% and 11% Ni and in some cases, does not exceed 4%. This is due to the fact that in many ores, the nickel is contained in various inclusions, primarily pyrrhotite and other sulfides as well, which results in low-grade nickel concentrate. \n\nApart from the flotation, magnetic separation is a part of the treatment flowsheet and is used in a number of operating plants in Canada (e.g. Inco, Falconbridge) and Russia (Novilsk). Magnetic separation is used before or after flotation stages. In the treatment of copper–nickel ores, two main methods are used, which include sequential copper–nickel flotation, when the copper in the ore is much higher than the nickel, and a bulk copper–nickel flotation method, followed by copper–nickel separation using nickel depression and copper flotation. \n\n##### **16.3 FLOTATION PROCESSING CHARACTERISTICS "}, {"page": 305, "text": "OF NICKEL AND NICKEL–COPPER ORES** \n\nFlotation properties of nickel minerals have not been examined to the extent that other minerals have (i.e. galena, sphalerite, chalcopyrite), and therefore very little is known about the floatability of nickel minerals. Most of the research work on flotation of nickel minerals from natural ore has been carried out by (a) laboratories of large nickel producers (Inco, Falconbridge, WMC), and (b) by researchers in Russia on the ore from Russian deposits. Only limited data have been published, mainly in the past 10 years. Another problem associated with floatability of individual nickel minerals is that these minerals contain impurities of other minerals and therefore the surface properties of the individual minerals may vary from one deposit to another. Consequently, the flotation properties are variable. The type of gangue minerals plays an important role in the floatability of nickel and copper–nickel minerals. Some Australian nickel-bearing ores (Yakabindie) contain magnesium-bearing gangue and associated slimes. Flotation of nickel from this ore [3] is quite difficult and requires very high collector additions. In contrast, nickel flotation from massive ores, such as Voisey Bay (Canada) requires very little collector [4] due to the fact that nickel-bearing minerals are relatively floatable. On the basis of the literature [5], it has been stated that pentlandite, as well as other nickel minerals, float the best with higher xanthate (butyl and amyl). This is not necessarily true because in recent studies [6,7], it has been demonstrated that mercaptans and dithiophosphates are highly effective collectors for pentlandite and also highly selective toward pyrrhotite. Mercaptan R407 with xanthate has been used for flotation of Mt. Windarra ore from Australia. \n\nWhen naturally floatable gangue is present in the ore, dithiophosphates or mercaptans are better collector choices than xanthates because in the presence of gangue depressants such as carboxymethylcellulose, these collectors perform better than xanthate. \n\n16. Flotation of Nickel and Nickel–Copper Ores \n\n404 \n\nMillerite, gersdorffite and nickelin have similar flotation properties as pentlandite. These three minerals, however, are known to oxidize relatively fast in the presence of oxygen. In general, nickel minerals are depressed with lime at a pH -9.5, the exception being millerite, where depression occurs at pH -10.0. This flotation property of millerite is beneficial in view that it can be separated from pyrite with the use of alkaline. Pentlandite has a tendency to oxidize relatively fast during aeration, resulting in the formation of a layer of iron oxides or iron hydroxides, which result in pentlandite depression. In an alkaline pulp, the formation of this oxidized layer does not occur. Pyrrhotite oxidizes faster than pentlandite and in the presence of alkaline, pyrrhotite depression does not improve although oxidation occurs. \n\nPentlandite along with "}, {"page": 306, "text": "pyrrhotite is activated by the use of copper sulfate. Floatability of pentlandite after depression with lime can be restored with the use of CuSO4. This is not possible when cyanide is used as a pentlandite depressant. The CuSO4 is used when sequential copper–nickel flotation method is utilized, where copper is selectively floated from pentlandite at high pH (10.5–11.0), followed by pentlandite reactivation with CuSO4 and flotation with xanthate collector. \n\nThe flotation of copper during the treatment of copper–nickel ores does not represent any problem and copper recovery in the bulk Cu–Ni usually exceeds 90% Cu. Bulk flotation of copper and nickel is standard practice in many operating plants treating copper–nickel ore. The exception is when the copper to nickel ratio in the ore exceeds 2:1 or greater, in which case a sequential copper–nickel flotation method is used. \n\n##### **16.4 REAGENT PRACTICES IN FLOTATION OF NICKEL AND COPPER–NICKEL ORES** \n\nThe reagent practice in the flotation of nickel and copper–nickel ores depends on three basic factors: (1) mineralogy of the ore, (2) flowsheet employed in the treatment of a specific ore and (3) degree of liberation. \n\nFrom a mineralogical point of view, an ore that contains naturally floatable gangue has a different reagent scheme from that used for the treatment of massive sulfide ores. In the treatment of massive sulfide ores, the occurrence of pyrrhotite and the amount of nickel present in the pyrrhotite plays a decisive role in the selection of a reagent scheme. Pyrrhotite present in the copper–nickel ore can appear in a number of forms with different flotation responses. The main differences are in the ratio of iron to sulfur in the pyrrhotite. The atomic ratio of sulfur to iron changes from 1.0 to 1.25. The other reason for variation in floatability is the change in surface properties related to the amount of iron atoms in the crystal structure of the pyrrhotite. \n\nThe iron content of pyrrhotite varies from 58.2% to 63.5%, in which about 63% is divalent and 29.1% trivalent iron. The presence of trivalent iron in the pyrrhotite structure may result in improved collector adsorption on the mineral surface and consequently [8] improvement in floatability. The presence of hexagonal pyrrhotite in the ore represents a challenge in depression of this type of pyrrhotite because its flotation properties are very similar to that of pentlandite. \n\nThere are several different treatment flowsheets employed in treatment of nickel and copper–nickel ores. The type of flowsheet plays an important role in the selection of the \n\n405 \n\n16.4 Reagent Practices in Flotation of Nickel and Copper–Nickel Ores \n\nreagent scheme. As an example, a sequential copper–nickel flowsheet uses a different reagent scheme than when using a bulk Cu–Ni flowsheet. A case where magnetic pyrrhotite removed by magnetic separation ahead of flotation uses a different reagent combination than when using reagents where pyrrhotite is remove"}, {"page": 307, "text": "d after flotation by magnetic separation. \n\n##### **16.4.1 Bulk sulfide flotation of nickel ore** \n\nThe nickel ores without the presence of copper are mainly concentrated in Australia and to a lesser degree in North America. Some of these ores contain a substantial amount of hydrophobic gangue (talc), magnesium-bearing minerals some of which contain a fairly large amount of soluble ions (Mt. Keith, Australia). The flotation properties of nickel-bearing minerals from these ores are different from that of nickel minerals of massive sulfide ores. The pyrrhotite and pyrite content of these ores are relatively low and do not represent a problem in flotation unless the pyrrhotite contains a significant quantity of nickel. This is due to the fact that pyrrhotite from this ore type does not usually float as well as from the massive ores. \n\n##### _Collector and frother choice_ \n\nThe principal collectors used in the bulk flotation of nickel from nickel ores are xanthate and, to a lesser degree, dithiophosphates and mercaptans. In some operations, higher xanthate levels are used while in cases where clay slimes are present, low-carbon-chain xanthates are used. Studies carried out on the Yakabindie and Mt. Keith ores [9] from Australia with site water that contains very large amounts of soluble ions (i.e. -20,000 mg/t TDS) indicated that sodium ethyl at lower additions gave better nickel recovery than potassium amyl or isobutyl xanthate. Table 16.2 shows the effect of type and level of xanthate on the Yakabindie ore. It was also observed that high additions of ethyl xanthate gave the highest nickel recovery. Similar nickel flotation results were obtained on the Mt. Keith ore, which has the same gangue composition as the Yakabindie ore. The principal characteristics of ores from Western Australia are high magnesium content (magnesite, serpentine) and the water used is high in soluble ions. \n\n**Table 16.2** \n\nEffect of type and level of xanthate on flotation of Yakabindie ore [9] \n\n|Xanthat|e|Rough|er concent|rate|Ro + s|cavenger c|oncentrate|Tail|\n|---|---|---|---|---|---|---|---|---|\n|Type|Addition (g/t)|Wt|Assay|Recovery|Wt|Assay|Recovery|Assays|\n|||%|% Ni|% Ni|%|% Ni|% Ni|% Ni|\n|SEX|150|9.5|1.4|28.0|23.2|1.55|76.1|0.145|\n|PAX|300|9.8|1.1|21.8|25.4|1.31|70.9|0.183|\n|SIBX|300|12.6|1.48|43.3|28.8|1.10|73.2|0.162|\n|SIPX|300|9.0|1.50|29.5|28.2|1.09|74.4|0.159|\n|SEX|500|9.5|2.02|41.6|27.3|1.34|80.5|0.122|\n\n\n\n406 \n\n16. Flotation of Nickel and Nickel–Copper Ores \n\nTherefore, the collector consumptions are relatively high. Results of experimental work conducted on Mt. Keith ore [10] indicated that the use of mercaptans together with lowerchain xanthate gave better nickel recovery than xanthate alone. Table 16.3 shows metallurgical results obtained on Mt. Keith ore with different collector combinations. \n\nThe combination of sodium ethyl xanthate and mercaptan R407 gave improved nickel rougher and overall nickel recovery. \n\nExtensive experimental work was carried out"}, {"page": 308, "text": " on Mt. Windarra ore (Poseidon, Australia) before plant design [11]. The nickel minerals in the Windarra ore are represented by both pentlandite (lower levels) and violarite, Ni2FeSn (upper level). The nickel content of pyrrhotite is about 0.35% Ni. The effect of different collector types is shown in Table 16.4. Mercaptan collectors showed good selectivity and good nickel recovery. Xanthate alone gave high nickel recovery, but at low concentrate grade. The best metallurgical results were obtained using a combination of Na ethyl xanthate and mercaptan in a ratio of 50:50. \n\nIn the treatment of ores with predominant violarite and millerite, a combination of mercaptans and dithiophosphates perform better than xanthate. Experimental work conducted on the ore from British Columbia (Canada), where nickel is represented by violarite (70%) \n\n**Table 16.3** \n\nEffect of different collector combinations on nickel flotation from Mt. Keith ore [10] \n\n|Xanthate||Rough|er concent|rate|Ro + s|cavenger c|oncentrate|Tail|\n|---|---|---|---|---|---|---|---|---|\n|Type|Addition|Wt|Assay|Recovery|Wt|Assay|Recovery|Assays|\n||(g/t)|%|% Ni|% Ni|%|% Ni|% Ni|% Ni|\n|SEX|250|6.33|2.8|30.1|18.4|2.01|77.4|0.150|\n|PAX|250|7.20|2.0|22.3|21.1|1.62|74.3|0.175|\n|SEX, R400|150+40|6.05|3.2|36.1|22.0|2.00|79.4|0.131|\n|SEX, R407|150+40|7.40|2.95|41.1|23.3|2.36|81.1|0.110|\n|SEX, R407|300+60|8.22|2.88|48.5|24.5|2.26|80.9|0.118|\n|PAX, R407|150+60|7.77|2.50|34.5|21.5|2.15|78.7|0.130|\n\n\n\n**Table 16.4** \n\n|Effect of collector types on n|**Tabl**<br>ickel flotation and<br>Ro + scaveng|**e 16.4**<br>upgrading from the<br>er concentrate|Mt. Windarra o<br>Final conc|re (Australia)<br>entrate|\n|---|---|---|---|---|\n|Collector type|Assay|Recovery|Assay|Recovery|\n||% Ni|% Ni|% Ni|% Ni|\n|R407:IBX (80:20 ratio)|4.4|90.1|13.6|87.3|\n|R407|5.6|89.9|12.5|86.3|\n|R412|5.1|88.2|12.7|85.4|\n|R3477|4.8|88.0|12.3|86.5|\n|Thionocarbamate (1798)|5.9|66.0|8.1|43.7|\n|IBX|2.6|95.0|5.0|93.8|\n|SEX:R407 (50:50 ratio)|5.5|92.0|12.8|89.1|\n\n\n\n16.4 Reagent Practices in Flotation of Nickel and Copper–Nickel Ores \n\n407 \n\n###### **Table 16.5** \n\nEffect of different collectors on flotation of violarite and millerite [12] \n\n|Collector type|Roughe|r concentra|te|Ro + sc|av concent|rate|Assays|\n|---|---|---|---|---|---|---|---|\n||Wt %|Assay<br>% Ni|Recovery<br>% Ni|Wt %|Assay<br>% Ni|Recovery<br>% Ni|% Ni|\n|SIPX|4.1|5.8|21.1|20.8|3.1|68.5|0.39|\n|PAX|5.6|4.9|25.5|22.0|3.3|69.8|0.30|\n|R407|6.1|6.2|38.5|19.4|4.3|75.5|0.20|\n|R3477|6.8|5.2|35.7|16.8|4.6|72.6|0.26|\n|R407:R3477 (60:4))|5.9|6.8|41.0|21.2|5.5|86.5|0.12|\n|R400|4.4|6.2|28.6|16.9|5.1|77.5|0.18|\n|PAX:R407 (50:50)|6.1|4.9|26.6|20.2|4.9|79.5|0.14|\n\n\n\nand millerite (30%) indicated that a combination of mercaptan (60%) and dithiophosphates gave the highest nickel recovery. Table 16.5 shows the effect of various collectors on violarite/millerite flotation. \n\nThe choice of frother in the bulk flotation of a nickel ore also depends on the occurrence and nature of the ore as well as on"}, {"page": 309, "text": " the gangue slime present. In general, an alcohol-type frother, such as methyl-isopropyl carbonol (MIBC) has been commercially used. Where clay slime is present in the ore, a cyclic alcohol (pine oil) in a mixture with a glycol-type frother gave good metallurgical results. Glycol-type frothers are usually used in cases where a frothing problem caused by high pulp viscosity, exists. \n\nThere is no basic literature/data available on the effect of frothers on nickel flotation. The above data were taken from operating plants treating nickel ore. \n\n##### _Depression of hydrophobic gangue_ \n\nHydrophobic gangue minerals are present in the majority of nickel ores and in a number of copper–nickel ores. The presence of hydrophobic gangue represents a major problem in treatment of both nickel and copper–nickel ores. Normally, there are two distinct gangue types present in nickel ores. These include (a) talc chlorite in a serpentine rock and (b) magnesite dolomite in a carbonate rock. Talc chlorite is the most common hydrophobic mineral of the nickel ores. Magnesite dolomite is present in some of the Western Australian ores. \n\nFor the depression of hydrophobic gangue organics, the depressants most commonly used include starches, guars, dextrins and carboxymethylcellulose (CMC). Extensive studies of these depressants have been carried out over the years[13–15] on various nickel and copper–nickel ores and it has been established that CMC is the best depressant for talc. For chlorides, magnesite and dolomite, guars and dextrins have shown a good depressing effect. For depression of actinolite–talc, hexametaphosphate and sodium silicate, in acid pH, have been used. \n\nThe effectiveness of carboxymethylcellulose very much depends on the degree of substitution, the amount of sodium glycolite in the CMC and the molecular weight. The general characteristics of different CMCs commonly used in the flotation of nickel ores are shown in Table 16.6. \n\n16. Flotation of Nickel and Nickel–Copper Ores \n\n408 \n\n###### **Table 16.6** \n\n|General characteristics<br>Description|of differe<br>Bulk<br>density<br>(g/cm<sup>3</sup>)|<br>nt carboxy<br>talc c<br>Actual<br>density<br>(g/cm<sup>3</sup>)|**Table 16.6**<br>methylcellu<br>hlorite gan<br>Moisture<br>(%)|lose com<br>gue<br>NaCl<br>(%)|monly used in<br>Na glycolate<br>(%)|the depressi<br>Na CMC<br>(%)|on of<br>Total<br>%|\n|---|---|---|---|---|---|---|---|\n|CMC 6CTL|0.72|1.675|6.3|17.1|13.1|62.4|98.9|\n|CMC 6CTLI|0.70|1.656|7.1|17.3|13.4|61.6|99.4|\n|Cellulose gum 7LT|0.69|1.420|11.2|1.6|1.0|87.1|100.9|\n|Cellogen MG|0.76|1.903|9.4|2.2|1.2|88.5|100.2|\n|Finnfix 30 230D|0.74|1.556|14.6|1.4|1.0|84.0|101.0|\n|Finnfix 300 lot 772B/E|0.98|1.694|7.6|19.0|10.6|60.2|97.4|\n|Finnfix BDA|0.79|1.715|9.5|12.9|7.6|70.2|100.2|\n|Depramin-12|0.59|1.676|9.1|18.4|8.5|66.4|100.4|\n|Depramin-19|0.46|1.640|8.5|13.8|5.5|71.8|99.6|\n|Depramin-23|0.65|1.760|8.0|31.5|8.0|52.9|100.4|\n|Depramin-25|0.65|1.714|7.7|29.7|8.4|53.9|99.7|\n|Depramin-40|0.74|1.740|7.7|20.2|"}, {"page": 310, "text": "12.6|53.4|93.9|\n|Depramin-75|0.68|1.761<br>|7.2<br>|32.5|7.3|53.4|100.4|\n\n\n\n**Table 16.7** \n\nEffect of different types of CMC on nickel concentrate grade and recovery \n\n|CMC additions|Ni Ro + scaven|ger concentrate|Ni cleaner co|ncentrate|Recovery|\n|---|---|---|---|---|---|\n|T|||||% Ni|\n|ype||||||\n||Add (g/t)|Assay|Recovery|Assay||\n|||% Ni|% Ni|% Ni||\n|CMC 6CTL|320|5.61|90.9|13.1|86.1|\n|CMC 7LT|320|6.55|92.2|16.6|87.2|\n|Cellogen MG|320|4.10|88.3|12.2|84.4|\n|Depramin-12|320|5.10|89.2|11.8|85.5|\n|Depramin-75|302|5.80|90.0|12.1|84.8|\n\n\n\nDifferent CMCs have been examined on a number of ores, including Mt. Windarra ore (Australia), Lynn Lake ore (Canada) and Thompson ore (Canada). The results obtained on the Windarra ore (Table 16.7) showed that a high molecular-weight CMC with the lowest sodium glycolite content gave the best talc depression and the highest concentrate grade. High molecular-weight CMC also has a depressing effect on the pyrrhotite present in the ore. The depressing effect of CMC was dependent on the pH used in flotation. \n\nIn these experiments, SO2 and soda ash were used as pH modifiers. Data from Figure 16.1 indicated that at a higher pH (i.e. 8–9), the depressing effect of CMC improved considerably. \n\nIn the case of ores that contain magnesite–dolomitic gangue, guars show the most depressing effect on MgO and associated gangue. Table 16.8 shows the effect of different depressants during the flotation of Mt. Keith ore. \n\n16.4 Reagent Practices in Flotation of Nickel and Copper–Nickel Ores \n\n409 \n\n**Table 16.8** \n\nEffect of different organic depressants on flotation of nickel from Mt. Keith ore \n\n|Depressant|Addition|Ni Ro|concentrate||Ni Ro +|scavenger c|oncentrate|\n|---|---|---|---|---|---|---|---|\n|Te|(/t)|||||||\n|yp|g|Wt|Assay|Recovery|Wt|Assay|Recovery|\n|||%|% Ni|% Ni|%|% Ni|% Ni|\n|CMC 7LT|150|9.5|1.40|28.0|23.2|1.55|76.1|\n|Dextrin (Disper)|150|15.5|0.71|24.8|30.3|1.16|79.1|\n|Guar|150|9.7|2.02|45.0|18.5|1.80|76.6|\n|Starch (wheat)|150|18.3|0.61|25.5|38.7|1.02|78.7|\n|Guar gum|150|9.0|2.10|40.6|19.1|1.79|78.2|\n|Caustic starch|150|9.5|2.09|48.5|18.3|1.95|74.6|\n\n\n\n**Table 16.9** \n\nEffect of different guar modifications on nickel flotation and upgrading from Thompson pipe ore \n\n|Guar type<br>|Ro-scav|enger concentrate|Cleaner co|ncentrate|\n|---|---|---|---|---|\n|modification|||||\n||Assay|Recovery|Assay|Recovery|\n||% Ni|% Ni|% Ni|% Ni|\n|Guatec|1.2|86.5|3.5|75.0|\n|Acrol (F20)|1.5|88.0|4.1|76.2|\n|Acrol/Arquad 2HT (95:5)|2.0|89.1|5.5|80.0|\n|Acrol/Arquad 2HT (90:10)|2.2|92.5|9.5|84.1|\n|Guartec/Arquad 2HT (90:10)|2.4|94.4|10.2|85.5|\n\n\n\nThe behavior of organic depressants on ores that contains serpentinized peridotite (MgSiO4) with different talc varieties such as pyroaurite is different from that on ores that contain talc in granite and a greenstone setting. Examples are the pipe ore from the Thompson concentrator (Canada) and Mt. Keith ore (Australia). Floatable gangue depression is accomplished by extremely high pulp viscosity, which come"}, {"page": 311, "text": "s from magnesiumbearing minerals. The pulp viscosity is so high that pulp density is above 16% solids and air-bubble penetration through the pulp is not possible. \n\nExtensive research carried out with these ores [16,17] indicated that specific guars, in conjunction with quaternary ammonium antistatic reagents (C25–C50), gave improved grade and recovery of the nickel concentrate. Table 16.9 shows the effect of different guars treated with quaternary ammonium chlorides (Arquad 2HT) on nickel concentrate grade and recovery from the Thompson pipe ore. \n\nThe more pronounced effect of quaternary ammonium chloride was achieved on the Mt. Keith ore. Figure 16.1 shows the effect of guar modified with quaternary ammonium chloride on the nickel grade and recovery relationship. \n\nData from Figure 16.1 showed substantial improvement in nickel grade and recovery with the use of quaternary ammonium chloride–modified guar. \n\n16. Flotation of Nickel and Nickel–Copper Ores \n\n410 \n\n\n\n<!-- Start of picture text -->\n90<br>80<br>70<br>60<br>50 Guar \"as is\"<br>Guar \"modified\"<br>40<br>0 2 4 6 8 10 12 14 16 18 20<br>Concentrate grade [% Ni]<br>Nickel recovery [%]<br><!-- End of picture text -->\n\n**Figure 16.1** Effect of guar modified with quaternary ammonium chloride on nickel grade/recovery relationship – Mt. Keith ore. \n\nRecent studies [18] have shown that a depressing effect of carboxymethyl cellulose can be substantially improved in the presence of aluminum chloride. It is postulated that improved depression of talc is due to the formation of Al(OH) on the mineral surfaces. \n\n##### _Effect of conditioning with reagents_ \n\nIn the flotation of nickel and copper–nickel ores that contain hydrophobic gangue, conditioning with reagents is essential in improving nickel recovery. The conditioning time was extensively examined on the Yakabindie and Mt. Keith ores. The effect of conditioning time and conditioning power is illustrated in Figure 16.2 for the Yakabindie ore. \n\nWhen increasing conditioning power, there is a maximum nickel recovery where after prolonged conditioning, nickel recovery was reduced. A similar effect was observed in the Mt. Keith ore. \n\n##### **16.4.2 Flotation of copper–nickel ores** \n\nAs stated earlier, the type of pyrrhotite present in the ore and flowsheet play an important role in selecting reagents for copper–nickel flotation. There are two basic flowsheets practiced in treatment of massive sulfide copper–nickel ores. These include (a) removal of monoclinic (magnetic) pyrrhotite by magnetic separation ahead of flotation and separate flotation of copper–nickel from magnetic pyrrhotite and from the pyrrhotite fraction and nonmagnetic fraction and (b) bulk flotation of all sulfides followed by magnetic separation of \n\n16.4 \n\nReagent Practices in Flotation of Nickel and Copper–Nickel Ores \n\n411 \n\n\n\n<!-- Start of picture text -->\n85<br>80<br>75<br>70<br>65<br>60<br>0.8 kWh/m 3  pulp<br>55<br>2.30 kWh/m 3  pulp<br>50<br>45 3.80 kWh/m 3  pulp<br>40<br>"}, {"page": 312, "text": "0 5 10 15 20 25 30<br>Conditioning time [minutes]<br>Nickel recovery [%]<br><!-- End of picture text -->\n\n**Figure 16.2** Effect of conditioning time and power on nickel flotation from Yakabindie ore. \n\npyrrhotite from bulk concentrate followed by upgrading of nickel from magnetic and nonmagnetic fractions in separate circuits. The reagent suite for each of these circuits differs considerably. \n\n##### _Collectors in flotation of copper–nickel ores_ \n\nThe principal collectors in the flotation of copper–nickel ore are xanthates. Some research work conducted at different research facilities indicated that a higher carbon-chain xanthate gave higher nickel recovery than the lower-chain xanthates. Table 16.10 shows the effect of different xanthates on nickel recovery in the bulk concentrate from the Severonickel ore [19]. \n\nExperimental work carried out on the Voisey Bay ore (Canada) showed that the best nickel recovery was achieved by using sodium isopropyl xanthate. Figure 16.3 shows the effect of different xanthates on the rate of nickel flotation. \n\nThe Voisey Bay ore responded well to potassium amyl xanthate. Note that the Voisey Bay ore is a massive sulfide ore containing about 95% sulfides, most of which are hexagonal pyrrhotite. \n\nIn recent years, extensive studies have been conducted on various nickel ores to examine the effect of secondary collectors, mainly for the recovery of platinum group minerals [20]. It has been discovered that with the use of mercaptans (R400, SN50) and thionocarbamates (3894, X-31), significant improvement was made not only in platinum group metals (PGM) and cobalt recovery but also in nickel recovery and selectivity towards pyrrhotite. Table 16.11 shows the effect of secondary collectors on flotation of Clarabelle Inco (Canada) ores. \n\nBy using mercaptan in conjunction with thionocarbamate, it was possible to completely replace xanthate with significantly better metallurgy. Similar testwork was conducted on the Strathcona ore (Falconbridge) where xanthate was replaced by mercaptan and thionocarbamate in the primary rougher circuit. The effect of different collectors on copper–nickel \n\n16. Flotation of Nickel and Nickel–Copper Ores \n\n412 \n\n**Table 16.10** \n\nEffect of different xanthates on nickel recovery from Severonickel (Russia) ore \n\n|Collector|used|Ni rougher|concentrate|Ni Ro + scavenger concentrate|\n|---|---|---|---|---|\n|Type|Addition|Assay|Recovery|Assay<br>Recovery|\n||(g/t)|% Ni|% Ni|% Ni<br>% Ni|\n|SEX|100|4.1|40.0|3.3<br>75.2|\n|SIPX|90|5.2|51.5|3.6<br>78.2|\n|SIBX|85|6.0|66.2|3.7<br>82.2|\n|PAX|90|6.1|69.3|3.9<br>86.8|\n\n\n\n\n\n<!-- Start of picture text -->\n100<br>80<br>60<br>40<br>Na ethyl xanthate<br>20 Na isopropyl xanthate<br>K amyl xanthate<br>0<br>0 2 4 6 8 10<br>NaCN additions [g/t]<br>Load rougher recovery [%]<br><!-- End of picture text -->\n\n**Figure 16.3** Effect of different xanthates on flotation of Voisey Bay ore. \n\n**Table 16.11** \n\nEffect of secondary collectors on flotation of copper, nickel and"}, {"page": 313, "text": " PGM from Clarabelle ore containing hexagonal pyrrhotite \n\n|Collector|Cu–Ni|rougher|concent|rate||Cu–Ni|rougher|+ scave|nger con|c|\n|---|---|---|---|---|---|---|---|---|---|---|\n|type|Assay|s %|% Dis|tribution||Assay|s %|% Dis|tribution||\n||Cu|Ni|Cu|Ni|PGM|Cu|Ni|Cu|Ni|PGM|\n|SIPX|1.46|12.4|48.9|42.6|20.5|0.76|6.98|78.0|73.9|65.1|\n|SIPX, R400|1.95|10.6|70.3|38.7|30.5|0.85|7.17|89.6|86.3|69.5|\n|SIPX, R407|1.98|11.0|72.5|39.9|31.6|0.85|8.22|90.0|87.0|69.9|\n|SIPX, 3894|2.00|12.2|78.5|40.4|38.3|0.90|8.86|91.2|86.9|70.0|\n|R407, 3894|3.30|16.8|73.5|40.0|40.0|1.20|9.33|92.8|87.7|73.3|\n\n\n\n16.4 Reagent Practices in Flotation of Nickel and Copper–Nickel Ores \n\n413 \n\n**Table 16.12** \n\nEffect of different collectors on copper–nickel flotation from Strathcona ore \n\n|Collector<br>|Cu–Ni|primary rou|gher conce|ntrate|Scave|nger bulk c|oncentrate||\n|---|---|---|---|---|---|---|---|---|\n|type|Assays|%|% Reco|very|Assay|s %|% Rec|overy|\n||Cu|Ni|Cu|Ni|Cu|Ni|Cu|Ni|\n|PAX|7.5|6.6|85.2|38.9|0.8|1.4|7.3|52.1|\n|SIPX|8.1|7.2|86.1|40.2|0.7|1.5|7.9|51.0|\n|SIPX, R400|9.0|8.5|87.1|46.4|0.7|1.6|7.0|48.2|\n|SIPX, X–31|8.9|8.4|87.0|43.1|0.9|1.7|6.8|50.0|\n|R400|12.5|11.8|90.0|46.0|0.5|1.8|6.0|45.5|\n|R400, X–31|16.4|15.2|91.2|52.6|0.2|1.2|5.0|41.0|\n\n\n\nflotation on the Strathcona ore is shown in Table 16.12. By replacing xanthate with mercaptan and thionocarbamate, concentrate grade and nickel recovery in the primary rougher circuit improved significantly. In these experiments, sodium isopropyl xanthate was used in the scavenger bulk flotation where pyrrhotite and the remaining nickel floated. Since most of the research on nickel flotation was usually carried out by large nickel-producing companies, (e.g. Inco, Falconbridge and Western Mining), the focus was always been on the depression of pyrrhotite and maximizing nickel recovery. So very little to no studies were conducted on collector selection and evaluation, although recent research work [21] has shown that the collector type plays an important role in nickel flotation. \n\n##### _Choice of frother_ \n\nIn a number of operating plants where hydrophobic gangue was not present, strong frothers (i.e. glycol) were used mainly because of the following two reasons: (1) the copper–nickel ores usually contain slimes and when using alcohol-type frothers, the froth is not sufficiently stable and does not have carrying power and (2) recovery of coarse and middling particles during bulk flotation requires the use of stronger frothers. Research work on evaluating different frothers has been carried out at Roy Gordon (Inco) Laboratories [22] and by Falconbridge Limited at an industrial scale [23]. \n\nThe results obtained on the Clarabelle ore are shown in Figure 16.4. The research data indicated that the highest pentlandite recovery was obtained using glycol-type frothers. Similarly, plant trials with different frothers at the Strathcona plant showed that a glycoltype frother gave the highest nickel recovery. These frothers, however, are less sele"}, {"page": 314, "text": "ctive compared with alcohol-type frothers. \n\n##### _Depression of pyrrhotite_ \n\nPyrrhotite depression during copper–nickel flotation has been the focus of many studies [24–26] over the past 20 years, mainly to reduce sulfur emission during smelting of lowgrade nickel concentrates. Most of the research work was directed to finding a suitable depressant combination that would effectively reject pyrrhotite while maintaining a high nickel recovery. The effectiveness of various new depressants is discussed below. \n\n16. Flotation of Nickel and Nickel–Copper Ores \n\n414 \n\n\n\n<!-- Start of picture text -->\n100<br>80<br>60<br>40<br>MIBC<br>20 Pine oil<br>Dow 250<br>0<br>0 2 4 6 8 10<br>Flotation time [minutes]<br>Nickel recovery [%]<br><!-- End of picture text -->\n\n**Figure 16.4** Effect of different frothers on nickel flotation using xanthate as collector. \n\n- The soda
