Repository: NDDev-Technocracy-OpenNetwork/hack-2026-nornickel-knot

> **DEPRECATED.** This repository is archived and no longer maintained.
> It is kept read-only for reference; its GDS anchor records
> `lifecycle: archived` under `portfolio:archived-projects`.

# Nornickel Scientific Knot

Живая карта знаний R&D для горно-металлургической отрасли: система превращает архив отчётов, статей, презентаций и экспериментальных материалов в типизированный граф знаний, а затем отвечает на вопросы естественным языком с источниками и страницами первоисточников.

Проект подготовлен командой **Harmonic Labs** для **Норникель AI Hack 2026**, трек **«Научный клубок»**.

File: data/parsed/Материалы конференций/corrosion-atlas.json (part 24 of 26)
bottom (three coats of two-component<br>epoxy coating).<br>•  Replace the tank bedding with homogeneous clean sand.|\n\n\n\n580 \n\nCASE HISTORY \n\n## **CORROSION ATLAS** \n\n07.11.18.01 \n\n|MATERIAL|Aluminum 99%.|\n|---|---|\n|SYSTEM|Acetic acid storage vessel.|\n|PART|Base plate.|\n|PHENOMENON|Stress corrosion cracking (transgranular).|\n\n\n\n\n\n|APPEARANCE|Fracture at the center of the weld, in the longitudinal direction of the weld.|\n|---|---|\n|TIME IN SERVICE|6–7 years.|\n|ENVIRONMENT|Concentrated acetic acid, ambient temperature.|\n|CAUSE|During welding of the thick aluminum plates, shrinkage cracks were formed due to excessive<br>cooling rate. As a result of the presence of residual stresses in the vicinity of the crack tip, that<br>area is e"}, {"page": 299, "text": "xposed to attack by acetic acid and thereby to crack propagation resulting from the<br>combination of stress and corrosion.|\n|REMEDY|Shrinkage cracks during welding of thick wall plates can be prevented by prewarming of the<br>plates and gradual cooling after welding.<br>Shrinkage cracks present can be removed by remelting Gas Tungsten Arc Welding (GTAW).|\n\n\n\n581 \n\nCASE HISTORY \n\n## **CORROSION ATLAS** \n\n07.11.19.01 \n\n|MATERIAL|Aluminum (AlMg 3).|\n|---|---|\n|SYSTEM|Product storage tank.|\n|PART|Bottom plate.|\n|PHENOMENON|Integranular corrosion (exfoliation).|\n|APPEARANCE|Local layered swelling of the material.|\n|TIME IN SERVICE|25 years.|\n|ENVIRONMENT|External: moist soil; internal: 100% lactam; temperature 80°C.|\n|CAUSE|Moisture between the tank bottom and pad led to slight corrosion, which in the long term led<br>to this form of intergranular stress corrosion parallel to the surface. The lamellar build-up of<br>relatively noncorroded material is caused by the expansive force of the corrosion products (see<br>also Case Histories07.19.19.01/02/03/04and 07.20.19.01/02).|\n|REMEDY|Installation of a new tank, under which a covering layer of bitumen and tar sand was applied.|\n\n\n\n582 \n\nCASE HISTORY \n\n## **CORROSION ATLAS** \n\n07.11.38.01 \n\n|MATERIAL|Aluminum (AlMg3).|\n|---|---|\n|SYSTEM|Transport piping system.|\n|PART|Welds in 6<sup>″</sup>pipe.|\n|PHENOMENON|Weld defects.|\n\n\n\n\n\n|APPEARANCE|Intergranular cracking in weld Heat Affected Zone (HAZ) (melt cracks).|\n|---|---|\n|TIME IN SERVICE|30 years.|\n|ENVIRONMENT|Inside: air with Polyvinyl chloride (PVC) granules.<br>Outside: industrial atmosphere.|\n|CAUSE|Poor workmanship.<br>Hot cracks in weld HAZ are generated by excessive heat input and excess welding consumable.<br>Mechanical overload caused pipe break in weld HAZ after 30 years in service.|\n|REMEDY|Improve welding performance.|\n\n\n\n583 \n\nCASE HISTORY \n\n## **CORROSION ATLAS** \n\n07.16.12.01 \n\n|MATERIAL|Anodized aluminum.|\n|---|---|\n|SYSTEM|Swimming pool.|\n|PART|Section of movable intermediate foor.|\n|PHENOMENON|Chloride pitting.|\n|APPEARANCE|Pitting.|\n|TIME IN SERVICE|During laboratory investigation of the material to establish the cause of damage in practice.|\n|ENVIRONMENT|Swimming water with addition of sodium hypochlorite for disinfection. pH 8.|\n|CAUSE|Presence of pores in the oxide layer due to insuffcient sealing. The sealing failed as a result of<br>the profle inserted in the fat sheet material, which had angles having too small a curvature<br>radius.|\n|REMEDY|Make the profle angles with a larger curvature radius.|\n\n\n\n584 \n\nCASE HISTORY 07.16.13.01 \n\n## **CORROSION ATLAS** \n\n|MATERIAL|Aluminum alloy.|\n|---|---|\n|SYSTEM|Civil engineering structure.|\n|PART|Facade element of a window frame.|\n|PHENOMENON|Crevice corrosion.|\n|APPEARANCE|Slight pitting underneath whitish/beige-colored corrosion products immediately below the<br>rubber strip seal.|\n|TIME IN SERVICE|1.5 years.|\n|ENVIRONMENT|Urban atmosphere.|\n|CAUSE|Failure of the rubber strip seal, allowi"}, {"page": 300, "text": "ng rainwater to enter underneath the rubber strips.<br>Differential aeration underneath and beside the strips allows corrosion to occur at the least<br>aerated site. Aluminum exhibits the same sensitivity to crevice corrosion as stainless steel (see<br>also Case Histories07.19.13.01and07.25.13.01).|\n|REMEDY|•  Regular cleaning.<br>•  Modify window construction to improve the seal.|\n\n\n\n585 \n\nCASE HISTORY \n\n## **CORROSION ATLAS** \n\n07.16.14.01 \n\n|MATERIAL|Aluminum.|\n|---|---|\n|SYSTEM|Building.|\n|PART|Factory door frame with hinge.|\n|PHENOMENON|Galvanic corrosion.|\n|APPEARANCE|Uniform attack of the frame on contact surface with hinge.|\n|TIME IN SERVICE|10 years.|\n|ENVIRONMENT|Industrial atmosphere.|\n|CAUSE|Cell formation due to contact between the aluminum frame and the bronze hinge.|\n|REMEDY|Construct both the hinge and the frame from aluminum or hot-dip galvanize steel.|\n\n\n\n586 \n\nCASE HISTORY 07.16.18.01 \n\n## **CORROSION ATLAS** \n\n|MATERIAL|Aluminum zinc alloy (5%–6% zinc).|\n|---|---|\n|SYSTEM|Roof structure of factory hall.|\n|PART|Roof truss.|\n|PHENOMENON|Stress corrosion cracking (intergranular).|\n|APPEARANCE|Fracturing.|\n|TIME IN SERVICE|2 years.|\n|ENVIRONMENT|Indoor air of factory hall, normal temperature, and humidity, without chemical contamination.|\n|CAUSE|Inhomogeneous alloy with too high a zinc content.|\n|REMEDY|Use a homogeneous alloy without zinc, which is more resistant to stress corrosion, e.g., AA<br>5086 (AlMg3).|\n\n\n\n587 \n\nCASE HISTORY \n\n## **CORROSION ATLAS** \n\n07.16.23.01 \n\n|MATERIAL|Anodized aluminum (99%).|\n|---|---|\n|SYSTEM|Building.|\n|PART|Windowsill.|\n|PHENOMENON|Blooming.|\n|APPEARANCE|White bloom on the surface.|\n|TIME IN SERVICE|Less than 1 year.|\n|ENVIRONMENT|Atmosphere.|\n|CAUSE|Due to insuffcient rinsing after the aluminum was anodized, acid residues remain behind in<br>the oxide layer and are enclosed upon sealing, and later on lead to corrosion. This phenomenon<br>is known as blooming.|\n|REMEDY|Improve the rinsing process and subsequently ensure a perfect seal, the seal bath composition<br>requiring to be carefully monitored in order to prevent contamination.|\n\n\n\n588 \n\nCASE HISTORY \n\n## **CORROSION ATLAS** \n\n07.16.24.01 \n\n|MATERIAL|Aluminum.|\n|---|---|\n|SYSTEM|Aluminum factory building.|\n|PART|Roofng.|\n|PHENOMENON|Atmospheric corrosion.|\n|APPEARANCE|Uniform attack.|\n|TIME IN SERVICE|3 years.|\n|ENVIRONMENT|Atmosphere contaminated with fux salts (alkaline chloride–containing salts) used in the<br>manufacture of aluminum.|\n|CAUSE|Attack by fux salts carried to the roof by emissions.|\n|REMEDY|The roofng was constructed of glass–fber–reinforced polyester, and after 6 years, there are still<br>no problems. Disadvantages: lower mechanical strength and aging by sunlight. The emission of<br>fux salts should also be prevented for environmental reasons.|\n\n\n\n589 \n\nCASE HISTORY \n\n## **CORROSION ATLAS** \n\n07.16.24.02 \n\n|MATERIAL|Anodized aluminum (AA 6063).|\n|---|---|\n|SYSTEM|Building.|\n|PART|Part of outer wall.|\n|PHENOMENON|Atmospher"}, {"page": 301, "text": "ic corrosion.|\n\n\n\n\n\n|APPEARANCE|Pitting.|\n|---|---|\n|TIME IN SERVICE|About 5 years.|\n|ENVIRONMENT|Marine atmosphere.<br>The large piece comes from a demonstration: immersion of new material in a CuSO4solution.|\n|CAUSE<br>REMEDY|Heterogeneity of the alloy and an unsealed anodizing layer, combined with the presence of<br>chlorides in this atmosphere.<br>Provide a good anodizing layer on the aluminum without pores by means of proper sealing.|\n\n\n\n590 \n\nCASE HISTORY 07.16.26.01 \n\n## **CORROSION ATLAS** \n\n|MATERIAL|Aluminum 99%.|\n|---|---|\n|SYSTEM|Building.|\n|PART|Roof cover.|\n|PHENOMENON|Stray current corrosion.|\n|APPEARANCE|Pits and perforations around the antenna cable attachment sites.|\n|TIME IN SERVICE|2–3 years.|\n|ENVIRONMENT|Atmosphere.|\n|CAUSE|Stray current corrosion of the roof covering occurred as a result of defective earthing of the<br>antenna motor.|\n|REMEDY|Ensure proper earthing of the motor.|\n\n\n\n591 \n\nCASE HISTORY \n\n## **CORROSION ATLAS** \n\n07.19.09.01 \n\n|MATERIAL|Magnesium (casting A 354).|\n|---|---|\n|SYSTEM|Aircraft.|\n|PART|Steering wheel.|\n|PHENOMENON|Salt corrosion.|\n|APPEARANCE|General attack.|\n|TIME IN SERVICE|10 years.|\n|ENVIRONMENT|Acid/salt environment resulting from hand contact.|\n|CAUSE|Deterioration of the corrosion protective system consisting of a CrO3anodic flm, Araldite<br>surface sealing resin plus decorative paint scheme and attack to the magnesium by prolonged<br>exposure to perspiration moisture.|\n|REMEDY|Material changed to plastic.|\n\n\n\n592 \n\n|**CORROSIO**|CASE HISTORY<br>07.19.13.01<br>**N ATLAS**|\n|---|---|\n|MATERIAL|Aluminum alloy (7075-T651).|\n|SYSTEM|Maritime patrol aircraft.|\n|PART|Elevator panel.|\n|PHENOMENON|Crevice corrosion.|\n|APPEARANCE|Sheet material in lap joint is severely attacked.|\n|TIME IN SERVICE|Rejected during scheduled inspection after 11 years’ service.|\n|ENVIRONMENT|Marine atmosphere.|\n|CAUSE|The spot-welded lap joint of two sheets remained unsealed. Hence, (salt) water was able to<br>penetrate into the joint (see also Case Histories07.16.13.01and07.25.13.01).|\n|REMEDY|Application of sealant.|\n\n\n\n## **CORROSION ATLAS** \n\n593 \n\nCASE HISTORY \n\n## **CORROSION ATLAS** \n\n07.19.14.01 \n\n|MATERIAL|High strength aluminum alloy (Al-Zn-Mg; AA7079-T6 forging).|\n|---|---|\n|SYSTEM|Aircraft.|\n|PART|Side stay bracket.|\n|PHENOMENON|Galvanic corrosion.|\n\n\n\n\n\n|APPEARANCE|Exfoliation of the side stay bracket surface around the bush hole.|\n|---|---|\n|TIME IN SERVICE|10 years.|\n|ENVIRONMENT|The side stay bracket positioned in the main wheel bay is exposed to severe environmental<br>conditions.|\n|CAUSE|A damaged corrosion-protected system consisting of CrO3anodic flm, Aerodur epoxy primer<br>S<sup>15</sup>⁄60, and Aerodur fnish C<sup>21</sup>⁄100UVR paint layer allowed galvanic corrosion to occur between<br>the cadmium plated Cr-Ni-Mo bush and the aluminum bracket, which fnally resulted in<br>exfoliation.|\n|REMEDY|To exclude galvanic corrosion, the material of the bush was changed, and to reduce environmental<br>inf"}, {"page": 302, "text": "uences, sealing was applied.|\n\n\n\n594 \n\nCASE HISTORY \n\n## **CORROSION ATLAS** \n\n07.19.17.01 \n\n|MATERIAL|Aluminum alloy (Al-Cu-Mg; AA 2024-T3).|\n|---|---|\n|SYSTEM|Aircraft fuel tank.|\n|PART|Tank hatch.|\n|PHENOMENON|Microbiologically infuenced corrosion.|\n\n\n\n\n\n|APPEARANCE|Pitting attack.|\n|---|---|\n|TIME IN SERVICE|6 months.|\n|ENVIRONMENT|Tropical environment.|\n|CAUSE|Microbiological activity of bacteria (_Pseudomonas fluoresces, micrococcus_), yeast (_Rhodoturula_),<br>and fungi (_Cladosporium resinae, Penicillium chrysogenium, Aspergillus niger_) in fuel tanks<br>resulted in the formation of sludge and metabolism products which induced severe pitting<br>attack.|\n\n\n\n|REMEDY|•  Application of a fungus-resistant polyurethane tank coating, PR1560MC, Desoto 823-707,<br>or Bostik 454-4-1;|\n|---|---|\n||•  Regular tank cleaning, and|\n||•  Application of soluble fuel biocidal additives such as ethylene glycol or Biobor JF. A chemical|\n||treat of water using strontium chromate prevents growth, but spores remain vital.|\n\n\n\n595 \n\nCASE HISTORY \n\n## **CORROSION ATLAS** \n\n07.19.18.01 \n\n|MATERIAL<br>High-strength aluminum alloy (Al-Zn-Mg; AA7079-T6 forging).|\n|---|\n|SYSTEM<br>Aircraft.|\n|PART<br>Side stay bracket.|\n|PHENOMENON<br>Stress corrosion cracking.|\n|APPEARANCE<br>Through crack.|\n|TIME IN SERVICE<br>6 years.|\n|ENVIRONMENT<br>The side stay bracket, positioned in the main wheel bay, is exposed to severe environmental<br>conditions.|\n|CAUSE<br>Residual stresses in the forging as a result of the forging process, intermediate annealing<br>temperature, quenching, and the built-in stresses of the interference ft of the bush leading<br>to residual stresses. Improper mounting of the supporting beam and retaining bolt resulted in<br>local damage in the bore for the cable pulley. From the damage sites, a crack proceeded in an<br>intergranular stress corrosion cracking mode.|\n|REMEDY<br>Improvement of the installation procedures in order to avoid local damage.|\n\n\n\n596 \n\nCASE HISTORY \n\n## **CORROSION ATLAS** \n\n07.19.19.01 \n\n|MATERIAL|Aluminum alloy (AA 7075–T6; AlZnMgCu 1.5, extrusion).|\n|---|---|\n|SYSTEM|Aircraft (Starfghter).|\n|PART|Sample from the horizontal tailplane.|\n|PHENOMENON|Intergranular corrosion (exfoliation).|\n|APPEARANCE|Micro photo of layered corrosion, invariably initiating from a rivet hole.|\n|TIME IN SERVICE|5 years.|\n|ENVIRONMENT|Atmosphere.|\n|CAUSE|Because of the highly pronounced, extended grain structure (typical of exclusions), which<br>unfortunately intersects the surface, this material is sensitive to exfoliation corrosion (see also<br>next three cases). Corrosive electrolytes have initiated the exfoliation by penetration in the<br>space between rivet and hole.|\n|REMEDY|The damage can cause the component to fail; therefore, measures must be taken. These could be:<br>•  An improved coating system, i.e., by using chromate-containing elastomers, or<br>•  Choice of different material, using a more exfoliation resistant aluminum alloy, or<br>•  Ap"}, {"page": 303, "text": "plying a heat treatment to get better precipitate distribution.|\n\n\n\n597 \n\nCASE HISTORY \n\n## **CORROSION ATLAS** \n\n07.19.19.02 \n\n|MATERIAL|High-strength aluminum alloy.|\n|---|---|\n|SYSTEM|Helicopter.|\n|PART|Attached ftting.|\n|PHENOMENON|Intergranular corrosion (exfoliation).|\n|APPEARANCE|Selective corrosion along subsurface paths parallel to the surface. The voluminous corrosion<br>products force the uncorroded metal layers away, giving rise to a layered appearance.|\n|TIME IN SERVICE|Approximately 20 years.|\n|ENVIRONMENT|Marine atmosphere.|\n|CAUSE|Insuffcient protection.|\n|REMEDY|Remove corrosion, check if remaining cross-section is suffcient and apply protective coating.|\n\n\n\n598 \n\nCASE HISTORY 07.19.19.03 \n\n## **CORROSION ATLAS** \n\n|MATERIAL|Aluminum alloy (7075-T651).|\n|---|---|\n|SYSTEM|Maritime patrol aircraft.|\n|PART|Longeron in fuselage.|\n|PHENOMENON|Intergranular corrosion (exfoliation).|\n|APPEARANCE|Partly corroded away.|\n|TIME IN SERVICE|Rejected during scheduled inspection after 11 years’ service.|\n|ENVIRONMENT|Marine atmosphere.|\n|CAUSE|Water accumulated at this site and was able to cause exfoliation corrosion, since alloy 7075 in<br>the T6(51) (= peak-aged) condition is prone to exfoliation corrosion.|\n|REMEDY|Use aluminum alloy 7075 in the over-aged (T7) heat treatment condition.|\n\n\n\n599 \n\nCASE HISTORY \n\n## **CORROSION ATLAS** \n\n07.19.19.04 \n\n|MATERIAL|Aluminum alloy (7075-T651).|\n|---|---|\n|SYSTEM|Maritime patrol aircraft.|\n|PART|Fairing (wing fuselage).|\n|PHENOMENON|Intergranular corrosion (exfoliation).|\n|APPEARANCE|Partly corroded away.|\n|TIME IN SERVICE|Rejected during scheduled inspection after 11 years’ service.|\n|ENVIRONMENT|Marine atmosphere.|\n|CAUSE|Aluminum alloy 7075 in the T6(51) (= peak-aged) condition is prone to exfoliation corrosion<br>(see also Case Histories07.11.19.01and07.20.19.01).|\n|REMEDY|Use of carbon fber-reinforced plastic instead of aluminum alloy 7075-T651.|\n\n\n\n600 \n\nCASE HISTORY \n\n## **CORROSION ATLAS** \n\n07.19.19.05 \n\n|MATERIAL|High-strength aluminum alloy (Al-Zn-Mg; AA 7075–T6).|\n|---|---|\n|SYSTEM|Aircraft.|\n|PART|Outboard rib left-hand fap.|\n|PHENOMENON|Intergranular corrosion (exfoliation).|\n\n\n\n\n\n|APPEARANCE|Layered corrosion around the bush hole.|\n|---|---|\n|TIME IN SERVICE|19 years.|\n|ENVIRONMENT|Outdoor atmosphere.|\n|CAUSE|The presence of a damaged corrosion protection system in the bush attachment hole in<br>combination with pronounced elongated texture of the rib resulted in severe exfoliation<br>corrosion (see also former Case Histories and Case History07.20.19.02).|\n|REMEDY|Replacement of the rib and improving the protection system.|\n\n\n\n601 \n\nCASE HISTORY \n\n## **CORROSION ATLAS** \n\n07.19.28.01 \n\n|MATERIAL|High-strength aluminum alloy (Al-Zn-Mg; AA7079-T6 forging).|\n|---|---|\n|SYSTEM|Aircraft.|\n|PART|Window post.|\n|PHENOMENON|Fatigue.|\n|APPEARANCE|Surface faw in radius of the window post.|\n|TIME IN SERVICE|8 years.|\n|ENVIRONMENT|Dry environmental conditions (ambient atmosphere) inside aircraft.|\n"}, {"page": 304, "text": "|CAUSE|The cabin pressurization cycle generated fretting between skin edge and window post. Multiple<br>fatigue sites, originating in the radius at the transition of the post-to-fange, form one primary<br>crack front which proceeds through the cross-section.|\n|REMEDY|Chamfering of the post-to-fange transition.|\n\n\n\n602 \n\nCASE HISTORY 07.20.02.01 \n\n## **CORROSION ATLAS** \n\n|MATERIA|L<br>Aluminum cast alloy (G-AlSi12(Cu)).|\n|---|---|\n|SYSTEM|Automotive system.|\n|PART|Lid of engine cooling block.|\n|PHENOM|ENON<br>Corrosion by aggressive water.|\n|APPEARA|NCE<br>Pitting and overall corrosion with deposits.|\n|TIME IN S|ERVICE<br>1 year.|\n|ENVIRON|MENT<br>Water-based engine coolant.|\n|CAUSE|Insuffciently inhibited aggressive water. Deposition of iron corrosion products from elsewhere<br>in the cooling system has probably contributed to the corrosion. The vehicle was working under<br>very severe feld conditions.|\n|REMEDY|Use good-quality water in combination with an inhibited antifreeze.|\n\n\n\n603 \n\nCASE HISTORY \n\n## **CORROSION ATLAS** \n\n07.20.14.01 \n\n|MATERIAL<br>Aluminum cast alloy (G-AlSi12(Cu)).|\n|---|\n|SYSTEM<br>Automotive system.|\n|PART<br>Water heat exchanger lid.|\n|PHENOMENON<br>Galvanic corrosion.|\n|APPEARANCE<br>Severe corrosion near the connection with the brass tap. The lowest part of the lid (upside down<br>on the left photo) shows very severe corrosion all around, with holes.|\n|TIME IN SERVICE<br>Unknown.|\n|ENVIRONMENT<br>Water-based engine coolant.|\n|CAUSE<br>Direct metal contact between aluminum heat exchanger lid and brass tap in an electrolyte<br>caused galvanic (bimetallic contact) corrosion.|\n|REMEDY<br>Use an inhibited water–antifreeze mix and apply an effective isolation compound between<br>aluminum and copper alloys.|\n\n\n\n604 \n\nCASE HISTORY \n\n## **CORROSION ATLAS** \n\n07.20.19.01 \n\n|MATERIAL|Aluminum 99%.|\n|---|---|\n|SYSTEM|Army tank.|\n|PART|Part of the outside of the asbestos-insulated oil reservoir.|\n|PHENOMENON|Intergranular corrosion (exfoliation).|\n|APPEARANCE|Layered corrosion.|\n|TIME IN SERVICE|Several years.|\n|ENVIRONMENT|Atmosphere.|\n|CAUSE|As a result of the regular wetting of the insulation and the direct contact with the asbestos, the<br>aluminum is subject to layered attack so that more and more new aluminum oxide layers are<br>formed (see also Case Histories07.11.19.01and 07.19.19.01/02/03/04).|\n|REMEDY|It was possible to prevent the corrosion by applying a plastic flm between the aluminum and<br>the asbestos (nowadays the use of asbestos as insulation material is prohibited because of its<br>carcinogenic effect).|\n\n\n\n605 \n\nCASE HISTORY \n\n## **CORROSION ATLAS** \n\n07.20.19.02 \n\n|MATERIAL|Aluminum alloy (AlZnMg1)|\n|---|---|\n|SYSTEM|Automotive system.|\n|PART|Fuel tank.|\n|PHENOMENON|Intergranular corrosion (exfoliation).|\n|APPEARANCE|Loss of material by layered attack resulting in faking-off.|\n|TIME IN SERVICE|0.5 years.|\n|ENVIRONMENT|Thermal insulation with organic coating, based on polycondensation. The insulation had a hig"}, {"page": 305, "text": "h<br>chloride ion content.|\n|CAUSE|During the polycondensation, water was formed and liberated. Wetting of the insulation caused<br>a humid chloride-containing atmosphere to form on the surface of the aluminum fuel tank,<br>resulting in exfoliation corrosion of the aluminum alloy (see also former case).|\n|REMEDY|Provide the fuel tank with a dry and chloride-free insulation.|\n\n\n\n606 \n\nCASE HISTORY \n\n## **CORROSION ATLAS** \n\n07.20.24.01 \n\n|MATERIAL|Anodized aluminum.|\n|---|---|\n|SYSTEM|Railway wagon.|\n|PART|Exterior wall.|\n|PHENOMENON|Atmospheric corrosion.|\n|APPEARANCE|Pitting of the profled edges.|\n|TIME IN SERVICE|6–8 months.|\n|ENVIRONMENT|Atmosphere.|\n|CAUSE|Damage to the anodizing layer due to shaping of the aluminum plates after anodizing.|\n|REMEDY|Perform the plate anodizing process after shaping.|\n\n\n\n607 \n\nCASE HISTORY \n\n## **CORROSION ATLAS** \n\n07.20.24.02 \n\n|MATERIAL|–Aluminum G-AlSi12(Cu).<br>–Zinc-plated steel.|\n|---|---|\n|SYSTEM|Automotive system.|\n|PART|Aluminum-mounting panel with various zinc-plated parts.|\n|PHENOMENON’|Atmospheric corrosion.|\n|APPEARANCE|Various white corrosion products and some red rust.|\n|TIME IN SERVICE|Estimated: about 2 years under normal road conditions.|\n|ENVIRONMENT|Very severe road conditions (vehicle corrosion test).|\n|CAUSE|“Overall corrosion” caused by a combination of dirt, road salts, and humidity.|\n|REMEDY|•  Complementary protection by coating or shielding.<br>•  Electrocoating on aluminum parts.|\n\n\n\n608 \n\nCASE HISTORY \n\n## **CORROSION ATLAS** \n\n07.20.24.03 \n\n|MATERIAL|Aluminum coating on glass by vacuum deposition.|\n|---|---|\n|SYSTEM|Automotive system.|\n|PART|Exterior vehicle mirror.|\n|PHENOMENON|Atmospheric corrosion.|\n|APPEARANCE|A dull, nonrefecting mirror surface.|\n|TIME IN SERVICE|Estimated: 1 year under normal road conditions.|\n|ENVIRONMENT|Very severe road conditions (vehicle corrosion test): combination of dirt, road salts, and<br>humidity.|\n|CAUSE|•  Insuffcient sealing of the mirror housing.<br>•  Insuffcient quality of the protective coating at the rear of the aluminum coating.|\n|REMEDY|•  Improved sealing of the mirror housing.<br>•  Improved protective paint system.|\n\n\n\n609 \n\nCASE HISTORY \n\n## **CORROSION ATLAS** \n\n07.20.33.01 \n\n|MATERIAL|Aluminum cast alloy (G-AlSi12(Cu)).|\n|---|---|\n|SYSTEM|Automotive system.|\n|PART|Water-cooler lid.|\n|PHENOMENON|Cavitation corrosion.|\n\n\n\n\n\n|APPEARANCE|Inside: fow pattern with pitting.<br>Outside: perforation of one of the hose pillars.|\n|---|---|\n|TIME IN SERVICE|Unknown.|\n|ENVIRONMENT|Water-based engine coolant.|\n|CAUSE<br>REMEDY|Excessive velocity and turbulence of the water fow in combination with corrosion.<br>Strong vibration of hose near hose pillar (see also next case).<br>Use appropriate fow and vibration conditions and an inhibited water–antifreeze mix.|\n\n\n\n610 \n\nCASE HISTORY 07.20.33.02 \n\n## **CORROSION ATLAS** \n\n|MATERIAL<br>Aluminum cast alloy (G-AlSi12(Cu)).|\n|---|\n|SYSTEM<br>Automotive system.|\n|PART<br>Thermostat housing of cooling sy"}, {"page": 306, "text": "stem.|\n|PHENOMENON<br>Cavitation corrosion.|\n|APPEARANCE<br>Material partly worn away; many sharp-edges pits and holes.|\n|TIME IN SERVICE<br>Unknown.|\n|ENVIRONMENT<br>Water-based engine coolant.|\n|CAUSE<br>Part opening of the ineffective thermostat-caused cavitation of the aluminum housing by high<br>velocity, turbulent, liquid fow (see also former case).|\n|REMEDY<br>Replace by an effective thermostat.|\n\n\n\n611 \n\nCASE HISTORY \n\n## **CORROSION ATLAS** \n\n07.20.34.01 \n\n|MATERIAL|Extruded aluminum (AA 6063).|\n|---|---|\n|SYSTEM|Automotive system.|\n|PART|Pipe from cooling system.|\n|PHENOMENON|Erosion corrosion.|\n|APPEARANCE|Thinning with horseshoe pattern.|\n|TIME IN SERVICE|Unknown.|\n|ENVIRONMENT|Water-based engine coolant.|\n|CAUSE|Excessive velocity resulting in turbulent fow pattern.|\n|REMEDY|•  Create better, less turbulent, fow conditions.<br>•  Use inhibited antifreeze–water mixes.|\n\n\n\n\n\n612 \n\nCASE HISTORY 07.20.38.01 \n\n## **CORROSION ATLAS** \n\n|MATERIAL|Extruded aluminum (AA 6063).|\n|---|---|\n|SYSTEM|Automotive system.|\n|PART|Pipe from cooling system.|\n|PHENOMENON|Material defects.|\n|APPEARANCE|Line pitting attack to inner pipe surface.|\n|TIME IN SERVICE|Unknown.|\n|ENVIRONMENT|Water-based engine coolant.|\n|CAUSE|Defects in pipe surface caused by extrusion process: material overlaps (“doublings”) as shown<br>by metallographic examination.|\n|REMEDY|Use better-quality pipe, without defects.|\n\n\n\n613 \n\nCASE HISTORY \n\n## **CORROSION ATLAS** \n\n07.23.19.01 \n\n|MATERIAL|Aluminum (5052 quality: Al Mg 2.5)|\n|---|---|\n|SYSTEM|Gas scrubber.|\n|PART|Air discharge pipeline.|\n|PHENOMENON|Intergranular corrosion (weld decay).|\n\n\n\n\n\n|APPEARANCE|Severe attack beside the weld.|\n|---|---|\n|TIME IN SERVICE|3 years.|\n|ENVIRONMENT|Air with a relative humidity of 100%, temperature 25°C, contaminated with traces of H2S and<br>CS2, sometimes with NaOH. pH of condensate normally 7.5, occasionally rising to 10.|\n|CAUSE|Excessive heat application on welding: not properly cooled. This has led to demonstrable<br>structural changes, as disclosed by the microscopic examination, as a result of which the material<br>has become locally sensitive to corrosion. At each side (at 2 cm) of the weld, the hardness of the<br>material has decreased by 25%.|\n|REMEDY|Weld decay can be restricted by suffcient cooling during the welding process. In the present<br>case, the discharge pipeline is constructed as a glass–fber–reinforced polyester pipe with PVC<br>liner.|\n\n\n\n614 \n\nCASE HISTORY 07.24.12.01 \n\n## **CORROSION ATLAS** \n\n|MATERIAL|Aluminum (S 57).||\n|---|---|---|\n|SYSTEM|Test rig.||\n|PART|Welded aluminum test plate (w|eld: AlMn).|\n|PHENOMENON|Chloride attack.||\n|APPEARANCE|General corrosion of the sheet m|aterial, the weld itself was not corroded.|\n|TIME IN SERVICE|5 months.||\n|ENVIRONMENT|North Sea water, depth about 5|m below the surface.|\n|CAUSE<br>REMEDY|The aluminum sheet is not re<br>composition and structure.<br>Not relevant.|sistant to seawater, in contrast to the weld with a differen"}, {"page": 307, "text": "t|\n\n\n\n615 \n\nCASE HISTORY \n\n## **CORROSION ATLAS** \n\n07.25.13.01 \n\n|MATERIAL|Aluminum 99.|\n|---|---|\n|SYSTEM|Materials store.|\n|PART|Aluminum sheet material.|\n|PHENOMENON|Crevice corrosion.|\n|APPEARANCE|Stripe-like discolorations (with scratches caused by mechanical damage).|\n|TIME IN SERVICE|1–2 months.|\n|ENVIRONMENT|Wet corrugated cardboard between aluminum sheets.|\n|CAUSE|Forming of differential aeration cells by the aluminum being in close contact with the wet<br>corrugated cardboard. The photo shows the very beginning of crevice corrosion.|\n|REMEDY|Storage under dry conditions.|\n\n\n\n616 \n\nCASE HISTORY 08.05.32.01 \n\n## **CORROSION ATLAS** \n\n|MATERIAL|Lead.|\n|---|---|\n|SYSTEM|Mains water system.|\n|PART|Underground pipe.|\n|PHENOMENON|Erosion (deformation by water hammer).|\n|APPEARANCE|Pipe fractured.|\n|TIME IN SERVICE|8–10 years.|\n|ENVIRONMENT|Internal: mains water. External: soil.|\n|CAUSE|The yield stress of the material was exceeded due to pressure peaks (water hammer) caused by<br>the sudden closing of a valve (see also Case History 06.02.32.01).|\n|REMEDY|Replace the valve by a slow-closing valve or provide the system with an expansion vessel to<br>absorb the pressure peaks.|\n\n\n\n617 \n\nCASE HISTORY \n\n08.11.04.01 \n\n## **CORROSION ATLAS** \n\n|MATERIAL|Lead membrane between carbon steel and porcelain liner.|\n|---|---|\n|SYSTEM|Secondary butyl alcohol stripping section.|\n|PART|Stripping column.|\n|PHENOMENON|Acid corrosion.|\n|APPEARANCE|Spalling porcelain, mechanical damage/corrosion lead, uniform corrosion carbon steel. For the<br>purpose of the photograph, part of the porcelain liner is placed loose on the lead membrane.|\n|TIME IN SERVICE|3–27 years.|\n|ENVIRONMENT|50% sulfuric acid.<br>Temperature: 110–130°C.|\n|CAUSE|Porcelain spalled due to temperature changes, 50% H2SO4touches the lead and above 90°C<br>lead corrodes, after which carbon steel corrodes severely. Lead was also locally damaged by the<br>mechanical force needed to remove the porcelain. As a result, the corroded lead surface is no<br>longer visible.|\n|REMEDY|Local replacement of the carbon steel wall with a new carbon steel plate with lead membrane<br>and replace the porcelain liner with graphite bricks.|\n\n\n\n618 \n\nCASE HISTORY 08.11.30.01 \n\n## **CORROSION ATLAS** \n\n|MATERIAL|Lead.|\n|---|---|\n|SYSTEM|Acid concentrator.|\n|PART|Heating pipe.|\n|PHENOMENON|Creep.|\n|APPEARANCE|Pipe locally swollen and burst open.|\n|TIME IN SERVICE|Unknown.|\n|ENVIRONMENT|Flue gases at approximately 80°C through the pipe; sulfuric acid around the pipe.|\n|CAUSE|The temperature of the flue gases caused accelerated creep of the material (see also Case<br>History01.01.30.02).|\n|REMEDY|•  Change material by taking a copper pipe and sheathing it in lead, or<br>•  Construct the heating pipe from Hastelloy C.|\n\n\n\n619 \n\nCASE HISTORY \n\n## **CORROSION ATLAS** \n\n08.15.26.01 \n\n|MATERIAL<br>Lead.|\n|---|\n|SYSTEM<br>Energy transmission system.|\n|PART<br>The jacket of an underground 10 kV cable.|\n|PHENOMENON<br>Stray-current c"}, {"page": 308, "text": "orrosion.|\n|APPEARANCE<br>Pitting attack, characteristic of this phenomenon in lead.|\n|TIME IN SERVICE<br>19 years.|\n|ENVIRONMENT<br>Soil (no sulfde present); pH 8.3; not corrosive to lead; corrosion products: PbO2, PbSO4, PbCl2.|\n|CAUSE<br>Stray currents leaving the cable locally owing to its siting at a railway station. The pitting attack<br>is typical of stray-current corrosion in lead.|\n|REMEDY<br>The cable should be moved to a more favorable location, and for added certainty, the lead jacket<br>should be replaced by a plastic jacket.|\n\n\n\n620 \n\nCASE HISTORY \n\n08.20.24.01 \n\n## **CORROSION ATLAS** \n\n|MATERIAL|ZAMAK [die-cast zinc alloy (GD-Zn Al 4 Cu 1) bousing with brass slides].|\n|---|---|\n|SYSTEM|Automotive system.|\n|PART|Door lock.|\n|PHENOMENON|Atmospheric corrosion.|\n|APPEARANCE|Blocking of slides by zinc-corrosion products.|\n|TIME IN SERVICE|1–2 years.|\n|ENVIRONMENT|Moist from atmosphere with road-salts and road dirt.|\n|CAUSE<br>REMEDY|Lock poorly greased or removal of grease by lock antifreeze. The combination of brass with zinc<br>has probably contributed to the corrosion galvanically.<br>Regular greasing or oiling of lock especially after use of lock antifreeze.|\n\n\n\n621 \n\nCASE HISTORY \n\n## **CORROSION ATLAS** \n\n08.25.24.01 \n\n|MATERIAL|Tin.|\n|---|---|\n|SYSTEM|Church organ.|\n|PART|Pipes.|\n|PHENOMENON|Atmospheric corrosion (“tin plague”).|\n|APPEARANCE|At the right-hand extremities, the pipes exhibit spots of grey tin, formation of white powder,<br>and an uneven surface and have fractured locally.|\n|TIME IN SERVICE|Over 300 years.|\n|ENVIRONMENT|Cold damp atmosphere. Temperature <13°C.|\n|CAUSE|The allotropic transformation fromβ- toα-tin below the temperature of 18°C: recrystallization<br>of the tin. Lumps occur as a result of the larger volume ofα-tin. The tin becomes brittle and<br>disintegrates into powder, a phenomenon known as “tin plague”. According to the priest,<br>however, it was the work of the devil, because the light of the Lord was prevented from shining<br>upon the pipes.|\n|REMEDY|Keep the temperature≥20°C.|\n\n\n\n622 \n\nCASE HISTORY \n\n## **CORROSION ATLAS** \n\n09.01.07.01 \n\n|MATERIAL|Zircalloy.|\n|---|---|\n|SYSTEM|Boiling water reactor (pressure: 5.4 MPa).|\n|PART|Fuel element flled with uranium oxide pellets.|\n|PHENOMENON|Heat-fux corrosion (nodular corrosion).|\n|APPEARANCE|On the interfaces of the pellets, small rings of pitting corrosion were present at the cooling side<br>of the element. The corrosion product is still present as hard pustules.|\n|TIME IN SERVICE|Unknown.|\n|ENVIRONMENT|Pure water.|\n|CAUSE|The water–steam mixture runs along the outside of the Zircalloy cannings. The heat fux varies<br>over the length of the element. On the interface of the tablets, the heat fux is critical for local<br>boiling of the water, a process known as nucleate boiling or columnar boiling. This boiling process<br>on nucleates causes pitting corrosion (see also Case Histories01.01.07.03/04). In nuclear<br>technology, this type of corrosion is"}, {"page": 309, "text": " called nodular corrosion.|\n|REMEDY|Removal of the fuel elements before leakages occur. There is no remedy for nodular corrosion.|\n\n\n\n623 \n\nCASE HISTORY \n\n## **CORROSION ATLAS** \n\n09.08.33.01 \n\n|MATERIAL|Titanium.|\n|---|---|\n|SYSTEM<br>PART|Effuent tank.<br>Heating coil.|\n|PHENOMENON|Cavitation corrosion.|\n|APPEARANCE|Pitting corrosion in the form of numerous small cavities, the pipe being perforated at various<br>places.|\n|TIME IN Service|8 months.|\n|ENVIRONMENT|Effuent with an organic phase consisting of laurinic acid in the upper part of the tank and an<br>aqueous phase with 0.5% H2SO4, 1% NaCl, 1% Na2SO4, pH 1.5, in the lower part of the tank.<br>Traces of H2O2also present. For the purpose of emptying the tank, the contents were heated to<br>90°C by passing steam through the coil at 140°C|\n|CAUSE|Originally, the coil was constructed of stainless steel. After 3 months, it was leaking at all the<br>windings. The titanium coil only exhibited attack on the lowest (hottest) winding. Laboratory<br>tests on titanium in the laboratory were positive. Presumably, the oxide skin on the bottom<br>winding is exposed to continuous damage by collapsing steam bubbles, which cause pitting in<br>the present environment.|\n|REMEDY|The coil was constructed of Polyvinylidene difuoride (PVDF) (in view of the ample time for<br>heating, the poorer heat transfer of this material was not a drawback). This has worked well<br>for 5 years.|\n\n\n\n624 \n\nCASE HISTORY \n\n## **CORROSION ATLAS** \n\n09.11.08.01 \n\n|MATERIAL|Silver.|\n|---|---|\n|SYSTEM|Reactor.|\n|PART|Gas inlet pipe.|\n|PHENOMENON|Chlorine corrosion.|\n\n\n\n\n\n|APPEARANCE|Uniform attack, with brittle silver chloride layer being formed.|\n|---|---|\n|TIME IN SERVICE|About 3 years.|\n|ENVIRONMENT|Chlorine gas; temperature >100°C.|\n|CAUSE|The inlet pipe was unsuffciently fxed. Because of the vibration, it was not possible for a tight<br>silver chloride skin to form. The chlorine diffused further and further, thereby converting more<br>and more silver into silver chloride (the silver-coated reactor covers were not attacked).|\n|REMEDY|Use an enamelled inlet pipe.|\n\n\n\n625 \n\nCASE HISTORY \n\n## **CORROSION ATLAS** \n\n09.11.08.02 \n\n|MATERIAL|Zirconium.|\n|---|---|\n|SYSTEM|Heat exchanger in chlorine manufacturing plant (chlorine through and cooling water around<br>the pipes).|\n|PART|Pipe in pipe bundle. Above: constructed of titanium; below: constructed of zirconium.|\n|PHENOMENON|Chlorine corrosion.|\n|APPEARANCE|Uniform attack with white oxides and annealing colors.|\n|TIME IN SERVICE|<br>1 week.|\n|ENVIRONMENT|Chlorine-containing condensate; temperature approximately 25°C.|\n|CAUSE|Error in choice of material: one of the pipes was of zirconium instead of titanium. Zirconium is<br>not resistant to this medium; on disassembly, spontaneous chlorine combustion occurred.|\n|REMEDY|Improved checks on the material selection.|\n\n\n\n626 \n\nCASE HISTORY \n\n## **CORROSION ATLAS** \n\n09.11.20.01 \n\n|MATERIAL|Titanium.|\n|---|---|\n|SYSTEM|Ammonium carbamate cond"}, {"page": 310, "text": "enser.|\n|PART|Pipe of pipe bundle.|\n|PHENOMENON|Hydrogen damage (hydride embrittlement).|\n\n\n\n\n\n|APPEARANCE|Cracking and uniform corrosion, the wall thickness being reduced from 3 to 1 mm.|\n|---|---|\n|TIME IN SERVICE|5 years.|\n|ENVIRONMENT|Cooling water around the pipes.<br>Through the pipes, condensation of oxygen-free ammonium carbamate, temperature<br>120–130°C, pressure 6 bar, pH about 12.|\n|CAUSE|Uniform corrosion of titanium by ammonium carbamate with reduction of hydrogen ions as<br>cathodic half-reaction of the corrosion process. The forming hydrogen penetrates the titanium<br>and forms needle-shaped titanium hydride secretions, leading to embrittlement.|\n|REMEDY|•  Extend lifetime by reducing the temperature by recycling the condensed ammonium<br>carbamate.<br>•  Alternative: use duplex stainless steel.|\n\n\n\n627 \n\nCASE HISTORY \n\n## **CORROSION ATLAS** \n\n09.11.34.01 \n\n|MATERIAL|Titanium.|\n|---|---|\n|SYSTEM|Chlorine manufacturing plant (trapping surplus chlorine gas).|\n|PART|Impeller.|\n|PHENOMENON|Erosion corrosion and cavitation.|\n|APPEARANCE|Attack to impeller, with a distinct fow pattern.|\n|TIME IN SERVICE|About 1 year.|\n|ENVIRONMENT|A mixture of caustic soda (concentrated), caustic bleach, soda (solid particles). Temperature<br>normally 20°C, with occasional peaks of 70–80°C.|\n|CAUSE|The solid soda particles caused erosion; the heat formed during the reaction of chlorine with<br>caustic soda caused occasional high temperatures, as a result of which cavitation occurred; in<br>addition, the titanium was corroded by the hot concentrated caustic solution.|\n|REMEDY|Use of impeller constructed of Tefon perfuoroalkoxy.|\n\n\n\n628 \n\nCASE HISTORY 10.02.37.01 \n\n## **CORROSION ATLAS** \n\n|MATERIAL|Polytetrafuoroethylene.|\n|---|---|\n|SYSTEM|Extruder.|\n|PART|Cooling pipe.|\n|PHENOMENON|Diffusion.|\n|APPEARANCE|Blistering.|\n|TIME IN SERVICE|1 year.|\n|ENVIRONMENT|Steam condensate at 90°C as cooling medium through the hose (hose was sheathed in metal<br>fabric).|\n|CAUSE|Water-flled blisters arise by diffusion at the atmospheric dew point.|\n|REMEDY|Use of a fexible metal pipe.|\n\n\n\n629 \n\nCASE HISTORY \n\n## **CORROSION ATLAS** \n\n10.02.37.02 \n\n|MATERIAL|Glass–fber-reinforced epoxy.|\n|---|---|\n|SYSTEM|Steam condensate transport pipe.|\n|PART|Pipe section.|\n|PHENOMENON|Diffusion.|\n|APPEARANCE|Flaking-off of the gel coat.|\n|TIME IN SERVICE|5 years.|\n|ENVIRONMENT|Condensate; temperature 95°C.|\n|CAUSE|The diffusion velocity through the gel coat is higher than that through the glass–fber-reinforced<br>sheeting. As a result, liquid collects at the boundary plane, causing the gel coat to fake off.|\n|REMEDY|Use of carbon steel.|\n\n\n\n630 \n\nCASE HISTORY 10.06.36.01 \n\n## **CORROSION ATLAS** \n\n|MATERIAL|Acrylonitrile butadiene styrene.|\n|---|---|\n|SYSTEM|Cooling water system.|\n|PART|Outdoor pipe.|\n|PHENOMENON|Stress cracking (embrittlement).|\n|APPEARANCE|Longitudinal cracking, with a piece broken out.|\n|TIME IN SERVICE|4–5 years.|\n|ENVIRONMENT|Internal: cooling water at 20°C–60°"}, {"page": 311, "text": "C.<br>External: atmosphere.|\n|CAUSE|Line was externally contaminated with organic solvents from the paint residues originating<br>from painting work in the direct vicinity. Formation of stress embrittlement by the solvents in<br>combination with stresses originating from poor assembly.|\n|REMEDY|Plastic pipes should be covered during painting work.|\n\n\n\n631 \n\nCASE HISTORY \n\n## **CORROSION ATLAS** \n\n10.08.36.01 \n\n|MATERIAL|Polyvinyl chloride (PVC).|\n|---|---|\n|SYSTEM|Sewage treatment plant.|\n|PART|Sewer.|\n|PHENOMENON|Stress cracking (embrittlement).|\n|APPEARANCE|Parallel cracking.|\n|TIME IN SERVICE|Several weeks.|\n|ENVIRONMENT|Sewage contaminated with epoxidized soya oil which had deposited in the pipe in the form of<br>a greasy sludge. Temperature about 20°C.|\n|CAUSE|Epoxidized soya oil from the production process entered the sewer and acted as a softening<br>agent on the PVC, as a result of which the pipe cracked in combination with stresses.|\n|REMEDY|Sewer was constructed of polyethylene.|\n\n\n\n632 \n\nCASE HISTORY \n\n## **CORROSION ATLAS** \n\n10.09.29.01 \n\n|MATERIAL|Polypropylene.|\n|---|---|\n|SYSTEM|Extraction system.|\n|PART|Upper part of cap.|\n|PHENOMENON|Aging.|\n|APPEARANCE|Material exhibits two-sided discoloration from gray to yellow, with needle structure.|\n|TIME IN SERVICE|6 years|\n|ENVIRONMENT|Water vapor with ammonia residues. Temperature rising to 90°C.|\n|CAUSE|In the present atmosphere, thermal oxidation causes aging of the polypropylene, which<br>embrittles as a result.|\n|REMEDY|Cap partly made of polyvinylidene fuoride (PVDF).|\n\n\n\n633 \n\nCASE HISTORY \n\n## **CORROSION ATLAS** \n\n10.11.03.01 \n\n|MATERIAL|Glass–fber-reinforced vinyl ester (Fibercast, type F 1222).|\n|---|---|\n|SYSTEM|Caustic transport
