Repository: NDDev-Technocracy-OpenNetwork/hack-2026-nornickel-knot

> **DEPRECATED.** This repository is archived and no longer maintained.
> It is kept read-only for reference; its GDS anchor records
> `lifecycle: archived` under `portfolio:archived-projects`.

# Nornickel Scientific Knot

Живая карта знаний R&D для горно-металлургической отрасли: система превращает архив отчётов, статей, презентаций и экспериментальных материалов в типизированный граф знаний, а затем отвечает на вопросы естественным языком с источниками и страницами первоисточников.

Проект подготовлен командой **Harmonic Labs** для **Норникель AI Hack 2026**, трек **«Научный клубок»**.

File: data/parsed/Материалы конференций/1schlesinger_m_e_extractive_metallurgy_of_copper.json (part 25 of 27)
21.1. MOLYBDENITE RECOVERY AND PROCESSING \n\nMany porphyry Cu deposits contain economic concentrations of Mo, virtually all of it as molybdenite, MoS2. Table 21.1 shows the Cu and Mo contents of several porphyry CueMo ores. \n\nMolybdenite floats with chalcopyrite, chalcocite, and other CueS and CueFeeS minerals. It can then be separated from the resulting CueMo bulk concentrate by depressing the Cu minerals with sodium hydrosulfide (NaHS), while re-floating the MoS2 in a Mo/Cu separator plant (Amelunxen & Amelunxen, 2009). Mo/Cu sep"}, {"page": 314, "text": "arator flotation plants are much smaller than their preceding bulk flotation plants because their feed (bulk CueMo concentrate) mass is only two or three percent of the initial ore feed. \n\ne Typical Cu Mo bulk concentrates and their equivalent Mo/Cu separator molybdenite and Cu concentrates are given in Table 21.2. A representative flowsheet is presented in Fig. 21.1. The molybdenite recovered using this process often contains rhenium as an impurity. This further enhances the economic viability of this process. \n\n###### 21.2. FLOTATION REAGENTS \n\nThe principal collector for molybdenite is diesel fuel or similar oil, ~0.01 kg/tonne of ore. It is added to the bulk concentrator ore slurry feed to maximize molybdenite recovery from ore. Its effect carries over to flotation of molybdenite in the Mo/Cu separator flotation plant. Some Mo/Cu separation plants add more in the Mo/Cu separator plant. \n\nThe most common CueFeeS mineral depressant is NaHS (Table 21.2). It is added to the Mo/Cu separator plant bulk concentrate slurry feed, at 4e10 kg per tonne of bulk concentrate. \n\nMolybdenite flotation frothers are conventional. Two examples are Dowfroth 250 and pine oil. The pH is raised with CaO and lowered with sulfuric acid, occasionally CO2. The pH requirement varies from ore to ore. \n\n###### 21.3. OPERATION \n\nFlow through the Mo/Cu separator plant is continuous. Depressant and frother (sometimes oily collector) are continuously added where needed. Product Mo froth and Cu \n\nExtractive Metallurgy of Copper. DOI: 10.1016/B978-0-08-096789-9.10021-6 Copyright - 2011 Elsevier Ltd. All rights reserved. \n\n415 \n\nTABLE 21.1 Ore, Tailings and Concentrate Compositions for Four Cu/Mo Concentrate Producers (Data Courtesy Peter Amelunxen, Amelunxen Mineral Engineering Ltda., Santiago, Chile) \n\n|<br>Amelunx<br>O|. , <br>en Mineral Engi<br>re|<br>neering Ltda.,<br>Ore con<br>tail|<br>Santiago, Chile)<br>centrator<br>ing|<br>Ore con<br>bulk con<br>(Mo/Cu <br>fotation p|<br>centrator<br>centrate<br>separator<br>lant feed)|<br>Final Cu c|<br>oncentrate|<br>Fin<br>conc|,<br>al Mo<br>entrate|\n|---|---|---|---|---|---|---|---|---|---|\n|%Cu|%Mo|%Cu|%Mo|%Cu|%Mo|%Cu|%Mo|%Cu|%Mo|\n|0.3|0.01|0.035|0.003|34|00.9|34.6|0.0|3|48|\n|0.4|0.025|0.05|0.006|30|1.67|30.9|0.1|4.3|48|\n|0.6|0.015|0.07|0.004|26|0.53|26.2|0.1|2.5|50|\n|0.8|0.025|0.09|0.009|30|0.68|30.3|0.1|5|45|\n\n\n\nChapter | 21 Byproduct and Waste Streams \n\n417 \n\nTABLE 21.2 Reagents, Cells, and pH Used in Floating Molybdenite from Bulk Cu/Mo Concentrate (Amelunxen & Amelunxen, 2009) \n\n|.  <br>Concentrate (Ame<br>Plant|, ,<br>lunxen & Amelunxe<br>CueS and<br>CueFeeS<br>mineral<br>depressants<br>Na<br>am<br>ton<br>co|<br>n, 2009)<br>HS addition<br>ount, kg per<br>ne of bulk<br>ncentrate feed|<br>Flotation<br>gas|<br>Cells<br>enclosed?|<br>Rougher<br>feed<br>(Fig. 21.1)<br>pH|\n|---|---|---|---|---|---|\n|Andina, Chile|NaHSюH2SO4|4.0|Recycled<br>air|Yes|7e8|\n|Bagdad, USA|NaHS|4.5|N2юair|No|11.5|\n|Cerro Verde,<br>Peru|NaHSюCO2|12|Recycle"}, {"page": 315, "text": "d<br>air|Yes|8e9.5|\n|Chuquicamata,<br>Chile|NaHSюH2SO4|6|N2|No|7e8|\n|Cuajone 87, Peru|NaHS|4|N2|No|10e11|\n|El Salvador, Chile|NaHSюAs2O3|7.4|N2|No||\n|Gibraltar 84, Canada|NaHSюCOOH|5|N2|No|7e8|\n|Las Tortolas, Chile|NaHSюH2SO4|4|Recycled<br>air|Yes|7e8|\n|Pelambres, Chile|NaHSюH2SO4|4.6|N2|No|7e8|\n|Sierrita, U.S.A.|NaHS|5e10|N2|No|11e12|\n|Teniente, Chile|Na3PS2O2<br>(Nokes<br>reagent)юNaHS|4|N2|No|9|\n\n\n\nunderflow continuously depart the plant for dewatering and subsequent transport to production of metal and chemical products. Flow rates and Mo and Cu concentrations are continuously measured and applied to process optimization. \n\nMo/Cu separator flotation plants often contain regrind mills. Their objective is to liberate molybdenite grains from CueFeeS mineral particles. However these grains have already gone through grinding in the preceding ore concentrator, so the efficacy of grinding in the Mo/Cu separation plant is questionable. \n\n###### 21.4. OPTIMIZATION \n\nThe objectives of a Mo/Cu bulk concentrator are to (a) maximize Cu and Mo recovery to the bulk concentrate and (b) maximize rejection of non-Cu, non-Mo minerals to the tailings. The objectives of an Mo/Cu separation flotation plant are to (a) maximize recovery of molybdenite to the Mo concentrate, and (b) minimize recovery of CueFeeS minerals to the Mo concentrate. The bulk concentrator objectives are met by adequate grinding, efficient rougher scavenger flotation, and quiescent concentrate cleaning in column cells. \n\nExtractive Metallurgy of Copper \n\n418 \n\n\n\n<!-- Start of picture text -->\nMo concentrate (froth) ~50% Mo, 2,5% Cu to Cu leaching,<br>MoS2 roasting, then Mo metal and chemical production<br>Column<br>cleaner cells<br>Mo-lean underflow<br>Mo-rich froth<br>Mechanical<br>cleaner cells<br>Mo-lean underflow  Mo-rich froth<br>Cu-Mo bulk concentrate<br>~1% Mo, 30% Cu from  Cu concentrate<br>ore fed concentrator ~60%  ~0.1% Mo, 30%<br>solids Rougher - scavengers  Cu to dewatering<br>frother + NaHS   then to smelting<br>(Cu-Fe-S mineral<br>depressant)<br><!-- End of picture text -->\n\nFIGURE 21.1 Simplified molybdenite flotation (Mo/Cu separator) flowsheet. \n\nThe Mo/Cu separator plant objectives are obtained by \n\n- (a) Efficient collection of molybdenite and efficient depression of CueFeeS minerals in the rougher scavenger cells with adequate concentrations of oily collector and NaHS depressant \n\n- (b) Efficient cleaning of molybdenite concentrate in ~5 column flotation cells in series (Amelunxen & Amelunxen, 2009) \n\n- (c) Use of N2 in the flotation cells. \n\n- (d) Adequate washing of cleaner froth with fresh water (Fig. 4.6). \n\nSeveral companies market proprietary reagents for enhancing molybdenite recovery (Chevron Phillips, 2009; Cytec, 2011). Independent appraisals of these reagents are not available. \n\n###### 21.5. ANODE SLIMES \n\n###### 21.5.1 Anode Slime Composition \n\nTable 21.3, taken largely from the review by Moats, Robinson, Davenport, Karcas, and Demetrio (2007), tabulates the "}, {"page": 316, "text": "composition of several anode slimes from electrolytic refineries around the world. These compositions reflect the composition of the raw \n\nTABLE 21.3 Composition of Anode Slimes, Mass % \n\n|.|<br>Cu|<br>Ag|,  <br>Au|<br>Se|Te|As|Sb|Bi|Pb|Fe|Ni|Sn|S<br>Zn<br>pter ||\n|---|---|---|---|---|---|---|---|---|---|---|---|---|---|\n|Primary smelters|||||||||||||21|\n|La Caridad<br>(Mexico)|12.7|15.4|0.036|4.2|0.37|5.0|5.0|1.2|14.8|2.1|0||0.81<br>Bypro|\n|BGMK<br>(Kazakhstan)|3.0|20|1.2|6.6|1.2|5.3|19||11.9||||uct an|\n|Olympic Dam<br>(Australia)|30|9.9|1.19|14.9|3.5|3.9||2.5|12.3||||Waste|\n|Port Kembla<br>(Australia)|29|3.1|1.0|8|0.9|1.6|0.5|2.5|22||||Stream|\n|Townsville<br>(Australia)|21|6.1|0.63|3|0.5|3.9|0.6|0.7|9.8|0.04|0.3||2.5<br>|\n|Bahia (Brazil)|4.38|7.59|0.40|11.5|2.6|3.8|4.1|0.7|6.7||0.1|||\n|Med (Bulgaria)|25.27|4.86|0.49|9.25|0.83|2.96|1.16|0.18|10.3|0.06|0.136||10|\n|Timmins (Canada)|17|23|0.26|8.4|0.7|2.3|0.9|0.8|23||0.9|||\n|Montreal (Canada)|15|29|1.4|5|2|1.5|4.5|1.5|16||3.8|||\n|Potrerillos (Chile)|7.80|15.42|0.47|8.65|0.66|9.22|10.45|0.41|1.16|0.19|0.02|||\n|Las Ventanas<br>(Chile)|24.27|14.77|5.4|7.9|0.8|6.2|5.5|0.3|8.1|0.1|0.1|||\n|Gresik (Indonesia)|0.6|4.9|2.1|11.1|0.2|1.2|0.3|2.8|51.4|0.1|0||419|\n\n\n\n(Continued) \n\n|TABLE 21.3 Comp|osition of<br>Cu|Anode S<br>Ag|limes, Ma<br>Au|ss %dc<br>Se|ont’d<br>Te|As|Sb|Bi|Pb|Fe|Ni|Sn|S|Zn|\n|---|---|---|---|---|---|---|---|---|---|---|---|---|---|---|\n|Saganoseki (Japan)|25.2|19|2.1|12.1|3.9|3.3|1.8|0.7|4.0|0.21|0.4||3.2||\n|Nishibara (Japan)|21.4|10.8|1.4|6.9|1.7|3.3|1.7|1.4|14||0.7||8.1||\n|Almalyk<br>(Uzbekistan)|29|||9|11|4|2|0.2|24|0.1|||6||\n|Amarillo USA)|19.6|18.6|0.12|14.1|1.45|2.91|2.86|0.44|0.15||0.74||||\n|El Paso (USA)|1|22|0.2|20|0.4|2|4|0.7|5|0.04|0.05||12||\n|Knnecott (USA)|30|5|0.5|5|1|5|1|3|30|0.25|0.05||||\n|Kayseri (Turkey)|18|1.5|0.08|1|0.4|0.3|0.4|0.04|16.9||0.2||||\n|Secondary smelters|||||||||||||||\n|Lu¨nen (Germany)|1|8|0/16|0.7|0.7|2.5|9|0.4|30||1|9.5|8.5||\n|Beerse (Belgium)|19|5.5|0.06|0.5|0.5|2.5|16|1.5|4||||||\n|Boliden (Sweden)|15.69|22.95|0.578|5.17|0.94|3.21|4.15|0.777|9.69||5.09||||\n|Montanwerke<br>Brixlegg<br>(Austria)|7.00|8.751|0.125|0.30|0.59||3.80|0.41|24.56||10.86|12.14|||\n\n\n\nChapter | 21 Byproduct and Waste Streams \n\n421 \n\nmaterials input to the coppermaking process. Concentrates with high levels of gold and silver will produce anode slimes with high levels of these elements; the same is true for other impurities. Secondary smelters use little or no concentrate in their feed, and so produce slimes with little or no sulfur, selenium, or tellurium. However, anode slimes from secondary smelters often contain alloying elements from the scrap and waste streams fed to the furnace. This means higher levels of lead than contained in anode slimes from primary smelters, and significant levels of elements such as tin and nickel. The use of higher matte grades in smelters has led to increased levels of arsenic, antimony, and bismuth in anode slimes over recent decades (Hoffmann, 2008). T"}, {"page": 317, "text": "he reason for this is the reduced amount of converter slag produced when higher matte grades are used. \n\nThe mineralogy of anode slimes varies with content, but is essentially a mixture of oxide and chalcogenide solid solutions (Chen & Dutrizac, 2005; Hait, Jana, & Sanyal, 2009). Lead is found mostly as insoluble PbSO4, and silver and gold occur mostly as selenide and telluride phases. Antimony, arsenic, and bismuth are found as a series of multiple oxides. Copper occurs in many phases. \n\n###### 21.5.2. The Slime Treatment Flowsheet \n\nFigure 21.2 Illustrates the slimes treatment process used by CCR in Canada (Hait et al., 2009), which is somewhat typical of current practice. The first step is decoppering, which was previously done by leaching under atmospheric conditions in spent electrolyte from the electrorefining cells (Hoffmann, 2008). The use of oxygen pressure leaching at 125e150<sup>-</sup> C improves both process kinetics and overall copper recovery from the slime. However, it also dissolves much of the tellurium in the slimes. This is followed by roasting with sulfuric acid at ~300<sup>-</sup> C, which converts most of the selenium in the slime to a vapor: \n\n\n\nThis process has largely replaced the soda ash roasting previously practiced. It eliminates the generation of elemental Se vapor during roasting, which is difficult to recover. \n\nIn Fig. 21.2 the remaining slime is smelted to produce a slag containing the arsenic, antimony, and bismuth, along with a metal phase called Dore´ bullion containing the gold, silver, and remaining copper (Hait et al., 2009; Hoffmann, 2008). Some of the precious metal content winds up in the slag, which is treated to recover the silver and gold or returned to the smelter. Dore´ smelting has traditionally been performed in a small reverberatory furnace, but top-blown rotary converters have become popular (Becker, 2006). Dore´ bullion is hard to refine, and the smelting process also produces selenium vapor species, which are an environmental challenge. \n\nAs a result, a change over recent decades has been the development of hydrometallurgical processes for anode slimes. Several different processes are in use; the best known is the wet chlorination process (Kurokawa, Asano, Sakamoto, Heguri, & Hashikawa, 2007), which leaches the slime with chlorine gas bubbled into a pulp of asreceived slime. This produces leach liquor containing gold, selenium, tellurium, and some of the copper, and a residue containing silver chloride and the rest of the copper. Solvent extraction recovers the gold from the leach liquor, and precipitation with SO2 sequentially recovers the Se and Te. The slime is sometimes decopperized before leaching, and a mixture of hydrogen peroxide and hydrochloric acid is a less expensive \n\nExtractive Metallurgy of Copper \n\n422 \n\n\n\n<!-- Start of picture text -->\nRaw Slimes<br>Oxygen pressure leach<br>Te and<br>Filter  CuSO4<br>recovery<br>Foreign Drying and<br>slimes  pelletizing<br>Selenious acid<br>R"}, {"page": 318, "text": "oasting  To Se recovery<br>Slag concentrate<br>Dorй slag  Dorй furnace<br>flotation<br>Moebius cells  Silver bullion<br>Slag tails<br>Wohlwill cells  Gold bullion<br>Pd/Pt precipitation  Pd/Pt precipitate<br><!-- End of picture text -->\n\nFIGURE 21.2 The slimes treatment process at CCR in Montreal, Canada (after Hait et al., 2009). \n\nalternative to chlorine gas (Hait et al., 2009; Kim, Wang, & Brees, 2010; Thuy et al., 2004). \n\n###### 21.6. DUST TREATMENT \n\nChapter 8 briefly described the formation of dust during matte converting operations. Dusts are generated during all stages of pyrometallurgical processing of copper concentrates, and the mass of dust can be as much as 10% of the mass of input concentrate. These dusts are collected by heat recovery boilers, electrostatic precipitators (ESP), or baghouses (see Chapter 12). Common practice has been to recycle these dusts to the smelter to recover the copper content (Montenegro, Sano, & Fujisawa, 2011). However, this approach also recycles impurities such as arsenic, antimony, bismuth, and lead. As the levels of these impurities build up, their concentration in the matte increases as well, and this eventually means high impurity levels in the blister copper. This in turn makes electrolytic refining more difficult. The recycle of dust also decreases furnace capacity, which hurts productivity (Parra & Parada, 2008). As impurity levels in \n\nChapter | 21 Byproduct and Waste Streams \n\n423 \n\nTABLE 21.4 Composition of Dusts from the Ro¨ nnska¨r Smelter of Boliden, Mass % (Samuelsson & Carlsson, 2001) \n\n|(Samuelsson  <br>|& Carlsson, 2<br>Collection<br>|001)<br>||||||||\n|---|---|---|---|---|---|---|---|---|---|\n|Dust source|device|Cu|Fe|Zn|Pb|Sb|As|S|Sn|\n|Roaster|ESP|20.0|30.0|5.7|2.5|0.26|1.40|11.5|<0.01|\n|Smelter|ESP|20.2|25.6|12.3|3.0|0.05|1.88|7.5|0.02|\n|Converter|Baghouse|8.3|1.56|15.1|20.2|0.21|4.51|8.6|23.6|\n|Slag cleaning|Baghouse|1.96|1.22|33.3|16.6|0.92|11.5|1.8|20.0|\n\n\n\nconcentrates increase, the need to find a way of treating smelter dust to separate the copper from the impurities has increased. \n\nTable 21.4, taken from data published by Samuelsson and Carlsson (2001), provides typical compositions of dust from various locations in the coppermaking process at the Ro¨nnska¨r smelter of Boliden. Dusts from concentrate roasting and smelting feature high copper and sulfur levels, the result of concentrate particles reporting directly to the dust stream. Dusts from converting and slag cleaning have lower copper levels, and higher levels of lead, antimony, and arsenic. As a result, direct recycle of the roaster and smelter dusts is more feasible, and the incentive to treat converter and slag cleaning dusts to remove impurities is higher. \n\nNumerous hydrometallurgical and pyrometallurgical process have been developed to treat coppermaking dusts. The biggest concern with these processes is recovering the arsenic in a stable form for disposal. An example is the process for treating Teniente furnace dus"}, {"page": 319, "text": "t described by Ichimura, Tateiwa, Almendares, & Sanchez (2007). The flowsheet (Fig. 21.3) is designed to generate a copper electrolyte solution that can be sent to the electrorefining circuit, a copper sulfide concentrate that is returned to the smelter, purified zinc sulfate for sale, and crystalline ferric arsenate suitable for disposal. \n\n###### 21.7. USE OR DISPOSAL OF SLAG \n\nChapter 11 described the processing of smelting slags to recover the copper content. These processes leave behind a substantial amount of material to be disposed of or otherwise used. About 25 million tonnes of slag are generated per year worldwide (Gorai, Jana, & Premchand, 2003). Over the years, several applications for smelting slag have been found. These include: \n\n- l Cement and concrete (Pavez, Rojas, Palacios, & Sanchez, 2004; Shi, Meyer, & Behnood, 2008). The iron content of copper slag makes it a useful replacement for iron powder in cement clinker production. Copper slag has also been used as a partial substitute for Portland cement in concrete, with mixed effects on properties. The most beneficial aspect of using copper slag as a replacement is the reduction in energy use required to produce the concrete. \n\n- l Abrasive grit (Flynn & Susi, 2004; Pavez et al., 2004).Copper slag is a common abrasive for blasting operations. Its advantages include higher hardness and density than \n\nExtractive Metallurgy of Copper \n\n424 \n\n\n\n<!-- Start of picture text -->\nFlue dust Fernc precipitate<br>Acid leach H2 SO4 dissolution<br>Residue Leach liquor Fe2(SO4)3 solution<br>Flotation As fixation (Partial circulation)<br>De-arsenated Cystyalline<br>Tailings Cu solution ferric arsen ate<br>to storage concentrate to storage<br>Co smelting<br>Cu SX<br>Cu electrolyte Decopperized<br>to Cu electrowinning solution<br>pH adjustment Fe and As<br>precipitates<br>Zn SX Waste solution<br>to wastewater<br>treatment<br>Refining Cd cementation<br>ZnSO4 Residue<br>to sales to storage<br><!-- End of picture text -->\n\nFIGURE 21.3 Process flowsheet for treatment for Teniente furnace dust (after Ichimura et al., 2007). \n\nother abrasives, and a lack of free silica (a workplace hygiene hazard). The biggest disadvantage is the presence of hazardous metal content, which can potentially contaminate job sites. \n\n- l Land reclamation (Lim & Chu, 2006). Copper slag is denser than the sand normally used for fill, and has a better particle-size distribution. The friction angle is higher as well, enhancing slope and foundation stability. \n\n- l Iron ore (Cao et al., 2009). The iron content of smelter slag is 40e60% (Shi et al., 2008), which is higher than that of many iron ores. However, the iron is largely present as fayalite (Fe2SiO4), which is difficult to concentrate. Experiments with reverse magnetic flotation have upgraded the iron content to a level, which might be suitable for some ironmaking processes. Gonza´lez, Parra, Klenovcanova, Imris, and Sa´nchez (2004) smelted copper slag with carbon to genera"}, {"page": 320, "text": "te a molten Fe-1.9 Cu-5 C alloy, but this has too much copper to be of value to steelmakers. \n\nChapter | 21 Byproduct and Waste Streams \n\n425 \n\n- l Ceramic tile (Marghussian & Maghsoodipoor, 1999).The use of copper slag in tile production improves the product strength and acid resistance. However, the sulfur content results in SO2 emission and bloating during firing, limiting the amount that can be used. \n\nOther potential uses of copper slag include roofing granules, hot-mix asphalt, and cutting tools (Gorai et al., 2003). However, all of the applications described here are cost-sensitive, and the cost of transporting slag from a remote location to a manufacturing facility often makes its use uncompetitive. As a result, most slag is still landfilled after processing. \n\n###### 21.8. SUMMARY \n\nMoS2 occurs in economic quantities in many porphyry Cu deposits. It is recovered to MoS2 flotation concentrates by (a) floating MoS2 and CueFeeS minerals together in a bulk CueMo concentrate, then (b) depressing CueFeeS minerals and floating MoS2 in a MoeCu flotation separator plant. Typical Mo recovery to final MoS2 concentrate is ~70% (80% to the bulk concentrate and 90% of that to the final MoS2 concentrate). \n\nOther byproducts from copper production include the slime from electrorefining, dust recovered from baghouses and electrostatic precipitators, and smelting slag. All of these can be treated to recover their copper content, and the remaining material is also valuable. The slime in particular contains significant levels of gold, silver, selenium, and tellurium. The recovery of these metals has a significant impact on the profitability of copper production facilities. \n\n###### REFERENCES \n\n- Amelunxen, P., & Amelunxen, R. (2009). Moly plant design considerations. Proceedings of the SME annual meeting. Littleton, CO: SME. \n\n- Becker, E. (2006). Modernisation of precious metals refining at Norddeutsche Affinerie AG. World of Metallurgy e Erzmetall, 59, 87e94. \n\n- Cao, H., Zhang, L., Wang, C., Fu, N., Sui, Z., & Feng, N. (2009). Study of selectively separating iron constituents in copper smelting slags. In EPD congress 2009 (pp. 939e941). Warrendale, PA: TMS. \n\n- Chen, T. T., & Dutrizac, J. E. (2005). Mineralogical characterization of a copper anode and the anode slimes from the La Caridad Copper Refinery of Mexicana de Cobre. Metallurgical and Materials Transactions B, 36B, 229e240. \n\n- Chevron Phillips. (2009). Molyflo<sup>-</sup> flotation oil. www.cpchem.com/bl/specchem/en-us/Pages/MOLYFLO FlotationOil.aspx. \n\n- Cytec. (2011). Cytec develops new reagent to increase copper and moly recovery at Latin American mine. www.cytec.com/specialty-chemicals/PDFs/Mineralprocessing/MCT-1126-A.pdf. \n\n- Flynn, M. R., & Susi, P. (2004). A review of engineering control technology for exposure generated during abrasive blasting operation. Journal of Occupational and Environmental Hygiene, 1, 680e687. \n\n- Gonza´lez, C., Parra, R., Klenovcanova, A., Imris, I., & Sa´nchez"}, {"page": 321, "text": ", M. (2004). Reduction of Chilean copper slags: a case of waste management project. Scandinavian Journal of Metallurgy, 34, 143e149. \n\n- Gorai, B., Jana, R. K., & Premchand, M. (2003). Characteristics and utilization of copper slag e a review. Resources Conservation and Recycling, 39, 299e313. \n\n- Hait, J., Jana, R. K., & Sanyal, S. K. (2009). Processing of copper electrorefining anode slime: a review. Transactions of the Institution of Mining and Metallurgy, Section C, 118, 240e252. \n\n- Hoffmann, J. E. (2008).Theworld’s mostcomplexmetallurgyrevisited. Worldof Metallurgy e Erzmetall, 61,6e13. Ichimura, R., Tateiwa, H., Almendares, C., & Sanchez, G. (2007). Arsenic immobilization of Teniente furnace \n\ndust. In D. Rodier & W. Adams (Eds.), Copper 2007 d Vol. VI: Sustainable development, HS&E, and recycling (pp. 275e288). Montreal: CIM. \n\nExtractive Metallurgy of Copper \n\n426 \n\nKim, D., Wang, S., & Brees, D. (2010). Sustainable developments in copper anode slimes e wet chlorinationprocessing. In Copper 2010, Vol. 4: Electrowinning and refining (pp. 1393e1402). Clausthal-Zellerfeld, Germany: GDMB. \n\nKurokawa, H., Asano, S., Sakamoto, K., Heguri, S., & Hashikawa, T. (2007). Chlorine leaching technology of precious metals in copper anode slimes. In B. Davis & M. Free (Eds.), General abstracts: Extraction and processing (pp. 95e100). Warrendale, PA: TMS. \n\nLim, T.-T., & Chu, J. (2006). Assessment of the use of spent copper slag for land reclamation. Waste Management & Research, 24, 67e73. \n\nMarghussian, V. K., & Maghsoodipoor, A. (1999). Fabrication of unglazed floor tiles containing Iranian copper slag. Ceramics International, 25, 717e722. \n\nMoats, M., Robinson, T., Davenport, W., Karcas, G., & Demetrio, S. (2007). Electrolytic copper refining e 2007 world tankhouse operating data. In G. E. Houlachi, J. D. Edwards & T. G. Robinson (Eds.), Cu2007, Vol. V: Copper electrorefining and electrowinning (pp. 195e241). Montreal: CIM. \n\nMontenegro, V., Sano, H., & Fujisawa, T. (2011). Recirculation of high arsenic content copper smelting dust to smelting and converting processes. Minerals Engineering, in press. \n\nParra, R., & Parada, R. (2008). Minor element control by flue dust treatment in copper smelting. In B. Mishra, C. Ludwig & S. Das (Eds.), REWAS 2008 (pp. 1027e1038). Warrendale, PA: TMS. \n\nPavez, O., Rojas, F., Palacios, J., & Sanchez, M. (2004). A review of copper pyrometallurgical slags utilization. In \n\nS. R. Rao (Ed.), Waste processing and recycling in mineral and metallurgical industries V (pp. 291e298). Montreal: CIM. \n\nSamuelsson, C., & Carlsson, G. (2001). Characterization of copper smelter dusts. CIM Bulletin, 1051, 111e115. \n\nShi, C., Meyer, C., & Behnood, A. (2008). Utilization of copper slag in cement and concrete. Resources Conservation and Recycling, 52, 1115e1120. \n\nThuy, M., Antrekowitsch, H., Antrekowitsch, J., & Pesl, J. (2004). Recovery of valuable metals from anode slimes of the secondary copper industry. BHM: Berg- und hu<sup>--</su"}, {"page": 322, "text": "p> ttenma<sup>--</sup> nnische Monatshefte, 149, 9e15. \n\nTorres, F., Soto, F., & Amelunxen, P. (2009). A kinetics approach to the design of the moly plant for the Codelco Andina Phase 2 Expansion Project. In P. Amelunxen, W. Kracht & R. Kuyvenhoven (Eds.), VI international mineral processing seminar e Procemin 2009 (pp. 335e345). Santiago: Universidad de Chile. \n\n###### SUGGESTED READING \n\nGorai, B., Jana, R. K., & Premchand, M. (2003). Characteristics and utilization of copper slag e a review. Resources Conservation and Recycling, 39, 299e313. \n\nHait, J., Jana, R. K., & Sanyal, S. K. (2009). Processing of copper electrorefining anode slime: a review. Transactions of the Institution of Mining and Metallurgy, Section C, 118, 240e252. \n\nHernandez-Aguilar, J. R., & Basi, J. (2009). Improving column flotation cell operation in a copper/molybdenum separation circuit. CIM Journal, 1(3), 165e175. \n\nHoffmann, J. E. (2008). The world’s most complex metallurgy revisited. World of Metallurgy e Erzmetall, 61, 6e13. \n\n- Morales, R., Gimenez, P., Arru, M., & Authievre, J. (2003). Molybdenum recovery evolution at Codelco Chile, El Teniente Division. In A. Casali, C. Go´mez & R. Kuyvenhoven (Eds.), V international mineral processing seminar e Procemin 2008 (pp. 189e196). Santiago: Universidad de Chile. downloads.gecamin.cl/ cierre_eventos/procemin2008/prsntcns/00136_00662_pr.pdf. \n\n- Woodcock, J. T., Sparrow, G. J., Bruckard, W. J., Johnson, N. W., & Dunne, R. (2007). Plant practice: sulfide minerals and precious metals. In M. C. Fuerstenau, G. Jameson & R.-H. Yoon (Eds.), Froth flotation, a century of innovation (pp. 781e817). Littleton, CO: SME. \n\n~~Chapter 22~~ \n\n## Costs of Copper Production \n\nThis chapter: \n\n- (a) Describes the investment and production costs of producing copper metal from ore (b) Discusses how these costs are affected by such factors as ore grade, process route, and inflation \n\n- (c) Indicates where cost savings might be made in the future. \n\nThe discussion centers on mine, concentrator, smelter, and refinery costs. Costs of producing copper by leach/solvent extraction/electrowinning and from scrap are also discussed. \n\nThe cost data have been obtained from published information and personal contacts in the copper industry. They were obtained during early 2011 and are expressed in 2011 USA dollars. The data are directly applicable to plants in South and North America. They are thought to be similar to costs in other parts of the world. \n\nInvestment and operating costs are significantly affected by inflation. Fortunately, inflation has been small from 2009 to 2011. It will probably be low in developed countries during the next few years, but it is already increasing in China. \n\nInflation in the mining and extraction industry is represented by the Marshall and Swift Mining and Milling Equipment Cost Index (Fig. 22.1). The basic equation for using this index for identical equipment is: \n\n\n\nThe investment and operating costs in this chapter ar"}, {"page": 323, "text": "e at the study estimate level, which is equivalent to an accuracy of -30%. Data with this accuracy can be used to examine the economic feasibility of a project before spending significant funds for piloting, market studies, land surveys, and property acquisitions (Christensen & Dysert, 2005). \n\n###### 22.1. OVERALL INVESTMENT COSTS: MINE THROUGH REFINERY \n\nTable 22.1 lists study estimate investment costs for a mine/concentrator/smelter/refinery complex designed to produce electrorefined cathodes from 0.5% Cu ore. These costs are for a greenfield complex starting on a virgin site with construction beginning April 1, 2011. (It should be noted that construction of completely integrated complexes is now rare. Typically, new mines and concentrators are built in South America and new smelters/refineries are built in coastal Asia.) The investment costs are expressed in \n\nExtractive Metallurgy of Copper. DOI: 10.1016/B978-0-08-096789-9.10022-8 Copyright - 2011 Elsevier Ltd. All rights reserved. \n\n427 \n\nExtractive Metallurgy of Copper \n\n428 \n\n\n\n<!-- Start of picture text -->\n1600<br>1926 = 100<br>First quarter<br>1400<br>1200<br>1000<br>800<br>1990 1995 2000 2005 2010<br>Year<br>Marshall and Swift<br>Mining and Milling Equipment Cost Index<br><!-- End of picture text -->\n\nFIGURE 22.1 Marshall and Swift mining and milling equipment cost index from 1990 to 2011 (Chemical Engineering, 2011). Steep inflation from 2003 to 2008 and flatter inflation from 2009 to 2011 are notable. \n\nterms of investment cost per annual tonne of product copper. This is defined by the equation: \n\n¼ plant cost investment cost per annual tonne of copper \n\n\n\nThis equation shows, for example, that the investment in a concentrator which (a) costs $10,000 per annual tonne of copper, and (b) produces 200 000 tonnes of Cuin-concentrate per year will be $2,000 - 10<sup>6</sup> ($2 billion). \n\nTable 22.1 indicates that the fixed capital investment for a complex that produces electrorefined copper from 0.5% Cu ore is ~$30,000 per annual tonne of copper. To this must be added working capital to cover the initial operating expenses of the complex (about 10% of fixed capital investment; Peters & Timmerhaus, 1968). It means that a new mine/mill/smelter/refinery complex which is to produce 200 000 tonnes of copper per year will cost ~$6.5 billion ($33,000 - 200 000). \n\nTABLE 22.1 Fixed Investment Costs for a Copper Extraction Complex, Starting with 0.5% Cu Ore. The Costs are at the Study Estimate Level of Accuracy \n\n|.  <br>0.5% Cu Ore. The Costs are at the Study Estimate Level o<br>Facility|,<br>f Accuracy<br>Fixed investment cost ($U.S.<br>per tonne of Cu per year)|\n|---|---|\n|Mine (open pit)|10,000|\n|Concentrator (including water acquisition and recycle)|10,000|\n|Smelter (Outotec fash furnace smelting/converting), including<br>sulfuric acid plant|9,000|\n|Electrolytic refnery (excluding precious metals refnery)|1,000|\n|Total|30,000|\n\n\n\nChapter | 22 Costs of Copper Production \n\n429 \n\n###### 22.1."}, {"page": 324, "text": "1. Variation in Investment Costs \n\nMine investment costs vary considerably between mining operations. This is due to (a) differences in ore grades, mine sizes, mining method, topography, and ground condition, and (b) infrastructure requirements for electric power and water. Underground mine development costs considerably more than open-pit mine development, per annual tonne of mined ore. This, and the high cost of operating underground explain why underground ore bodies must contain (a) higher ore grade than open-pit ore bodies and/or (b) valuable byproducts such as Ag, Au, Co, Mo, and Ni. \n\nOre grade has a direct effect on mine investment costs. Consider (for example) two identical ore bodies, one containing 0.5% Cu ore and the other 1% Cu ore. Achievement of an identical annual production of Cu requires that the 0.5% Cu ore be mined at twice the rate of the 1% Cu ore. This, in turn, requires about (a) twice as much plant and equipment (e.g. trucks), and (b) twice as much investment. The same is true for concentrators and heap leach pads. \n\nA significant investment cost for new concentrators is electric energy and water production/distribution. This is particularly true in South America, where virtually all new Cu mines are in high, dry desert locations. \n\nSmelter investment costs, per annual tonne of copper production, are influenced by concentrate grade rather than by ore grade. The higher the % Cu in the concentrate, the smaller the smelter (and smelter investment) for a given annual production of copper. High-grade concentrates also minimize smelter operating costs (such as materials handling costs, fuel consumption costs, gas handling costs) per tonne of copper. \n\nRefinery investment costs are not affected by mine/concentrator/smelter characteristics. This is because copper refineries treat 99.5% Cu anodes, irrespective of the preceding processes. \n\n###### 22.1.2. Economic Sizes of Plants \n\nMines can be economic at any size, depending upon the Cu grade of their ore. Thus, copper mines operate at production rates between 10 000 tonnes of ore per day (a highgrade operation) to 250 000 tonnes per day (a large open-pit operation; ICSG, 2010). \n\nConcentrators vary similarly. A new large concentrator unit typically consists of a semi-autogenous grinding mill, high pressure grinding rolls, two ball mills, and a flotation circuit. It can treat up to 170 000 tonnes of ore per day (Sartain, 2010). Larger concentrators consist of multiples of this basic concentrating unit. \n\nSmelters are almost always large because their minimum economic output is that of a single, fully used high intensity smelting furnace. These furnaces typically smelt up to 4 000 tonnes of concentrate per day. \n\nCopper refineries are usually sized to match the anode output of an adjacent smelter. The advantage of having a smelter and refinery at the same site is the presence of shared site facilities, particularly for anode casting and anode scrap re-melting. A few refineries trea"}, {"page": 325, "text": "t the anodes from several smelters. The largest electrorefineries produce up to 1 100 tonnes of copper cathodes per day (ICSG, 2010). \n\n###### 22.2. OVERALL DIRECT OPERATING COSTS: MINE THROUGH REFINERY \n\nDirect operating (cash) costs (excluding depreciation, capital repayment, and income taxes) for mining/concentrating/smelting/electrorefining are given in Table 22.2. The \n\nExtractive Metallurgy of Copper \n\n430 \n\n\n\n<!-- Start of picture text -->\nTABLE 22.2 Direct Operating Costs for Producing Electrorefined Copper Cathodes<br>from a 0.5% Cu Ore (Assuming 90% Cu Recovery). Maintenance is Included. The<br>Costs are at the Study estimate Level<br>Direct operating cost<br>Activity ($USA per kg of Cu)<br>Open-pit mining, 0.5% Cu ore @ $2.5/tonne of ore 0.5<br>Concentration from 0.5% Cu ore to 30% Cu concentrate at shipping point, 1.0<br>including tailings disposal @ $5/tonne of mined ore<br>Smelting @ $80/tonne of 30% Cu concentrate including sulfuric acid 0.3<br>production<br>Electrolytic refining, excluding precious metals recovery 0.1<br>Local services and overhead 0.1<br>Total direct operating cost 2.0<br><!-- End of picture text -->\n\ntable shows that direct operating costs for the major steps are, in descending order, concentration, open-pit mining, smelting, and electrorefining. Overall direct operating costs for extraction are ~$2/kg of copper. \n\n###### 22.2.1. Variations in Direct Operating Costs \n\nThe operating costs that vary most are those for mining and concentrating. The amounts of ore, which must be handled by these operations, per tonne of Cu, vary directly with ore grade e and this significantly affects operating costs. Underground mining can also cost up to five times as much as open-pit mining, which must be offset by (a) higher ore grade and (b) the presence of byproduct metals in underground ore. \n\n###### 22.3. TOTAL PRODUCTION COSTS, SELLING PRICES, PROFITABILITY \n\nThe total cost of producing copper from ore is made up of (a) direct operating costs and (b) finance (indirect) costs, including interest and capital recovery. A reasonable estimate for (b) is 12% of the total capital investment per year. Based on a fixed capital investment of $33,000 (including 10% working capital) per annual tonne of copper, this is equivalent to $4,000 per tonne of copper ($4/kg). Thus the direct ($2) plus indirect ($4) operating costs of producing electrorefined copper in a new operation total approximately $6/kg. For a new operation to be profitable, the selling price of copper must exceed these costs. \n\nMines and plants that have been in operation for many years may have repaid much of their original capital investment. In this case, direct operating costs (plus refurbishing) are the main cost component. This type of operation will be profitable at selling prices of ~$3/kg of copper. \n\nChapter | 22 Costs of Copper Production \n\n431 \n\nIn summary, the price-profit situation is: \n\n- (a) At copper selling prices above $6/kg, copper extraction is profi"}, {"page": 326, "text": "table and expansion of the industry is encouraged. Underground ore bodies containing about 1.5 % Cu are viable, as are open-pit ore bodies containing about 0.5% Cu. \n\n- (b) At selling prices below about ~$3/kg, some mines and plants are unprofitable. Some operations begin to shut down. \n\nThese costs and prices all refer to April 1, 2011. They will increase at about the same rate as the cost index in Fig. 22.1. \n\nThe 2011 selling price of copper was about $9/kg (LME, 2011) so that total operating and finance costs were met in almost all cases. Virtually all operations were profitable and the industry expanded rapidly. \n\n###### 22.3.1. Byproduct Credits \n\nMany Cu ore bodies contain Au and Ag (Chadwick, 2010; Kendrick, Baum, Thompson, Wilkie, & Gottlieb, 2003; Supomo et al., 2008). These metals follow Cu during concentration, smelting, and refining. They are recovered during electrorefining (with some additional treatment; see Chapter 21) and sold. Other ore bodies contain MoS2 (Section 21.1), which is recovered in the concentrator and usually sold. The credits (sales minus extra costs for recovery) for these byproducts should be included in all project evaluations (FreeportMcMoRan Copper & Gold, 2011). Sulfuric acid is also often a valuable byproduct, especially when the smelter is near leach/solvent extraction/electrowinning operations. \n\n###### 22.4. CONCENTRATING COSTS \n\nThe investment costs of constructing a Cu concentrator are of the order of $10,000 per annual tonne of copper (Table 22.1). This means that a concentrator producing 200 000 tonnes of copper-in-concentrate will cost ~$2 billion (Section 22.1). \n\nTable 22.3 breaks concentrator investment costs into major cost components, expressed as a percentage of total investment cost. The largest cost for this \n\nTABLE 22.3 Concentrator Investment Costs. Investment Costs for a Copper Concentrator by Section, Expressed as a Percentage of the Total Investment Cost. Control Equipment Costs are Encluded in Each Section \n\n|.   .     <br>Concentrator by Section, Expressed as a Percentage of the Total Investment Cost.<br>Control Equipment Costs are Encluded in Each Section<br>Section<br>Percent of total investment cost|\n|---|\n|Ore handling, storage, conveying equipment<br>10|\n|Semi-autogenous grinding mill, high pressure grinding rolls,<br>ball mills, and size classifers<br>25|\n|Flotation cells and associated equipment<br>15|\n|Water acquisition/distribution system, dewatering/fltering<br>equipment, tailings dam, concentrate loading facilities<br>50|\n|Total<br>100|\n\n\n\nExtractive Metallurgy of Copper \n\n432 \n\nTABLE 22.4 Direct Operating Costs of Producing 30% Cu
