Repository: NDDev-Technocracy-OpenNetwork/hack-2026-nornickel-knot

> **DEPRECATED.** This repository is archived and no longer maintained.
> It is kept read-only for reference; its GDS anchor records
> `lifecycle: archived` under `portfolio:archived-projects`.

# Nornickel Scientific Knot

Живая карта знаний R&D для горно-металлургической отрасли: система превращает архив отчётов, статей, презентаций и экспериментальных материалов в типизированный граф знаний, а затем отвечает на вопросы естественным языком с источниками и страницами первоисточников.

Проект подготовлен командой **Harmonic Labs** для **Норникель AI Hack 2026**, трек **«Научный клубок»**.

File: data/parsed/Материалы конференций/4th International Symposium on High-Temperature Metallurgical Processing.json (part 25 of 36)
time, respectively. 25% excess coal addition in prereduction stage was reported to be crucial to obtain the desired Ni content in the final product. Colemanite in calcined form has long been known as a flux used in pyrometallurgical systems such as steelmaking and copper matte-smelting. To investigate the effects of calcined colemanite addition on the ferronickel metal-slag system, calcined colemanite of 2% and 4% of the total metal and slag weight was charged as a flux and smelted under the optimum conditions described above. \n\n###### **Introduction** \n\nNickel and its alloys are important to enhance certain material properties like strength, corrosion resistance, ductility, thermal and electrical conductivity. The leading sector of nickel use is fenonickel production for stainless steel industry. It is also used in the production of low alloy steels and nonferrous alloys as well as in casting and coating industries. \n\nThere are considerable amount of nickel ore reserves present in Gordes and Caldag regions of Turkey. Various pyrometallurgical/hydrometallurgical studies have been conducted for nickel extraction using these limonite and nontronite type ores [1-7]. In addition to these, considerable amount of nickel ore reserves was found in Sivrihisar region, Central Anatolia, in the first decade of the millennium. The mining activities have been continued in this region since then. The calcination, prereduction and smelting behavior of Sivrihisar latйrites (1.26% Ni) have been examined in recent laboratory-scale studies [8-10]. \n\nIn the current work, fenonickel smelting experiments were conducted using Sivrihisar latйrites to investigate the effects of temperature, time and excess coal addition in prereduction stage on metal nickel content. Moreover, in an effort to examine the effects of calcined colemanite addition on the fenonickel metal-slag system, calcined colemanite of 2% and 4% of the total metal and slag weight was charged as a flux and smelted under the optimum conditions obtained in this study. \n\nCorresponding author: Ender Keskinkilic, Assist. Prof., E-mail: ekeskinkilic@atilim.edu.tr, Tel: +90 533 302 9510 \n\n453 \n\n###### **Experimental** \n\nChemical analyses of the representative samples taken from the Yimusemre Karasivritepe and Kucuksivritepe locations are shown in Table I. \n\n||Table I. Che|mical Composit|ion for a Run o|f Mine Ore (%)||\n|---|---|---|---|---|---|\n|Ni|**Si02 **|Fe|Cr|Co|**As**|\n|1.26|30.3|32.6|1.01|0.082|0.03|\n|**A1203 **|**MgO**|Fe203|CaO|**MnO**|**P 2O 5**|\n|2.68|1.03|46.6|1.69|0.62|<0.02|\n|K|Pb|S|**Ti0 2**|Zn|Cu|\n|0.2|<0.01|0.01|0.06|0.03|0.005|\n\n\n\n"}, {"page": 315, "text": "Smelting experiments were conducted using laboratory-scale horizontal tube furnace under argon atmosphere. In each run, alumina crucible having dimensions of 25 mm x 32 mm x 60 mm was used. Prereduced calcine and MgO were thoroughly mixed and placed into alumina crucible and the system was heated to experiment temperature and waited at that temperature for a predetermined time. Then, the system was cooled to room temperature with the cooling program of the furnace. All these operations were conducted under argon atmosphere such that average Ar gas flowrate of 10 cc/min was satisfied. The experiments were performed at 1500, 1550 and 1600°C. \n\nAt the end of the experiments, the crucibles were broken and the solidified metal and slag particles were collected. The slag particles were ground with disc grinder and the particle size was lowered to -74 microns. Both the metal and the slag were analyzed under scanning electron microscope and their chemical compositions were obtained with EDS. The detailed and more accurate chemical analyses were conducted in the laboratories of Eregli and Steel Works Co. (ERDEMIR). Chemical analysis of the metal was performed with ICP method while that of the slag was obtained using XRF machine. \n\n###### **Results and Discussion** \n\n###### Effect of Temperature \n\nEffect of temperature was examined with the experiments conducted at 1500, 1550 and 1600 °C. In those experiments, the charges prereduced with 50% excess coal were smelted. MgO was added to the smelting charge such that (MgO/Total charge) weight ratio was adjusted as 0.20. This ratio was determined using FeO-MgO-Si02 phase diagram with the electric arc furnace slag compositions of Greek and Macedonian ores, which have similar characteristics with Sivrihisar latentes [11]. In the smelting experiments, no coal addition was made. The smelting period at the predetermined temperature was 40 minutes. The variation of Ni content with temperature is given in Figure 1. \n\nThe nickel composition of the metal was reported as 8.95% at the experiment conducted at 1500 °C. This value was found as 9.66% and 10.12% at the runs performed at 1550 and 1600 °C, respectively. It was found that there was a noticeable increase in metal Ni content when the temperature was increased. However, even the highest nickel composition obtained at 1600 °C \n\n454 \n\nwas reported to be less than the nickel amount to be present in the standard ferronickel alloy. In order to decrease the metal iron content in the resultant Fe-Ni alloy, it was thought that the coal used at the prereduction stage should be decreased. Therefore, the smelting experiments were repeated with the charge prereduced with 25% excess coal. The results obtained with 25% excess coal is also shown in Figure 1. \n\n\n\n<!-- Start of picture text -->\n1550<br>Temperature (C)<br><!-- End of picture text -->\n\nFigure 1. Variation of Metal Ni Concentration (%) with Temperature \n\nThe experiment conducted at 1500 °C yielded a nickel composition "}, {"page": 316, "text": "of 16.41% while it reached the highest value as 19.77% at 1550 °C. The nickel content of the metal obtained at 1600 °C was found as 15.55%. It was therefore reported that it is possible to satisfy the desired nickel composition in the metal when 25% excess coal was used at the prereduction stage. On the other hand, contrary to the experiments conducted with 50% excess coal at the prereduction, an increase in the smelting temperature from 1550 to 1600 °C caused a decrease in nickel content in the resultant alloy. The experiments performed to analyze the effects of temperature showed that production of standard ferronickel from Sivrihisar latйrites is possible. It was also concluded that 1550 °C was the optimum smelting temperature for the smelting system used in the current work. \n\n###### Effect of Excess Coal Used at the Prereduction \n\nThe effect of excess coal used at the prereduction stage was partly discussed in the effect of temperature section. Although 50% excess coal used at the prereduction fulfilled the optimum results for prereduction, smelting of this prereduced calcine yielded an Fe-Ni alloy which is poor in nickel as well as the standard ferronickel alloy composition is concerned. On the contrary, 25% excess coal used at the prereduction produced acceptable nickel composition values at all temperatures used in the present study. Under the lights of these results, it was thought to analyze the effect of excess coal used at prereduction on smelting, in detail. In this extent, charge mixtures containing 37.5%, 12.5% and 0% excess coal were prepared and prereduced at the optimum conditions of prereduction. After prereduction, smelting experiments were conducted at 1550 °C for 40 minutes. Smelting charges were prepared such that (MgO/Total charge) weight ratio was again fixed as 0.20. \n\nThe variation of amount of nickel in metal with the % excess coal used at the prereduction stage is given in Figure 2. The nickel amount in the metal was reported as 0.0576 g when no excess \n\n455 \n\ncoal was used at the prereduction. This quantity of nickel corresponded to a very low nickel recovery of 27.92%. The smelting experiment conducted with this charge also yielded a very small amount of metal. Other than this run, the experiments performed in the extent of this study produced metals always heavier than 0.70 g. On the other hand, at the end of this experiment only 0.17 g metal accumulated in the crucible. Although the nickel content of the beads obtained were reported as 33.88%, the nickel recovery was very poor. Therefore, it was concluded that excess coal practice must be applied at the prereduction stage to obtain acceptable nickel recoveries for the smelting system under consideration. \n\n\n\n<!-- Start of picture text -->\nExcess coal used at prereduction stage<br><!-- End of picture text -->\n\nFigure 2. Variation of Amount of Ni in Metal (g) with Excess Coal Used at Prereduction Stage \n\nThe experiment conducted with the charge prereduced with 12.5%"}, {"page": 317, "text": " excess coal yielded a nickel quantity of 0.1577 g in the metal. The nickel recovery of the experiment was calculated as 75.36%. This value was found to be greater than the one performed without excess coal addition at the prereduction. However, considerable amount of nickel was reported to the slag phase. The amount of metal was also very limited and reported as 0.70 g. Therefore, the nickel recovery was not a satisfactory value although nickel composition of the metal was obtained as 22.53%. \n\nThe highest amount of nickel and the highest nickel recovery were achieved in the smelting experiment conducted with the charge prereduced with 25% excess coal. The amount of nickel and the corresponding nickel recovery were reported as 0.2036 g and 98.29%, respectively. The metal nickel composition was found as 19.77%, which is greater than the minimum Ni content to be present in the standard ferronickel alloy. A further increase in the amount of excess coal used in the prereduction caused decreases in both the amount of nickel in the metal and the nickel recovery: The smelting of the charge prereduced with 37.5% excess coal yielded an iron-nickel alloy containing 0.1896 g nickel and the nickel recovery was reported as 91.83%. Use of 50% excess coal at the prereduction produced a nickel amount of 0.1861 g and the nickel recovery decreased to a value of 82.04%. \n\n###### Effect of Time \n\nThe effect of time was investigated with the experiments conducted with the charges smelted for 40, 80 and 120 minutes at 1550 °C. The experiments were performed for the batches prepared \n\n456 \n\nusing 50% and 25% excess coal at the prereduction, just like the ones performed for various temperatures. (MgO/Total charge) weight ratio was again adjusted as 0.20. \n\nThe effect of smelting time on metal nickel composition is shown in Figure 3. The smelting experiments conducted with the charge prereduced with 50% excess coal showed that metal nickel content increased significantly with an increase in smelting period. At the end of 40 minutes, the metal nickel composition was reported as 9.66%, while it was found as 10.03% when the smelting period was doubled. The metal nickel content reached to 13.67% when the charge was allowed to be smelted for 120 minutes. The experiment performed with the charge prereduced with 25% excess coal produced a metal containing 19.77% Ni at the end of 40 minutes smelting. It was found that the metal nickel composition decreased to 17.33% when the smelting period was extended to 80 minutes. A further increase in smelting time did not produce a significant change in the metal nickel content, which was reported as 17.32% at the end of 120 minutes smelting. Therefore, it was concluded that a smelting period of 40 minutes was sufficient for the setup used in the current work. It was also reported that the amount of nickel in the metal and the corresponding nickel recovery values was badly affected when the smelting time extended. At a glance, these findi"}, {"page": 318, "text": "ngs are not in accord with the expectations but they were most probably related to smelting system used in the course of this study. In this extent, it was observed that the extent of interactions of metal-slag system with the alumina crucible increased with an increase in smelting time. This changed the smelting conditions and might cause such unexpected results. These observations were confirmed with the changes in slag AI2O3 compositions (Figure 4). For both batches, slag alumina compositions were found to increase significantly with the increase in smelting period. This increase was more pronounced and earlier in the ones smelted with the charges prereduced with 25% excess coal: The slag alumina content was reported as 24.90% at the end of 40 minutes smelting, while it was noted as 38.90% when the time was doubled. The highest alumina composition was encountered in the experiment conducted for 120 minutes, as 40.66%. \n\n\n\n<!-- Start of picture text -->\nTime (min)<br><!-- End of picture text -->\n\nFigure 3. Variation of Metal Ni Concentration (%) with Time \n\n457 \n\n\n\n<!-- Start of picture text -->\n^ * 38.75<br>^ ^ ~ 3 8 . 8 0<br>^ ^  ^ ^<br>^^ _____^s^r<br>22.45<br>—*-%50 excess coal<br>-B-%25 excess coal<br>Time (min)<br><!-- End of picture text -->\n\nFigure 4. Variation of Slag AI2O3 Concentration (%) with Time \n\n###### Effect of Calcined Colemanite Addition \n\nColemanite in calcined form has long been known as a flux used in pyrometallurgical systems such as steelmaking and copper matte-smelting [12,13]. Use of calcined colemanite in steelmaking converters was found to be beneficial to enhance slag fluidity so it can be used instead of fluorite as long as extreme care should be taken not to allow significant slag carry-over during tapping. Otherwise, boron in the form of B2O3 in the slag reports to the steel and the dissolved boron content of the steel may reach several hundred ppm levels. That much of boron is far above the allowable boron content in many steels and cause cracks especially in continuous casting of slabs. More recently, possibility of use of calcined colemanite in copper mattesmelting was investigated [13]. In that study, it was found that use of calcined colemanite was beneficial to enhance slag fluidity and to decrease mechanical (entrapped) copper losses to the slag. \n\nIn order to investigate the effect of calcined colemanite addition on ferronickel smelting, three preliminary experiments were conducted in the scope of this study. In all experiments, Sivrihisar laterite ore was calcined and prereduced with the optimum conditions found in the previous studies [8, 9]. The calcines were prereduced with the use of 25% excess coal. In the smelting experiments, batches were prepared such that amount of calcined colemanite was adjusted as 2% and 4% of the total weight of the metal and the slag obtained from the run smelted without addition of calcined colemanite. Experiments were conducted at 1550 °C for 40 minutes. Just like all th"}, {"page": 319, "text": "e experiments conducted in the scope of this work, (MgO/Total charge) weight ratio was fixed as 0.20. At the end of smelting experiments, metal and slag particles were collected, weighed and analyzed. Average nickel content of the metal and average slag compositions are given in Table II. \n\n458 \n\n|Exp.No|Table IL<br>Calcined<br>Colemanite|Average<br>Metal<br>Ni|Chemical<br>FeO|Compositi<br>A1203|on of Meta<br>Sl<br>S1O2|l and Slag<br>ag<br>MgO|(%)<br>CaO|Cr203|\n|---|---|---|---|---|---|---|---|---|\n|1|0%|17.67|39.25|22.94|23.68|8.94|1.76|2.57|\n|2|2 %|13.76|33.43|18.72|20.51|20.32|1.17|5.84|\n|3|4 %|13.85|30.68|24.50|18.25|19.30|1.12|6.15|\n\n\n\nIt was found that use of calcined colemanite increased the extent of reduction of iron. This caused a decrease in the metal nickel composition and a decrease in slag FeO content. A corresponding increase in metal weight was observed. The variation of metal weight with %calcined colemanite is shown in Figure 5. Approximately, 40% increase in metal weight was reported with calcined colemanite addition. It was also noted that slag MgO content was found to increase with the use of calcined colemanite. The run conducted with 4% calcined colemanite addition produced very similar results with the ones obtained from 2% addition. Of course, these experiments can be regarded as preliminary experiments and the effect of calcined colemanite addition on ferronickel smelting will hopefully be investigated in detail in future papers. \n\n\n\n<!-- Start of picture text -->\n1.80 T 1<br>1.60<br>0.60<br>0.40<br>0.20<br>0.00  '<br>0%  2%  4 %<br>Calcined Colemanite Used<br><!-- End of picture text -->\n\nFigure 5. Variation of Metal Weight with Calcined Colemanite Used \n\n###### **Conclusions** \n\nSmelting behavior of Sivrihisar latйrite ores of Turkey was investigated. Smelting of charges prereduced with 25% excess coal at the prereduction resulted in iron-nickel alloys, which satisfy the minimum nickel content of the standard ferronickel at all temperatures used in the scope of this study. Therefore, it was concluded that production of crude ferronickel from Sivrihisar latйrites is possible. 1550 °C was determined as the optimum temperature for smelting. An extension in experiment period beyond 40 minutes was reported to yield unsatisfactory results. The preliminary runs investigating the effect of calcined colemanite addition showed that the extent of reduction of iron increased with the use of calcined colemanite. This caused a decrease in the metal nickel composition and a corresponding increase in metal weight was observed. \n\n459 \n\nStudies on calcined colemanite addition are currently continued and will hopefully be discussed in a future work, in detail. \n\n###### **Acknowledgements** \n\nThe authors would like to thank The Scientific and Technological Research Council of Turkey (TUBITAK) for the financial support given under the Project No: 109M068 and META Nickel & Cobalt Co. for supplying the lateritic ore samples of Sivrihisar. \n\n"}, {"page": 320, "text": "###### **References** \n\n**1.** Yuksel, Melih, \"Recovery of Nickel from Lateritic Caldag Deposit\" (MS Thesis, Middle East Technical University, 1985). \n\n2. Y.A. Topkaya, \"Nickel Extraction from Lateritic Nickel Ores\" (TUBITAK Project, Project No: 106M079, 2009). \n\n3. E. Buyukakinci, \"Extraction of Nickel from Lateritic Ores\" (MS Thesis, Middle East Technical University, 2008). \n\n4. E. Buyukakinci and Y.A. Topkaya, \"Extraction of Nickel from Gordes Lateritic Ore with Atmospheric Leaching\" (Paper presented at the ALTA 2008 Nickel/Cobalt Conference, Perth, Western Australia, June 2008). \n\n5. E. Buyukakinci and Y.A. Topkaya, \"Extraction of Nickel from Lateritic Ores at Atmospheric Pressure with Agitation Leaching\" _Hydrometallurgy,_ 97 (2009), 33-38. \n\n6. V. Цzdemir, \"Ferronickel Production from Manisa Caldag Lateritic Ore\" (Report, General Directorate of Mineral Research and Exploration, 2008). \n\n7. C. Colakoglu, \"Production of Ferronickel from Domestic Lateritic Ores\" (MS Thesis, Istanbul Technical University, 2008). \n\n8. E. Keskinkilic, S. Pournaderi, A. Geveci, Y.A. Topkaya, \"Calcination Behavior of Sivrihisar Latйrite Ores of Turkey\", 2011 TMS Annual Meeting, 2nd International Symposium on High Temperature Metallurgical Processing, San Diego, California. \n\n9. E. Keskinkilic, S. Pournaderi, A. Geveci, Y.A. Topkaya, \"Study of Certain Parameters in Laboratory-Scale Prereduction of Sivrihisar Latйrite Ores of Turkey\" (Paper presented at the ALTA 2011 Nickel-Cobalt-Copper Conference, Perth, Western Australia, May 2011). \n\n10. E. Keskinkilic, S. Pournaderi, A. Geveci, Y.A. Topkaya, \"Study of Certain Parameters in Laboratory-Scale Smelting of Sivrihisar Latйrite Ores of Turkey\", 2012 TMS Annual Meeting, 3rd International Symposium on High Temperature Metallurgical Processing, Orlando, Florida. \n\n11. I.J. Reinecke, H. Lagendijk, \"A Twin-Cathode DC Arc Smelting Test at Mintek to Demonstrate the Feasibility of Smelting FeNi from Calcine Prepared from Siliceous Latйrite Ores from Kazakhstan for Oriel Resources PLC\", INFACON XI, (2007), 781-797. \n\n12. Special Report, Eregh Iron and Steel Works Co. (ERDEMIR), Turkey, 1997. \n\n13. A. Rusen, A. Geveci, Y.A. Topkaya, \"Usage of Colemanite in Copper Matte Smelting\", Proceedings of Copper 2010, Hamburg, Germany, 1115-1122. \n\n460 \n\n**4th** International Symposium on High-Temperature Metallurgical Processing _Edited by: Tao Jiang, Jiann-YangHwang, Phillip J. Mackey, Onuralp Yucel, and Guifeng Zhou TMS (The Minerals, Metals & Materials Society), 2013_ \n\n###### SINTERING PROCESS OF PHOSPHORITE FROM LESHAN, CHINA \n\nEnguang Quo, Donghai Li, Cheng Pan, Mei Liu, Xuewei Lv \n\nCollege of materials Science and Engineering, Chongqing University, Chongqing, 400044, China \n\nKeywords: Sintering; Phosphorite; Binderphase \n\n###### **Abstact** \n\nPhosphorite is the main raw material for the production of phosphorus in chemical industry. More attentions have been drawn to the phosphorite concentrate beneficiated from low-grade phosphori"}, {"page": 321, "text": "te due to the decrease of high-grade phosphorite. For another, the agglomeration process is necessary for the phosphorite concentrate after beneficiation process. The mineralogy and sintering process of the phosphorite from Leshan, China were studied in this work. The result shows that the main phases in the phosphorite are fluorapatite (Ca3(P04)3F), hydroxylapatite (Ca5(P04)3(OH)), quartz (Si0 2 ) and dolomite (CaMg(C03)2). The yield of the sinter increases with increasing the carbon dosage to 7%, and then decreases when it continuously increases. Similar regularities were found for the strength and the content of P2O5 of the sinter. The best strength of the sinter as well as its P2O5 content were discovered when the carbon dosage is 7%. Fluorapatite ((Ca5(PC>4)3)F) is the main phase in the sinter while fuggerite (Ca2MgSi2C>7) is the main binder phase . \n\n###### **Introduction** \n\nPhosphorus is an important foundation industrial raw material of national defense industry, food industry and chemical industry, where it is used to produce red phosphorus, phosphonium hydroxide, phosphorus pentasulfide and phosphoric anhydride[l-2]. \n\nWhite phosphorite is mainly produced by Electric furnace at present, which need low carbonate and good hot strength of the phosphorite. However, more attentions have been drawn to the phosphorite concentrate beneficated from low grade phosphorite due to the decrease of high grade phosphorite. Furthermore, the agglomeration process is necessary for the phosphorite concentrate due to small particle and high carbonate of phosphorite concentrate. Sintering is considered to be the best method for low P content and high carbonate of phosphorite concentrate as it can increase P grade and remove carbonate of raw material [3-5]. Therefore, sintering reduce the unite costs because of reducing power consumption. Several investigations of phosphorite sinter had been performed in China. This current study employed the property of phosphorite concentrate and sintering process of phosphorite. The effect of carbon dosage on sinter process and the main binder phase of sinter were also studied [6-7]. \n\n###### **Experimental** \n\n###### Materials \n\nThe chemical composition of phosphorite concentrate was analysed by chemical analysis (Table I). Coal was analysed by industry analysis (Table II). XRD analysis of phosphorite concentrate (Figure 1) shows that the main phases in the phosphorite are fluorapatite (Ca3(P04)3F), hydroxylapatite (Ca5(PC>4)3(OH)), quartz (SiC>2 ) and dolomite (CaMg(CC>3)2), which is verified \n\n461 \n\nby the TG-DSC curve (Figure 2) of phosphorite concentrate, the endothermic peak at 600-820 °C and 1206°C is respectively caused by dolomite decomposition and phase transformation. XRD analysis of calcined phosphorite (Figure 3) confirmed phase transformation and chemical reaction at 0~700°C, 700~820°C and 820~1250°C. The result shows that dicalcium silicate generated at 820-1250 °C. \n\n||TableI. ChemicalCompositionofPhosphor"}, {"page": 322, "text": "iteConcentrate/%(<br><br><br> <br>mass)<br>|<br>|\n|---|---|---|\n||Si02<br>Fe203<br>A1203<br>CaO<br>MgO|<br>P2O5<br>F|\n|Phosphorite con|centrate<br>16.99<br>0.56<br>1.35<br>45.07<br>2.26|31.20<br>2.85|\n||TableII.Industry Analysis of theCoal/% (mass)|Bb lifi|\n|Fixed carbon|Moisture<br>Ash<br>Volatile|om caorc<br>value/J.g\"|\n|61.96|3.13<br>29.98<br>8.06|24738|\n||Cas(P04)3F<br>oCas(P04)3(OH><br>SiO;<br>*CaMs(CO,)j<br>~m<br>ft<br>flj<br>3ti<br>SO_W~_<br>20/degree<br>Figure1.Figure1.XRD patternof phosphoriteconcentrate<br>.4<br>0.3<br>0.2<br>20_V_/min<br>Heatchange 53.28J/g<br>/<br>Masschange:-4.44%<br>J , _ _<br>Heatchange3.1U/g<br>100<br>w<br>98<br>-97£<br>96<br>95<br>-94<br>200<br>300<br>400<br>500 «00<br>700<br>800<br>W0 1000 1100 1200 130О<br>TfC||\n\n\n\nFigure 2. TG and DSC pattern of phosphorite concentrate \n\n462 \n\n\n\n<!-- Start of picture text -->\nr.  ,t  s f v . o c^(PO^0H<br>-  Jjfe.<br>25-C   sio2<br>П 25  30  35  50  So  7Ь  80  5О<br>28 /dagree<br>Figure 3. The main phase of calcined phosphorite<br><!-- End of picture text -->\n\nExperiment Procedure \n\nThe volume of liquid phase during sintering process affect the strength of sinter, moreover, the volume of liquid phase is affected by sintering temperature and smelting performance of raw materials. During phosphorite sintering process, carbon dosage affects the sintering temperature. This study employed the property of phosphorite concentrate and sintering process of phosphorite. The effect of carbon dosage on sinter and the main binder phase of sinter were also studied. The experiment table of sintering is shown in Table III. \n\nAccording to the evaluation criteria of phosphorite sinter and iron sinter, five detect indexes are adopted for evaluation, such as content of P2O5, Yield, Shatter strength, Tumble strength and Abrasion index [8-9]. \n\n|Table III. The exper|iment table of sintering|\n|---|---|\n|number|Carbon dosage/%(mass)|\n|1|5|\n|2|6|\n|3|7|\n\n\n\nThe granulation process was carried out in the laboratory scale rotating tutor, and the sinter samples were charged in a laboratory sintering pot (Figure 4). Sinter was broken and detected after sintering. The mass of the mixture used in each experiment is about 28~30kg. During the sintering process, the temperature of the burden and off gas was detected. \n\n463 \n\n\n\n<!-- Start of picture text -->\n1. Igniter<br>2. Sintering pol<br>3. Firegrate<br>4. Base frame<br>5. Induced drafl chamber<br>6. Ash removal chamber<br>7. Valve for adjusting<br>8. Dust removal chamber<br>9. Valve for air inlet<br>10. Hxhaustfan<br>A-D, Thermal couples<br>E, Negative pressure<br>9 \\<br>n>fc-<br>1(\\<br><!-- End of picture text -->\n\nFigure 4. Scheme of sintering experimental apparatus \n\n\n\n<!-- Start of picture text -->\nResult and discussion<br><!-- End of picture text -->\n\nFigure 5 presents the change of temperature of the burden and off gas with time and carbon dosage. The result shows that the temperature of the burden in the middle position increases with increasing the "}, {"page": 323, "text": "carbon dosage up to 7%, and then decreases afterwards. Similar regularities were found for the charge of the temperature of the burden in the upper position. The temperature of the off gas increases with increasing the carbon dosage except that the temperature of the off gas is the lowest when the carbon dosage is 7%. Another important information is from Fig.5, which is the time when the temperature of off gas get the maximum value. It shows that the sintering velocity of case with 7% carbon dosage is the fastest. It means that the permeability of the burden in case of 7% carbon dosage is better than others. The temperature of the burden in case of 8% carbon dosage is low and the sintering time is very long, which indicates the oxygen carried into the burden is not enough camparing with its high carbon dosage, the heat is not enough and the burning time is long. \n\n\n\n<!-- Start of picture text -->\n1600<br>carbon dosage<br>1400  , - -, 5%<br>' ■■'  r-s;. , - * /  ^ ^ \\  7 %<br>1200  \"  / ,'  y \\ .'  *'*• / middle '-_ \"\"■»^N^ g%<br>TjlOOO<br>s- ' ^<br>Is ga  60 800  - ;#/\\; /upper V ; /  \\  .■ ' :' \\ 1  V /  S \\ ,/\"-.-\\ l  /  \\  \\ \\<br>400  ■I,  ' ! / ^ ^ \" ^ - - ^ v<br>200  , 1 I l  I / _ — ..'• ^\"\"\"\"^yc\".\"  ^*—-~*-~ a ~*zr   \"\"<br> J .:'■' J  i ,■' ^^--^^offgas v  ^<br>ПS<br>0  500 1000 150« 2000  2500  3000  3500<br>time/s<br><!-- End of picture text -->\n\nFigure 5. Dependency of the temperature of the burden and off-gas on the carbon dosage \n\n464 \n\nThe change of the content of P2O5 and yield of sinter with carbon dosage is shown in Figure 6. The carbon dosage has an obvious effect on the content of P2O5, as the content increased with increasing carbon dosage up to 7%, and then decreased afterward. Similar regularity was found for yield, but, the change of yield with carbon dosage is not obvious. Combining the temperature of burden, the temperature of burden is too low with 8% carbon dosage to decompose enough dolomite, which lead the content of P2O5 and yield to decrease. \n\nAs shown in Figure 7, the shatter strength increased from 77.83% to 85.90% with increasing carbon dosage from 5% to 8%; The tumbler strength is the lowest with 5% carbon dosage, and then, the tumbler strength hardly changed. The tendency of abrasion is a little complex, which got the lowest value when carbon dosage is 7%. The change of these indexes of sinter is influenced by the highest temperature of burden and holding time of high temperature. The quality of sinter with 7% carbon dosage is the best of all, due to the highest temperature in case with 7% carbon dosage is the highest and the holding time of high temperature is the longest. \n\n\n\n<!-- Start of picture text -->\nl-r-viewl<br>90  -.-content .fP 2O s<br>85  - ■, ,<br>SS 80  -<br>/  -\"■\"'<br>~-.<br>£ 75<br>70  a - \"  /<br>65<br>V<br>60<br>27.0<br>5  6  7  8<br><!-- End of picture text -->\n\nFigure 6. Dependency of content P205 and yield on the carbon dosage \n\n\n\n<!-- Start of picture text -->\n30<br> shatter strength<br"}, {"page": 324, "text": ">- *  tumble strength<br>*■*■■* abrasion index<br>90<br>I\"  '\\ -*. - . - ■*<br>70<br>60<br>1Ь<br>5  6  7  8<br>carbon dosage/%<br><!-- End of picture text -->\n\nFigure7. Dependency of tumbler strength, shatter strength, abrasion index on the carbon dosage \n\n465 \n\n\n\n<!-- Start of picture text -->\ncarbon dosage 7%   C a s( p o 4 *3 F<br>♦ Si0 2<br>* CaMgSi206<br>J  ■*  \" 1<br>fi<br>=  SiOy CaO=0.60<br>O<br>y<br>s<br>QJ<br>Si0 2/ CaO-0.35<br>J i !_j5aJlJW i  i  i _  _ l  I  I  L<br>10  20  30  40  50  60  70  80  90<br>28  /degree<br>Figure 8. The XRD pattern of phosphorite sinter<br><!-- End of picture text -->\n\nIn order to investigate the main binder phase of the sinter, the XRD of the sinter at upper position and middle position was detected (figure 8). The main phase of sinter also is fluorapatite (Ca5(PC>4)3F), moreover, Si02 exited at middle lateral position and upper position; fuggerite (Ca2MgSi207) exited at middle inside, due to the high temperature of burden at middle inside(Fig 5), so, fuggerite (Ca2MgSi207) was the main binder phase of sinter. \n\n###### **Conclusions** \n\n1. The main phases in the phosphorite are fluorapatite (Ca3(P04)3F), hydroxylapatite (Ca5(P04)3(OH)), quartz (Si02) and dolomite (CaMg(C03)2). \n\n2. The yield of the sinter increases with increasing the carbon dosage to 7%, and then decreases when it continuously increases. Similar regularities were found for the strength and the content of P2O5 of the sinter. The best strength of the sinter as well as its P2O5 content were discovered when the carbon dosage is 7%. \n\n3. Fluorapatite ((Ca5(PC>4)3)F) is the main phase in the sinter while fuggerite (Ca2MgSi2C>7) is the main binder phase \n\n###### **References** \n\n- 1 Zhu Yu-ping. Review of Phosphorite Pre-treatment Methods for Furnace process Phosphorus Production. _Sulphur Phosphorus & Bulk Materials Handling Related Engineering,_ (04)(2008), 31-34+52. \n\n- 2 ZHONG Benhe, Wu Deqiao, Yang Hailan, et al. Study on the way to use low-grade phosphate rock in China, _Inorganic Chemicals Industry,_ 41 (02)(2009), 01-05. \n\n- 3 Song Zhi-an. Research and development of phosphorite sintering technology, _Phosphate & Compound Fertilizer,_ (05)(1996), 10-13. \n\n4 Dai Yuanfa, Wang Baohe, Zou Bingtang etal, The influence of calcination upon the solubilities of sesquioxides of phosphate rock in mineral acids, _Journal of Chemical Industry and Engineering,_ (01)(1960):27-36. \n\n466 \n\n5 Zhu Senquan, Pretreatment of phosphorite for yellow phosphorus production, _Inorganic Chemicals industry,_ (04)(1979), 21-28. \n\n6 Kaljuvee, T, R. Kuusik, and M. Veiderma, Enrichment of carbonate-phosphate ores by calcination and air separation. _Internationaljournal of Mineral Processing,_ 43(l-2)( 1995), 113121. \n\n7 Zafar, Z.I., M.M. Anwar, and D.W. Pritchard, Optimization of thermal beneficiation of a low grade dolomitic phosphate rock. _International Journal of Mineral Processing,_ 43(12)(1995),123-131. \n\n8 Wu Zhiwei, Song Zhian. Preliminary evaluation criteria o"}, {"page": 325, "text": "f pretreatment of charge of yellow phosphorus furnace, _Phosphate & Compound Fertilizer',_ ,(02) (1995), 16-20. \n\n9 Wu Chengbo. _Metallurgy engineering experiment,_ (Chongqing, Chongqing University press, 2005),69-76. \n\n467 \n\n**4th** International Symposium on High-Temperature Metallurgical Processing _Edited by: Tao Jiang, Jiann-YangHwang, Phillip J. Mackey, Onuralp Yucel, and Guifeng Zhou TMS (The Minerals, Metals & Materials Society), 2013_ \n\n###### COMPREHENSIVE EFFECT OF COKE BREEZE AND LIMESTONE PARTICLE SIZE ON SINTER PERFORMANCE IN SINTERING OF A COARSE HEMATITE IRON ORE \n\nZhe Wang<sup>1</sup> , Jianliang Zhang<sup>1</sup> , Xiangdong Xing<sup>1</sup> , Shan Ren<sup>1</sup> , Bing Gao<sup>1</sup> , Xueqi Zhang<sup>2</sup> School of Metallurgical and Ecological Engineering, University of Science and Technology Beijing, 100083, Beijing, China \n\n2Tianjin Iron and Steel Group Co., Ltd., 300301, Tianjin, China \n\nKeywords: Sinter, Coke breeze and limestone particle size, Productivity, Microstructure, \n\nRDI \n\n###### **Abstract** \n\nIn sintering, the flame front speed (bed permeability) and sinter qualities are greatly depended on the feed size, especially coke breeze and limestone particle size. It is well known that coke breeze provides sinter bed with heat to meet the demand of partial fusion and diffusion bonding while limestone reacts with iron ore to generate bonding phase in the sintering process. Accordingly, it is necessary to find the optimum combination of different particle size of coke breeze and limestone to yield sinter associated with better qualities. In this study, sinter was produced in the sinter pot with varying coke breeze and limestone particle size together in sintering of a coarse hematite iron ore. The sintering productivity was measured and all of the result sinters were examined by microstructure analysis and reduction degradation test (RDI test). For the sintering of a coarse hematite iron ore, it was found that the optimum mean particle size combination of coke breeze and limestone was 1.71mm and 1.55mm in the sinter mix. On such a circumstance, sintering productivity was higher and the properties of sinter were better. \n\n###### **Introduction** \n\nNowadays, as the main iron bearing burden material of modern blast furnaces, sinter has a great influence on the blast furnace operation. Sintering is a greatly complex process involving various chemical reactions to form kinds of mineral phases [1, 2]. In the sintering process, coke breeze is used for fuel and it generates heat to raise the green bed temperature. Limestone serves as flux and it reacts with iron ore to produce various mineral phases. On one hand, during the sintering process, the particle size of coke breeze can have an effect on temperature, atmosphere, the flame front speed and all of them act on the microstructure and mineral constitutions of sinter [3, 4]. On the other hand, different particle size of limestone has the different ability to the formation "}, {"page": 326, "text": "of different calcium ferrite initiating from the decomposition of limestone. Accordingly, the particle size of coke breeze and limestone has an important role to effect the bed permeability and then to have an influence on sinter properties. \n\n469 \n\nTherefore, it takes many researchers lots of efforts to understand how the particle size of coke breeze and limestone has an influence on the quality of sinter by varying the particle size. C. S. Teo found that coke breeze with different particle size was in a different position of the granulation, although researcher gave the different definition of nucleus and adhering layer fines [5, 6].The coarser coke breeze had little adhering fines which compose of iron and ore. The coarser decreased combustion efficiency. The finer coke breeze embedded into the adhering fines layer and the intermediate coke breeze was attached to the surface of the granule [7]. Umadevi et al. observed that as the proportion of coke breeze below 3 mm in the sinter mix increased from 53.0 to 90.0%, the calcium ferrite phase which had better strength and reducibility increased in the sinter, as well as the physical and metallurgical properties of sinter [8]. He also found that compared to sinter with larger or finer limestone mean particle size, sinter with limestone mean particle size of 1.52 to 1.25 mm had better sinter strength and lower RDI. Ichiro et al. reported that as the size of limestone particle size increased the decomposition of limestone was delayed, yet the permeability of the sinter bed increased and the heat pattern sharpened leading to better productivity and sinter qualities [9]. \n\nThe aim of this paper is to find the appropriate combination of the particle size of coke breeze and limestone to promote the qualities of sinter and correlate the effect of coke breeze particle size or limestone particle size on sinter qualities. Therefore, there are considerable benefits in understanding the multifactor of the particle size which causes the quality of sinter to change. \n\n###### **1 Experimental** \n\n###### 1.1 Materials \n\nIron ore fines, limestone, dolomite, calcined lime, BF return fines and coke breeze were used and pot grate sintering experiments were carried out. **Table I** gives the chemical composition of the raw materials in the pot grate sintering test. The size distribution of raw material is shown in **Table II.** The raw material consists of iron ore fines, limestone, dolomite, calcined lime, BF return fines, coke breeze and sinter return fines. **Table III** shows the proportion of raw material. \n\n**Table IV** and **Table V** give coke breeze and limestone particle size distribution based on size analysis and the mean particle size of coke breeze and limestone was taken into consideration for analysis of the experiment results. In the pot grate sintering experiments, the mean particle size of coke breeze varied from 2.33 to 0.89 mm while the mean particle size of limestone varied from 2.38 to 1.10 mm to"}, {"page": 327, "text": " understand the effect of the mean particle on productivity and sinter properties. In each experiment, we just changed the mean particle size of coke breeze and limestone in the sinter mix and kept the raw material proportion constant. The pot grate sintering experimental program is shown in **Table VI.** \n\nTable I. Chemical Composition of The Raw Materials \n\n|No.|Material|TFe|Si02|CaO|MgO|A1203|LOI|\n|---|---|---|---|---|---|---|---|\n|1|Iron ore fines|62.78|6.09|0.91|**-**|2.37|3.67|\n|2|Limestone|0.64|5.03|48.6|3.28|0.93|41.6|\n|3|Dolomite|0.69|1.61|30.3|21.3|0.20|40.07|\n|4|Calcined
