Repository: NDDev-Technocracy-OpenNetwork/hack-2026-nornickel-knot

> **DEPRECATED.** This repository is archived and no longer maintained.
> It is kept read-only for reference; its GDS anchor records
> `lifecycle: archived` under `portfolio:archived-projects`.

# Nornickel Scientific Knot

Живая карта знаний R&D для горно-металлургической отрасли: система превращает архив отчётов, статей, презентаций и экспериментальных материалов в типизированный граф знаний, а затем отвечает на вопросы естественным языком с источниками и страницами первоисточников.

Проект подготовлен командой **Harmonic Labs** для **Норникель AI Hack 2026**, трек **«Научный клубок»**.

File: data/parsed/Материалы конференций/Flotation_Plant_Optimisation_S25.json (part 25 of 32)
exposure of copper and sulfur as the iron content of the grinding media decreased. In this analysis, it was evident that the change in grinding media did result in a reduction in iron species on the surface of chalcocite. \n\nThe pulp chemical data, particularly the EDTA information, is corroborated by the three surface analysis techniques. That is, more electrochemically active grinding media (ie forged steel) results in higher percentages of EDTA extractable iron, and reduced exposure of copper and sulfur, but elevated iron concentration on their surfaces. Shifting to media with lower iron contents (ie high chrome and ceramic) the EDTA extractable iron decreases as does the concentration of iron on the particle surfaces. \n\n**318** \n\nFLOTATION PLANT OPTIMISATION  |  SPECTRUM SERIES 25 \n\n**CHAPTER 9  |  SURFACE CHEMICAL CHARACTERISATION FOR FLOTATION PLANT OPTIMISATION** \n\n###### **REFERENCES** \n\n- **AMIRA, 1991.** P260 – I"}, {"page": 315, "text": "ron sulphide interactions and their influence on sulphide mineral flotation, Volume 4: Aberfoyle Resources Limited – Hellyer, prepared by the Particle and Surface Technology Research Group, University of South Australia (Australian Mineral Industries Research Association: Melbourne). \n\n- **Blesa, M A, Rueda, E H and Grassi, E B, 1985.** Adsorption and dissolution in the system geothite/ aqueous EDTA, _Journal of Colloid and Interface Science_ , 106(1):243–247. \n\n- **Buckley, A N and Woods, R, 1984.** An X-ray photoelectron spectroscopic study of the oxidation of galena, _Applied Surface Science_ , 17:401–414. \n\n**Buckley, A N and Woods, R, 1987.** The surface oxidation of pyrite, _Applied Surface Science_ , 27:347–352. \n\n- **Buckley, A N, Wouterlood, H J and Woods, R, 1989.** The surface composition of natural sphalerite under oxidative leaching conditions, _Hydrometallurgy_ , 22:39–56. \n\n- **Fornasiero, D, Li, F, Ralston, J and Smart, R StC, 1994.** Oxidation of galena surfaces: I. X-ray photoelectron spectroscopic and dissolution kinetic studies, _Journal of Colloid and Interfacial Science_ , 164:333–344. \n\n- **Gardner, J R and Woods, R, 1979.** A study of the surface oxidation of galena using cyclic voltametry, _Journal of Electroanalytical Chemistry_ , 100:447–459. \n\n- **Grano, S R, Ralston, J and Johnson, N W, 1988.** Characterisation and treatment of heavy medium plant slimes in the Mount Isa Mines lead/zinc concentrator, _Minerals Engineering_ , 1:137–150. \n\n- **Grano, S R, Wong, P L M, Skinner, W, Johnson, N W and Ralston, J, 1995.** Detection and control of calcium sulphate precipitation in the lead circuit of the Hilton Concentrator of Mount Isa Mines Limited, Australia, in _Proceedings XIX International Mineral Processing Congress_ , volume 3, pp 171–179 (Society for Mining, Metallurgy, and Exploration: Littleton). \n\n**Greet, C J, 2002.** Galena flotation: Hellyer Mine case study. PhD thesis, University of South Australia. \n\n**Greet, C J and Smart, R StC, 2002.** Diagnostic leaching of galena and its oxidation products with EDTA, _Minerals Engineering_ , 15:515–522. \n\n- **Hamilton, I C and Woods, R, 1986.** Investigation of electrochemical properties of lead ethyl xanthate by linear potential sweep voltammetry, _Langmuir_ , 2:770–773. \n\n- **Hiskey, J B and Schlitt, W J, 1982.** Chapter 7: Aqueous oxidation of pyrite, interfacing technologies in solution mining, in _Proceedings Second SEM-SPE International Solution Mining Symposium_ (eds: W J Schlitt and J B Hiskey), pp 55–74 (American Institute of Mining, Metallurgical, and Petroleum Engineers: New York). \n\n- **Johnson, N W, 1988.** Application of electrochemical concepts to four sulphide flotation separations, in _Proceedings Electrochemistry in Mineral and Metal Processing II_ , pp 131–149. \n\n**Kant, C, Rao, S R and Finch, J A, 1994.** Distribution of surface metal ions among the products of chalcopyrite flotation, _Minerals Engineering_ , 7(7):905. \n\n- **Kinal, J, Greet, C and Goode"}, {"page": 316, "text": ", I, 2009.** The effect of grinding media on zinc depression in a lead cleaner circuit, _Minerals Engineering_ , 22:759–765. \n\n- **Laajalehto, K, Nowak, P, Pominowski, A and Suoninen, E, 1991.** Xanthate adsorption at PbS/aqueous interfaces: comparison of XPS, infrared and electrochemical results, _Colloids and Surfaces_ , 57:319–333. \n\n**Moore, J J, 1981.** _Chemical Metallurgy_ (Butterworths: London). \n\n**Natarajan, K A and Iwasaki, I, 1973.** Practical implications of Eh measurements in sulphide flotation circuits, _AIME Transactions_ , 256:323–328. \n\n- **Pang, J and Chander, S, 1992.** The effect of EDTA on collectorless flotation of pyrite, in _Proceedings International Symposium on Electrochemistry in Mineral and Metal Processing III_ (eds: R Woods and P E Richardson), p 221. \n\n**319** \n\nFLOTATION PLANT OPTIMISATION  |  SPECTRUM SERIES 25 \n\n**CHRISTOPHER J GREET** \n\n- **Richmond, G D, 1993.** Zinc-lead ore concentration by Aberfoyle Limited, Hellyer, Tasmania, in _Australasian Mining and Metallurgy (The Sir Maurice Mawby Memorial Volume)_ , second edition (eds: J T Woodcock and J K Hamilton), pp 530–535 (The Australasian Institute of Mining and Metallurgy: Melbourne). \n\n**Rumball, J A and Richmond, G D, 1996.** Measurement of oxidation in a base metal flotation circuit by selective leaching with EDTA, _International Journal of Minerals Processing_ , 48:1–20. \n\n**Shannon, L K and Trahar, W J, 1986.** The role of collector in sulphide flotation, in _Advances in Mineral Processing_ (ed: P Somasundaran), pp 408–425. \n\n- **Smart, R StC, 1991.** Surface layers in base metal sulphide flotation, _Minerals Engineering_ , 4:891–909. \n\n**Smart, R StC, Skinner, B, Netting, A K O, Simpson, D, Bandini, P and Greet, C J, 1993.** Protocols for surface analysis in mineral processing, AMIRA Project P260A. \n\n- **Wang, X and Forssberg, K S E, 1990.** EDTA induced flotation of sulphide minerals, _Journal of Colloid and Interface Science_ , 140(1):217. \n\n- **Woodcock, J T and Jones, M M, 1970.** Chemical environment in Australian lead-zinc flotation plant pulps: I – pH, redox potentials and oxygen concentration, _Proceedings of the Australasian Institute of Mining and Metallurgy_ , 235:45–60. \n\n**320** \n\nFLOTATION PLANT OPTIMISATION  |  SPECTRUM SERIES 25 \n\n**_Return to contents_** \n\n# **C H A P T E R 1 0** \n\n#### **Laboratory flotation testing – an essential tool for ore characterisation** \n\n_Kym Runge_ \n\n###### **ABSTRACT** \n\nThe properties of the ore have a significant impact on the ultimate grade and recovery achievable in a flotation circuit. To maximise recovery or yield, the proportion of the valuable mineral that is floatable should be maximised. To maximise the concentrate quality or grade, the flotation rate of the valuable mineral should be significantly higher than the flotation rates of the gangue minerals in the ore. This is often referred to as ‘maximising the selectivity’. \n\nLaboratory batch flotation, in which a 1–2 kg sample of ore is floated u"}, {"page": 317, "text": "sing a standard set of operating conditions, is the standard technique used to assess ore floatability. These tests have been performed extensively to determine the ultimate flotation design, screen potential reagents, determine optimum feed grind size and predict the change in performance of different ore types. These tests have traditionally been performed using the feed ore sample to the process, but they are increasingly being used to characterise the floatability of internal flotation circuit streams and ‘map’ how the floatability is changing around a flotation circuit and across different processes. \n\nKey ore floatability parameters (flotation rate constants and proportion of mineral in different floatability classes) can also be derived from the laboratory test flotation response. The values of these ore floatability parameters can be evaluated and compared to rank different ore types or reagent suites. These parameters are also suitable for predicting, through mathematical modelling, the grade–recovery relationship achievable in a multistage flotation circuit. \n\nThere are various graphical and modelling techniques that have been developed to interpret laboratory batch flotation test results. In this chapter, the recommended procedure for performing these laboratory flotation tests and the various graphical and modelling analysis methods used to interpret these test results will be outlined. \n\n**321** \n\nFLOTATION PLANT OPTIMISATION  |  SPECTRUM SERIES 25 \n\n**KYM RUNGE** \n\n###### **INTRODUCTION** \n\nTo achieve separation in the flotation process, those particles containing the valuable mineral need to float and they need to float more quickly than those containing predominantly gangue minerals. The particle size, degree of liberation of the minerals and the hydrophobicity of the mineral surface will in large dictate a mineral’s recovery rate. Grinding and chemical addition are weapons in the metallurgist’s armoury used to modify particle properties for a particular ore type in an attempt to achieve maximum separation. \n\nA vast array of techniques can be used to predict the optimum grind size and chemical suite to use for a particular ore. Ultimately, there is always a need for small-scale testing to validate the results of these analyses or to explore, screen or prioritise different options. This is where laboratory batch flotation testing and the various techniques that can be used to analyse these batch test results are useful. They are relatively easy and inexpensive to perform in comparison to detailed liberation or chemical speciation analyses and they go some way to replicating the process conditions that will be present in the full-scale processing plant. \n\nThe aim of this chapter is to outline how these ore characterisation tests should be performed and demonstrate the various graphical and modelling techniques that can be used to interpret the results produced from these tests. \n\n###### **BATCH LABORATORY TESTING PROCEDURES** \n\n####"}, {"page": 318, "text": "## **The standard procedure** \n\nVarious designs of laboratory-scale flotation cells can be used to perform the laboratory batch flotation tests. My preference is to use a bottom driven cell allowing impeller speed and air rate adjustment, an example of which is shown in Figure 1. This type of cell, used with a fixed depth scraper to regularly remove the entire froth phase during concentrate collection, maximises the likelihood of producing reproducible test results even between \n\n\n\n**FIG 1** – A bottom driven laboratory flotation cell supplied by Runge Engineering. \n\n**322** \n\nFLOTATION PLANT OPTIMISATION  |  SPECTRUM SERIES 25 \n\n**CHAPTER 10  |  LABORATORY FLOTATION TESTING – AN ESSENTIAL TOOL FOR ORE CHARACTERISATION** \n\ndifferent operators. When using a cell where the impeller is top mounted, reproducibility can be improved by using two fixed-depth scrapers with rubber glued to the end of each scraper. This rubber moves around the impeller shaft as the scraper is brought forward from the back of the cell to the cell lip, thus enabling the entire froth phase to be removed during each scrape. Whatever cell is used to perform the test work, it is important that a great deal of care is taken to keep the procedure as consistent as possible. \n\nA typical test involves washing an ore pulp sample into the laboratory cell. Make-up water is added to achieve the desired volume. The impeller is started and set to the desired speed. Frother, collector and depressant (if required) are then added and appropriate conditioning time is allowed to elapse. The order by which these reagents are added is important and should be tailored to achieve the desired surface chemistry. Depressant, for example, often needs to be added prior to the collector to stop collector attaching to gangue mineral surfaces. The appropriate reagent addition rates are best determined from reagent optimisation testing. \n\nAt the instant the air flowmeter is set to the appropriate air rate, the timing of the test commences. The concentrate produced from the cell flows and/or is scraped into trays and at designated time intervals the trays are removed and replaced. Water is continually added to the cell to maintain the desired froth level. The test continues until the froth is barren and no more particles are reporting to the froth in significant quantities. It is recommended that one more concentrate be collected after this point to ensure the end point of the test can be established. \n\nAll concentrate samples and the final tailing sample are weighed wet and dry and assayed for the elements of interest. These results are used to calculate the rate of mineral recovery as a function of time, usually on a cumulative basis. A typical cumulative mineral recovery curve is depicted in Figure 2. \n\nAs an aside, the water in the concentrate versus the water in the flotation cell will be used to estimate recovery by the entrainment mechanism. Thus, known quantities (or no) water should be used to wash "}, {"page": 319, "text": "concentrate into the tray. \n\nSamples to be tested can be collected directly from an operating flotation circuit, referred to as ‘hot samples’, or prepared in the laboratory – grinding to produce the appropriate particle size or adding reagent to achieve the required pulp chemistry. The time between sample collection/ preparation and flotation should be minimised to prevent ageing or oxidation of particle surfaces prior to testing. \n\n\n\n<!-- Start of picture text -->\n100<br>80<br>60<br>40<br>20<br>0<br>0 2 4 6 8 10 12 14<br>Time (min)<br>Mineral Recovery (%)<br><!-- End of picture text -->\n\n**FIG 2** – Typical mineral versus recovery time curve obtained from a laboratory batch test. \n\n**323** \n\nFLOTATION PLANT OPTIMISATION  |  SPECTRUM SERIES 25 \n\n**KYM RUNGE** \n\nThe weight or size of sample added to the laboratory flotation test should be chosen to achieve the required pulp density. Pulp density is a variable that often affects batch flotation test results and therefore comparative tests should be performed at the same pulp density. When attempting to replicate plant performance it is recommended that one use the same per cent solids as in the plant. When performing tests to assess or model ore floatability, however, it is recommended that all samples be floated at a low per cent solids (that is, less than ten per cent solids). The use of a low per cent solid minimises the risk of bubble saturation or overloading. In tests where there is a high proportion of floatable solids performed using a low air rate and at a high pulp density, bubble surfaces can become saturated, resulting in low recovery rates. This condition should be avoided as the result is no longer a function of just the ore, but the air rate used in the test as well. \n\nThe water used to dilute the samples and added during a test to maintain froth depth should be as similar to that used (or to be used) in the plant as possible. Water properties (that is, pH, Eh, temperature, dissolved oxygen and dissolved ions) will affect the composition of reagent and deposition products on particle surfaces, which ultimately affects ore floatability. Whenever possible, plant water should be used. When plant water is not available, synthetic plant water created after an analysis of the cationic and anionic chemistry should be added. Reagent additions may also need to be increased when using synthetic plant water because of the lack of residual collector, which is often present in the recycled water used in a plant. Frother (so long as it has no collecting properties) should also be added to all make-up water in sufficient quantities to maintain a constant bubble size in the pulp and minimise bubble breakage within the froth phase. For most frothers, a concentration of 20 ppm within the make-up water will be sufficient for this purpose. Distinct additions of frother in the middle of a test should be avoided as they can result in a spike in flotation recovery. \n\nIt is important that all tests are perf"}, {"page": 320, "text": "ormed using the same air rate, impeller speed, froth depth and froth scraping rate so that any change in a batch test result is a consequence of a change in the ore characteristics rather than to any change in the environment in which it is floated. The air rate chosen should be high to prevent bubble saturation and maintain a fluid non-collapsing froth. Air rates of 10–18 L/min are usually appropriate for tests performed using a 5 L cell. Impeller speed should be sufficient to keep all solids in suspension but not so high that molecules loosely deposited on surfaces are stripped off. An impeller speed between 750 and 1000 rev/min is recommended for standard flotation tests, although higher speeds may be required when processing very coarse material. \n\nIdeally the froth should be removed the instant it is formed so that differences in results can be attributed to changes in pulp flotation kinetics rather than to any change in the flotation froth characteristics. As a practical compromise, it is recommended that 2–3 cm of froth be maintained throughout the test and a scraper of sufficient depth be used to remove all but 0.5 cm of this froth at regular time intervals. Make-up water should be added regularly to maintain a constant froth depth as solids and water report to concentrate. A fast froth scraping rate is desirable but one stroke every ten seconds is usually a speed that allows the execution of other tasks (addition of water and changing of trays). \n\nThe time intervals over which each concentrate is collected should be chosen such that the shape of the mineral recovery time curves can be well established for the particular operating conditions chosen to do the tests. A test of a slow floating platinum ore, for instance, may require 45 minutes to an hour to reach completion and thus the first concentrate can be collected after two minutes of flotation. A faster-floating copper porphyry flotation test, however, may finish in five minutes and a first concentrate may need to be collected after 20 seconds. \n\n**324** \n\nFLOTATION PLANT OPTIMISATION  |  SPECTRUM SERIES 25 \n\n**CHAPTER 10  |  LABORATORY FLOTATION TESTING – AN ESSENTIAL TOOL FOR ORE CHARACTERISATION** \n\nDepending on one’s circumstances, some deviation may be required from the recommended test conditions (for example, use of high per cent solids to obtain sufficient concentrate samples for assay or samples left to sit for long periods). Tests should be performed to establish whether any adverse effect arises from the proposed change. \n\n###### **Refloatation and locked cycle tests** \n\nThe grade versus recovery relationship derived from a standard batch laboratory flotation test will not be that achievable in a multiple stage flotation circuit. Multiple stage flotation results in a more efficient separation between particles of different floatability. Figure 3 demonstrates this point by showing the flotation separation curves for a batch flotation test (calculated using flotation modelli"}, {"page": 321, "text": "ng techniques) performed over different time periods and for tests in which the concentrate has been refloated. The flotation separation curve is a plot of recovery versus the flotation rate of a particle in a particular flotation process. If a flotation process was a perfect separator, the separation curve would be a vertical line – complete recovery of particles to the right of the line and no recovery of particles to the left. The probabilistic nature of the flotation process, however, results in non-ideal separation. \n\nIt is clear from these graphs that a change in flotation time (Figure 3a) simply increases or decreases flotation recovery but does not result in changes in separation efficiency. A steepening of the separation curve, however, results from refloating the concentrate \n\n\n\n<!-- Start of picture text -->\nA 100<br>90<br>80<br>16<br>70<br>60<br>8<br>50<br>40<br>4<br>30<br>20<br>10<br>0<br>0.001 0.01 0.1 1 10<br>Flotation Rate (min -1 )<br>100<br>B<br>90<br>80<br>70<br>60<br>50<br>Reflotation<br>40<br>30<br>20<br>10<br>0<br>0.001 0.01 0.1 1 10<br>Flotation Rate (min -1 )<br>Recovery (%)<br>Recovery (%)<br><!-- End of picture text -->\n\n**FIG 3** – Recovery of particles with different flotation rates: (A) after four, eight and 16 minutes of flotation, and (B) after one, two and three refloatation stages of eight minutes in duration. \n\n**325** \n\nFLOTATION PLANT OPTIMISATION  |  SPECTRUM SERIES 25 \n\n**KYM RUNGE** \n\n(Figure 3b). This occurs because of the increase in the fast to slow ratio of particles in the feed to subsequent stages. The net result of this improvement in separation efficiency is an improvement in the concentrate grade or purity achievable at a particular mineral recovery. \n\nLocked cycle batch flotation experiments provide a better insight into the expected grade and recovery achievable from multistage processing of an ore. These tests are performed such that they replicate, on a small scale, the full-scale flow sheet. To incorporate the effect of recycle streams, they are often performed multiple times with the recycled streams from a previous test added at the appropriate place in the subsequent test. Tests are performed until the mass flow in all samples converges to a constant value. Figure 4 shows a schematic of a locked cycle test performed to replicate a rougher/cleaner flotation circuit in which the cleaner tail is recirculated back to the feed. \n\nThe disadvantage of these types of tests is that they are time consuming to perform and they pertain to a single flow sheet arrangement. To investigate an alternative flow sheet or a change in the residence time of a stage, another experiment needs to be performed. \n\nA more time-effective option for estimating multistage circuit grade and recovery is to model the data from a single-stage experiment (or a locked cycle test). This model can be used to predict circuit grade and recovery achievable from different circuits mathematically. The procedures to perform this type o"}, {"page": 322, "text": "f analysis will be outlined later in the chapter. \n\n###### **TECHNIQUES AVAILABLE FOR INTERPRETING BATCH LABORATORY FLOTATION TEST RESULTS** \n\n###### **Mineral recovery, grade versus recovery and selectivity curves** \n\nMineral recovery, grade/recovery and selectivity curves are all graphs that can be constructed from the information collected during a single batch flotation experiment. These curves are ideal for comparing the results of different tests. \n\nThe mineral recovery curve displays the cumulative mass of mineral (on a percentage basis) recovered as a function of time during a test. The slope of this curve is an indicator of the rate of flotation recovery and the recovery value at which the curve asymptotes is an indicator of the proportion of floatable mineral in the tested sample (Figure 5). \n\n\n\n<!-- Start of picture text -->\nNew Feed<br>Recycled Tail<br>New Feed<br>Recycled Tail<br>New Feed Circuit Tailing<br>Circuit Concentrate<br><!-- End of picture text -->\n\n**FIG 4** – Locked cycle test schematic. \n\n**326** \n\nFLOTATION PLANT OPTIMISATION  |  SPECTRUM SERIES 25 \n\n**CHAPTER 10  |  LABORATORY FLOTATION TESTING – AN ESSENTIAL TOOL FOR ORE CHARACTERISATION** \n\n\n\n<!-- Start of picture text -->\nCumulative Mineral Recovery Versus Time<br>100<br>80<br>Increasing Proportion of<br>Floatable Mineral<br>60<br>Increasing Flotation Rate<br>40<br>20<br>0<br>0 2 4 6 8 10 12 14<br>Time (min)<br>Mineral Recovery (%)<br><!-- End of picture text -->\n\n**FIG 5** – Cumulative mineral recovery curve with the important features denoted. \n\nIt is desirable that the valuable mineral in a sample exhibit fast flotation kinetics (steep slope) and the proportion of non-floating mineral in the sample be minimised. The proportion of non-floating valuable mineral is an indicator of the amount of mineral that is either in particles too large or small for flotation, locked with non-floating particles or with a hydrophilic surface due to insufficient collector coverage or depressant coatings. Regardless of the reason, non-floating mineral is not recoverable in a flotation circuit and should be minimised if circuit recovery is to be maximised. \n\nFlotation is a separation process and thus it’s important that the valuable mineral is not only recoverable but that it’s recoverable to a greater extent than the gangue mineral. Selectivity curves are ideal for this type of evaluation. On these curves, the recovery of the valuable mineral is plotted against the recovery of a gangue mineral of interest (Figure 6). \n\nThe 45 degree line on this plot represents the points at which no selectivity occurs – the recovery of the valuable mineral is equal to the gangue mineral recovery and no separation is achievable. The further to the right of this line the selectivity curve lies, the better. Different selectivity curves should be created for each of the gangue minerals of interest as different minerals often exhibit different degrees of selectivity with the valuable mineral. \n\nThe over"}, {"page": 323, "text": "all measure of selectivity in the batch flotation test is the grade (or purity) of the concentrate produced. The cumulative concentrate grade versus cumulative recovery curves (Figure 7) produced from different tests can be compared to determine those conditions that result in the best selectivity with respect to all minerals. \n\nThese curves do not, however, give an estimate of the grade and recovery achievable in a multiple stage flotation circuit. Locked cycle tests or modelling are better suited to this task. These curves do give a good relative measure of selectivity. An improvement in selectivity in these tests should result in a better grade at a particular recovery at full scale. \n\n###### **Entrainment assessment techniques** \n\nGangue can report to the concentrate either attached to bubbles (due to its own hydrophobicity or because of an association with a hydrophobic mineral) or entrained with the water phase. It is important to be able to differentiate between these two recovery mechanisms as ultimately this distinction may affect the strategy that is adopted to reduce \n\n**327** \n\nFLOTATION PLANT OPTIMISATION  |  SPECTRUM SERIES 25 \n\n**KYM RUNGE** \n\n\n\n<!-- Start of picture text -->\n100<br>80<br>60<br>40<br>Increasing Selectivity<br>20<br>0<br>0 20 40 60 80 100<br>Valuable Mineral Recovery (%)<br>FIG 6  – Mineral selectivity curves with the important features denoted.<br>100<br>Improving Overall Selectivity<br>80<br>60<br>40<br>20<br>0<br>0 5 10 15 20<br>Cumulative Concentrate Grade (%)<br>Gangue Mineral Recovery (%)<br>Concentrate (%)<br>Cumulative Recovery to<br><!-- End of picture text -->\n\n**FIG 7** – Cumulative recovery versus cumulative concentrate grade produced during a batch flotation experiment. \n\ngangue recovery. This section outlines techniques that can be used to estimate the degree of entrainment in a laboratory batch flotation test. \n\nEntrainment is a consequence of particles suspended in the pulp phase following the water into the froth and ultimately into the concentrate. The mass of a mineral entrained into the concentrate is proportional to the water flow to concentrate and can be estimated using Equation 1 (Johnson, 2005). Equation 2 is an alternative equation used to estimate entrainment. It is a simplification of Equation 1 but is only valid at low water recovery values. \n\n\n\nwhere: \n\nFi is the flow of component i into the concentrate due to entrainment Cf,i is the classification function for component i \n\nωi,pulp is the mass of component i to the mass of water in the pulp phase Fw is the flow of water to the concentrate \n\n\n\n\n\n**328** \n\nFLOTATION PLANT OPTIMISATION  |  SPECTRUM SERIES 25 \n\n**CHAPTER 10  |  LABORATORY FLOTATION TESTING – AN ESSENTIAL TOOL FOR ORE CHARACTERISATION** \n\nThe classification function (Cf,i) is a factor to account for the degree of drainage with respect to the water flow and must be estimated to perform the calculation. It is known to fall between zero and one; zero representing the condition"}, {"page": 324, "text": " of total drainage where there is no entrained recovery of particles regardless of the water recovered, and one representing the condition where there is no drainage and the concentration of particles in the water in the concentrate (due to entrainment) is the same as in the pulp phase. Cf,i is known to be strongly dependent on size with the coarser particles exhibiting a high degree of drainage (Cf,i = 0) and the fine particles usually following the water phase (Cf,i = 1). \n\nThus, to calculate the recovery by entrainment in a batch test, the water to solids ratio in the pulp, water flow to concentrate and an estimate of Cf,i is required. The water flow to concentrate can be measured and the average water to solids ratio in each stage can be estimated based on knowledge of the cell volume and the particle mass balance. The challenge is to estimate the degree of drainage in the system. \n\nIf one of the minerals is known to be non-floating, an inversion of Equation 1 can be used to calculate a Cf,i estimate for the other minerals in the ore. This, unfortunately, is not usually the case with even the non-floating minerals locked to some extent with the valuable and exhibiting floatability. Johnson (2005) published typical values of Cf,i for siliceous non-sulfide gangue (Table 1). These values coupled with knowledge of the particle size distribution of a particular sample can enable a reasonable estimate of Cf,i to be calculated. \n\nAlternatively, Cf,i can be estimated using results from the batch test by recognising that towards the end of an experiment, the predominant particle recovery mechanism is entrainment. If one calculates the ratio of mineral to water in both the concentrate and pulp and plots this value for each stage of a batch experiment (Figure 8), it usually decreases, asymptoting at a particular value towards the end of the test. This value is an estimate of the Cf,i value. The larger values at the beginning are because recovery is due to entrainment and flotation in these earlier stages. \n\n**TABLE 1** \n\n\n\n<!-- Start of picture text -->\nTypical values of Cf,i (after Johnson, 2005).<br>Size fractions (μm)<br>-11 -16 +11 -23 +16 -33 +23 -44 +33<br>0.77 0.46 0.30 0.24 0.13<br>2.5<br>2.0 Ratio  = Gangue to Water Ratio in ConcentrateGangue to Water Ratio in Pulp<br>1.5<br>Maximum Cfi Limit<br>1.0<br>0.5<br>Cfi Estimate<br>0.0<br>0 5 10 15<br>Time (min)<br>Ratio<br><!-- End of picture text -->\n\n**FIG 8** – Cf,i calculated using Equation 1 versus time in a batch flotation test. \n\n**329** \n\nFLOTATION PLANT OPTIMISATION  |  SPECTRUM SERIES 25 \n\n**KYM RUNGE** \n\nOnce a Cf,i estimate has been obtained and the gangue entrainment flow has been calculated (Equation 1), a cumulative entrainment recovery curve can be constructed that can be compared to the overall recovery curve for that mineral (Figure 9). The difference in these two curves is the proportion of the mineral recovered due to true flotation (attachment to bubbles). \n\n###### **Ore floatabi"}, {"page": 325, "text": "lity mapping in a flotation circuit** \n\nTraditionally, batch flotation tests have only been performed using samples representative of a flotation circuit feed. Much can be learnt, however, by floating the samples collected from different streams of an operating flotation circuit. \n\nDuring flotation the faster floating particles will report to the concentrate streams, whereas the slower floating particles will report predominantly to the tailing streams. This results in different streams possessing very different ore floatability properties. As an example, Figure 10 shows the copper recovery achieved in batch flotation tests performed using different streams from Rio Tinto’s Northparkes flotation circuit (Runge _et al_ , 2003). \n\nThis information can then be assessed in terms of mineral recovery and selectivity. A traditional rule of thumb is to recirculate streams to a point of similar assay. A better philosophy is to recirculate streams to a point of similar floatability. \n\n\n\n<!-- Start of picture text -->\n70<br>60<br>50<br>Overall<br>40<br>Entrainment<br>30 Estimate<br>20<br>10<br>0<br>0 5 10 15<br>Time (min)<br>FIG 9  – Curves used to assess the predominant gangue recovery mechanism in a batch flotation test.<br>100 Rougher Feed<br>Rougher Concentrate<br>80 Rougher Tail<br>Scavenger Concentrate<br>60 Scavenger Tail<br>Cleaner Feed<br>Cleaner Concentrate<br>40<br>Cleaner Tail<br>Recleaner Feed<br>20<br>Recleaner Concentrate<br>Recleaner Tail<br>0<br>Cleaner Scavenger Tail<br>0 2 4 6 8<br>Time (min)<br>Gangue Recovery (%)<br>Copper Recovery (%)<br><!-- End of picture text -->\n\n**FIG 10** – Copper recoveries achieved in the batch tests performed on different streams in the Northparkes flotation circuit (Runge _et al_ , 2003). \n\n**330** \n\nFLOTATION PLANT OPTIMISATION  |  SPECTRUM SERIES 25 \n\n**CHAPTER 10  |  LABORATORY FLOTATION TESTING – AN ESSENTIAL TOOL FOR ORE CHARACTERISATION** \n\nThe final tailing is of special importance as it is discarded and any valuable mineral contained in this stream is a lost opportunity. High valuable mineral recovery rates coupled with good selectivity in a tailing stream batch test is an indication of insufficient residence time in the circuit. Slow floating material in the final tailing, however, is often unrecoverable in a circuit without producing an unacceptable concentrate grade. Increasing circuit residence time to recover slow-floating material will often only result in large recirculating loads and no improvement in overall recovery. Large quantities of slow-floating material in the tailings is an indication that particle modification (either in terms of particle size or chemistry) is required in the circuit to increase recovery. \n\nInternal streams with poor valuable mineral to gangue mineral selectivity are appropriate targets for regrinding or depressant or collector addition. Batch flotation of different streams in a flotation circuit, combined with liberation analysis, enables the appropriate streams for"}, {"page": 326, "text": " this type of modification to be delineated from those that would not benefit from this type of processing. \n\nRegular batch laboratory flotation test mapping during circuit surveys will provide a record of ore floatability properties and enable the comparison of this property between different surveys. \n\n###### **Nodal analysis comparisons** \n\nThe nodal analysis technique was developed to compare the floatability of particles before and after processes (nodes) within a flotation circuit (Runge _et al_ , 1997). It involves comparing the mineral recovery rate and selectivity achieved in batch laboratory flotation tests of the feed and product streams of a node. A node is defined as a point in a circuit where streams are either combined, separated or altered in some way (Figure 11). A node can be a single unit such as a flotation cell, a regrind mill or a pump sump, a combination of units (for example, a bank of cells) or even an entire circuit with the feed being split into the final concentrate and final tailing stream. \n\nThe experimental feed and product mineral recovery rates or mineral selectivity curves derived from laboratory batch flotation tests can be compared directly when there is only one feed stream and one product stream from a node. \n\nThis direct comparison is difficult, however, when there are multiple feed or product streams. In many cases, it is also impossible to obtain ‘the desired’ samples from the flotation process. In these cases, the mineral recovery rate of a ‘combined feed’ or ‘combined product’ stream can be estimated by mathematically combining the experimental results of the standard laboratory batch flotation tests on two or more streams (Equation 3) based on their relative flows in the circuit. \n\n\n\nwhere: \n\nFMineral jStream s is the flow rate of mineral j in stream s RStream s, t minutesMineral j is the cumulative recovery of mineral j in stream s after t minutes of flotation in the standard laboratory batch flotation test \n\n**331** \n\nFLOTATION PLANT OPTIMISATION  |  SPECTRUM SERIES 25 \n\n**KYM RUNGE** \n\n###### **A** \n\n\n\n\n\n<!-- Start of picture text -->\nB<br><!-- End of picture text -->\n\n\n\n###### **C** \n\n\n\n<!-- Start of picture text -->\nD<br><!-- End of picture text -->\n\n\n\n**FIG 11** – Examples of nodes in a flotation circuit. (A) Flotation cell; (B) tower mill; (C) pump sump; (D) flotation circuit. \n\nTake for example a flotation column. A column has a single feed but two product streams. Equation 3 can be used to recombine the concentrate and tailing stream to produce a single ‘combined’ product stream result. The combined stream floatability can then be compared to the feed stream floatability to assess whether there has been any change across the unit. Figure 12 shows the galena recovery rate measured in a batch flotation test of the feed, concentrate and tailing streams of an industrial column. It also shows the calculated ‘combined product’ stream which, in this case, is very similar to the column feed. It can, th"}, {"page": 327, "text": "erefore, be concluded that floatability does not change significantly across this unit. The difference in galena recovery rates in the concentrate and tailing stream is attributed to the faster-floating galena-containing particles concentrating in the concentrate streams and the slower-floating galena-containing particles concentrating in the tailing streams. Using this technique in a number of different flotation circuit operations, it has been shown that ore floatability is not often affected in a full-scale flotation cell (Runge _et al_ , 2006). \n\nRegrinding and reagent addition are employed in a flotation circuit specifically to alter particle floatability. The effectiveness of these processes can be assessed by a statistically planned and analysed on-off plant trial. Alternatively, comparison of ore floatability using nodal analysis techniques can enable a direct assessment of the effectiveness of these particle modification operations. In Figure 13a for example, it is obvious that staged reagent addition has resulted in a significant increase in the proportion of floatable copper in the circuit. In Figure 13b it is obvious that regrinding has not resulted in an improvement in the chalcopyrite/pyrite selectivity. These types of observations provide the metallurgist with invaluable information regarding the effect of an ore modification process. \n\nThese techniques will be demonstrated in a worked example included at the end of this chapter. For a more detailed example, the reader is referred to Runge, Franzidis and Manlapig (2004) in which these techniques are used to assess the effect of staged reagent addition, regrinding and lime addition on ore floatability in an industrial circuit. \n\n**332** \n\nFLOTATION PLANT OPTIMISATION  |  SPECTRUM SERIES 25 \n\n**CHAPTER 10  |  LABORATORY FLOTATION TESTING – AN ESSENTIAL TOOL FOR ORE CHARACTERISATION** \n\n\n\n<!-- Start of picture text -->\n100<br>90<br>80 Column Feed<br>70<br>Column Concentrate<br>60<br>50 Column Tail<br>40<br>30 Column Concentrate<br>20 + Column Tail<br>10<br>0<br>0 10 20 30 40<br>Time (min)<br>Galena Recovery (%)<br><!-- End of picture text -->\n\n**FIG 12** – Galena recovery versus time for the feed, concentrate, tailing and combined product of an industrial-scale flotation column (after Runge _et al_ , 1997). \n\n\n\n<!-- Start of
