Repository: NDDev-Technocracy-OpenNetwork/hack-2026-nornickel-knot

> **DEPRECATED.** This repository is archived and no longer maintained.
> It is kept read-only for reference; its GDS anchor records
> `lifecycle: archived` under `portfolio:archived-projects`.

# Nornickel Scientific Knot

Живая карта знаний R&D для горно-металлургической отрасли: система превращает архив отчётов, статей, презентаций и экспериментальных материалов в типизированный граф знаний, а затем отвечает на вопросы естественным языком с источниками и страницами первоисточников.

Проект подготовлен командой **Harmonic Labs** для **Норникель AI Hack 2026**, трек **«Научный клубок»**.

File: data/parsed/Материалы конференций/Handbook of Flotation Reagents_ Chemistry, Theory and Practice.json (part 25 of 26)
ash–organic depressant system has been found application in a number of concentrators treating copper–nickel ores that contain hydrophobic gangue minerals such as talc and other aluminosilicates. Soda ash CMC or soda ash–dextrin were found to have a depressing effect on pyrrhotite. This was first noticed in development testwork carried out on the Mt. Windarra ore, where soda ash was used together with CMC. Along with rejection of talc, about 70% of the pyrrhotite was reported in the tailing. A beneficial effect of soda ash added together with CMC was observed in the treatment of the Thompson pipe ore and Shebandowan ore (Canada). When soda ash was introduced in the Thompson plant, the concentrate grade increased from 5% to 11% Ni [27]. \n\n- Organic depressants based on polyacrylic acid were developed and extensively tested by Cytec Chemical Company, primarily on the copper–nickel Sudbury ore for the recovery of copper and nickel from magnetic pyrrhotite. The effect of depressants S6339 and S5832 on the Strathcona Falconbridge ore is illustrated in Figure 16.5. Although good pyrrhotite depression was achieved, pentlandite was also depressed. \n\n- Water-soluble polyamines were extensively tested as potential depressants for pyrrhotite. Experiments with polyamine-substituted dithiocarbamate were first carried out in the 1980s, by Phillips Petroleum, as a depressant for copper during copper–moly reparation. This research resulted in the development of a new depressant, [28] commercially available as ORFOM D8. This depressant is a reaction product of polyamine and carbon disulfide, and  has shown good pyrrhotite depression when used together with soda ash in relatively small quantities. The nickel grade/recovery relationship, using different levels of ORFOM D8, is shown in Figure 16.6. \n\n   - In 1985, extensive research was conducted with polyamine-modified starches \n\n   - resulting in the development of a highly effective organic-based pyrrhotite depressant [29]. The effect of this depressant on pentlandite flotation and pyrrhotite depression is shown in Table 16.13. \n\n415 \n\n16.4 \n\nReagent Practic"}, {"page": 315, "text": "es in Flotation of Nickel and Copper–Nickel Ores \n\n\n\n**Figure 16.5** Effect of Cytec’s organic depressants on nickel flotation from magnetic fraction. \n\n\n\n<!-- Start of picture text -->\n100<br>80<br>60<br>40<br>No depressant<br>20<br>Orform D8 = 200 g/t<br>Orform D8 = 400 g/t<br>0<br>0 20 40 60 80 100<br>Pyrrhotite recovery [%]<br>Pentlandite recovery [%]<br><!-- End of picture text -->\n\n**Figure 16.6** Effect of ORFOM D8 on pyrrhotite depression from Strathcona magnetic fractions. \n\n416 \n\n16. Flotation of Nickel and Nickel–Copper Ores \n\n**Table 16.13** \n\n|Effect<br>Depressant|of PKM depressant o<br>Product|**Ta**<br>n nickel<br>Wt|**ble 16.**<br>flotatio<br>Assay|**13**<br>n from<br>s %|Strath|cona|magneti<br>% Dis|c fract<br>tributio|ions<br>n||\n|---|---|---|---|---|---|---|---|---|---|---|\n|PKM addition|||||||||||\n|<br>(g/t)||%|Cu|Ni|Pn<sup>_a_</sup>|Po<sup>_b_</sup>|Cu|Ni|Pn|Po|\n|0|Cu–Ni concentrate|58.0|0.32|1.45|2.40|87.7|79.7|61.2|89.4|62.5|\n||Cu–Ni tail|42.0|0.06|0.61|0.40|72.6|20.3|38.8|10.6|37.5|\n||Feed (magnetics)|100.0|0.21|1.10|1.59|81.3|100.0|100.0|100.0|100.0|\n|250|Cu–Ni concentrate|23.2|0.59|2.16|4.5|84.0|71.9|43.5|68.9|18.2|\n||Cu–Ni tail|76.8|0.07|0.71|0.5|81.6|28.1|52.1|27.8|76.3|\n||Feed (magnetics)|100.0|0.19|1.05|1.4|82.1|100.0|100.0|100.0|100.0|\n|450|Cu–Ni concentrate|8.0|1.63|4.73|11.9|62.4|70.2|36.3|66.2|6.2|\n||Cu–Ni tail|92.0|0.06|0.72|0.50|82.6|29.8|63.7|33.8|93.8|\n||Feed (magnetics)|100.0|0.19|1.04|1.4|80.0|100.0|100.0|100.0|100.0|\n|800|Cu–Ni concentrate|2.7|3.73|8.96|24.1|28.1|51.1|23.2|45.0|1.2|\n||Cu–Ni tail|97.3|0.10|0.83|0.8|83.0|48.9|76.8|55.0|98.8|\n|_a_Pentlandite.<br>_b_Pyrrhotite.|Feed (magnetics)|100.0|0.20|1.05|1.5|81.7|100.0|100.0|100.0|100.0|\n\n\n\nExcellent pyrrhotite depression was achieved using amine-modified starch. \n\nThe use of polyamines alone as a pyrrhotite depressant was extensively tested [30] on the Clarabelle ore. It was found that ethylenediamine (EDA), diethylenetetramine (DETA) and 2-(2-amino ethyl amino) ethanol (AEAE) showed a depressing effect on pyrrhotite. The effect of polyamines on pyrrhotite depression is illustrated in Figure 16.7. The DETA was introduced to Inco’s Sudbury plant with partial success because the effectiveness of this depressant is relative to the amount of collector used in the main circuit. \n\nFurther research with sulfur-containing depressants (Na2SO3, SO2) plus polyamines resulted in the development of a new depressant system [31] consisting of DETA and SO2. This depressant system was also tested on the Strathcona ore. The results obtained are shown in Table 16.14. The function of SO2 or Na2SO3 when used in conjunction with DETA is not known, but it may result in improved depressant adsorption on pyrrhotite. \n\nDepressants from the P200 series were developed for the depression of marcasite during flotation of copper–zinc ores. In recent studies with various nickel ores, it was found that depressants from the P200 series are excellent depressants for both monoclinic and h"}, {"page": 316, "text": "exagonal pyrrhotite. Depressants from the P200 series are a mixture of Na2S2O5,NaHSO3, and Na2S2O3 in various ratios, treated with either penta-amine or EDTA. \n\nThe effect of depressant P200 on the Strathcona magnetic fraction is shown in Figure 16.8. \n\nDepressant P200 was superior to EDTA at 500 g/t additions. Depressant P200 was also evaluated on the Clarabelle (Sudbury) ore that primarily contained hexagonal pyrrhotite. The results obtained are shown in Figure 16.9. These results showed significant improvement in both nickel grade and recovery when using P200. \n\n16.4 Reagent Practices in Flotation of Nickel and Copper–Nickel Ores \n\n417 \n\n\n\n**Figure 16.7** Effect of polyamines on pyrrhotite depression during the treatment of Clarabelle ore. \n\n###### **Table 16.14** \n\n|Effect of EDTA<br>Reagent used<br>(kg/t)|–SO2depressant sy<br>Product|stem on<br>Wt %|**Table**<br>pentla<br>Assay<br>|**16.14**<br>ndite<br>s %<br>|flotatio<br>|n from<br>|Strathc<br>% Dist<br>|ona ma<br>ribution<br>|gnetic f<br> <br>|raction<br>|\n|---|---|---|---|---|---|---|---|---|---|---|\n||||Cu|Ni|S|Po|Cu|Ni|Pn|Po|\n|None|Concentrate|39.5|0.43|1.99|33.7|80.1|62.5|73.4|70.7|46.9|\n||Tail|60.5|0.10|0.71|24.0|59.1|37.5|26.6|29.3|33.1|\n||Feed (magnetics)|100.0|0.23|1.24|27.8|67.4|100.0|100.0|100.0|100.0|\n|DETA = 0.5|Concentrate|52.6|0.31|1.72|29.3|69.9|72.5|83.2|79.6|57.9|\n||Tail|47.4|0.07|0.72|22.8|56.3|27.5|16.8|20.4|42.1|\n||Feed (magnetics)|100.0|0.19|1.21|29.5|63.5|100.0|100.0|100.0|100.0|\n|DETA = 0.25|Concentrate|18.8|0.76|3.16|26.2|57.4|49.3|74.7|70.8|14.9|\n|SO2= 2.90|Tail|81.2|0.06|0.73|30.5|75.8|50.7|25.3|29.2|85.1|\n||Feed (magnetics)|100.0|0.20|1.21|29.2|72.3|100.0|100.0|100.0|100.0|\n|DETA = 0.50|Concentrate|14.6|1.24|5.35|24.9|47.8|53.8|72.5|72.9|10.1|\n|SO2= 2.9|Tail|85.5|0.08|0.78|29.1|72.2|46.2|27.5|27.1|89.9|\n||Feed (magnetics)|100.0|0.25|1.44|28.5|68.7|100.0|100.0|100.0|100.0|\n|DETA = 0.5|Concentrate|14.6|1.20|3.15|31.1|68.8|41.6|71.9|72.9|14.3|\n|SO2= 2.6|Tail|85.5|0.08|0.75|28.4|70.5|58.4|28.1|27.1|85.7|\n||Feed (magnetics)|100.0|0.24|1.10|28.8|70.2|100.0|100.0|100.0|100.0|\n|DETA = 0.5|Concentrate|4.8|2.15|5.78|30.9|59.8|28.5|68.0|58.6|3.5|\n|SO2= 2.6|Tail|95.2|0.05|0.72|33.4|83.3|71.5|32.0|41.4|96.5|\n||Feed (magnetics)|100.0|0.15|0.96|33.3|82.2|100.0|100.0|100.0|100.0|\n\n\n\n##### _Choice of modifiers_ \n\nIn the flotation of copper–nickel ores, the following modifiers have been used: \n\n- Sulfuric acid (H2SO4), acid flotation, pH4.5–6.5 \n\n- Sulfurous acid(SO2), acid flotation, pH 5.5–6.5 \n\n16. Flotation of Nickel and Nickel–Copper Ores \n\n418 \n\n\n\n<!-- Start of picture text -->\n100<br>80<br>60<br>40<br>No<br>20 CuSO4 = 100 g/t<br>NH3-CuSO4 = 100 g/t<br>0<br>0 2 4 6 8 10<br>Flotation Time Minutes<br>Lead rougher recovery [%]<br><!-- End of picture text -->\n\n**Figure 16.8** Effect of depressants P200 and DETA on pentlandite flotation from Strathcona magnetic fraction. \n\n\n\n**Figure 16.9** Effect of depressants P200 and DETA on nickel flotation from hexagonal ore (Clarabelle, I"}, {"page": 317, "text": "nco North Zone). \n\n- Soda ash (Na2CO3), alkaline flotation, pH 7.5–8.5 \n\n- Lime (CaO), alkaline flotation, pH 9.0–10.0. \n\nThe choice of modifier mainly depends on the nature of the ore being treated, specifically gangue composition and the amount of sulfides present in the ore. \n\n16.4 Reagent Practices in Flotation of Nickel and Copper–Nickel Ores \n\n419 \n\nThe Kotalahti (Finland) copper–nickel concentrator treats a mixture of disseminated and breccia ore associated with basic and ultra-basic rock. As a pH modifier, Kotalahti uses sulfuric acid, up to 9.5 kg/t. Using sulfuric acid allows high nickel recovery, up to 92%. Similarly, Hitura (Finland) plant also uses H2SO4 for pH control. The Hitura ore is serpentine intrusions and mica gneiss. \n\nThe Kamalda Blanka (Western Australia) plant treats ore consisting of pyrrhotite, pentlandite, and violarite in a serpentine rock. This concentrator uses SO2 (1.5 kg) to obtain flotation pH of 5.5. It has been reported [31] that when using SO2, both nickel concentrate grade and recovery improved significantly. \n\nSoda ash is often used in the flotation of nickel and copper–nickel ores, where hydrophobic gangue is present in the ore. The Pechenga nickel (Russia) plant, Thompson mill (Canada), Shebandowon (Canada) and Mt. Windarra (Australia) plants use soda ash together with organic talc depressant. Some of the beneficial effects of soda ash include use as dispersant and improved depression of talc with CMC and prevention of slime coatings on the mineral surface. \n\nLime is used in the flotation of massive sulfide copper–nickel ores (Voisey Bay) and during the flotation of sulfide ore when it contains hexagonal pyrrhotite. A combination of lime and sulfuric acid is used in semi-bulk flotation where the lime is added to the primary rougher to float most of the copper with high-grade pentlandite. In the secondary flotation, where pyrrhotite and nickel middlings occur, H2SO4 and CuSO4 are added to a pH of about 8.0–8.5. \n\n##### _Activation of pentlandite_ \n\nIn many operating plants, CuSO4 is used as a pentlandite activator. The consumption of CuSO4 ranges from 50 up to 800 g/t, mainly in cases where bulk nickel pyrrhotite \n\n\n\n<!-- Start of picture text -->\n100<br>80<br>60<br>40<br>No<br>20 CuSO4 = 100<br>NH3CuSO4 = 100<br>0<br>0 2 4 6 8 10<br>Flotation Time Mins.<br>Lead rougher recovery [%]<br><!-- End of picture text -->\n\n**Figure 16.10** Effect of ammoniacal copper sulfate on nickel recovery of KNO ore [33]. \n\n16. Flotation of Nickel and Nickel–Copper Ores \n\n420 \n\n\n\n<!-- Start of picture text -->\n100<br>80<br>60<br>40<br>No activation<br>20 CuSO4 = 250 g/t<br>NH3-CuSO4 = 250 g/t<br>0<br>0 2 4 6 8 10<br>Flotation time [minutes]<br>Nickel circuit recovery [%]<br><!-- End of picture text -->\n\n**Figure 16.11** Effect of ammoniacal copper sulfate on nickel flotation in the secondary circuit of Strathcona ore. \n\nconcentrate is floated. There are no plant or laboratory data available to confirm the effectiveness of CuSO"}, {"page": 318, "text": "4. Copper sulfate is also a good pyrrhotite activator and it is possible that it improves floatability of nickel pyrrhotite rather than pentlandite. Pb(NO3)2 was also tried as a substitute for CuSO4 [32] but without success. \n\nIn recent studies [33], it has been demonstrated that the use of ammoniacal CuSO4 substantially improved floatability of pentlandite and violarite. \n\nThe effect of ammoniacal CuSO4 was evaluated on the Kamolda Blanka ore (Australia) and the Strathcona ore (Canada). The effect of ammoniacal CuSO4 on the Kamolda Blanka ore is illustrated in Figure 16.10. The results indicated that when using only 100 g/t of ammoniacal CuSO4, the rate of nickel flotation and recovery improved significantly. \n\nThe results obtained on the Strathcona ore indicated faster nickel flotation and better recovery (Figure 16.11). \n\n##### **16.4.3 Sequential flotation of copper–nickel ores** \n\nNumerous studies have been carried out [34,35] in which sequential copper–nickel flotation was examined. An example of sequential versus bulk flotation, followed by Cu–Ni separation is shown in Table 16.15. These experiments were carried out on copper–nickel ore from the Iskut River orebody in British Columbia, Canada. The flowsheet and reagent scheme used in the sequential flotation is shown in Figure 16.12. \n\nWhen using a sequential flotation method, the nickel content of the copper concentrate was much lower than when using the bulk flotation followed by separation. \n\nSequential flotation in industrial practice is used in cases where the copper in the head is much greater than nickel (4–5 times). Sequential flotation was used at the Falconbridge Strathcona plant to treat dip zone copper–nickel ore assaying about 5.5% \n\n16.4 Reagent Practices in Flotation of Nickel and Copper–Nickel Ores \n\n421 \n\n###### **Table 16.15** \n\nResults of Cu–Ni selective and bulk flotation followed by Cu–Ni separation from bulk cleaner concentrate \n\n|Flowsheet|Product|Assays|%||% Distr|ibution|\n|---|---|---|---|---|---|---|\n|||Cu|Ni|Insol|Cu|Ni|\n|Sequential Cu–Ni|Cu concentrate|26.2|0.40|10.4|70.1|2.6|\n|flotation|Ni concentrate|1.46|6.30|11.6|16.0|70.2|\n||Ni Tail|0.12|0.30|–|13.9|27.2|\n||Feed|0.72|0.93|–|100.0|100.0|\n|Bulk Cu/Ni flotation|||||||\n|followed by Cu/Ni separation|Cu concentrate|27.2|2.5|9.8|75.0|6.6|\n|Separation tail (Ni concentrate)|0.90|6.40|10.0|8.2|71.5||\n|Bulk Tail|0.12|0.28|–|16.8|21.9||\n|Feed|0.69|0.85|–|100.0|100.0||\n\n\n\n\n\n**Figure 16.12** Sequential Cu–Ni flotation flowsheet and reagent scheme used in the treatment of Iskut River ore. \n\nCu and 0.4–0.6% Ni. The ore was high in platinum group metals. The reagent scheme used was similar to that shown in Figure 16.12, except that aeration was not used and collector was dithiophosphates. The metallurgical results obtained in this plant are shown in Table 16.16. \n\n16. Flotation of Nickel and Nickel–Copper Ores \n\n422 \n\n###### **Table 16.16** \n\nPlant metallurgical results obtained on Strathcona dip zone Cu–Ni ore using a sequ"}, {"page": 319, "text": "ential flotation method [36] \n\n||Assays %||% Distributi|on|\n|---|---|---|---|---|\n|Product|Cu|Ni|Cu|Ni|\n|Copper concentrate|26.0|0.2|95.5|7.6|\n|Nickel concentrate|1.6|6.0|0.8|65.6|\n|Nickel tail|0.2|0.15|3.7|26.8|\n|Feed|5.20|0.47|100.0|100.0|\n\n\n\n##### **16.4.4 Copper–nickel separation** \n\nCopper–nickel separation is the most common practice in the treatment of copper–nickel ores. Comprehensive research has been carried out by various organizations to develop a more efficient copper–nickel separation method. Some of the research work is discussed in the following sections. \n\n##### _Desorption of collector_ \n\nIn many operations, it was observed that if the collector level in the solution is reduced or a portion of the collector is desorbed from the mineral surfaces, then copper–nickel separation improves significantly. There are several methods used in the desorption and removal of collector. These include: \n\n- Pre-treatment with NaHS and thickening of the bulk concentrate before separation. \n\n- Stage aeration with SO2 and lime, followed by copper flotation. This method is effectively used when pyrrhotite is not present in the bulk concentrate. The effect of oxidation on the xanthate level and selectivity index is shown in Figure 16.13. \n\n- The use of other oxidants such as hypochloride (NaOCl) was also examined in the same studies. The effect of NaOCl on copper–nickel separation is shown in Figure 16.14. Comparing the data from Figures 16.15 and 16.16, it appears that both air oxidation and NaOCl gave a similar selectivity index. \n\n- Pyrrhotite depression in the presence of cyanide and oxidation allowed pyrrhotite removal from the copper concentrate. The phenomenon of cyanide desorption of the collector during copper–lead separation is discussed in Chapter 15. It is likely that cyanide in the presence of air oxidation desorbs the collector from pyrrhotite resulting in gold pyrrhotite depression in an alkaline circuit. Figure 16.15 shows the effect of the level of cyanide on pyrrhotite depression with and without oxidation. Data in Figure 16.15 show that oxidation in the presence of 0.4 kg/t cyanide results in complete depression of pyrrhotite. \n\n##### _Reagent schemes used in copper–nickel separation_ \n\nCollector desorption in copper–nickel separation is practiced when (a) excessive addition of collector is used in copper–nickel bulk flotation and (b) in a case where elevated \n\n16.4 Reagent Practices in Flotation of Nickel and Copper–Nickel Ores \n\n423 \n\n\n\n**Figure 16.13** Effect of air oxidation on xanthate level and selectivity (C14) during copper–lead separation. \n\n\n\n**Figure 16.14** Effect of NaOCl on copper–nickel separation. \n\namounts of pyrrhotite is present in the bulk concentrate. The choice of copper–nickel separation methods is also governed by the amount of insol present in the bulk concentrate, in which case the use of cyanide is avoided because when cyanide is present, gangue becomes a separation interfering constituent of the bulk con"}, {"page": 320, "text": "centrate. A typical example is the Thompson plant, where in the presence of cyanide [36] the chalcopyrite was completely depressed. Some of the most commonly used copper–nickel separation methods are listed in Table 16.17. \n\n16. Flotation of Nickel and Nickel–Copper Ores \n\n424 \n\n\n\n**Figure 16.15** Effect of level of cyanide and oxidation on pyrrhotite depression during copper–nickel separation. \n\n**Table 16.17** \n\n|Comm<br>Nickel concentrate quality|**Table 16.17**<br>only used copper–nickel separatio<br>Reagent|n methods<br>PH|Pre-treatment|\n|---|---|---|---|\n|Bulk concentrate with|Lime|11.5|None|\n|no pyrrhotite present|Lime, dextrin|11.0|None|\n||Lime, oxidized starch|11.0|None|\n|Bulk concentrate with|Lime, cyanide|10.5|none|\n|moderate to low amount<br>|NaOCl, lime, cyanide<br>|10.0<br>|Pre-conditioning<br>|\n|of pyrrhotite|Activated carbon, lime, NaCN|10.5|Pre-conditioning|\n|Bulk concentrate with high|Lime, SO2, NaCN|11.0|Aeration|\n|pyrrhotite content|Lime, NaCN<br>|11.0<br>|Collector desorption<br>|\n||Lime, dextrin, NaCN|11.0|Aeration|\n|Bulk concentrate where<br>copper is much higher<br>than nickel content|Lime, SO2, starch|5.5|Stage conditioning<br>with lime (pH 10.5)<br>and SO2(pH 5.5)|\n\n\n\nThe flowsheet practiced at the Inco (Sudbury) plant in the copper–nickel separation circuit is illustrated in Figure 16.16. Using this flowsheet, two nickel-type concentrates are produced including low- and high-grade concentrates. Metallurgical results obtained using this method are shown in Table 16.18. \n\n425 \n\n16.4 Reagent Practices in Flotation of Nickel and Copper–Nickel Ores \n\n\n\n**Figure 16.16** Copper–nickel separation flowsheet used at Inco-Sudbury concentrator. \n\n**Table 16.18** \n\nMetallurgical results obtained using two–stage separation \n\n|Product|Assays %|||% Distri|bution||\n|---|---|---|---|---|---|---|\n||Cu|Ni|Po<sup>_a_</sup>|Cu|Ni|Po|\n|Copper concentrate|30.4|0.67|3.6|96.2|2.2|5.1|\n|High-grade Ni concentrate|0.09|30.5|4.4|0.2|86.4|5.5|\n|Low-grade Ni concentrate|1.3|4.28|76.4|3.5|11.5|89.5|\n|<br>Feed|11.7|11.4|26.2|100.0|100.0|100.0|\n\n\n\n> _a_ Po – pyrrhotite. \n\nThe efficiency of separation was a function of level of cyanide and lime additions. Figure 16.17 shows the copper concentrate grade as a function of level of lime and cyanide. \n\n##### **16.4.5 Other processes involved in treatment of copper–nickel and nickel ores** \n\nSome of the processes that are used in the flotation of copper–nickel and nickel ores have been developed recently and are currently in use in a number of operating plants. Two of the quite interesting processes are described in this section. These are (a) nitrogen flotation and (b) the application of high-intensity conditioning (HIC). \n\n426 \n\n16. Flotation of Nickel and Nickel–Copper Ores \n\n\n\n**Figure 16.17** Copper concentrate grade as a function of lime and NaCN additions [37]. \n\n\n\n**Figure 16.18** Flowsheet used in the Norilsk nickel complex in treatment of high-pyrrhotite ore. \n\n##### _Use of nitrogen in flotation_ \n\nT"}, {"page": 321, "text": "he use of nitrogen in the flotation of different ores has been extensively tested in the past two decades [38–40] and it was established that in the presence of nitrogen, (a) in some cases, floatability of certain minerals improves (gold sulfides) and (b) depression of certain minerals improved (pyrrhotite and copper in copper–moly separation). As a result \n\n16.4 Reagent Practices in Flotation of Nickel and Copper–Nickel Ores \n\n427 \n\nof these studies, nitrogen has found application in the mineral processing industry. Use of nitrogen in pentlandite–pyrrhotite separation was also extensively tested. As a result of these studies, nitrogen was introduced into the Norilsk concentrator in the nickel flotation circuit from pyrrhotite magnetic fraction. The flowsheet used at the Norilsk plant is shown in Figure 16.18. Using this flowsheet, the depression of pyrrhotite was significantly improved and a relatively high-grade nickel concentrate produced. \n\n##### _Effect of high-intensity conditioning_ \n\nHIC was extensively tested specifically for the improvement of (a) rate of fine pentlandite flotation, (b) selectivity between pyrrhotite and pentlandite and (c) selectivity between gangue minerals and pentlandite [41]. \n\n\n\n<!-- Start of picture text -->\n100<br>80<br>60<br>High Intensity<br>40 Conditioning<br>0 min.<br>20<br>10 min.<br>20 min.<br>0<br>0 2 4 6 8 10<br>Flotation time [minutes]<br>Nickel recovery [%]<br><!-- End of picture text -->\n\n**Figure 16.19** Effect of HIC on the rate of pentlandite flotation from Strathcona (Canada) non-magnetic fraction. \n\n**Table 16.19** \n\nEffect of HIC on concentrate grade and recovery obtained on Strathcona non-magnetic fraction \n\n|HIC|Reagents used|Assays %||% Distrib|ution|\n|---|---|---|---|---|---|\n|Time (min)|in HIC|||||\n|||Ni|Cu|Ni|Cu|\n|0|MIBC, 3894<sup>_a_</sup>|5.3|1.0|70.0|50.5|\n|5|MIBC, 3894|7.0|1.4|72.5|55.6|\n|10|MIBC, 3894|8.9|1.6|73.3|58.5|\n|15|MIBC, 3894|10.3|2.2|75.5|61.0|\n|20|MIBC, 3894|10.8|2.4|82.3|66.6|\n\n\n\n> _a_ Frother, thionocarbamate (Cytec). \n\n16. Flotation of Nickel and Nickel–Copper Ores \n\n428 \n\nThe rate of fine pentlandite flotation can be enhanced significantly with HIC. Figure 16.19 shows the effect of HIC on the rate of nickel flotation from Strathcona (Canada) non-magnetic fraction. \n\nIt is postulated that in the presence of certain reagents, HIC enhances selective aggregation of fine pentlandite. During a pilot-plant trial, it was observed that HIC produces flocs rich in pentlandite. \n\nPilot-plant test work on non-magnetic fractions of the same plant indicated that with HIC, nickel concentrate grade and recovery from non-magnetic fractions can be substantially improved. Table 16.19 shows the effect of HIC on concentrate grade and recovery. \n\nThe effectiveness of HIC is usually determined by the amount and type of frother– collector added. \n\n##### **16.5 MATTE FLOTATION** \n\nCopper–nickel matte is a product obtained during the smelting of copper–nickel concentrate and ores. Until the 1940s"}, {"page": 322, "text": ", separation of matte was accomplished by a smelting method, where molten metals were separate. Such a process had a number of problems where separation was not efficient. \n\nThe first flotation method was developed at Mechanobre, Russia in 1942 [42] and later the International Nickel Company (Inco) patented a similar flotation process in 1945 [43]. \n\nIn this development stage, it was established that during slow cooling of the matte, Cu2S and Ni3S2 are formed in relatively coarse crystals. The major matte impurity is iron. \n\nThe main purpose of the flotation of matte is to produce selective copper and nickel concentrates. Copper–nickel matte has to be produced using a reverse sulfidizing method, where the matte is converted into copper–nickel sulfides. There are two basic methods for producing sulfide matte. These are: \n\n- Bessemer matte, which is a sulfur-deficient matte. This type of matte allows precious metals and PGMs to be collected in metallic phase and later removed by magnetic separation. This method is practiced by Inco (Canada). \n\n- Sulfur-rich matte is treated in the Novilsk and Severonickel plants in Russia. This type of matte is much more difficult to grind than sulfur-depleted matte. \n\nThe presence of iron in the matte represents a detrimental constituent for copper–nickel separation. According to the literature, the detrimental effect of iron in matte is seen through the following: \n\n- Iron in the matte makes a complex intergrowth and crystallization of individual Cu, Ni sulfides is not sharp. The hardness of the matte also increases. \n\n- Iron in the matte often converts into pyrrhotite, which complicates the copper–nickel separation and iron content of the matte of -1% Fe sharply reduces separation efficiency. Figure 16.20a,b shows the effect of iron on copper–nickel separation. \n\nAt Inco, during matte separation, the iron content of the matte does not exceed 1% Fe. However, a method was also developed where successful matte separation is achieved with \n\n16.5 Matte Flotation \n\n429 \n\n\n\n**Figure 16.20** Effect of iron in the matte on copper–nickel separation. \n\nhigher iron content. This is achieved by slow cooling of the matte, from 800 °C to 200 °C, before grinding. In this case, regardless of the higher iron content, crystallization of sulfides is well formed, which allows good matte separation. Experimental data has shown that the matte cooling rate is related to the iron content as follows: \n\n\n\nThe matte cooling is done in such a way that the matte is covered with sand in different layers to maintain the desired cooling rate. \n\n##### **16.5.1 Reagents and flowsheets used in matte separation – Bessemer matte** \n\nMatte separation is practiced in only a few plants outside Russia, including Inco (Canada) and several plants in Russia, all of which use different separation techniques as well as different cooling methods. \n\nThe so-called Inco method was introduced in 1944 based on the separation of Bessemer matte. The only reagent use"}, {"page": 323, "text": "d up to present was diphenylgianidine (DPG) and only recently efforts have been made to replace toxic DPG with a water-soluble collector. The generalized Inco matte separation flowsheet is shown in Figure 16.21, where the DPG is fed to each grinding mill. \n\nIn fact, DPG is soluble in alcohol and organic acids (citric acid) and only slightly water-soluble. The Cu–Ni matte separation retains good selectivity toward nickel. In detailed studies conducted on various mattes from Inco plants, it was demonstrated that the method of dissolution of DPG has a significant effect on floatability of copper \n\n16. Flotation of Nickel and Nickel–Copper Ores \n\n430 \n\n\n\n**Figure 16.21** Simplified matte separation flowsheet. \n\n###### **Table 16.20** \n\nEffect of DPG dissolved in alcohol and citric acid on matte separation \n\n||Cu roug|her conc|entrate|Cu clea|ner conc|entrate|\n|---|---|---|---|---|---|---|\n|Type of DPG used|Assays|%|% Recovery|Assays|%|% Recovery|\n||Cu|Ni|Cu|Cu|Ni|Cu|\n|Dry DPG (as is)|48|30|94.2|69.2|6.0|89.1|\n|<br>DPG dissolved in alcohol|58|17|95.4|70.0|5.2|90.0|\n|DPG dissolved in citric acid|66.2|14.3|96.6|74.0|2.2|91.0|\n\n\n\nminerals. The effect of DPG, used as is, dissolved in alcohol and in citric acid, on copper flotation is shown in Table 16.20. The best metallurgical results were obtained with DPG dissolved in citric acid. \n\nExtensive studies conducted with different collectors have shown that DPG can be replaced by mercaptan collector with very similar separation efficiency. Studies were conducted in the early 1900s [44] to examine the effect of the xanthate–dextrin system on matte separation. \n\nIn these experiments, about 200 g/t of potassium ethyl xanthate was used. The optimum dosage of dextrin 12 (i.e. partially branched dextrin) was about 350 g/t. \n\n##### **16.5.2 Reagent and flowsheet used in matte separation – sulfur-rich matte** \n\nThe so-called Inco method treats sulfur-depleted matte, while in Russian operations, sulfur-rich matte is treated in a separation circuit. In Russian operations, two major \n\n16.5 Matte Flotation \n\n431 \n\nflowsheets were developed and used at the Norlisk and Severonickel plants. The first flowsheet involves production of copper–nickel bulk “melt” in addition to copper–nickel concentrate. This flowsheet is shown in Figure 16.22. \n\nUsing this flowsheet, the matte is ground to 100% -44 -m and conditioned with NaOH to pH 12.2–12.5, followed by copper flotation with additions of 1000–1300 g/t potassium butyl xanthate. The metallurgical results obtained are shown in Table 16.21. The matte with a higher iron content was treated with NaOH to pH 11.8, which is slightly lower than that used in the treatment of low-iron matte. \n\nThe other flowsheet used at the Norilsk plant incorporates magnetic separation on the nickel concentrate. This flowsheet is similar to that of the Severonickel plant, except that the copper tailing is re-ground before magnetic separation. \n\nThe reagent scheme used is similar to that of the Severon"}, {"page": 324, "text": "ickel plant, except that the flotation pH is slightly lower. \n\n\n\n**Figure 16.22** Flowsheet for matte separation used in the Severonickel plant, Russia. \n\n**Table 16.21** \n\nMetallurgical results obtained at the Severonickel matte separation plant \n\n|Product|Assays %|||% Distrib|ution||\n|---|---|---|---|---|---|---|\n||Cu|Ni|Co|Cu|Ni|Co|\n|Copper concentrate|69.0|4.4|0.1|87.9|4.5|7.5|\n|Nickel concentrate|3.5|68.0|0.9|5.6|89.1|86.0|\n|Cu/Ni concentrate|30.1|36.0|0.5|6.5|6.4|6.5|\n|Feed|32.6|39.7|0.55|100.0|100.0|100.0|\n\n\n\n16. Flotation of Nickel and Nickel–Copper Ores \n\n432 \n\n##### **16.6 PLANT PRACTICE IN TREATMENT OF NICKEL ORES** \n\nIn contrast to the copper–nickel treatment flowsheets that are quite complex, flowsheets for the treatment of nickel ores are relatively simple, although the reagent schemes are somewhat similar. In some operating plants that treat highly viscous dolomitic ores (Mt. Keith), slime–sand separation is practiced. \n\n##### **16.6.1 Flowsheets** \n\nThe most typical flowsheet used in nickel flotation is shown in Figure 16.23. \n\nIn some operations, re-grinding is not required. The slime–sand separation flowsheet is shown in Figure 16.24. This flowsheet is practiced at the Mt. Keith operation in Australia. The prominent feature of these flowsheets is the conditioning. Conditioning with reagents was found to be beneficial in two ways: \n\n- Prolonged conditioning improves selectivity between nickel and gangue minerals. \n\n- Conditioning with reagents results in an improved rate of nickel flotation and consequently improves overall nickel recovery. \n\n##### **16.6.2 Reagent schemes of the major operating plants** \n\nThe reagent schemes used in nickel operating plants vary somewhat from one plant to the next. Analyses of data from the operating plants showed that reagent schemes are \n\n\n\n**Figure 16.23** Typical flowsheet used in nickel flotation. \n\n16.6 \n\nPlant Practice in Treatment of Nickel Ores \n\n433 \n\n\n\n**Figure 16.24** Slime–sand separation flowsheet (Mt Keith, Australia). \n\n**Table 16.22** \n\n|Su<br>Concentrator|**Table 16.22**<br>mmary of reagent schemes used in operating nickel plants<br>Type of ore and reagent scheme|\n|---|---|\n|Mt Windarra<br>(Poseidon Limited),<br>Australia|_Ore_: Major sulfide minerals, pentlandite, and pyrrhotite with less pyrite<br>iron oxides, serpentine, lantigorite, talc chlorite magnesite and carbo-<br>nates. In some parts of the orebody, violarite is a major nickel mineral.<br>_Grind_:_K_80= 105-m<br>_Reagents_: Na2CO3= pH 9.5–10.3, CMC = 200–300 g/t, R407 = 20 g/t, butyl<br>xanthate = 400 g/t, MIBC = 0–10 g/t.|\n|Yakabindie, Australia|_Ore_: The major valuable mineral is pentlandite in carbonate and dolomitic<br>gangue minerals. The average MgO content of the ore is about 40% MgO.<br>Minor amount of pyrrhotite is also present in the ore.<br>_Grind_: _K_80= 89-m<br>_Reagents_: Guar = 300 g/t, sodium ethyl xanthate = 600 g/t, TEB frother = 50<br>g/t, pH 9.0.<br>_Other_: Long conditioning time is employed wit"}, {"page": 325, "text": "h collector (i.e. 30 min).|\n|Mt Keith, Australia|_Ore_: This ore contains pentlandite as a major sulfide mineral with small<br>amounts of pentlandite. The principal gangue minerals are dolomite and<br>magnesite with calcite. The ore contains an appreciable amount of<br>dolomite–magnesite slimes, which makes the pulp very viscous. The<br>mine site water used in flotation is very high in ions such as MgO, CaO<br>and Cl.<br>_Grind_: _K_80= 95-m<br>_Reagents_: Dextrin = 0–100 g/t, sodium ethyl xanthate = 400 g/t, Dow 250 =<br>50–100 g/t.<br>(_Continued_)|\n\n\n\n16. Flotation of Nickel and Nickel–Copper Ores \n\n434 \n\n###### **Table 16.22** ( _Continued_ ) \n\n|Concentrator|Type of ore and reagent scheme|\n|---|---|\n||_Other_: Utilizes slime–sand separation flowsheet with prolonged condition-<br>ing time (20–30 min).|\n|KNO, Australia|_Ore_: The KNO ore is relatively complex and contains, in addition to pent-<br>landite, hloanite and nikelin in serpentine matrix. Talc is also present in<br>the ore. In some parts of the orebody, arsenopyrite is present.<br>_Grind_: _K_80= 85-m|\n||_Reagents_: Na2CO3= pH 9.5, Dextrin = 100–150 g/t, R407 = 20 g/t, SIPX =<br>10–20 g/t, MIBC = 15 g/t.|\n\n\n\n**Table 16.23** \n\nPlant metallurgical results obtained in treatment of nickel ores \n\n|Concentrator|Head assays|Concentrate assays|Distribution|\n|---|---|---|---|\n||% Ni|% Ni|% Ni|\n|Mt. Windarra|1.75|18.4|85.9|\n|Yakanbidie|0.56|19.9|68.3|\n|Mt. Keith|0.50|16.5|72.0|\n|KNO|1.95|12.6|84.3|\n\n\n\nmainly determined by the mineralogy of the ore, specifically the nature of gangue minerals present in the ore. The majority of these ores contain hydrophobic gangue minerals, such as talc and chlorites, and some of the ores contain other floatable gangue minerals, such as dolomite and calcite, which often are pre-activated and report to the nickel concentrate. \n\nThe reagent schemes used in major operating plants are shown in Table 16.22. Note that most of the current nickel operations are located in Australia and a few in South Africa. Several small operations (200–800 tpd) were operated in Canada, mainly in Northern Ontario and British Columbia. \n\nNote that a large number of operations use a large quantity of xanthate. This is due to the fact that the plant water used in flotation contains fairly large amounts of soluble ions. In some operations, the pulp viscosity is very high, which also attributes to high collector consumptions. \n\n##### **16.6.3 Metallurgical results** \n\nThe metallurgical results obtained in operating plants are shown in Table 16.23. Although in some plants reasonably good grade concentrate was obtained, the nickel recovery was relatively low mainly due to the complexity of the ore. \n\n435 \n\n16.7 Plant Practice in Treatment of Copper–Nickel Ores \n\n##### **16.7 PLANT PRACTICE IN TREATMENT OF COPPER–NICKEL ORES** \n\nAbout 85% of the total world nickel production comes from copper–nickel ores. These ores are also important sources of production of cobalt and platinum group minerals."}, {"page": 326, "text": " The largest copper–nickel operations are located in Canada and Russia. In other parts of the world, such as Africa, Scandinavian countries and Europe, there are only a few operating plants. \n\n##### **16.7.1 Flowsheets used in treatment of copper–nickel ores** \n\nThe flowsheets used in the treatment of massive sulfide copper–nickel ores are relatively complex and most often involve magnetic separation where the monoclinic pyrrhotite is \n\n\n\n**Figure 16.25** Generalized flowsheet used in the treatment of copper–nickel massive sulfide ores. \n\n436 \n\n16. Flotation of Nickel and Nickel–Copper Ores \n\n\n\n**Figure 16.26** Flowsheet used in the treatment of semi-massive and massive Cu–Ni ores in Russian operation \n\npresent in the ore. Very often the configuration of these flowsheets changes. For example, at the Falconbridge Strathcona plant (Canada) between 1968 and 1995, about 20 different flowsheets have been evaluated. These changes have been mainly directed toward improvement in pyrrhotite rejection. \n\nIn the treatment of semi-massive and low pyrrhotite ores, the flowsheets are simpler, except when a copper–nickel separation circuit is added. In general terms, there are three types of flowsheets used in copper–nickel flotation. These include: \n\n- The flowsheet used in the treatment of massive sulfide copper–nickel ores in Canadian operations. The generalized flowsheet is shown in Figure 16.25. There are variations of this flowsheet, which are mainly related to positioning of the magnetic separation and the method used in Cu–Ni separation. For example, Inco operations include magnetic separation ahead of flotation and also uses Cu–Ni separation method involving desorption. \n\n16.7 Plant Practice in Treatment of Copper–Nickel Ores \n\n437 \n\n\n\n**Figure 16.27** Flowsheet used in the treatment of low sulfide Cu–Ni ores. \n\n- The flowsheet used in treatment of semi-massive copper–nickel ores found in Russia. These are perhaps the most complex flowsheets and are intended for treatment of disseminated copper–nickel ores. A typical example of such a flowsheet is shown in Figure 16.26. This type of flowsheet is used in the Severonickel and Penchengan nickel plants. \n\n- The flowsheet used for low sulfide copper–nickel ores is shown in Figure 16.27. These are usually used in the treatment of ores that contain hydrophobic gangue minerals (e.g. talc, chlorites). The alteration of this flowsheet includes talc pre-float before copper–nickel flotation, but this case is quite rare. \n\n##### **16.7.2 Reagent schemes used in the treatment of copper–nickel ores** \n\nThe reagent scheme used in the treatment of copper–nickel ores varies considerably, especially the use of modifiers and depressants. A wide variation in the use of various \n\n16. Flotation of Nickel and Nickel–Copper Ores \n\n438 \n\ndepressants is related to the ore mineralogy. In many operating plants, copper sulfide is also used as activator. Table 16.24 lists the ore characteristics and reagent schemes used in major ope"}, {"page": 327, "text": "rating plants. \n\nThe ores described in Table 16.24 cover a variety of deposits with different mineralogy. Consequently, the reagent schemes used vary considerably from one operation to another. The operations in Finland use relatively high amounts of sulfuric acid, which is unusual, due to the fact that this ore does not contain clay minerals. In the Falconbridge operation, the \n\n**Table 16.24** \n\n|Ore characteris<br>Concentrator|**Table 16.24**<br>tics and reagent schemes used in major operating plants<br>Ore treated and reagent scheme|\n|---|---|\n|Pechenganickel, Russia|_Ore_: The ore treated belongs to the Kaul deposit and is composed<br>of a mixture of sulfides in transformed serpentine rock. The<br>major sulfide minerals are pentlandite, chalcopyrite and<br>pyrrhotite.<br>_Grind_:_K_80= 74-m<br>_Re-grind_: 90%-44-m<br>_Reagents_: Na2CO3= 3000 g/t (pH 10.2), butyl xanthate = 180
