Repository: NDDev-Technocracy-OpenNetwork/hack-2026-nornickel-knot

> **DEPRECATED.** This repository is archived and no longer maintained.
> It is kept read-only for reference; its GDS anchor records
> `lifecycle: archived` under `portfolio:archived-projects`.

# Nornickel Scientific Knot

Живая карта знаний R&D для горно-металлургической отрасли: система превращает архив отчётов, статей, презентаций и экспериментальных материалов в типизированный граф знаний, а затем отвечает на вопросы естественным языком с источниками и страницами первоисточников.

Проект подготовлен командой **Harmonic Labs** для **Норникель AI Hack 2026**, трек **«Научный клубок»**.

File: data/parsed/Материалы конференций/corrosion-atlas.json (part 25 of 26)
pipeline.|\n|PART|Pipe section (provided with thermal insulation with electric tracing).|\n|PHENOMENON|Caustic attack.|\n|APPEARANCE|Resin layer partly disappeared, glass fbers frayed.|\n|TIME IN SERVICE|<br>2<br>1<br>2<sup>years.</sup>|\n|ENVIRONMENT|50% NaOH; temperature 50°C–60°C; fowing and standing.|\n|CAUSE|Diffusion of caustic through the resinous inner layer to the glass-fber reinforcement, which<br>was attacked. According to the supplier, the material was resistant to 50% caustic soda at 65°C.|\n|REMEDY|Construction of the pipeline from epoxy or AISI 316 Ti stainless steel (W.-Nr. 1.4571).|\n\n\n\n634 \n\nCASE HISTORY 10.11.03.02 \n\n## **CORROSION ATLAS** \n\n|MATERIAL|Glass–fber-reinforced polyester with PVC coating.|\n|---|---|\n|SYSTEM|Electrolysis plant.|\n|PART|Pipe section.|\n|PHENOMENON|Caustic attack.|\n|APPEARANCE|Attack to the polyester at the weld.|\n|TIME IN SERVICE|<br>A few weeks.|\n|ENVIRONMENT|20% caustic soda (NaOH); temperature approximately 20°C.|\n|CAUSE|Owing to poor welding workmanship, cracking occurred in the weld of the PVC coating, and<br>the polyester was attacked by caustic solution.|\n|REMEDY|Better weld quality by improving the inspection and approval procedure.|\n\n\n\n635 \n\nCASE HISTORY \n\n## **CORROSION ATLAS** \n\n10.11.04.01 \n\n|MATERIAL|G"}, {"page": 312, "text": "lass–fber-reinforced epoxy.|\n|---|---|\n|SYSTEM|Formic acid transport system.|\n|PART|Pipe with bonded connection fange.|\n|PHENOMENON|Acid attack.|\n\n\n\n\n\n|APPEARANCE|Total disintegration of the reinforcement.|\n|---|---|\n|TIME IN SERVICE|Approximately 1 year.|\n|ENVIRONMENT|Concentrated formic acid.|\n|CAUSE<br>REMEDY|The epoxy resin is not resistant to the medium. Consequently, the glass-fbers became detached<br>and blocked the pipe.<br>Use stainless steel (AISI 316) pipe.|\n\n\n\n636 \n\nCASE HISTORY 10.11.04.02 \n\n## **CORROSION ATLAS** \n\n|MATERIAL|Polytetrafuoroethylene (PTFE).|\n|---|---|\n|SYSTEM|Chemical circulating system.|\n|PART|Bellows.|\n|PHENOMENON|Acid corrosion.|\n|APPEARANCE|Black brittle layer of corrosion products.|\n|TIME IN SERVICE|1 year.|\n|ENVIRONMENT|Initially 15% HCl, later on in the process a reaction mixture with_inter alia_aniline<br>hydrochloride.<br>Temperature: 30°C–90°C.|\n|CAUSE|Chemical attack of PTFE by HCl and aniline (see also Case History10.11.28.01).|\n|REMEDY|System redesign eliminating the bellows.|\n\n\n\n637 \n\nCASE HISTORY \n\n## **CORROSION ATLAS** \n\n10.11.28.01 \n\n|MATERIAL|PTFE-lined steel.|\n|---|---|\n|SYSTEM|Circulation system.|\n|PART|Pipe.|\n|PHENOMENON|Corrosion fatigue.|\n\n\n\n\n\n|APPEARANCE|Cracked lining.|\n|---|---|\n|TIME IN SERVICE|2 years.|\n|ENVIRONMENT|Initially 15% HCl, later on in the process, a reaction mixture with_inter alia_aniline<br>hydrochloride.<br>Temperature fuctuations from 30°C to 90°C.|\n|CAUSE<br>REMEDY|Corrosion fatigue due to temperature fuctuations and aniline in the medium (see also Case<br>History10.11.04.02).<br>Select Hastelloy C276 with corrosion allowance instead of PTFE-lined steel.|\n\n\n\n638 \n\nCASE HISTORY 10.11.29.01 \n\n## **CORROSION ATLAS** \n\n|MATERIAL|Melamine.|\n|---|---|\n|SYSTEM|Pipeline system.|\n|PART|Hold-down plate.|\n|PHENOMENON|Aging (see also next two cases).|\n|APPEARANCE|Network of cracks and brittle fracture.|\n|TIME IN SERVICE|Unknown.|\n|ENVIRONMENT|Industrial atmosphere.|\n|CAUSE|Insuffcient hardening of the melamine resin and use of inappropriate fllers led to accelerated<br>aging.|\n|REMEDY|Use a better quality resin.|\n\n\n\n639 \n\nCASE HISTORY \n\n## **CORROSION ATLAS** \n\n10.11.29.02 \n\n|MATERIAL|Ultra-high-molecular-weight polyethylene.|\n|---|---|\n|SYSTEM|Artifcial fertilizer transport system.|\n|PART|Wearing plate.|\n|PHENOMENON|Aging and erosion.|\n|APPEARANCE|Discolouration with cracking.|\n|TIME IN SERVICE|3 months.|\n|ENVIRONMENT|Nonaggressive artifcial fertilizer crystals. Temperature about 110°C.|\n|CAUSE|Abnormal operating conditions. The design temperature was 90°C. Above 100°C, in the<br>presence of oxygen, rapid aging takes place due to oxidation of the polyethylene.|\n|REMEDY|Use wearing plates made of ceramic tiles.|\n\n\n\n640 \n\nCASE HISTORY \n\n## **CORROSION ATLAS** \n\n10.11.29.03 \n\n|MATERIAL|Polypropylene.|\n|---|---|\n|SYSTEM|Extraction system.|\n|PART|Upper part of cap.|\n|PHENOMENON|Aging.|\n|APPEARANCE|Fractured.<br>Material exhibits two-sided discoloration from gray to yellow, with needle str"}, {"page": 313, "text": "ucture.|\n|TIME IN SERVICE|6 years.|\n|ENVIRONMENT|Water vapor with ammonia residues. Temperature rising to 90°C.|\n|CAUSE|In the present atmosphere, thermal oxidation causes aging of the polypropylene, which<br>embrittles as a result.|\n|REMEDY|Cap partly made of Polyvinylidene fuoride (PVDF).|\n\n\n\n641 \n\nCASE HISTORY \n\n## **CORROSION ATLAS** \n\n10.11.34.01 \n\n|MATERIAL|Glass–fber-reinforced epoxy.|\n|---|---|\n|SYSTEM|Transport system.|\n|PART|Pump impeller.|\n|PHENOMENON|Erosion corrosion.|\n|APPEARANCE|Impeller exhibits severe attack at various places, and pieces have broken off. Locally, the impeller<br>shows fracturing.|\n|TIME IN SERVICE|2 months.|\n|ENVIRONMENT|Highly acid (HCl-containing) liquid. Maximum temperature 120°C.|\n|CAUSE|Insuffcient resistance of the material to the present medium.|\n|REMEDY|Construct the impeller of carbon–fber-reinforced polyether ether ketone (PEEK).|\n\n\n\n642 \n\nCASE HISTORY 10.11.36.01 \n\n## **CORROSION ATLAS** \n\n|MATERIAL|PVDF.|\n|---|---|\n|SYSTEM|Gas scrubber.|\n|PART|Welded discharge pipe.|\n|PHENOMENON|Stress cracking (embrittlement).|\n|APPEARANCE|Cracking in and beside the welds.|\n|TIME IN SERVICE|9 months.|\n|ENVIRONMENT|10% NaOH solution and products neutralized in gas scrubber, temperature 80°C.|\n|CAUSE|At this temperature, the alkaline solution attacks the PVDF with cracking (see also next case).|\n|REMEDY|Use of carbon steel, coated internally with PTFE.|\n\n\n\n643 \n\nCASE HISTORY \n\n## **CORROSION ATLAS** \n\n10.11.36.02 \n\n|MATERIAL|PVDF.W.|\n|---|---|\n|SYSTEM|Reactor circuit.|\n|PART|Pipe section.|\n|PHENOMENON|Stress cracking (embrittlement).|\n|APPEARANCE|Cracking.|\n|TIME IN SERVICE|1 month.|\n|ENVIRONMENT|20%–30% NaOH with sodium hypochlorite and sodium chlorate; temperature maximum of<br>80°C.|\n|CAUSE|Cracking due to excessively high alkalinity and temperature.|\n|REMEDY|It was possible to reduce the temperature and the alkalinity by improved process control.|\n\n\n\n644 \n\nCASE HISTORY 10.11.36.03 \n\n## **CORROSION ATLAS** \n\n|MATERIAL|Polypropylene.|\n|---|---|\n|SYSTEM|Filter unit.|\n|PART|Components of a flter holder. Unused component on top, used components below.|\n|PHENOMENON|Stress cracking and uniform attack, respectively.|\n|APPEARANCE|Cracking and uniform thickness reduction, respectively.|\n|TIME IN SERVICE|About 4 months.|\n|ENVIRONMENT|Chlorine-containing brine (NaCl); temperature 50°C–60°C.|\n|CAUSE|The chlorine oxidizes the polypropylene; that part subject to stress begins to crack.|\n|REMEDY|Use of PVDF flter.|\n\n\n\n645 \n\nCASE HISTORY \n\n## **CORROSION ATLAS** \n\n10.11.36.04 \n\n|MATERIAL|Polysulphone (PSU).|\n|---|---|\n|SYSTEM|Biological flter.|\n|PART|Filter holder.|\n|PHENOMENON|Stress cracking (embrittlement).|\n|APPEARANCE|Cracking.|\n|TIME IN SERVICE|3 weeks.|\n|ENVIRONMENT|Acid liquid containing 1% methyl isobutyl ketone (MIBK). Temperature 40°C.|\n|CAUSE|PSU is sensitive to the formation of stress cracking by combination of stresses with MIBK<br>(but also by contact with acetone, benzene, butanol, ether, carbon tetrachloride, isopr"}, {"page": 314, "text": "opanol,<br>ethylbenzene, ethyl benzoate, methyl ethyl ketone, cyclohexanone, carbon disulfde, and<br>nitromethane).|\n|REMEDY|Filter holder made of polyamine.|\n\n\n\n646 \n\nCASE HISTORY 10.11.37.01 \n\n## **CORROSION ATLAS** \n\n|MATERIAL|PTFE coating on steel.|\n|---|---|\n|SYSTEM|Hydrochloric acid absorption unit.|\n|PART|Pipe section.|\n|PHENOMENON|Diffusion.|\n|APPEARANCE|Blistering.|\n|TIME IN SERVICE|<br>6 months.|\n|ENVIRONMENT|30% HCl with traces of carbon tetrachloride; temperature 105°C.|\n|CAUSE|Internal condensation and pressure build-up due to diffusion of water and HCl.|\n|REMEDY|Application of better treated PTFE (better sealing and sintering).|\n\n\n\n647 \n\nCASE HISTORY \n\n## **CORROSION ATLAS** \n\n10.11.37.02 \n\n|MATERIAL|PTFE lining|.||\n|---|---|---|---|\n|SYSTEM|Reactor.|||\n|PART|Pipe section.|||\n|PHENOMENON|Diffusion.|||\n|APPEARANCE|Blistering.|||\n|TIME IN SERVICE|2 years.|||\n|ENVIRONMENT|Benzaldehyd|e-containing medium.||\n|CAUSE|Diffusion an|d condensation of benzald|ehyde in the lining (see also preceding case).|\n|REMEDY|Prevent diffu|sion by insulating and trac|ing the pipe.|\n\n\n\n648 \n\nCASE HISTORY 10.11.38.01 \n\n## **CORROSION ATLAS** \n\n|MATERIAL|Steel core with perfuoroalkoxy (PFA) lining.|\n|---|---|\n|SYSTEM|Hydrochloric acid transport system.|\n|PART|Ball-cock ball.|\n|PHENOMENON|Material defect.|\n|APPEARANCE|Coating fractured, underneath which the steel has corroded.|\n|TIME IN SERVICE|A few weeks.|\n|ENVIRONMENT|18% HCl; temperature 40°C–50°C.|\n|CAUSE|Manufacturing error: after applying the PFA lining to the ball, it was cooled too rapidly so that<br>large contraction stresses occurred in the lining, as a result of which it fractured.|\n|REMEDY|Better checks on the production method.|\n\n\n\n649 \n\nCASE HISTORY \n\n## **CORROSION ATLAS** \n\n10.11.38.02 \n\n|MATERIAL<br>Steel core with fuorided ethylene propene coating.|\n|---|\n|SYSTEM<br>Product transport system.|\n|PART<br>Plug-cock plug.|\n|PHENOMENON<br>Material defect.|\n|APPEARANCE<br>Local damage.|\n|TIME IN SERVICE<br>A few months.|\n|ENVIRONMENT<br>Chlorinated hydrocarbons.|\n|CAUSE<br>Manufacturing error: because of the porosity in the coating, the liquid was able to penetrate to<br>the steel core, and owing to formation of corrosion products, the coating was pushed up locally.<br>This caused the plug to seize.|\n|REMEDY<br>Improved production method and extended inspection procedure by inspecting each valve<br>completely stripped down (spark-testing).|\n\n\n\n650 \n\nCASE HISTORY 10.11.38.03 \n\n## **CORROSION ATLAS** \n\n|MATERIAL|PTFE lining on steel.|\n|---|---|\n|SYSTEM|Chlorination unit.|\n|PART|Off-gas pipe.|\n|PHENOMENON|Material defect.|\n|APPEARANCE|Cracking (brittle fracture).|\n|TIME IN SERVICE|About 1 month.|\n|ENVIRONMENT|Inert gases, contaminated with hydrochloric acid, chlorine, and solvents; temperature 150°C,<br>with abrupt drops to 40°C.|\n|CAUSE|Poorly sintered PTFE. Cracking occurred owing to temperature fuctuations.|\n|REMEDY|Application of better sintered PTFE.|\n\n\n\n651 \n\nCASE HISTORY \n\n## **CORROSION ATLAS"}, {"page": 315, "text": "** \n\n10.11.38.04 \n\n|MATERIAL|Polypropylene.||\n|---|---|---|\n|SYSTEM|Process line.||\n|PART|Flange.||\n|PHENOMENON|Material defect.||\n|APPEARANCE|Granular fracture face.||\n|TIME IN SERVICE|1 year.||\n|ENVIRONMENT|Not applicable.||\n|CAUSE|Insuffcient fusing of the gr|ains due to incorrect extruder setting.|\n|REMEDY|Improved fnal inspection b|y manufacturer.|\n\n\n\n\n\n652 \n\nCASE HISTORY 10.11.39.01 \n\n## **CORROSION ATLAS** \n\n|MATERIAL|Ethylene-propylene dimer rubber.|\n|---|---|\n|SYSTEM|Hydrochloric acid absorption unit.|\n|PART|Flange seal.|\n|PHENOMENON|Physical–mechanical degradation.|\n|APPEARANCE|Rubber is swollen and exhibits cracks.|\n|TIME IN SERVICE|A few years.|\n|ENVIRONMENT|30% HCl with traces of chloroform and carbon tetrachloride; temperature approximately 50°C.|\n|CAUSE|The solvents present caused strong swelling of the rubber, and fnally notches and cracks occur.|\n|REMEDY|Replacement by a fuorinated elastomer seal.|\n\n\n\n653 \n\nCASE HISTORY \n\n## **CORROSION ATLAS** \n\n10.11.39.02 \n\n|MATERIAL|PTFE.|\n|---|---|\n|SYSTEM|Polymerization reactor.|\n|PART|Agitator shaft guide block.|\n|PHENOMENON|Degradation (swelling).|\n|APPEARANCE|The formation of globules in the PTFE caused severe swelling of the heat of the support.|\n|TIME IN SERVICE|<br>3 months.|\n|ENVIRONMENT|Styrene-containing reaction medium.<br>Temperature: 180°C. Pressure 20 MPa.|\n|CAUSE|Polymerization of styrene in the microcavities of the PTFE.|\n|REMEDY|Make guide blocks from glass–fber-reinforced Polyether ether ketone (PEEK).|\n\n\n\n654 \n\nCASE HISTORY 10.11.39.03 \n\n## **CORROSION ATLAS** \n\n|MATERIAL|PVC.|\n|---|---|\n|SYSTEM|Process installation.|\n|PART|Stamper for preparing ion exchange columns.|\n|PHENOMENON|Degradation.|\n|APPEARANCE|Extensive swelling and softening.|\n|TIME IN SERVICE|1 day.|\n|ENVIRONMENT|Chlorinated organic solvents in ion exchange column.|\n|CAUSE|In certain pilot-scale experiments, a PVC stamper is used to prepare glassy columns after flling<br>them with ion exchange resin.<br>The stamper was accidentally not removed after preparatory activities. PVC is very susceptible<br>to many solvents.|\n|REMEDY|Use polypropylene (PP) or Polyester (PE) (not stainless steel to prevent damage to the glass<br>equipment).|\n\n\n\n655 \n\nCASE HISTORY \n\n## **CORROSION ATLAS** \n\n10.23.36.01 \n\n|MATERIAL|PP.|\n|---|---|\n|SYSTEM|Gas scrubber.|\n|PART|Supporting grid.|\n|PHENOMENON|Stress cracking (embrittlement).|\n|APPEARANCE|Cracking at sites subject to highest loads.|\n|TIME IN SERVICE|2 years.|\n|ENVIRONMENT|Chlorine-containing aqueous solution, chlorine content approximately 1%; temperature 80°C.|\n|CAUSE|The chlorine in the liquid attacks polypropylene, with cracking at sites subject to the highest<br>stress.|\n|REMEDY|Use of supporting grid made from glass–fber-reinforced vinyl ester.|\n\n\n\n656 \n\nCASE HISTORY 11.08.17.01 \n\n## **CORROSION ATLAS** \n\n|MATERIAL<br>Plain concrete.|\n|---|\n|SYSTEM<br>Sewer system.|\n|PART<br>Prefabricated pipe of a gravity sewer.|\n|PHENOMENON<br>Microbiologically induced corrosion (bioge"}, {"page": 316, "text": "nic sulfuric acid attack).|\n|APPEARANCE<br>The gravel is exposed in the collapsed pipe.|\n|TIME IN SERVICE<br>About 20 years.|\n|ENVIRONMENT<br>Domestic sewage, stagnant due to uneven settlement of the pipes.|\n|CAUSE<br>H2S is formed from the stagnant sewage by anaerobic bacterial action and is subsequently<br>converted into sulfuric acid by aerobic bacteria in the space above the liquid surface, thereby<br>causing the cement of the upper pipe wall to dissolve (see also Case History 11.16.17.01).|\n|REMEDY<br>•  Prevent long residence times of the sewage in the pipe.<br>•  Ensure fresh air ventilation.<br>•  Protect the concrete with acid-resistant coating (e.g., a plastic).|\n\n\n\n657 \n\nCASE HISTORY \n\n## **CORROSION ATLAS** \n\n10.11.30.01 \n\n|MATERIAL|High-density polyethylene.|\n|---|---|\n|SYSTEM|Dibutyl chloride transport system.|\n|PART|Pipe.|\n|PHENOMENON|Creep.|\n|APPEARANCE|Material began to yield and then cracked.|\n|TIME IN SERVICE|5 years.|\n|ENVIRONMENT|Dibutyl chloride; steam at 0.3 MPa and l30°C.|\n|CAUSE|Overloading due to excessively high pressure and temperature while blowing down the pipe.<br>The blisters were caused by the effect of the dibutyl chloride.|\n|REMEDY|When installing a new pipeline, its service life should be determined in advance and replaced in<br>good time, or. Better material should be selected.|\n\n\n\n658 \n\nCASE HISTORY \n\n## **CORROSION ATLAS** \n\n10.11.30.02 \n\n|MATERIAL|Silicon rubber.|\n|---|---|\n|SYSTEM|Mixing vessel.|\n|PART|Sealing O-ring.|\n|PHENOMENON|Cracking caused by overheating.|\n|APPEARANCE|Cracks.|\n|TIME IN SERVICE|Unknown.|\n|ENVIRONMENT|Mixture of methanol, acetone, and ketones at 170°C.|\n|CAUSE|In this environment, silicon rubber resists temperatures of up to 140°C. Cracking took place due<br>to temperature overshoot.<br>In air, silicon rubber can be used up to 260°C.|\n|REMEDY|Silicon sealing rings sheathed with Polytetrafuoroethylene (PTFE) (Tefon), which is resistant<br>to this environment.|\n\n\n\n659 \n\nCASE HISTORY \n\n## **CORROSION ATLAS** \n\n11.16.12.01 \n\n|MATERIAL|Reinforced concrete.|\n|---|---|\n|SYSTEM|Traffc tunnel under a canal.|\n|PART|Tunnel wall with piece of reinforcing steel.|\n|PHENOMENON|Chloride attack.|\n|APPEARANCE|Locally very severe pitting corrosion to the reinforcement.|\n|TIME IN SERVICE|11 years.|\n|ENVIRONMENT|Damp concrete with 1% chloride (based on dry matter).<br>Brackish water at the outside of the tunnel.|\n|CAUSE|Chloride penetration into the concrete from the ambient water. Galvanic corrosion occurs  owing<br>to local differences in chloride content, while certain rods act as a cathode and are  therefore not<br>attacked due to formation of a so-called concentration cell (center of left photo).|\n|Remedy|Remove concrete, grit-blast, and coat the corroded rods, then apply fresh concrete.|\n\n\n\n660 \n\nCASE HISTORY \n\n## **CORROSION ATLAS** \n\n11.16.12.02 \n\n|MATERIAL|Reinforced concrete.|\n|---|---|\n|SYSTEM|Ground foor construction.|\n|PART|Precast concrete foor element rib.|\n|PHENOMENON|Chloride-induced reba"}, {"page": 317, "text": "r corrosion.|\n|APPEARANCE|Cracking of the concrete cover reveals severe rebar corrosion.|\n|TIME IN SERVICE|About 12 years.|\n|ENVIRONMENT|Crawl space above wet soil.|\n|CAUSE|Chloride ions mixed in as setting accelerator (about 1% Cl<sup>−</sup>to cement mass). In the case of damp<br>concrete, the conditions are then ideal for corrosion and the corrosion products of the rebars force<br>off the covering layer.|\n|REMEDY|• Renovate the rebars and the covering layer.<br>• Apply cathodic protection to the rebar steel.<br>• Improve the bearing capacity by applying external strands under the foor, with a block between<br>the strands and the foor, after which these strands are tensioned, and the foor is subjected to<br>an upward pressure (the method chosen in this case).<br>Preventive: no chloride addition.|\n\n\n\n661 \n\nCASE HISTORY \n\n## **CORROSION ATLAS** \n\n11.16.17.01 \n\n|MATERIAL|Reinforced concrete.|\n|---|---|\n|SYSTEM|Poultry manure storage pit.|\n|PART|Ceiling.|\n|PHENOMENON|Microbiologically induced corrosion (biogenic sulfuric acid attack).|\n|APPEARANCE|Concrete cover dissolved; reinforcement severely attacked.|\n|TIME IN SERVICE|18 years.|\n|ENVIRONMENT|Closed manure environment.|\n|CAUSE|Sulfur compounds in the manure are converted anaerobically by sulfate-reducing bacteria into<br>H2S which escapes in the gaseous form from the liquid slurry and subsequently dissolves in<br>the condensation layer on the walls and the ceiling above the manure surface. There, H2S is<br>then aerobically converted by sulfur bacteria into sulfuric acid, which attacks the concrete and<br>subsequently the reinforcement (see also Case History 11.08.17.01).|\n|REMEDY|Preventive: use high-density concrete and apply an extra cover (sacrifcial layer).<br>Repair: chip away the attacked concrete, blast the corroded rods, if necessary lay extra<br>reinforcement, and then apply new high-density concrete (with extra cover).<br>Alternative to extra cover: use epoxy resin-based two-component coating.|\n\n\n\n662 \n\nCASE HISTORY \n\n## **CORROSION ATLAS** \n\n11.16.24.01 \n\n|MATERIAL|Reinforced concrete.|\n|---|---|\n|SYSTEM|Apartment building.|\n|PART|Gallery slab.|\n|PHENOMENON|Atmospheric corrosion (carbonation).|\n|APPEARANCE|Uniform rust layer on exterior of structure.|\n|TIME IN SERVICE|Approximately 15 years.|\n|ENVIRONMENT|Urban atmosphere.|\n|CAUSE|Reaction of carbon dioxide (CO2) penetrated from the air together with the calcium hydroxide<br>(CA(OH)2) present in the concrete. The reinforcement steel is attacked in the consequently<br>acidifying environment. The exterior of the core is carbonated, while behind the reinforcement,<br>the concrete is still suffciently alkaline (red indicator color; see also Case History11.16.24.03).|\n|REMEDY|In this case, it was suffcient to seal the concrete by means of an air-tight coating; in more<br>serious cases of carbonation, the old top layer has to be removed and a new top layer applied.|\n\n\n\n663 \n\nCASE HISTORY \n\n## **CORROSION ATLAS** \n\n11.16.24.02 \n\n|MATERIAL|R"}, {"page": 318, "text": "einforced concrete.|\n|---|---|\n|SYSTEM|Footbridge across motorway.|\n|PART|Steps.|\n|PHENOMENON|Atmospheric corrosion (“frost-thaw” salt attack).|\n|APPEARANCE|Flaked-off cement coating, gravel visible.|\n|TIME IN SERVICE|2 years.|\n|ENVIRONMENT|Rural atmosphere.|\n|CAUSE|Road salt caused a diminishing reduction in freezing point in an inward direction, as a result<br>of which a frozen layer frst occurs inside the concrete after which the surface freezes as the<br>temperature falls further. Subsequently, the water in an as yet unfrozen intermediate layer<br>will not be able to expand as the temperature falls further, and thereby (at suffcient degree of<br>hydratation) will be able to force off the top layer.|\n|Remedy|•  Prevention by means of low water dosing (water–cement factor lower than 0.4) or for higher<br>water–cement factors, use an aerator (the fnely dispersed air bubbles give expanding water<br>room to expand).<br>•  In this case, the step concrete was provided with a new top layer.|\n\n\n\n664 \n\nCASE HISTORY 11.16.24.03 \n\n## **CORROSION ATLAS** \n\n|MATERIAL|Reinforced concrete.|\n|---|---|\n|SYSTEM|Building.|\n|PART|Facade panels.|\n|PHENOMENON|Atmospheric corrosion (concrete decay).|\n|APPEARANCE|Pieces detached along the edges of the panels.|\n|TIME IN SERVICE|10 years.|\n|ENVIRONMENT|Marine-industrial atmosphere.|\n|CAUSE|Corrosion of the reinforcement caused by penetration of moisture, CO2, and SO2. As a result<br>of this diffusion, the pH of the concrete is reduced to below 7 and causes corrosion of the steel<br>surface. The large volume of the corrosion products locally forces off the concrete cover (see also<br>Case History11.16.24.01). This phenomenon is also known as rebar corrosion.|\n|REMEDY|•  Use of hot-dip galvanized or coated (epoxy powder coating) reinforcement, or<br>•  Use of a higher concrete cover.|\n\n\n\n665 \n\nCASE HISTORY \n\n## **CORROSION ATLAS** \n\n11.16.24.04 \n\n|MATERIAL|Reinforced concrete.|\n|---|---|\n|SYSTEM|Coastal road.|\n|PART|Concrete post.|\n|PHENOMENON|Atmospheric corrosion.|\n|APPEARANCE|Local wearing away of the concrete, with uniform corrosion of the reinforcement.|\n|TIME IN SERVICE|15 years.|\n|ENVIRONMENT|Highly saline atmosphere.|\n|CAUSE|Diffusion of salt water through the insuffciently thick concrete cover caused a high chloride<br>concentration and a low pH at the steel surface, as a result of which rebar corrosion took<br>place, after which the concrete cover was forced off (see also Case History11.16.12.01). In<br>order to prevent accidents, a galvanized steel profle had been secured to the post by means of<br>stainless-steel strips (see also Case History 02.17.24.03).|\n|REMEDY|Use of galvanized or coated reinforcement bars or application of a thicker concrete cover.|\n\n\n\n666 \n\nCASE HISTORY 11.16.24.05 \n\n## **CORROSION ATLAS** \n\n|MATERIAL|Reinforced concrete.|\n|---|---|\n|SYSTEM|Boulevard (St. Raphael).|\n|PART|Concrete separation.|\n|PHENOMENON|Atmospheric corrosion (concrete decay).|\n|APPEARANCE|Totally or partly decayed co"}, {"page": 319, "text": "ncrete structure, with uniform corrosion of the reinforcement.|\n|TIME IN SERVICE|About 15 years.|\n|ENVIRONMENT|Marine atmosphere with regular wetting by overspilling sea water.|\n|CAUSE|Corrosion of the reinforcement by very strong salt attack, after which the concrete cover was<br>forced off (see also Case History11.16.24.04).|\n|REMEDY|General renovation with reinforced concrete provided with a coated reinforcement (hot-dip<br>galvanized or with an epoxy powder coating 100–150 μm thick).|\n\n\n\n667 \n\nCASE HISTORY \n\n## **CORROSION ATLAS** \n\n12.11.14.01 \n\n|MATERIAL|Stainless steel (martensitic) provided with a tin coating provided by the Physical Vapor<br>Deposition (PVD) process.|\n|---|---|\n|SYSTEM|Cutter.|\n|PART|Knife.|\n|PHENOMENON|Galvanic corrosion.|\n|APPEARANCE|Rusty.|\n|TIME IN SERVICE|1 month.|\n|ENVIRONMENT|Moist air.|\n|CAUSE|Galvanic corrosion of martensitic stainless steel in contact with tin PVD coating in moist air.|\n|REMEDY|Use uncoated martensitic stainless steel.|\n\n\n\n668 \n\nCASE HISTORY 12.15.24.01 \n\n## **CORROSION ATLAS** \n\n|MATERIAL|Brass, silver-plated, with silver contact.|\n|---|---|\n|SYSTEM|Electric installation in automotive system.|\n|PART|Electrical switch (24 V DC system).|\n|PHENOMENON|Atmospheric corrosion.|\n|APPEARANCE|Heavily corroded anode with blue copper corrosion products leaking out of the switch.|\n|TIME IN SERVICE|1–2 years.|\n|ENVIRONMENT|Normal road conditions.|\n|CAUSE|Leakage of water and road salts into the switch along the connectors by capillary activity. The<br>potential difference of 24 V between the poles created an electrochemical cell. This resulted in<br>corrosion of the anode. Removal of the silver coating took place, followed by dezincifcation of<br>the brass. As a result, the switch failed.|\n|REMEDY|•  Prevention of wetting by encapsulation.<br>•  Mounting on a dry place.<br>•  Replacing by a water-tight switch.|\n\n\n\n669 \n\nCASE HISTORY \n\n## **CORROSION ATLAS** \n\n12.15.24.02 \n\n|MATERIAL|Contact: brass, nickel-plated.<br>Thread: thin aluminium inplastic foil.|\n|---|---|\n|SYSTEM|Electric installation in automotive system.|\n|PART|Mirror heating element (24 V DC system).|\n|PHENOMENON|Atmospheric corrosion.|\n|APPEARANCE|Anodic contact (left) heavily corroded with blue copper corrosion products. Aluminium thread<br>partly broken.|\n|TIME IN SERVICE|1–2 years.|\n|ENVIRONMENT|Humid atmosphere around contacts in combination with road salts.|\n|CAUSE|Wetting of the contacts by capillary activity caused corrosion of the anodic contact, resulting in<br>heating element failure.|\n|REMEDY|•  Improved contact between mirror rear and heating foil.<br>•  Improved positioning of contacts; more to the inward side of the mirror.<br>•  Coat the contact area for protection.|\n\n\n\n670 \n\nCASE HISTORY \n\n12.19.41.01 \n\n## **CORROSION ATLAS** \n\n|MATERIAL|Aluminium alloy (AA 7075-T6; Al–Zn–Mg–Cu 1.5) clad provided with coating system.|\n|---|---|\n|SYSTEM|Aircraft (Starfghter).|\n|PART|Plating of wheel-housing.|\n|PHENOMENON|Filiform corrosion.|\n|AP"}, {"page": 320, "text": "PEARANCE|Randomly distributed thread-like flaments under the coating.|\n|TIME IN SERVICE|5 years (number of fying hours not of importance).|\n|ENVIRONMENT|Atmosphere.|\n|CAUSE|The discontinuity of the coating system at the rivets, allowing moisture to diffuse underneath<br>coating, resulting in a fliform, fanning-out corrosion picture (see also Case Histories03.20.41.01<br>and03.24.21.01).|\n|REMEDY|Improvement of the coating system by applying a corrosion inhibitor at the holes (incidentally,<br>the fliform corrosion in itself is not critical; the dangerous thing is that the coating system has<br>been attacked so that other forms of corrosion can occur).|\n\n\n\n671 \n\nCASE HISTORY \n\n## **CORROSION ATLAS** \n\n12.20.24.01 \n\n|MATERIAL|Copper–nickel–chromium coating over ZAMAK (die-cast zinc alloy, GD-Zn Al 4 Cu 1).|\n|---|---|\n|SYSTEM|Automotive system.|\n|PART|Air horn and door handle.|\n|PHENOMENON|Atmospheric corrosion.|\n\n\n\n\n\n|APPEARANCE|The coating is blistered; the base metal is corroded. The red line is not important.|\n|---|---|\n|TIME IN SERVICE|Air horn 1 year.<br>Door handle 1–2years.|\n|ENVIRONMENT|Atmospheric road conditions in the presence of dirt and road salts.|\n|CAUSE|Pores in the coating caused base metal corrosion followed by blistering of the coating system.|\n|REMEDY|•  Minimizing porosity by less grinding and greater coating thickness.<br>•  Using lower current density during chromium plating.<br>•  Using duplex nickel and microcracked or microporous chromium.|\n\n\n\n672 \n\nCASE HISTORY 12.22.35.01 \n\n## **CORROSION ATLAS** \n\n|MATERIAL|12% Cr steel with Babbit metal.|\n|---|---|\n|SYSTEM|Compressor lubricating system.|\n|PART|Bearing ring.|\n|PHENOMENON|Fretting.|\n|APPEARANCE|Babbit metal crumbled out.|\n|TIME IN SERVICE|3 weeks.|\n|ENVIRONMENT|Lubricating oil and air.|\n|CAUSE|Due to improper segregation of the antimony and tin in the matrix because of incorrect casting<br>procedure, the compression ring was insuffciently resistant to fretting.|\n|REMEDY|Use proper procedure during casting of Babbit metal to ensure a better distribution of antimony<br>and tin particles in the matrix.|\n\n\n\n673 \n\nCASE HISTORY \n\n## **CORROSION ATLAS** \n\n12.25.18.01 \n\n|MATERIAL|Chromium-plated brass.|\n|---|---|\n|SYSTEM|Emergency shower system.|\n|PART|Threaded end.|\n|PHENOMENON|Stress corrosion cracking (transgranular).|\n|APPEARANCE|Pitting attack of this chromium layer with cracking of the brass.|\n|TIME IN SERVICE|1 year.|\n|ENVIRONMENT|NH3atmosphere; ambient temperature.|\n|CAUSE|Copper–zinc alloys under tension are sensitive to stress corrosion cracking in an NH3-containing<br>atmosphere.<br>The ammonia made contact with the brass through the pores in the chromium layer.|\n|REMEDY|Construction of the threaded end (and more) of stainless steel.|\n\n\n\n674 \n\nCASE HISTORY 13.01.03.01 \n\n## **CORROSION ATLAS** \n\n|MATERIAL|Glass.|\n|---|---|\n|SYSTEM|Water tube boiler (4.1 MPa).|\n|PART|Gauge glass.|\n|PHENOMENON|Alkalinity corrosion.|\n|APPEARANCE|Uniform attack at the lower part (left side"}, {"page": 321, "text": ").|\n|TIME IN SERVICE|Unknown.|\n|ENVIRONMENT|Alkaline boiler water; pH 11.|\n|CAUSE|The glass is not resistant to alkaline boiler water.|\n|REMEDY|Use alkaline-resistant gauges or provide the gauge with a mica shield.|\n\n\n\n\n\n675 \n\nCASE HISTORY \n\n## **CORROSION ATLAS** \n\n13.02.02.01 \n\n|MATERIAL|Glass.|\n|---|---|\n|SYSTEM|Steam condensate system.|\n|PART|Steam trap inspection glass.|\n|PHENOMENON|Carbonic acid corrosion.|\n|APPEARANCE|Uniform etching.|\n|TIME IN SERVICE|6 months to 1 year.|\n|ENVIRONMENT|Corrosive condensate; temperature 90–100°C.|\n|CAUSE|The glass used is not resistant to the corrosive condensate.|\n|REMEDY|Fitting a mica shield over the glass, thereby avoiding direct contact with the condensate.|\n\n\n\n676 \n\nCASE HISTORY 13.11.12.01 \n\n## **CORROSION ATLAS** \n\n|MATERIAL|Glass.|\n|---|---|\n|SYSTEM|Distillation unit.|\n|PART|Pipe.|\n|PHENOMENON|Halide corrosion (fuoride attack).|\n|APPEARANCE|Severe overall attack of the system parts (both in the liquid and vapor phases). The surface<br>roughness has increased strongly.|\n|TIME IN SERVICE|5 months.|\n|ENVIRONMENT|Solution of organic solvents and hydrochloride acid with 10–20 ppm fuoride; temperature:<br>80°C.|\n|CAUSE|Glass is not resistant to environments containing F<sup>–</sup>at elevated temperatures. Even at room<br>temperature, glassy materials are attacked in a diluted HF<sup>–</sup>solution.|\n|REMEDY|Use any chemical or physical techniques to ensure a minimum fuoride level. The presence of<br>SiO2dissolved in the solution inhibits the attack.|\n\n\n\n677 \n\nCASE HISTORY \n\n## **CORROSION ATLAS** \n\n13.11.29.01 \n\n|MATERIAL|Natural rubber (latex).|\n|---|---|\n|SYSTEM<br>PART<br>PHENOMENON|Flexible connection of vibrating gutter with flling hole.<br>Sealing sleeve.<br>Aging.|\n|APPEARANCE<br>|Parallel cracks.<br> <br>1|\n|TIME IN SERVIC|<br><br>2<br>year.|\n|ENVIRONMENT|Industrial atmosphere. Temperature of the product in the vibrating gutter about 40°C.|\n|CAUSE<br>REMEDY|Natural rubber is readily degraded by light, in particular, ultraviolet light. In the presence of<br>oxygen, rubber is also degraded by visible light (photo-oxidation), which causes cracking.<br>Sealing sleeve made of silicon rubber, which has much better atmospheric resistance.|\n\n\n\nThis page intentionally left blank \n\n679 \n\n##### **LIST OF NATIONAL CORROSION ASSOCIATIONS** \n\n###### **Argentina** \n\nCom Nacional Energia Atomica, Dept. Materiales, Av. Libertador, 8250, Buenos Aires, Argentina. \n\n###### **Australia** \n\nAustralasian Corrosion Association, P.O. Box 250, Clayton, Vic. 3168, Australia. \n\n###### **Austria** \n\nEisenhьtte Цsterreich, Montauniversitдt Leoben, Franz-Josef-StraЯe 18, A-8700 Leoben. \n\n###### **Bahrain** \n\nThe Bahrain Society of Engineers, P.O. Box 835, Manama, Bahrain. \n\n###### **Belgium** \n\nCebelcor, Avenue Paul Hйger, grille 2, B-1050 Brussels. \n\n###### **Brazil** \n\nAssociacoa Brazileira de Corrosao, Avenida Venezuela, 27–Salas 412/418, 20081 Rio de Janeiro, Brazil. \n\n###### **Bulgaria** \n\nNational Committee for Corrosi"}, {"page": 322, "text": "on Protection, Federation of Scientific and Technical Unions, 108 Rakovsky str., Sofia 1000. \n\n###### **China** \n\nChinese Society for Corrosion and Protection, 30, Xue Yuan Lu, Beijing 100083. \n\n###### **Czech Republic** \n\nAssociation of Corrosion Engineers (AKI), Technicka 5, CZ-16628 Prague 6. \n\n###### **Denmark** \n\nKorrosionscentralen ATV, Park Alle 345, DK-2600 Glostrup, Denmark. \n\n###### **Finland** \n\nFinnish Corrosion Society (SKY), P.O. Box 171, 01301 Vantaa. \n\n###### **France** \n\nCentre Franзais de la Corrosion (CEFRACOR), 28 rue Saint-Dominique, Paris 75007, France. \n\nInternational Corrosion Council (ICC), Universitй de Paris-Sud, Centre d’Orsay, F-91405 Orsay, France. \n\n###### **Germany** \n\nEuropдische Fцderation Korrosion, Generalsekretariat Frankfurt, 97 Dechemahaus, Theodor-Heuss-Allee 25, D-6000 Frankfurt/Main 97, F.R.G. \n\nDechema, Postfach 970146, D-6000 Frankfurt/Main 97, F.R.G. \n\n###### **Hungary** \n\nOrszбgo Mьszaki Kцnyvtбr йs documentaciуs Kьpont, (OMKDK)–Technoinform, 6 Reviczky utca, P.O. Box 12, 1248 Budapest, Hungary. \n\n###### **Israel** \n\nIsrael Institute of Metals, Haifa, Israel. \n\n###### **Italy** \n\nItalian Association for Metallurgy, AIM, Piazzale R Morandi,2, I-20121 Milano. \n\nAssociation for Study of Materials Engineering, ASMI, Piazzale V. Tecchio, 80, I-80125 Napoli. \n\n###### **Japan** \n\nJapan Society of Corrosion Engineering, 1–12–5 Yushima, Bunkyo-ku, Tokyo 113. \n\nJapan Association of Corrosion Control, 3–5–8 Shibakoen, Minato-ku, Tokyo 105. \n\n###### **Kuwait** \n\nKuwait Engineering Society, Arabian Gulf Road, Benaid Al-Qar. \n\n###### **The Netherlands** \n\nNetherlands Corrosion Center, P.O. Box 120, NL-3720 AC Bilthoven. \n\n680 \n\n###### **New Zealand** \n\nAustralasian Corrosion Association, Executive Officer: Ray Osborne, Box 5961, Wellesley St., Auckland. \n\n###### **Norway** \n\nNorwegian Corrosion Association (NKF), c/o SINTEF Corrosion and Surface Technology, Rich. Birkelandsv. 3a, N-7034 Trondheim. \n\n###### **Pakistan** \n\nSociety of Corrosion Engineers Pakistan, c/o Institute of Chemical Eng. & Tech., Punjab University, Quaid-e-Azam Campus, Lahore 20. \n\n###### **Poland** \n\nPolish Corrosion Association, ul. Duchnicka 3, 01–796 Warszawa. \n\n###### **Portugal** \n\nGrupo de Corrosao da Comissao de Metalurgia, Ordem dos Engenheiros, Av. Antonio Augusto de Aguiar, 3 Lisbon 1000, Portugal. \n\n###### **Romania** \n\nCorrosion Commission of Romanian Academy, Spl. Independentei 202, 77208 Bucharest 6. \n\n###### **South Africa** \n\nCorrosion Institute of Southern Africa, P.O. Box 966, Kelvin 2054. \n\n###### **Spain** \n\nAsociaciуn Espaсola de Corrosiуn y Protecciуn (AECYP), c/o Departamento Metalurgia (Complutense), Ciudad Universitaria, 28030 Madrid. \n\n###### **Sweden** \n\nSwedish Corrosion Club, Kungsvдgen 1 S, S18275, Stocksund. \n\n###### **Switzerland** \n\nSchweizerische Gesellschaft fьr Oberflдchentechnik (SGO), Fachgruppe Korrosion (Mr. Ch. Richli), \n\nRoche AG, VFTT-Werkstofftechnik, CH-4334 Sisseln AG. \n\nEMPA Dьbendorf, Swiss Feder"}, {"page": 323, "text": "al Laboratories for Materials Testing and Research, Uberlandstrasse 129, CH-8600 Dьbendorf, Switzerland. \n\n###### **Thailand** \n\nMaterials and Corrosion Society, National Center for Metal and Material Technology, Office of the Permanent Secretary, Ministry of Science, Technology and Environment, Rama VI Road, Phaya Thai, Bangkok 10400. \n\n###### **Turkey** \n\nCorrosion Association, Middle East Technical University, Department of Metallurgy Eng., Ankara. \n\n###### **Ukraine** \n\nInterbranch Science-Technical Council on Corrosion and Corrosion Protection of Metals. 5, Naukova Street, 290601 Lviv. \n\n###### **United Kingdom** \n\nThe Institute of Corrosion (ICorr), 4 Leek House, Lake Street, Leighton Buzzard, Beds. LU7 8TQ. \n\nThe Metals Society, 1 Carlton House, Terrace, London SW1Y 5DB, UK. \n\n###### **United States of America** \n\nNational Association of Corrosion Engineers, P.O. Box 218340, Houston TX 77218. \n\nAmerican Society for Metals (ASM), Metals Park, OH 44073, USA \n\n###### **U.S.S.R.** \n\nInternational Centre of Scientific and Technical Information, 14 ulitsa Krzhizhanovskogo, Moscow 11728, U.S.S.R. \n\n###### **Venezuela** \n\nASVENCOR (Asociaciуn Venezolana de Corrosiуn), Apdo. 10482, Maracaibo. \n\n681 \n\n##### **CORROSION BIBLIOGRAPHY (in chronological order from 1970)** \n\n###### **CONTENTS** \n\n|I|Corrosion Basics|681|\n|---|---|---|\n|II|Corrosion Phenomenology, Failure Analysis||\n||and Diagnosis|681|\n|III|Corrosion Tables and Graphics|682|\n|IV|General Corrosion Science|682|\n|V|Specifc Corrosion Phenomena|682|\n||1. Environmentally Induced Cracking|682|\n||2.  High Temperature Corrosion|683|\n||<br>3.  Atmospheric Corrosion|683|\n||<br>4.  Corrosion Under Insulation|683|\n||5.  Marine Corrosion|683|\n||6.  Microbiologically Induced Corrosion|683|\n||7.  Underground Corrosion|683|\n|VI|<br>Corrosion in Specifc Installations|683|\n||1.   Corrosion in Energy Systems, Including Waste||\n||Incineration Systems|683|\n||2.  Corrosion in Water Systems|684|\n||3.  Corrosion in Proces Industries|684|\n||4.  Corrosion in Oil and Gas Production|684|\n||5.  Corrosion in Electronic Systems|684|\n||6.  Corrosion in Automotive Systems|684|\n|VII|<br>Corrosion of Specifc Metals and Non-metals|684|\n||<br>1.  Copper Corrosion|684|\n||2.  Galvanized Steel Corrosion|684|\n||3.  Corrosion of Stainless Steels and Nickel-Base Alloys|684|\n||4.  Corrosion of Metals in Concrete|684|\n||5.  Plastic Attack|685|\n||6.  Corrosion of Glass|685|\n||7.  Corrosion of Ceramics|685|\n|VIII|Corrosion Prevention and Control|685|\n||1.  Design and Corrosion Control, Material Selection|685|\n||2.  Inhibitors|685|\n||3.  Cathodic Protection|685|\n||4.  Coatings|685|\n|IX|<br>Corrosion Testing and Monitoring|685|\n|X|Corrosion Journals|686|\n\n\n\n###### **I CORROSION BASICS** \n\n_Basic Corrosion Technology for Scientists and Engineers_ (2nd ed.), E. Mattsson, Book 636, The Institute of Materials, London, 1996, ISBN 1-86125-011-8. \n\n- _Corrosion Mechanisms in Theory and Practice_ , P. Marcus and J. Oudar, Marcel Dekker, Inc., N"}, {"page": 324, "text": "ew York, ISBN 0-8247-9592-X. \n\n- _Corrosion and its Control. An Introduction to the Subject_ , 2nd ed., J.T.N. Atkinson and H. van Droffelaar, NACE, Houston 1995, ISBN 1-877914-71-1. \n\n- _The Electrochemistry of Corrosion_ , D.L. Piron, NACE, Houston, 1991, ISBN 1-877914-23-1. \n\n- _Metal Corrosion Damage and Protection Technology_ , M. Kowaka, Allerton Press, New York, 1990, ISBN 0-89864-052-0. \n\n_The Fundamentals of Corrosion_ , J.C. Scully, 3rd ed., Pergamon, Oxford, 1990, ISBN 0-08-0378757. \n\n- _Corrosion and Corrosion Protection Handbook_ , P.A. Schweitzer, 2nd ed., Marcel Dekker, New York, 1989, ISBN 0-8247-7998-3. \n\n- _Corrosion and Corrosion Control: An Introduction to Corrosion Science and Engineering_ , H.H. Uhlig, J. Wiley & Sons Inc., New York, 1985, ISBN 0-471-07818-2. \n\n- _An Introduction to Corrosion and Protection of Metals_ , G. Wranglen, Chapman & Hall, London, 1985, ISBN 0-412 26040–9. \n\n- _Introduction to Corrosion Prevention and Control_ , P.J. Gellings, Delft University Press, Delft, 1985, ISBN-6275-172-5. \n\n- _Schдden durch Korrosion in wдЯrigen Medien_ , VDI3822, Blatt 3, Beuth Verlag GmbH, Berlin, 1984. \n\n- _Corrosion Basics: an Introduction_ , L.S. van Delinder, NACE, Houston,
