Repository: NDDev-Technocracy-OpenNetwork/hack-2026-nornickel-knot

> **DEPRECATED.** This repository is archived and no longer maintained.
> It is kept read-only for reference; its GDS anchor records
> `lifecycle: archived` under `portfolio:archived-projects`.

# Nornickel Scientific Knot

Живая карта знаний R&D для горно-металлургической отрасли: система превращает архив отчётов, статей, презентаций и экспериментальных материалов в типизированный граф знаний, а затем отвечает на вопросы естественным языком с источниками и страницами первоисточников.

Проект подготовлен командой **Harmonic Labs** для **Норникель AI Hack 2026**, трек **«Научный клубок»**.

File: data/parsed/Материалы конференций/4th International Symposium on High-Temperature Metallurgical Processing.json (part 26 of 36)
lime|0.82|3.68|70.3|6.68|0.63|20.56|\n|5|BF return fines|57.2|5.72|9.06|2.24|1.96|5.00|\n|6|Coke breeze|1.66|7.17|1.12|0.33|4.47|**-**|\n|7|Sinter return fines|52.46|6.26|11.69|2.38|2.64|**-**|\n\n\n\n470 \n\n###### Table II. The Size Distribution of Raw Material \n\n|No.|Material|>10<br>mm|10-6.3<br>mm|6.3-3.15<br>mm|3.15-1.<br>25 mm|1.25-0.6<br>mm|0.6-0.15<br>mm|0.15-0.0<br>74 mm|O.074<br>mm|\n|---|---|---|---|---|---|---|---|---|---|\n|1|Iron ore<br>fines|2.69|6.57|14.81|8.29|21.70|30.80|13.89|1.24|\n|2<br>3|Dolomite<br>Calcined<br>lime|0.00<br>0.00|0.00<br>0.00|10.52<br>3.00|40.37<br>11.00|18.77<br>23.00|11.79<br>31.00|7.97<br>22.00|10.59<br>10.00|\n|4|BF return<br>fines|1.45|6.11|59.59|31.50|0.50|0.05|0.05|0.75|\n\n\n\n|||Table III.|The Proportio|n of Raw Mat|erial|||\n|---|---|---|---|---|---|---|---|\n|Material|Iron ore<br>fines|Limestone|Dolomite|Calcined<br>lime|BF<br>return<br>fines|Coke<br>breeze|Return<br>fines|\n|Proportion|55.00|10.00|3.00|4.00|2.00|6.00|20.00|\n\n\n\n###### Table IV. The Particle Size of Coke Breeze \n\n||||Particle S|ize, mm|||\n|---|---|---|---|---|---|---|\n|Case|2-3|1.25-2|0.6-1.25||0.15-0.6|<0.15|Mean|\n||||Wt|,%|||\n|1|80|20|0|0|0|2.33|\n|2|50|20|10|10|10|1.71|\n|3|20|10|10|30|30|0.89|\n\n\n\nTable V. The Particle Size of Limestone \n\n||||Particle S|ize, mm|||\n|---|---|---|---|---|---|---|\n|Case|2-3|1.25-2|0.6-1.25||0.15-0.6|<0.15|Mean|\n||||Wt|,%|||\n|1|90|5|5|0|0|2.38|\n|2|55|5|5|10|15|1.55|\n|3|30|10|10|20|30|1.10|\n\n\n\n###### Table VI. The Pot Grate Sintering Experimental Program \n\n|Experiment|mean size of coke breeze, mm|mean size of limestone, mm|\n|---|---|---|\n|1|2.33|2.38|\n|2|2.33|1.55|\n|3|2.33|1.10|\n|4|1.71|2.38|\n|5|1.71|1.55|\n|6|1.71|1.10|\n|7|0.89|2.38|\n|8|0.89|1.55|\n|9|0.89|1.10|\n\n\n\n471 \n\n###### 1.2 Sintering \n\nThe weight of the sinter mix maintained 40 kg. Then the sinter mix was transferred to the granulation drum with an inner diameter of 600 mm and a length of 1000 mm. The rotating speed of the granulation drum kept at 17 revolutions per minute (rpm) and the granulation time was 7min. After granulation, the sinter mix which had 7.8% moisture was loaded into the sintering pot having an inner diameter of 235 mm and a depth of 680 mm. The hearth layer charge was 3kg and the ignition temperature kept at 1050D. During the sintering, vacuum 12 KPa was maintained until the sintering completion which was indicated by the off gas temperature. The sinter was cooled by ai"}, {"page": 328, "text": "r and sinter was dislodged to following analysis. \n\n###### 1.3 Microstructure analysis \n\nAfter sintering, sinter products of the 9 experiments were mounted in epoxy resin and vacuum impregnated. The specimens were polished to give a flat cross sectionl~3 mm. Using water as a lubricant, these sections were polished to 1000 grit with silicon carbide. A final polish to 0.5 um was obtained by using diamond paste. The polished specimens were observed using an optical microscope in reflection. The volume proportions of mineral phases in sinter were estimated by using the point counting method. For the polished surface of every specimen, about 1000 points were observed. Then, the volume proportions of each mineral phase were aggregated. \n\n###### **2 Experimental results and Discussion** \n\n###### 2.1 Effect of Coke breeze and Limestone Particle Size on Productivity \n\nThe productivity is mainly determined by the permeability of sinter bed. Any factor which has an effect on the permeability will have an influence on the productivity. On one hand, coarser coke breeze and limestone produce larger porosity of the sinter bed. On the other hand, because of poor granulation characteristics of coke breeze, the position of coarser coke breeze in the granulation particle is different from that of intermediate and finer coke breeze. Fig.l shows coke breeze and limestone particle size on FFS and -5mm fraction. The result shows that FFS is faster in experiment 1 which coke breeze and limestone mean particle size are 2.33 and 2.38 mm. In addition, -5mm fraction increases and again decreases afterwards with a decrease of FFS increasing. When coke breeze and limestone are 1.71 and 1.55 mm (in experiment 5), -5mm fraction reaches minimum. \n\n\n\n<!-- Start of picture text -->\n-•- FFS<br>»  -■- -5mm fraction<br>-<br>;/V^  ' \\<br>V .  \\  / * \" -<br>^<br>: X  /<br>^ ■- \"<br>I  I  I  I  I  I  I  I  I  11<br>0 1 2 3 4 5 6 7 8 9  10<br>Experiment<br><!-- End of picture text -->\n\nFigure 1. Effect of coke breeze and limestone particle size on FFS and -5mm fraction \n\n472 \n\n###### 2.2 Effect of Coke breeze and Limestone Particle Size on Microstructure \n\n\n\n(a) C-2.33mm, L-2.38mm, (b) C-2.33mm, L-1.55mm, (c) C-2.33mm, L-1.1 Omm, (d)C-lJlmm, L-2.38mm, (e)C-1.71mm, L-1.55mm, (f)C-1.71mm, L-1.10mm; (g) C-0.89mm, L-2.38mm, (h) C-0.89mm, L-1.55mm, (i) C-0.89mm, L-1.10mm; \n\nC: Coke breeze L: Limestone \n\nP-Pore, CF- Calcium ferrite, H-hematite, M-Magnetite, Si-Silicate melt/Slag Figure 2. Effect of coke breeze and limestone particle size on microstructure \n\nThe obtained sinter microstractures are given in Fig.2. From Fig.2 (a)-(c), it can be seen that sinter consists of calcium ferrite, hematite, magnetite, silicate melt and pore. Hematite mostly presents finely granular structure and skeletal hematite is spotted along with edge the pore. Calcium ferrite is observed between hematite. Magnetite and calcium are more inclined to intertwine with each other. Fig.2 (d)-(f) show that sinter contains "}, {"page": 329, "text": "calcium ferrite, hematite, magnetite, silicate melt and pore. Needle calcium ferrite is observed and uniformly distributed in the sinter. Magnetite and needle calcium ferrite intertwine with each other. Coarse lath calcium ferrite is shown in Fig.2 (g)-(i). And hematite, magnetite and silicate melt phase are also observed. At the edge of the pore, skeletal hematite gets together. \n\n473 \n\nFig.3 shows the mineral phase analysis as clearly as possible. From the result it can be seen that when coke breeze and limestone mean particle size in the sinter mix is 1.71 and 1.55mm, the calcium ferrite volume proportion of sinter is at maximum level while hematite and magnetite reaches minimum. Among them, it is notable that sinter 1#, 2# and 3# are associated with the higher volume proportion of pore and hematite phase. Meanwhile, sinter 7#, 8# and 9# are associated with higher amount of magnetite compared to sinter coming from other experimental schemes. \n\nThe microstructure and mineral composition of sinter are at a great extent determined by temperature and atmosphere in sintering process. It is reported that calcium ferrite can be produced initiating from the reaction between hematite and CaO at low temperature and oxidizing atmosphere but transform to magnetite and silicate melt at a high temperature and reducing atmosphere [10]. Coke breeze and limestone particle size has an effect on the temperature and atmosphere profile through the sinter bed. Coarser coke breeze and limestone result in high permeability and relatively low temperature and stronger oxidizing atmosphere, and then limits the reaction between iron ore and flux to form calcium ferrite. On the other hand, much finer coke breeze and limestone lead to relatively high temperature and stronger reducing atmosphere, and it makes needle calcium ferrite transform to lath calcium ferrite, even magnetite and silicate melt. \n\n\n\n<!-- Start of picture text -->\nM  Silicate<br>gggg Calcium Ferrit«<br>ESS Magnetite<br>Ummi Hematite<br>U 1 2 3 4 5 6 7 8 9 1II<br>Sinter Number<br><!-- End of picture text -->\n\nFigure 3. Effect of coke breeze and limestone particle size on mineral phase \n\n2.3 Effect of Coke breeze and Limestone Particle Size on Reduction Degradation Index \n\nSinter reduction degradation lead to the deterioration of the blast furnace permeability. Therefore, the reduction degradation property of sinter has proved to be of great importance. The result of the reduction degradation property is shown in Fig.4. From the experimental result it can be seen that the reduction degradation index (RDI) of sinter 4# and 5# is higher, which indicates the tendency to produce less fines and dust. \n\nThe reason that the phenomenon of sinter degradation takes place in the upper of blast furnace is due to the conversion of hematite to magnetite [11], especially the skeletal hematite. The oxidation of magnetite results in the forming of skeletal hematite during the sinter cooling stage. \n\n474 \n\nAccordingly skele"}, {"page": 330, "text": "tal hematite gets together at the edge of the pore, as is shown in Fig.5. \n\nCoke breeze and limestone particle size that has an influence on thermal efficiency will bring about skeletal hematite phase variation. When coke breeze and limestone is coarser, the sinter bed permeability is good but it gives rise to large pore and less amount of calcium ferrite. Finer coke breeze and limestone result in the decrease of sinter bed permeability and thermal efficiency, and then generates more magnetite. Under such circumstance, it favours the forming of the skeletal hematite during the cooling stage. \n\n\n\n<!-- Start of picture text -->\n;|  1  ,  1  1  ,  1  1  1  1  1 g<br>0 1 2 3 4 5 6 7 8 9  10<br>Sinter N u m b e r<br><!-- End of picture text -->\n\nFigure 4. Effect of coke breeze and limestone particle size on RDI \n\n\n\nFigure 5. The microstructure of skeletal hematite in sinter \n\n**3 Conclusions** \n\nIn order to understand the comprehensive influence of coke breeze and limestone particle size on productivity and properties of sinter in sintering of a coarse hematite, sintering pot experiments are carried out by varying the coke breeze and limestone together. The results are summarized as follows: \n\n( 1 ) Coke breeze and limestone particle size definitely have an effect on the sintering productivity. Sinter with the coarse coke breeze and limestone particle size produces larger pore and gives a high performance of sintering productivity due to good permeability of the sinter bed. \n\n(2)Sinter with intermediate coke breeze and coarser limestone has the better mineral composition compared to sinter with other particle size combination of coke breeze and limestone. 1.71 mm \n\n475 \n\ncoke breeze and 1.55 mm limestone render a higher proportion of calcium ferrite and a lower proportion of magnetite and silicate melt. \n\n(3) Sinter with 1.71 mm coke breeze and 1.55 mm limestone results in the improvement of sinter RDI due to the lower proportion of skeletal hematite. \n\n###### **References** \n\n- [I] F. MATSUNO, \"Changes of Mineral phases during the Sintering of Fe203-CaO-Si02 System,\" _Transactions of the Iron and Steel Institute of Japan,_ 19(1979), 595-604. \n\n- [2] X L Wang, _Metallurgy of Iron and Steel (The Iron Part),_ (Metallurgical Industry Press, 2008), 31-40. \n\n- [3] YHIDAet al., \"Influence of Partial Pressure of Oxygen in the Atmosphere on the Formation of Acicular Calcium Ferrite,\" _Transactions of the Iron and Steel Institute of Japan,_ 24(1984), B331. \n\n- [4] Y HIDA et al., \"In-Situ Observation and Analysis of Assimilation Reaction during Sintering by Use of Scanning Microscope,\" _Transactions of the Iron and Steel Institute of Japan,_ 25(1985), B115. \n\n- [5] J Khosa et al., \"Predicting Granulation Behavior of Iron Ores Based on Size Distribution and Composition,\" _ISIJInternational,_ 47(7) (2007), 965-972. \n\n- [6] R Bergstrand et al., \"The Effect of Marra Mamba Ore Addition on Granulation Characteristics of Pisolite Based and Hematite Based Sinter Blends"}, {"page": 331, "text": ",\" _ISIJ International,_ 45(4)( 2005), 492-499. \n\n- [7] C S Teo et al., \"Positioning Coke Particles in Iron Ore Sintering,\" _ISIJ International,_ 32(10) (1992), 1047-1057. \n\n- [8] T Umadevi et al., \"Influence of Coke Breeze Particle Size on Quality of Sinter,\" _Ironmaking and Steelmaking,_ 35(2008), 567-574. \n\n- [9] I SHIGAKI et al., \"Fundamental Study of Size Degradation Mechanism of Agglomerates during Reduction,\" _Transactions of the Iron and Steel Institute of Japan,_ 22(1982), 838-841. \n\n- [10]L H Hsieh, et al., \"Effect of Oxygen Potential on Mineral Formation in Lime-fluxed Iron Ore Sinter.\" _ISIJ International,_ 29(8) (1989), 625-634. \n\n- [II] I SHIGAKI et al., \"Fundamental Study of Size Degradation Mechanism of Agglomerates during Reduction,\" _Transactions of the Iron and Steel Institute of Japan,_ 22(11) (1982), 838-847. \n\n476 \n\n**4th International Symposium on High-Temperature Metallurgical Processing** _Edited by: Tao Jiang, Jiann-YangHwang, Phillip J. Mackey, Onuralp Yucel, and Guifeng Zhou_ **_TMS (The Minerals, Metals & Materials Society), 2013_** \n\n###### EFFECTS OF THE RAW MATERIAL CHARACTERISTICS OF \n\n###### IRON CONCENTRATES ON BALLABILITY \n\nJian Pan , Shouyan Yue, Deqing Zhu, Zhen He \n\nSchool of Minerals Processing & Bioengineering, Central South University, Changsha, Hunan, 410083, P. R. China \n\nKeywords: Iron concentrates, Raw material characteristic, Ballability \n\n###### **Abstract** \n\nThe differences of raw material characteristic among six kind of iron concentrates and the influences on ballability were studied from the aspect of the size distribution, specific surface area and particles morphology. The results show that the specific surface area of iron concentrates has crucial influence on ballability, and the effective method of improving ballability for weak ballability iron concentrate has been found. It is of important guidance for Chinese steel mills to import and use iron concentrate from the whole world. \n\n###### **Introduction** \n\nChina's steel industry has developed rapidly in recent years, crude steel production in 2011 is an unprecedented 683 million tons, which is almost half of the world crude steel production, and it is equivalent to the total sum production of the nations which rank at 2,3,4,5 and 6 in the world [1]. In order to match the development of steel industry, the blast furnaces are becoming larger and more modernization, therefore charging burden of higher quality is requested, and the reasonable blast furnace burden structure is more and more important, at the same time, for iron ore powder sintering process's continuous improvement and development, another method providing \"concentrate\" for blast furnace-pelletizing is also taken seriously. The grate-kiln method of pelletizing has achieved great development for its unique advantage, and in just a few years, there are over 60 rotary kiln production lines have built or being built in China, the sum of pellets has reached to more than 140 million "}, {"page": 332, "text": "[2, 3]. The rapidly growth of pelletizing yield demands diverse source of pellet, which include not only domestic magnetite concentrate, but also imported hematite which is high in iron and low in silicon. Usually the ratio of imported hematite concentrate increased gradually. The imported hematite concentrate has high grade and fine particle size (the content of-0.074 mm mostly higher than 90%), but the ballability of part of the concentrates is poor. \n\nThe ballability, roasting characteristic at high temperature and pellet metallurgical properties of different iron concentrates is vary greatly since the differences of raw material characteristic such as the size distribution, the surface properties and structure of particle, and the differences even influence the pelletization and operation of blast furnace [4]. In allusion to the problems above, the characteristics of iron \n\nCorresponding author. Tel.:+861-387-314-2654. Email address: pjcsu@csu.edu.cn. \n\n477 \n\nconcentrates and the influences of raw material characteristic on ballability are studied in this paper to determine the right purchasing standards and to provide theoretical basis for the rational use different types of iron ore concentrates. \n\n###### **Experimental** \n\n###### Raw Material Properties \n\nThe test uses three kinds of domestic magnetite concentrates and three kinds of imported hematite concentrates as material, and the chemistry of iron concentrates is shown in table I. \n\nTable I. The Chemistry Composition of Iron Ore Concentrates (wt%) \n\n|Ore<br>Sample|TFe|FeO|Si02|A1203|CaO|MgO|S|P|Na20|K20|LOI|\n|---|---|---|---|---|---|---|---|---|---|---|---|\n|<br>Cl|61.02|24.34|5.02|1.28|3.73|1.92|0.64|0.022|0.14|0.22|2.35|\n|C2|69.01|29.32|3.15|0.47|0.25|0.29|0.073|0.009|0.038|0.014|0.89|\n|C3|64.39|25.13|4.31|0.86|1.86|0.78|0.066|0.007|0.015|0.013|0.77|\n|C4|67.50|0.77|1.99|0.43|0.08|0.06|0.009|0.022|0.004|0.007|0.63|\n|C5|66.79|0.19|2.47|0.82|0.10|0.038|0.017|0.024|0.014|0.071|0.64|\n|C6|65.01|0.46|3.10|2.11|0.11|0.083|0.057|0.026|0.031|0.041|1.17|\n\n\n\nThe first kind of domestic magnet concentrates is from the east of Hubei (Cl), the second concentrates (C2) is from Anben of Liaoning and the last domestic magnet concentrates is from Xinjiang region (C3), among them the iron grade of C2 reaches as high as 69.01% and the grade of SiC>2 is less than 4% after fine grinding and reverse flotation, the iron grade of the rest two kinds is less than 65% and the grade of SiC>2 is over 4%. The fourth(C4) and fifth(C5) iron concentrates are imported hematite produced in Brazil , and sixth concentrate (C6) is hematite from India .Compared with domestic magnet concentrate, the imported hematite concentrates contain high iron and low SiC>2 content and SiC>2 of the two Brazilian hematite is even below 3%. According to the chemistry of iron ore concentrates, imported hematite concentrates are superior to domestic magnet concentrates in quality. \n\nPhysical properties of bentonite with all indexes meet the "}, {"page": 333, "text": "quality requirements of level I are shown in Table II [5, 6]. \n\n||Table II. The Phy|sical Properties o|f Bentonite|||\n|---|---|---|---|---|---|\n|Blue Uptake|Collod<br>Volume Expan|Moisture Absorb|-0.074mm|<br>-0.043mm|<br>|\n|/g.(lOOg)<sup>4</sup>|**/%**<br>/mL.g<sup>1</sup>|(2h)/%|**/%**|**/%**|PH|\n|38.0|90.5<br>15.0|206.4|99.75|70.25|9.82|\n\n\n\n###### Experimental Procedure \n\nThis article studies the material characteristics of iron concentrate mainly from three aspects of the size distribution, specific surface area and micro-particle morphology, and researches the influence of material characteristic on the quality of green balls in the same pelletizing condition. \n\nSize Analysis Use dry and wet measuring method to analysis the size distribution of \n\n478 \n\niron materials. Taking 200g samples, firstly we use 0.043 mm sieve to sieve wetly and weight the iron ore samples left over the sieve after drying, then use a set of sieve with 0.043mm, 0.074mm, 0.125mm, 0.150mm and 0.200mm sieves to sieve dryly for 30 min in the vibration sieve machine, weigh the quality of each level, and calculate the percentage content of each levels [7]. \n\nSpecific Surface Area Specific surface area of iron ore is measured by Blaine method (GB8074-87), the test is done in Blaine breathable instrument [7, 8]. \n\nMicro-Particle Morphology Use Quanta-200 type scanning electron microscopy to analysis the micro-particle morphology of iron concentrate. \n\nPelletizing test Fix the parameters of pelletizing, the dosage of bentonite is 1.5%, and run the pelletizing test in disc pelletizer (© = 800 mm). Taking samples from the qualified green balls (diameter: 10mm~ 16mm) and testing the compressive strength, drop strength and thermal shock temperature, which will be regarded as the standards of evaluating the quality of the green balls [7, 9]. \n\n###### **Results and Discussions** \n\n###### Size Distribution of Iron Ore Concentrates \n\nThe size distribution of iron concentrates is one important aspect of material characteristics, and is one of the main influences on pelletizing. The size distribution of six kinds of iron concentrates is shown in figure 1. \n\nAs is shown in figurel that the content of-0.074 mm from Cl to C6 is respectively 91.70%,94.07%,93.85%,92.27%,91.14% and76.00%. In addition to that C6 has coarse size, while the size of the rest five concentrates is fine, and the content of -0.074 mm is more than 90%, even the content of-0.043 mm is more than 60%, and the C2 with the content of -0.043 mm as high as 68%, is the highest of fine particles content distribution in the five kinds of iron ore concentrate. In pellet production, iron ore concentrate with content of -0.074 mm greater than 85% can be considered to be pellet feed of high quality [6, 7]. \n\n###### Specific Surface Area of Iron Ore Concentrates \n\nThe specific surface area is another important indicator to measure the fineness of powder particle size, what's more, it can reflect the particle surface shape characteri"}, {"page": 334, "text": "stics indirectly. The specific surface area of the six kinds of iron ore concentrate is shown in figure 2. \n\nAs is shown in figure 2 that C6 has the highest specific surface area (4540 cm<sup>2</sup> /g )with the particle size composition mentioned above(-0.074 mm only 76%).The descending order of specific surface area order of the five other iron ore concentrates with close particle size composition is C3(1875cm<sup>2</sup> /g) >Cl(1650cm<sup>2</sup> /g) >C2(814cm<sup>2</sup> /g) > C4(630cm<sup>2</sup> /g) >C5(520cm<sup>2</sup> /g), among them , the specific surface area of C2, C4 and C5 is lower than 1000 cm /g, far lower than the pellet production requirements which should range from 1500 cm<sup>2</sup> /g to 1900cm<sup>2</sup> /g [6,7], so in the view of specific surface area, C2, C4 and C5 are not high quality pellet feed. \n\n479 \n\n\n\n<!-- Start of picture text -->\n0.043  0.074  0.125  0.150  0.200<br>Size Fraction /mm<br><!-- End of picture text -->\n\nFigure 1. The curve of size distribution of iron ore concentrates \n\n\n\n<!-- Start of picture text -->\nC5  C4  C2  Cl  C3  C6<br>Ore Specieces<br><!-- End of picture text -->\n\nFigure2 .The special surface area of iron ore concentrates \n\nThe special surface area of iron ore concentrate in different size distribution is shown in figure 3. The figure shows that the specific surface area gets larger as the particle size gets finer for one concentrate, and the discipline is very obvious. However the discipline doesn't establish among different iron ore concentrates, the particle size of C6 is coarser compared with C5, but the specific surface area of C6 is much higher than that of C5, for different concentrates, the specific surface area doesn't get higher as the particle size gets finer. The specific surface area is not only in relation to the particle size but also depends on the particle morphology. \n\n###### Micro-Particle Morphology of Iron Ore Concentrates \n\nFor different iron ore concentrates, there are huge differences in specific surface area, the phenomenon can't be explained simply from the particle size of iron ore concentrate, but it should also be discussed from the micro- particle morphology of iron ore concentrate. \n\n480 \n\n\n\n<!-- Start of picture text -->\n'  ^  6830<br>^ S l C6<br>5420<br>it  4540<br>t<br>520  i  840  1140  | :<br>61% 65%  80%  70%  85%  75%<br><0. 043mm<0. 043mm <0. 043mm <0. 043mm <0. 043mm <0. 043mm<br><!-- End of picture text -->\n\nFigure 3. The special surface area of iron ore concentrates in different size distribution \n\nThe micro- particle morphology of iron ore concentrates is shown in figure 4. Pictures (a),(b) and (c) are the micro- particle morphology of C4,C5 and C3respectively, the figure shows clearly that the morphology of C3 is irregular but the surface is very rough and has many defects, the particles of C4 and C5 are regular and the cleavage plane of them is dense and smooth. It is can be seen from figure 1 and figure 2 that the size composition of this t"}, {"page": 335, "text": "hree concentrates is very close, the specific surface area of C4 and C5 is very similar, but the specific surface area of C3 is much higher than that of C4 and C5. So with a similar size distribution, the micro- particle morphology of iron ore concentrates can well explain the differences of the specific surface area. \n\nThe picture (d) in figure 4 shows the micro- particle morphology of iron ore C6. With irregular particle morphology and micro-fine-grained aggregates, C6 has high specific surface area in the condition of coarse particle. \n\n###### The Effect of Raw Materials Characteristics on the Quality of Pellets \n\nThe effects of six kinds of concentrates on the drop strength of green balls are shown in figure 5.The descending order of the drop strength of green balls under the same pelletizing condition is C6>C3>C1>C2 >C5>C4, and this order is as same as the order of the specific surface area. The drop strength of C2, C4 and C5 with small specific surface area is much lower than that of other concentrates with high specific surface area. \n\nThe Effect of Surface Characteristics Change after Pretreated on the Quality of Green Balls \n\nThe effect of particle size of iron ore concentrates on the strength of green ball after pretreated by ball milling is shown in table III, and the pretreatment method effect on the size, specific surface area and green ball's strength is shown in figure 6. \n\n481 \n\n\n\nFigure 4.The micro-particle morphology of iron ore concentrates(500x) (a)- C5;(b)- C4;(c> C3;(d> C6 \n\n\n\n<!-- Start of picture text -->\nm<br>i  v)fy// v//{y,<br><!-- End of picture text -->\n\nFigure 5.The variety of iron ore concentrates effect on the drop strength of green balls \n\nTable III. The Particle Size of Iron Ore Concentrates Effect on the Strength of Green Ball after Pretreated by Ball Milling \n\n|Ore Species|-0.043mm|Drop Strength<br>|Compressive Strength<br>|\n|---|---|---|---|\n||**/%**|/(times-O.Sm\"<sup>1</sup>)|/(N pellet<sup>4</sup>)|\n|C5|61.00|1.5|9.33|\n|C5|80.00|2.7|15.03|\n|C5|85.00|3.0|16.92|\n|C5|90.00|3.8|20.07|\n\n\n\n482 \n\n\n\n<!-- Start of picture text -->\nE^^-N pretreated by ball m ill  1494<br>size(<0.043mm %)xlO  specific surface  the drop srength of<br>area(cm 2 /g)xl00  8 r e e n  ball(times/0 .5rn)<br><!-- End of picture text -->\n\nFigure 6. The pretreatment method effect on the size, special surface area and green ball's strength of concentrates \n\nIt can be seen from table III that as the content of -0.043 mm of C5 increases from 61.00% to 90.00% after ball mill grinding, the compressive strength of the green ball increases greatly from 9.33 to 20.07 N pellet\"<sup>1</sup> , however, the drop strength increases slightly from 1.5 to 3.8 times per 0.5m. Pretreating the raw materials by ball milling can improve the strength of green balls to some extent, but the effect is unconspicious. \n\nFrom figure 6, we can see that the specific surface area of iron ore concentrates by the ball milling pretreatment, only increases to 1320 cm/g when the c"}, {"page": 336, "text": "ontent of-0.043 mm particle size reaches to 90% and the drop strength of the pellet is just 3.8 times per 0.5m, however, by the high-pressure roller mill pretreatment, the specific surface area of C5 improves from 520 cm /g to 1494 cm /g while the content of -0.043 mm particle size increases from 61.00% to 79.00%,and the drop strength of the pellet improves from 1.5 times to 6.5 times per 0.5 m. Thus the ballability can't be improved significantly simply by changing the size of iron ore concentrates, by the view of changing the specific surface area of iron ore concentrate to treat pellet feed, the ballability can be improved significantly although the particle size changes little. Moreover, it can obtain high green ball's strength [9-12]. Therefore, the pretreatment of high-pressure roll mill is the effective method for C4 and C5 to improve the ballability[13-14], also it is an effective method for those iron ore concentrates with high iron grade but poor ballability. \n\n###### **Conclusions** \n\n(1) The imported hematite concentrate has high grade and fine particle size (the content of -0.074 mm mostly higher than 90%), but the ballability of part of the concentrates is poor, it's hard to meet the requirement to assess the ballability only by size distribution. \n\n483 \n\n(2) Different iron ore concentrates have different properties. For different kind of iron ore concentrates, the specific surface area is not really high although it has fine size distribution. The specific surface area can better reflect the ballability of pellet feed compared with the size distribution, and the higher the specific surface area, the better ballability and the higher drop strength of green balls. \n\n(3) Simply grinding by ball mill to levigate the iron ore concentrate, the specific surface area doesn't increase significantly though the content of fine particles increase obviously. If the iron ore concentrates is pretreated by high-pressure roll mill, it can get higher specific surface area although the increased content of fine particle(-0.043 mm) is lower than that grounded by ball mill. Therefore the specific surface area is an important aspect in determining the strength of green balls, meanwhile, the high-pressure roll mill is an important and effective measure to achieve high specific surface area and improve the ballability of concentrates. \n\n###### References \n\nl.Worldsteel, Steel Statistical Yearbook archive, _Worldsteel Committee on Economic Studies - Brussels,_ (2011 ), 15. \n\n2. The Editorial Board of China Steel Yearbook.\" China Steel Yearbook Volume,\" 2011,69-76. \n\n3.Sun Li-yan, \"The Technical Report of China Pelletizing Technology Union,\" _Pelletizing technology,_ (4)2012, 21. \n\n4.Fu Ju-ying, Jiang Tao, Zhu De-qing, _Sintering &Pelletizing_ (Changsha: Central South University of Technology Press, 1996), 308-331. \n\n5.Lan Qing-tao, Li Yao-wu, Zeng Wen-bo, \"The Processing and Quality Requirements of Bentonite for Metallurgical Pellets,\" _Chemical Technology"}, {"page": 337, "text": " and Development,_ 40(2011),54-56. \n\nф.Zhang Xiao-ping, Jin Jun, Liu Zi-min, \"The Method of Researching and Application of Bonding Qualities for Metallurgical Pellets,\"36(2011), 34-37. \n\n7.Zhu De-qing, Fu Ju-ying, _Technology Theory and Equipment of Iron Oxide Pellet,_ \n\n(Changsha: Central South University Press, 2005), 247. \n\n8.GB/T 8074-1987.Testing Method for Specific Surface of Cement-Blaine Method. 9.Zhang Yan-bing, Yuan Yi-yang, Zhou Quan, \"Grinding Test of Iron Ore Concentrates by High-Pressure Roller Mill,\" _Sintering and Pelletizing,_ 30(2005), 14-17. \n\nlO.Wang Chang-an, Wang Xin-ji, Hu Cheng-fan et al., \"Study on the Activation Mechanisms about Pretreating Magnetite Concentrates by High Pressure Grinding,\" _Sintering and Pelletizing,_ 30(2005), 16-19. \n\n11.Liu Hong-jun, Shao Ai-ping, \"Study on the Effect of Comminuting Iron Ore Concentrates by Roller press,\" _Mining & Processing Equipment,_ 34(2006),48. \n\n12.Zhu De-qing, Pan Jian, Qiu Guan-zhou _et al.,_ \"Mechano-chemical Activation of Magnetite Concentrate for Improving It's Pelletability by High Pressure Roll Grinding,\" _ISIJ International_ ,44(2004),310-315. \n\n13.Zhang Han-quan, Qi Yue-gang,\"Application of Roll Press in Improvement of Quality of Iron Ore Pellet,\" _Mining Engineering,3(2005),_ 37-39. \n\n14.Qiu Guan-zhou, Zhu De-qing, Pan Jian _et al,_ \"Improving the Oxidizing Kinetics of Pelletization of Magnetite Concentrates by High Press Roll Grinding,\" _ISIJ International,_ 44(2004) ,69-73. \n\n484 \n\n**4th** International Symposium on High-Temperature Metallurgical Processing _Edited by: Tao Jiang, Jiann-YangHwang, Phillip J. Mackey, Onuralp Yucel, and Guifeng Zhou TMS (The Minerals, Metals & Materials Society), 2013_ \n\n###### STUDY ON IMPROVING THE STRENGTH OF COPPER CONCENTRATE PELLETS BY ADDING BINDERS \n\nXiaohui Fan , Shan He , Lin Zhang , Yanbin Tang , Xuling Chen ,Min Gan , Guohua Bai \n\nSchool of Minerals Processing & Bioengineering, Central South University, Changsha, Hunan, 410083, P.R.Chma. 2Daye Nonferrous,Huangshi, Hubei,435000, P.R.Chma. \n\nKey words: Copper concentrate, Binder, Green pellets, Strength \n\n###### **Abstract** \n\nFor reducing the dust content in flue gas during copper smelting in the Ausmelt, technologies and mechanism of strengthening the pelletizing of copper concentrate were studied. The results show that adding bentonite, organic binder or composite binder can effectively enhance the strength of green pellet and reduce the rate of shedding powder in drying process, and composite binder works best. When adding 1% of composite binder, the drop strength of green pellet increased from 1.9 times/P to 4.5 times/P , the rate of damage dropping from 2 m reduced from 50.12% to 13.08% and the rate of shedding powder reduced from 60.28% to 25.13% at drying temperature of 400EL In addition, the mechanism of binder absorbed in the surface of mineral was investigated by infrared spectroscopy. The results showed that composite binder absorbed in the surface of copper conc"}, {"page": 338, "text": "entrate was in the form of chemisorptions, which made hydrophilic enhanced, while bentonite absorbed in the surface of copper concentrate was physisorption. \n\n###### **Introduction** \n\nWith the technologies of copper smelting developing, the equipment of copper smelting steps into a large-scale and efficient level in recent years. As Ausmelt smelting is characterized by being efficient, environmentally-friendly and energy-saving, it is generally recognized by the enterprises of copper smelting [1]. The process of Ausmelt smelting starts with materials mixing, and then pelletizing. From this point onwards, pelletized balls are charged to the top of the furnace, undergoing drying and smelting reaction[2]. Since copper concentrate is fine-grained, directly adding into smelting furnace can make it blown out of the furnace together with the airflow upwards, rendering flue gas high in flue dust, which can cause the loss of concentrate greatly, and make smelting environment poor as well. The concentrate transported into the furnace and smelted after disc balling is conducive to improve the capacity of melting furnace during copper concentrate smelting, reduce the powder shedding rate and improve enterprise benefits. \n\nCopper concentrate is produced through flotation, so that the surface of concentrate contains numerous flotation agents, such as xanthate, aerofloat, thionocarbamate etc., which made concentrate strong hydrophobicity[3]. Apart from that, mixed with copper-bearing dust, collected from smelting process and other lump impurities, copper concentrate is poor ballability. Besides, green balls pelletized by a disc have several numbers of falling during transportation, and the \n\nCorresponding author: Shan He, Master. E-mail: 646678380® qq. com. Tel: 15273186460 \n\n485 \n\nheight of drop is even up to 2 m, which makes the green pellets damaged severely and causes high rate of dust in flue gas during being transported into the furnace. Therefore, strengthening the quality of copper concentrate green pellets is one of the effective measures to improve the subsequent smelting effect. The paper studied the effect of adding bentonite, organic binder and composite binder on the quality of copper concentrate green pellets and drying performance, which provided the basis for selecting binders for preparation of copper concentrate pellets. \n\n###### **Materials and Methods** \n\n###### Materials Properties \n\nThe chemical composition of copper concentrate that used in experiment are showed in Table I, where can be seen that the main copper concentrate contents were copper, sulfur and iron, followed by 16.64%, 20.60%, 26.97% respectively. The copper minerals in copper concentrate presented in the form of copper sulfide, the sulfur minerals presented in the form of sulfide. The particle size of copper concentrate was detected, which indicated that the -0.074 mm content was 68.69% and the average particle diameter was 45.28 urn. Besides, the specific surface area was"}, {"page": 339, "text": " 1507.89 cm<sup>2</sup> /g. \n\n||Table I.|Chemic|al Comp|osition|of Mater|ials|wt/%||||\n|---|---|---|---|---|---|---|---|---|---|---|\n|Materials|Cu|S|Fe|Si02|A1203|CaO|MgO|K20|Na20|Ig|\n|Copper concentrate|16.64|20.60|26.97|12.67|2.05|4.11|2.22|||<br>8.69|\n|Bentonite||0.028||67.76|14.65|2.90|2.67|0.17|1.49|6.91|\n\n\n\nTypical SEM images of iron ores are given in Figure 1 at a similar magnification. Evidently, the copper concentrate was coarser, obviously polarized, and the surface of particles were smooth, so the angularity was relatively less, which were not conducive to pelletizing. \n\n\n\nFigure 1. Particle morphology of copper concentrate by SEM \n\nThree types of binder, bentonite, organic binder and composite binder were used in the experiment. The bentonite was modified sodium bentonite, whose chemical composition is shown in Table I. The main chemical composition of bentonite was Si0 2 and Al2C>3 and small content of CaO and MgO. The water absorption of bentonite reached 510.3%, the montmorillonite content reached 90.1%, the content of -0.074 mm was 99.9%. The organic binder was synthetic polymer, whose molecule had large number of reactive functional group \n\n486 \n\nsuch as carboxyl and hydroxy, which had strong suction capacity, the viscosity increased rapidly when soluble in water. Composite binder was a mixture of organic binder and bentonite. \n\n###### Experimental Methods \n\nWeighing 4 kg copper concentrate for each test, adding binder with the ratio of mass. Production of copper concentrate green pellets was on a disc pelletizer, of which diameter was 800 mm, and the rotational speed was 23 r/min, the tilt angle was 49°. After pelletizing, weighed out 500 g green pellets randomly for testing green pellets moisture, and selected green pellets of 11-12 mm for detecting the quality of green pellets, including the drop strength, the rate of damage dropping, the rate of heat shedding powder and bursting temperature. \n\nDrop strength testing was that the green pellet was free falling from 0.5 m height to a steel plate of 10 mm thick, if the pellet ruptured at n times, the drop strength of the pellet was (n-1) times /P. Repeating 10 times was needed to get the average value. The rate of damage dropping testing was that taking 1kg green pellets free dropping from 2 m height 4 times, and then calculated weight percentage of -5 mm in total weight. Bursting temperature testing was that taking 50 qualified green pellets in a dry cup, then put the dry cup in the vertical tube with the wind speed was 1.5 m/s (cold state), green pellets stayed 5 min in the furnace before being removed, the bursting temperature of green pellets was the highest temperature ensuring that no more than 4% pellets burst. The rate of heat shedding powder testing was that taking 200 g green pellets loaded in the dry cup, then putting the dry cup in the vertical tube with certain speed and temperature of wind, green pellets stayed 2 min before being removed, and finally detected the per"}, {"page": 340, "text": "centage of -0.5 mm. \n\n###### **Results and Discussion** \n\n###### Strength of Copper Concentrate Pellets without Binder \n\nThe strength of copper concentrate pellets without binder is shown in Figure 2. With the green pellets moisture increasing, the drop strength of green pellets experienced an upward trend and the rate of 2 m damage dropping showed a downward trend. The main reason was that the main force of liquid adhesive between particles in green pellets was capillary force that generated by water, which got enhanced due to capillary extrusion shrinkage under the mechanical action of pellet nucleus; that the excess water became gravity water when the pores between the particles felt water, green pellets easily deformed
