Repository: NDDev-Technocracy-OpenNetwork/hack-2026-nornickel-knot

> **DEPRECATED.** This repository is archived and no longer maintained.
> It is kept read-only for reference; its GDS anchor records
> `lifecycle: archived` under `portfolio:archived-projects`.

# Nornickel Scientific Knot

Живая карта знаний R&D для горно-металлургической отрасли: система превращает архив отчётов, статей, презентаций и экспериментальных материалов в типизированный граф знаний, а затем отвечает на вопросы естественным языком с источниками и страницами первоисточников.

Проект подготовлен командой **Harmonic Labs** для **Норникель AI Hack 2026**, трек **«Научный клубок»**.

File: data/parsed/Материалы конференций/Flotation_Plant_Optimisation_S25.json (part 26 of 32)
picture text -->\nA 100<br>80<br>60<br>40<br>Feed to Reagent Node<br>20<br>Product of Reagent Node<br>0<br>0 2 4 6 8 10<br>Time (min)<br>B 100<br>Combined Feed<br>80 Product<br>60<br>40<br>20<br>0<br>0 20 40 60 80 100<br>Chalcopyrite Recovery (%)<br>Chalcopyrite Recovery (%)<br>Pyrite Recovery (%)<br><!-- End of picture text -->\n\n**FIG 13** – Nodal analysis comparative graphs: (A) mineral recovery before and after collector addition, (B) chalcopyrite/pyrite selectivity before and after regrinding. \n\n###### **Ore parameter estimation techniques** \n\nThe mineral recovery response measured in a laboratory batch flotation experiment can be used to calculate ore floatabi"}, {"page": 328, "text": "lity parameters. These are numbers that represent the rate and extent to which a mineral will float. These parameters can be used as a means of comparison of different batch test experiments or within a flotation model for performance prediction. \n\n**333** \n\nFLOTATION PLANT OPTIMISATION  |  SPECTRUM SERIES 25 \n\n**KYM RUNGE** \n\nFlotation is considered a first-order kinetic process, recovery being a function of the time in the process (t) and a flotation rate constant ( _k_ ). In a batch laboratory flotation environment, recovery can be calculated using Equation 4. \n\nR = 1 − exp(− _k_ t) \n\n\n\nThe flotation rate constant is a function of the operating conditions in the cell and also the size, mineralogy and surface chemical speciation of the particles being floated. There are a number of different types of particles in an ore sample and each will float with a different flotation rate – thus an ore sample exhibits a distribution of floatabilities. There are no methods currently available for measuring each particle’s individual rate. Instead, the problem is simplified by assuming the form of the floatability distribution. The two methods most commonly used involve assuming a continuous shape for the distribution (for example, rectangular distribution (Klimpel, 1980)) or splitting a mineral into different floatability components. In this chapter, derivation and use of multiple component parameters will be discussed. For those wanting more information regarding shaped distributions, the reader is referred to a paper written by Chander and Polat (1994). \n\nMineral recovery in a batch flotation test using multiple components can be calculated using Equation 5. \n\n\n\nore floatability parameters of the system that can be derived from batch laboratory flotation The rate of each component ( _k_ i) and the proportion of the mineral in that class (mi) are the test data. This involves calculating the ‘best’ set of these parameters that minimise the sum of squares difference between the recoveries calculated using Equation 5 and that measured in the laboratory batch flotation experiments. This difference can, optionally, be weighted by the standard deviation of the experimental data (Equation 6). These problems are easily set up on an Excel spreadsheet using the Solver add-in to perform the minimisation. \n\n\n\nThe number of components that can be derived to describe a mineral’s floatability is dependent on the amount of data available to do the parameter estimation. Unfortunately, the data from a single batch laboratory flotation test is only sufficient to determine, with statistical confidence, the parameters associated with a simple representation of the system. Thus, it is common to describe the data from a single batch flotation test with a floating and a non-floating fraction (Equation 7). In this model, Ris floatable while (1-Rzero. Alternatively, the Kelsall fast- and slow-floating rate model (Equation 8) can be used max) is the proportion of material that is n"}, {"page": 329, "text": "on-floating with a rate of max is the proportion of material that (Kelsall, 1961). \n\n\n\n\n\nMore complex representation of the floatability distribution requires an increase in the experimental data set size. Harris (1998) recognised that the data set size could be increased \n\n**334** \n\nFLOTATION PLANT OPTIMISATION  |  SPECTRUM SERIES 25 \n\n**CHAPTER 10  |  LABORATORY FLOTATION TESTING – AN ESSENTIAL TOOL FOR ORE CHARACTERISATION** \n\nby using information collected from laboratory batch flotation tests performed using different streams of a circuit. A circuit by its very nature results in a redistribution of the floatability components – fast floatability components predominantly reporting to the concentrate streams and the slower and non-floating components predominantly reporting to the tailing streams. If we assume that the feed consists of a number of floatability components, the other streams are also made up of these same floatability components, just in a different ratio. Analysis involves assuming the rate of each floatability component in the different batch tests is the same and that the mass of each floatability component is conserved across different nodes in the process. These constraints enable the data to parameter ratio to be significantly increased and enable parameters of multicomponent systems to be derived with statistical confidence. It is the author’s experience that a two floating and one non-floating model (Equation 9) is usually sufficient to describe or model the behavior of minerals in a flotation circuit. The measured distribution of this type of model around a circuit derived using the Northparkes batch flotation test data depicted in Figure 10 is shown in Figure 14. \n\n\n\nIn a similar vein, laboratory batch flotation tests can be performed with multiple stages or with recycle streams to increase the number of data points available for parameter estimation. Thus, multiple ore floatability parameter estimation can be performed without the need to collect samples from an operating flotation circuit. \n\nA step-by-step worked example of ore parameter derivation from a multiple stage batch flotation test will be provided at the end of this chapter. The reader is also referred to \n\n\n\n<!-- Start of picture text -->\n88.9 3.8 3.8 1.3<br>5.8 3.7 4.2 3.7<br>5.3 5.3 5.3 5.3<br>85.1<br>2.5<br>2.1<br>0.5<br>0.0<br>0.0 0.0<br>11.7 0.5<br>2.7 0.0<br>80.7<br>0.0<br>1.8 11.7<br>0.0 2.2<br>0.0<br>4.8<br>Legend<br>1.9 6.9 Fast Floating<br>0.0 0.3 Slow Floating<br>0.0 Non Floating<br><!-- End of picture text -->\n\n**FIG 14** – Mass in different copper floatability components around the Northparkes industrial flotation circuit (based on 100 units of copper in the feed) (Runge _et al_ , 2003). \n\n**335** \n\nFLOTATION PLANT OPTIMISATION  |  SPECTRUM SERIES 25 \n\n**KYM RUNGE** \n\nVaradi, Runge and Franzidis (2010), who provides additional examples of model parameter derivation from multi-stage batch laboratory flotation data. \n\n###### **Comparison of ore "}, {"page": 330, "text": "floatability parameters** \n\nOre floatability parameters provide the metallurgist with numbers that can be used to quantitatively assess and compare the floatability of ore in different laboratory batch flotation tests. \n\nFor optimal separability in a flotation circuit, the valuable mineral flotation rate should be high and the proportion of slow or non-floating valuable mineral should be minimised. Gangue flotation rates should ideally be low, and a large proportion of the gangue mineral should be non-floatable. It will not be possible to separate mineral components of similar flotation rate, so the ratio of the slow floating gangue to slow floating valuable mineral flotation rate is also an important parameter. \n\nHay and Rule (2003) characterised the ore floatability of the ore feeding a number of different platinum concentrators using a two floating component model. They found that the concentrate recovery and grade were strongly correlated with the fraction of fast-floating valuable mineral with a proportion of the slow-floating fraction being recoverable when the ratio of the slow valuable mineral to gangue flotation rate ratio was above a threshold value. \n\nOre floatability component mapping, as illustrated in Figure 14, can be used in conjunction with the mineral recovery and selectivity graphical information to assess the appropriate destination of recycle streams and the target streams for regrinding, collector or depressant addition. \n\n###### **Simulation using ore floatability parameters** \n\nThe advantage of ore floatability parameters over the traditional graphical techniques, is that they can be used for prediction. Once determined, they can be used to rapidly investigate many circuit scenarios. They can replace the need for complex locked cycle tests, giving estimates of the ultimate grade and recovery achievable in multistage flotation. \n\nThe aim of simulation is to calculate the distribution of floatability components across a proposed circuit. Beginning with the feed and the first unit in the circuit, recovery in the product streams is calculated. This calculation sequence is continued for each unit process, the product of earlier processes forming the feed to subsequent processes. Recycle streams during the first iteration are set to zero and multiple iterations of circuit calculations are performed until the mass in these recycle streams converges to a constant value. Once convergence has been achieved, the mass of the different floatability components of each mineral in each stream can be added together. These mineral masses can be used to calculate stream mineral grade (mineral mass divided by total mass in stream) and recovery (mass with respect to feed). \n\nAt each process in the circuit, recovery equations are used to calculate product component flows. Wherever streams are mixed, for instance, the mass of each floatability component in the product stream is equal to the addition of the mass of this same floatability componen"}, {"page": 331, "text": "t in the feed streams. \n\nThe recovery equation used for a flotation process is dependent on its particle residence time distribution. For a semi-batch process (like that performed in the laboratory batch flotation test) recovery of each component is calculated using Equation 4. Conventional mechanical cells behave as perfect mixers and thus have a different recovery equation (Equation 10). \n\n**336** \n\nFLOTATION PLANT OPTIMISATION  |  SPECTRUM SERIES 25 \n\n**CHAPTER 10  |  LABORATORY FLOTATION TESTING – AN ESSENTIAL TOOL FOR ORE CHARACTERISATION** \n\nR = <u>k x</u> 1 + k x \n\n\n\nThe flotation recovery equation can be extended to include parameters associated with entrainment and the cell operating variables (for example, air rate, froth depth). Flotation cell water recovery equations are also required to calculate the circuit water flow information required for cell residence time calculations. For more information on these types of simulations and the methods required to determine the parameters of these relationships, the reader is referred to Harris _et al_ , 2002. \n\nA simplification of these more complex models can be used to assess the separability of a particular ore in a particular flow sheet. The effect of the cell operating variables and residence time can be lumped into a single parameter, the cell operating constant, θ (Loveday, 1966), which typically varies between zero and 100. Flotation recovery of a component is a function of only this parameter and its particular batch flotation test rate constant (Equation 11). \n\n\n\nMultiple simulations are performed for a particular flow sheet, with the cell operating constants, θ, randomised in each stage. This randomisation is a representation of the range of different cell volumes/cell operating conditions that could be used to achieve flotation separation. It is equivalent to the flotation operator slowing or speeding up the process to achieve the desired concentrate grade and recovery at each stage. \n\nThe resulting final concentrate grade/recovery numbers from these simulations can be plotted. Figure 15 shows examples of the type of curves generated using this type of analysis. These curves were generated using ore floatability constants derived from batch laboratory experiments applied to a three-stage flotation circuit. The result is not a single grade versus recovery relationship, as changes in the cell operating constant in one stage results in both a change in recovery but also a change in the separation efficiency of the circuit. \n\nThese curves can be generated to compare the floatability of different ore types (Figure 15b) or to compare the ability of different flow sheets to separate the minerals in a particular ore sample (Figure 16). \n\nSimulations required to create these curves can be performed on an Excel spreadsheet. Alternatively, packages such as JKSimFloat, HSC Chemistry<sup>©</sup> , and Limn<sup>©</sup> have been designed to enable these types of simulations to be performed rapi"}, {"page": 332, "text": "dly in a user-friendly environment. \n\n###### **Estimation of full-scale recovery based on batch test results** \n\nThe time it takes for a mineral to be recovered in a batch laboratory flotation test can be used to estimate its recovery in the full-scale flotation circuit. Recovery rates in the batch cell environment are usually significantly higher than those measured at full scale due to either higher amounts of turbulence or higher froth recoveries achievable at small scale. A scale-up factor (C) can be introduced to the full-scale recovery equation to account for these differences and relate full-scale recovery to the rates measured in a batch laboratory flotation test (kbatch) (Equation 12<sup>1</sup> ). \n\n\n\n1. Note that this perfect mixing equation can only be used to predict flotation recovery from a single flotation cell. If multiple cells are present in a bank, then recovery should be calculated for each cell individually and then combined to predict the overall recovery. \n\n**337** \n\nFLOTATION PLANT OPTIMISATION  |  SPECTRUM SERIES 25 \n\n**KYM RUNGE** \n\n\n\n<!-- Start of picture text -->\n56<br>A<br>54<br>52<br>50<br>48<br>46<br>44<br>42<br>40<br>40 50 60 70 80 90 100<br>Circuit Recovery (%)<br>56<br>B<br>54<br>52<br>50<br>48<br>46<br>44<br>42<br>40<br>40 50 60 70 80 90 100<br>Circuit Recovery (%)<br>– Circuit grade and recovery simulated in a three-stage flotation circuit. (A) For a particular<br>ore type, (B) for the same ore subject to different reagent/regrinding schemes.<br>60<br>58<br>56<br>54<br>52<br>50<br>48 Three Stage<br>46 Four Stage<br>44<br>42<br>40<br>40 60 80 100<br>Circuit Recovery (%)<br>Final Concentrate Grade (%)<br>Final Concentrate Grade (%)<br>Final Concentrate Grade (%)<br><!-- End of picture text -->\n\n**FIG 15** – Circuit grade and recovery simulated in a three-stage flotation circuit. (A) For a particular ore type, (B) for the same ore subject to different reagent/regrinding schemes. \n\n**FIG 16** – Circuit grade and recovery simulated for the same ore processed in a three- and four-stage flotation circuit. \n\nThe cell scale-up factor is a complex function of the operating conditions at full scale and those used in the batch laboratory flotation test. It will also be strongly dependent on the ore, its particle size distribution and its effect on the full-scale froth characteristics. It is often assumed that the batch test rate is about twice the rate at full scale (that is, C = 0.5). In reality, the scale-up factor can change significantly with the cell operating conditions used \n\n**338** \n\nFLOTATION PLANT OPTIMISATION  |  SPECTRUM SERIES 25 \n\n**CHAPTER 10  |  LABORATORY FLOTATION TESTING – AN ESSENTIAL TOOL FOR ORE CHARACTERISATION** \n\nin both the batch test and full-scale cells and typically is between 0.05 and 1. It is the author’s recommendation that this scale-up factor be determined by comparing batch and full-scale kinetics in an existing concentrator or assumed to be equal to that measured in another operation t"}, {"page": 333, "text": "reating a similar type of ore. Scale-up numbers will usually be higher in a rougher and cleaner bank than a scavenger bank (Runge _et al_ , 2001, 2003). Scale up is also sensitive to particle size with coarser particles having a lower scale-up number than fines because of low coarse particle froth recoveries in the full-scale cells. A worked example is provided at the end of this chapter demonstrating an example of how the scale-up factor can be determined. \n\nThe other complication when scaling the kinetics from a batch test is that the multiple component parameters required to fully describe the floatability of an ore (that is, fast, slow and non-floating rates and mass fractions) cannot be determined confidently from a single test. To overcome this problem, simplified model structures such as the one floating and one non-floating model can be used. These simplified models can be used to predict the recovery achievable off an industrial bank of flotation cells based on a batch test of its feed. However, prediction of the performance of an entire circuit where streams are recycled based on results from a single batch test of a feed sample will be poor with this simplified type of model structure. \n\nFull-scale multiple stage circuit prediction requires the model to better incorporate the distribution of floatabilities in the feed. There are a number of options. Parameter estimation can be performed using locked cycle batch test data (rather than a single batch flotation test) to enable the data to be modelled using fast, slow and non-floating components. Alternatively, the products from a single batch test can be sized and the rate and proportion of floatable mineral can be determined for each size class. In this approach, each size class will need to be assigned a different scale-up constant due to the scale-up constant being sensitive to particle size. \n\nOnce the batch test ore floatability parameters and estimates of cell scale-up numbers have been established, simulations can be performed. For a new operation, one can estimate the number of flotation cells of a particular volume required to achieve a particular recovery from a flotation bank. Additional capacity is usually factored into this analysis to account for any error and the usual increase in capacity (over design) often demanded from a flotation circuit over time. Alternatively, for an existing plant, the response of different ore types or the effect of changing variables such as reagent conditioning, grinding environment or particle size on the grade and recovery achievable in the plant can be predicted. \n\n###### **AREAS OF APPLICATION** \n\nLaboratory batch flotation testing can be used as a diagnostic tool throughout the development and life of a flotation circuit. \n\nEven before a project has commenced, batch laboratory flotation of drill core samples provides the information required to make decisions regarding a project’s viability. Throughout the development of a flotation circuit"}, {"page": 334, "text": " flow sheet, batch tests are used to screen and determine the appropriate reagent suite and dosage rates, the target grind size and an estimate of the circuit residence time requirements. \n\nFrom the day a flotation circuit is commissioned, the metallurgist strives to better understand the process and implement changes that will improve or optimise operation. Batch laboratory flotation testing is one of a suite of tools used in this process. New reagents are almost always screened first in these small tests before implementation at full scale. \n\n**339** \n\nFLOTATION PLANT OPTIMISATION  |  SPECTRUM SERIES 25 \n\n**KYM RUNGE** \n\nAfter implementation of a change in grind size, reagent or circuit change at industrial scale, batch flotation tests can be used to assess the effect of the change on mineral recovery rates and selectivity. \n\nThe ore feeding a flotation circuit is continually changing as rock is extracted from different areas of the mine. Batch testing is a valuable tool for comparing the floatability of different ores or predicting the metallurgical performance that will be achieved when a particular ore is processed. Geometallurgical programs are often conducted, involving hundreds of batch flotation tests to achieve this objective. \n\nFlotation modelling techniques published in the literature (Harris _et al_ , 2002; Runge _et al_ , 2001; Coleman, Urtubia and Alexander, 2006) are using batch testing to determine ore characterisation properties. These models can be used for flotation circuit design, flotation circuit diagnosis and simulation of alternative operating strategies. They enable an estimation of the overall change in grade and recovery achievable in a particular process fed an ore with a particular mineral selectivity. \n\nIn summary, laboratory batch flotation testing is an essential tool that, when used appropriately, helps a metallurgist design new flotation processes, develop strategies for improving a flotation circuit and ultimately assess the effectiveness of these strategies. \n\n###### **ADVANTAGES AND LIMITATIONS OF USING BATCH FLOTATION TESTING FOR CIRCUIT DIAGNOSIS** \n\nSmall-scale batch laboratory tests are relatively cheap and easy to perform. Almost all concentrator laboratories are equipped with laboratory flotation cells and the associated equipment required to prepare and process the samples produced from a test. They also have the advantage that, to a significant degree, they replicate the flotation process that occurs at full scale. \n\nBatch tests also have the advantage that they enable the ore floatability to be analysed in isolation to those effects related to circuit operation. Poor flotation recovery measured in a circuit survey can be due to a number of different effects: poor ore floatability, insufficient residence time, use of overly deep froth depths, to name a few. Batch laboratory tests are usually performed using the same operating conditions and thus any change between tests can be attributed solely to a d"}, {"page": 335, "text": "ifference in ore floatability. Batch tests performed in conjunction with circuit surveys can help decouple ore floatability and circuit operation effects and highlight the cause of flotation recovery loss. \n\nWhat is often forgotten when analysing batch flotation test results, however, is that they are a good measure of pulp floatability but sometimes a poor indicator of full-scale froth phase performance. The froth in a small-scale laboratory test is only a couple of centimetres in depth and is continually removed. In a full-scale cell the froth can be 5 cm to 50 cm in depth and there are usually significant transportation distances between a point on the surface of the froth and the nearest launder. The froth produced in a small-scale cell is often very different in bubble size, texture and viscosity to that observed when the same ore is processed at full scale. This can result in a particular reagent suite, producing a superior pulp floatability (and thus batch test result) but poor recovery in a full-scale cell because of its effect on movement of the froth phase. \n\nThe primary assumption associated with batch laboratory test analysis is that pulp selectivity in the small scale is similar to what would be achieved in the full-scale flotation machine. It’s likely this is a valid assumption in mechanical cells but less likely in alternative flotation technologies. The low degree of turbulence in a column, for instance, \n\n**340** \n\nFLOTATION PLANT OPTIMISATION  |  SPECTRUM SERIES 25 \n\n**CHAPTER 10  |  LABORATORY FLOTATION TESTING – AN ESSENTIAL TOOL FOR ORE CHARACTERISATION** \n\ncan result in the poor recovery of coarse particles, which are recovered quickly in a batch flotation test. \n\nAnother risk during batch laboratory flotation testing is the removal of loosely deposited surface coatings. The higher agitation energies that exist in a small-scale cell can sometimes remove molecules that would remain _in situ_ in the full-scale flotation environment. \n\nThese limitations, as with most diagnostic techniques, mean that those conclusions drawn from batch laboratory testing should be verified through full-scale trials. \n\nMuch can be gained by performing batch laboratory flotation tests in conjunction with other measurements. Batch laboratory flotation tests indicate the overall result of a change. Sizing, mineralogical and chemical analysis tools can be used to determine the reason for a particular result, often suggesting alternative batch laboratory experiments to trial. \n\n###### **CONCLUDING REMARKS** \n\nIn this chapter, batch laboratory testing procedures and the modelling and graphical techniques that can be used to analyse the results of these tests have been reviewed. \n\nIt has been demonstrated that batch laboratory flotation tests have a role to play throughout the lifetime of a particular flotation circuit operation. They can be used during the design of new flotation processes, to develop strategies for improving a flotation circuit and, ul"}, {"page": 336, "text": "timately, to assess the effectiveness of these strategies. \n\nThey have the advantage that they are relatively cheap and easy to perform and to an extent, replicate the full-scale flotation process. They enable an assessment of ore floatability without the complication of changing cell operating variable effects. Effects, due to differences between the small-scale and full-scale cell, should be kept in mind when interpreting results. \n\nThe value of laboratory batch flotation testing is greatly enhanced when performed in parallel with other techniques that can assist with data interpretation. \n\n###### **REFERENCES** \n\n- **Chander, S and Polat, M, 1994.** In quest of a more realistic flotation kinetics model, in _Proceedings IV Meeting of the Southern Hemisphere on Mineral Technology and III Latin American Congress on Froth Flotation_ (eds: S Castro and J Alvarez), pp 481–500. \n\n**Coleman, R G, Urtubia, H E and Alexander, D J, 2006.** A comparison of BHP Billiton’s Minera Escondida flotation concentrators, in _Proceedings 38th Annual Meeting of the Canadian Mineral Processors_ , pp 349– 370 (Canadian Institute of Mining, Metallurgy and Petroleum: Montreal). \n\n- **Harris, M C, 1998.** The use of flotation plant data to simulate flotation circuits, in _Proceedings SAIMM Mineral Processing Design School_ (Southern African Institute of Mining and Metallurgy: Johannesburg). \n\n- **Harris, M C, Runge, K C, Whiten, W J and Morrison, R D, 2002.** JKSimFloat as a practical tool for flotation process design and optimization, in _Mineral Processing Plant Design, Practice and Control_ , vol 1, pp 461–478 (Society for Mining, Metallurgy, and Exploration: Littleton). \n\n- **Hay, M P and Rule, C M, 2003.** Supasim: a flotation plant design and analysis methodology, _Minerals Engineering_ , 16(11):1103–1109. \n\n- **Johnson, N W, 2005.** A review of the entrainment mechanism and its modelling in industrial flotation processes, in _Proceedings Centenary of Flotation Symposium_ (ed: G J Jameson), pp 487–496 (The Australasian Institute of Mining and Metallurgy: Melbourne). \n\n- **Kelsall, D F, 1961.** Application of probability in the assessment of flotation systems, _Transactions of the Institute of Mining and Metallurgy_ , 70:91–204. \n\n**341** \n\nFLOTATION PLANT OPTIMISATION  |  SPECTRUM SERIES 25 \n\n**KYM RUNGE** \n\n**Klimpel, R, 1980.** Selection of chemical reagents for flotation, in _Mineral Processing Plant Design_ , pp 907– 934 (The American Institute of Mining, Metallurgical, and Petroleum Engineers: Littleton). \n\n**Loveday, B K, 1966.** Analysis of froth flotation kinetics, _Trans IMM_ , 75:C219–C225. \n\n**Runge, K C, Dunglison, M E, Manlapig, E V and Franzidis, J-P, 2001.** Floatability component modelling – a powerful tool for flotation circuit diagnosis, in _Proceedings Fourth International Symposium on Fundamentals of Minerals Processing_ , pp 93–107 (Canadian Institute of Mining, Metallurgy and Petroleum: Montreal). \n\n**Runge, K C, Franzidis, J P and Manlapig, E"}, {"page": 337, "text": " V, 2004.** Optimisation of flotation pulp selectivity utilising nodal analysis, in _Proceedings 36th Annual Meeting of the Canadian Mineral Processors_ , pp 575–597 (Canadian Institute of Mining, Metallurgy and Petroleum: Montreal). \n\n**Runge, K C, Franzidis, J P, Manlapig, E V and Harris, M C, 2003.** Structuring a flotation model for robust prediction of flotation circuit performance, in _Proceedings 22nd IMPC Conference_ , Cape Town, September. \n\n**Runge, K C, Harris, M C, Franzidis, J P and Manlapig, E V, 2006.** Conservation of floatability across processes in industrial flotation circuits, in _Proceedings XXIII International Mineral Processing Congress_ (eds: G Onal, N Acarkan, _et al_ ), vol 3, pp 1909–1914 (Promed Advertising Agency). \n\n**Runge, K C, Harris, M C, Frew, J A and Manlapig, E V, 1997.** Floatability of streams around the Comino Red Dog lead cleaning circuit, in _Proceedings Sixth Annual Mill Operators’ Conference_ , pp 157–163 (The Australasian Institute of Mining and Metallurgy: Melbourne). \n\n**Varadi, R, Runge, K C and Franzidis, J P, 2010.** The rate variable batch test (RVBT): a research method of characterising ore floatability, in _Proceedings XXV IMPC_ , pp 2471–2480 (The Australasian Institute of Mining and Metallurgy: Melbourne). \n\n**342** \n\nFLOTATION PLANT OPTIMISATION  |  SPECTRUM SERIES 25 \n\n**CHAPTER 10  |  LABORATORY FLOTATION TESTING – AN ESSENTIAL TOOL FOR ORE CHARACTERISATION** \n\n#### **Appendix – Worked examples** \n\n###### **EXAMPLE 1 – REGRIND EVALUATION** \n\nA tower mill has been incorporated into the Eureka lead circuit to regrind lead rougher concentrate in an effort to improve liberation and thus the grade achievable in the lead flotation circuit concentrate. Batch laboratory flotation tests were performed on the rougher concentrate and the reground rougher concentrate (after reagent addition) to assess whether this unit is having the desired effect. Six timed concentrates and a tailing sample were produced from each test. Table A1 outlines the mineral grade measured in each of these samples. This data was then used to calculate the cumulative grade and recovery achieved as a function of time in these tests. Figure A1 shows the grade versus recovery curve and Figure A2 shows the galena gangue selectivity curves. \n\nIn contrary to what was expected, regrinding has not resulted in an improvement in the floatability of the ore. At low galena recoveries, the grade recovery relationship is significantly poorer in the ‘after regrinding’ batch test. At high galena recoveries, the relationship in the two tests is very similar. \n\n###### **TABLE A1** \n\nMineral grade of samples produced from batch flotation testing of a lead concentrate before and after grinding. \n\n|**Sample**|**Time**<br>**(min)**|**Galena**|**Befo**<br>**Sphalerite**|**re**<br>**Pyrite**|**NSG**|**Galena**|**After regr**<br>**Sphalerite**|**inding**<br>**Pyrite**|**NSG**|\n|---|---|---|---|---|---|---|---|---|---|\n|Concentrate 1|0–0.5|76.71|14.08|"}, {"page": 338, "text": "4.02|5.20|72.80|14.86|6.77|5.58|\n|Concentrate 2|0.5–1.5|68.66|20.80|5.73|4.81|68.54|17.67|7.66|6.13|\n|Concentrate 3|1.5–4|48.42|31.44|9.12|11.03|57.27|25.34|9.52|7.87|\n|Concentrate 4|4–8|25.88|45.83|16.35|11.95|28.29|44.10|15.60|12.00|\n|Concentrate 5|8–12|18.17|50.83|21.40|9.60|15.99|50.99|19.02|14.01|\n|Concentrate 6|12–20|12.54|51.77|23.49|12.21|12.19|50.05|20.80|16.96|\n|Tailing||4.72|53.02|21.25|21.01|5.75|45.20|22.84|26.21|\n|NSG – non-sul|fde gangu|e.<br>100||||||||\n||**very (%)**|60<br>80|Rougher|Concentrate||||||\n||**Reco**|40<br>|Regroun|d Rougher||||||\n||**Galena**|0<br>20|Concentr|ate||||||\n|||40|50||60|70|8|0||\n|||||**Galena**|**Grade (**|**%)**||||\n\n\n\n**FIG A1** – Galena recovery versus grade achieved in batch flotation tests of the lead rougher concentrate before and after regrinding. \n\n**343** \n\nFLOTATION PLANT OPTIMISATION  |  SPECTRUM SERIES 25 \n\n**KYM RUNGE** \n\n\n\n<!-- Start of picture text -->\nA 70<br>60<br>Rougher Concentrate<br>50<br>40 Reground Rougher<br>Concentrate<br>30<br>20<br>10<br>0<br>0 20 40 60 80 100<br>Galena Recovery (%)<br>70<br>B<br>60 Rougher Concentrate<br>50 Reground Rougher<br>Concentrate<br>40<br>30<br>20<br>10<br>0<br>0 20 40 60 80 100<br>Galena Recovery (%)<br>60<br>C<br>Rougher Concentrate<br>50<br>Reground Rougher<br>40<br>Concentrate<br>30<br>20<br>10<br>0<br>0 20 40 60 80 100<br>Galena Recovery (%)<br>Sphalerite Recovery (%)<br>Pyrite Recovery (%)<br>NSG Recovery (%)<br><!-- End of picture text -->\n\n**FIG A2** – Galena versus gangue mineral selectivity before and after regrinding of the lead rougher concentrate. \n\nThis result is primarily due to deterioration in the pyrite-galena selectivity. Galena recovery rate has changed very little by the regrinding process, whereas there has been a significant increase in pyrite recovery (Figure A3). There is very little difference in the galena-sphalerite selectivity and a marginal improvement in galena-gangue selectivity. \n\nThe grinding environment often results in changes in the condition of particle surfaces – iron hydroxide coatings, for instance, can deposit on all surfaces during grinding with mild steel balls. Some change is occurring to the pyrite particles in this grinding system, resulting in an increased recovery rate. Surface chemical speciation of particle surfaces before and after grinding would almost certainly explain the reason for this observed result and maybe suggest strategies to reverse the effect. \n\n**344** \n\nFLOTATION PLANT OPTIMISATION  |  SPECTRUM SERIES 25 \n\n**CHAPTER 10  |  LABORATORY FLOTATION TESTING – AN ESSENTIAL TOOL FOR ORE CHARACTERISATION** \n\n\n\n<!-- Start of picture text -->\n60<br>A<br>40<br>Rougher Concentrate<br>20 Reground Rougher<br>Concentrate<br>0<br>0 5 10 15 20 25<br>Time (min)<br>100<br>B<br>80<br>Rougher Concentrate<br>60<br>Reground Rougher<br>40 Concentrate<br>20<br>0<br>0 5 10 15 20 25<br>Time (min)<br>Pyrite Recovery (%)<br>Galena Recovery (%)<br><!-- End of picture text -->\n\n**FIG A3** – Mineral recovery versus ti"}, {"page": 339, "text": "me before and after regrinding of the lead rougher concentrate. \n\nUnder the current chemical conditions, however, regrinding of lead concentrate should be discontinued. \n\n###### **EXAMPLE 2 – CIRCUIT SURVEY COMPARISON USING NODAL ANALYSIS** \n\nLime is used periodically in the zinc cleaner scavenger flow sheet (Figure A4) of the Eureka concentrate to depress pyrite. Debate reigns as to whether this lime results in an improvement in performance. To try and resolve the dispute between those advocating lime addition and those against it, two circuit surveys of the zinc cleaner scavenger flow sheet were performed – one with lime on and one with lime off. Batch laboratory tests were performed to measure the floatability of the feed, concentrate and final tailing of the circuit. Regrinding and staged reagent addition is also used within this section to optimise the zinc gangue selectivity in the circuit. \n\nResults from the survey indicate that, although similar grade is achieved, zinc recovery is significantly lower in the survey performed when lime is added to the circuit (Table A2). This survey information alone fails to resolve the dispute. Those advocating lime addition suggest that the feed floatability and the operation of the circuit were probably very different during the two surveys. \n\nTable A3 shows the cumulative mineral recovery data generated from the feed, concentrate and tailing sample batch laboratory flotation tests. \n\nThe feed mineral recovery rate curves of the various minerals can be compared to assess whether feed floatability is different between the two surveys. A review of Table A3 shows \n\n**345** \n\nFLOTATION PLANT OPTIMISATION  |  SPECTRUM SERIES 25 \n\n**KYM RUNGE** \n\n\n\n<!-- Start of picture text -->\nActivator Collector<br>To Final Tail<br>Stage 1<br>Sump<br>Lime<br>Activator<br>Regrind<br>Collector<br>Stage 2<br>To Final Concentrate<br>Sump<br>Cleaning Columns<br><!-- End of picture text -->\n\n**FIG A4** – Eureka zinc cleaner scavenging circuit. \n\n**TABLE A2** \n\nMetallurgical performance achieved during each survey. \n\n|**Details of survey**<br>No lime added|**C**<br>**Galena**<br>6.2|**oncentrate**<br>**Sphalerite**<br>79.7|**grade (%)**<br>**Pyrite**<br>7.0|**NSG**<br>7.2|**Reco**<br>**Galena**<br>57.8|**very to con**<br>**Sphalerite**<br>86.2|**centrate (**<br>**Pyrite**<br>11.4|**%)**<br>**NSG**<br>5.5|\n|---|---|---|---|---|---|---|---|---|\n|Lime added|5.0|79.0|8.0|8.0|33.0|61.5|8.4|4.2|\n\n\n\nNSG – non-sulfide gangue. \n\nthat the sphalerite, galena and non-sulfide gangue mineral recovery rates are very similar in the feed batch flotation tests. The pyrite recovery rate is low and thus sphalerite/pyrite selectivity of the feed is superior in the lime survey (Figure A5). It can therefore be concluded that the low recoveries in the lime survey are not due to poorer feed ore floatability. \n\nLime is supposed to improve sphalerite/pyrite selectivity by depressing pyrite in preference to sphalerite. The change in sphalerite/pyrite select"}, {"page": 340, "text": "ivity in the two circuit surveys can be assessed using nodal analysis techniques. The circuit is a node with a single feed and two product streams. The two product stream results can be combined using Equation A1 to create an estimate of the combined product floatability. \n\n\n\nwhere: \n\nRConcentrateMineral j is the recovery of mineral j to concentrate \n\n**346** \n\nFLOTATION PLANT OPTIMISATION  |  SPECTRUM SERIES 25 \n\n**CHAPTER 10  |  LABORATORY FLOTATION TESTING – AN ESSENTIAL TOOL FOR ORE CHARACTERISATION** \n\n###### **TABLE A3** \n\nCumulative mineral recovery achieved in the feed, concentrate and tailing batch tests performed during the two circuit surveys. \n\n|**Cumulative ti**<br>**(min)**<br>0.33|**me**<br>**Galena**<br>22.5|**M**<br>**No lime a**<br>**Sphalerite**<br>33.3|**ineral cum**<br>**ddition**<br>**Pyrite**<br>10.8|**ulative rec**<br>**NSG**<br>7.5|**overy in fee**<br>**Galena**<br>23.2|**d batch test**<br>**Lime ad**<br>**Sphalerite**<br>36.4|**dition**<br>**Pyrite**<br>9.7|**NSG**<br>10.3|\n|---|---|---|---|---|---|---|---|---|\n|1|49.9|63.4|28.2|19.8|49.0|66.6|22.2|21.8|\n|2|66.8|79.1|43.3|29.9|65.7|80.7|33.5|31.8|\n|4|82.4|89.2|58.0|40.9|79.3|90.4|48.3|42.0|\n|8|89.5|94.3|69.6|51.1|87.7|94.8|62.1|52.2|\n|12|92.4|96.1|75.5|57.6|91.2|96.5|69.7|58.9|\n\n\n\n|**Cumulative ti**<br>**(min)**<br>0.33|**me**<br>**Galena**<br>32.2|**Mine**<br>**No lime a**<br>**Sphalerite**<br>37.5|**ral cumulat**<br>**ddition**<br>**Pyrite**<br>18.9|**ive recove**<br>**NSG**<br>16.6|**ry in concen**<br>**Galena**<br>19.3|**trate batch**<br>**Lime ad**<br>**Sphalerite**<br>22.9|**test**<br>**dition**<br>**Pyrite**<br>15.0|**NSG**<br>16.6|\n|---|---|---|---|---|---|---|---|---|\n|1|68.6|74.9|42.1|38.2|46.8|53.8|37.7|36.9|\n|2|86.0|90.4|59.3|52.7|65.2|73.2|52.5|52.3|\n|4|94.7|97.3|76.2|68.7|80.4|87.8|67.6|67.7|\n|8|98.0|99.1|89.0|81.1|91.1|96.0|81.5|83.0|\n|12|98.7|99.5|91.8|83.8|94.6|98.0|87.4|88.5|\n\n\n\n|**Cumulative ti**<br>**(min)**<br>0.33|**me**<br>**Galena**<br>13.5|**M**<br>**No lime a**<br>**Sphalerite**<br>24.2|**ineral cumu**<br>**ddition**<br>**Pyrite**<br>8.4|**lative reco**<br>**NSG**<br>6.2|**very in taili**<br>**Galena**<br>13.8|**ng batch tes**<br>**Lime ad**<br>**Sphalerite**<br>18.7|**t**<br>**dition**<br>**Pyrite**<br>7.6|**NSG**<br>5.9|\n|---|---|---|---|---|---|---|---|---|\n|1|31.7|53.0|23.0|11.6|33.9|41.2|19.0|13.8|\n|2|46.8|68.4|35.9|17.5|49.5|56.0|29.9|20.0|\n|4|61.0|77.1|48.1|25.7|62.9|67.0|40.7|25.7|\n|8|73.0|84.1|62.6|35.0|75.2|75.9|53.8|34.2|\n|12|77.4|86.0|67.2|40.1|80.2|79.3|60.6|39.7|\n\n\n\nNSG – non-sulfide gangue. \n\nRTailingMineral j is
