Repository: NDDev-Technocracy-OpenNetwork/hack-2026-nornickel-knot

> **DEPRECATED.** This repository is archived and no longer maintained.
> It is kept read-only for reference; its GDS anchor records
> `lifecycle: archived` under `portfolio:archived-projects`.

# Nornickel Scientific Knot

Живая карта знаний R&D для горно-металлургической отрасли: система превращает архив отчётов, статей, презентаций и экспериментальных материалов в типизированный граф знаний, а затем отвечает на вопросы естественным языком с источниками и страницами первоисточников.

Проект подготовлен командой **Harmonic Labs** для **Норникель AI Hack 2026**, трек **«Научный клубок»**.

File: data/parsed/Материалы конференций/Handbook of Flotation Reagents_ Chemistry, Theory and Practice.json (part 26 of 26)
g/t,<br>sodium Aeroflot = 200 g/t, cresylic acid = 250 g/t,<br>CuSO4= 50–100 g/t, KT&M<sup>_a_ </sup>depressant = 500 g/t.|\n|Severonickel, Russia|<br>_Ore_: This ore is a finely disseminated ore with pentlandite, chal-<br>copyrite, pyrrhotite and magnetite. The major gangue minerals<br>include olivine, pyroxene and chlorite. The ore contains<br>significant quantities of cobalt, which is contained in pent-<br>landite as an isomorphous mixture.<br>_Grind_: _K_80= 45-m<br>_Reagents_: CuSO4= 20–60 g/t, Na2CO3= 2700 g/t (pH 9.2–9.4),<br>NaBX = 180 g/t, sodium Aeroflot = 110 g/t, CMC = 400 g/t.|\n|Norilsk, Russia|<br>_Ore_: Massive sulfide ore with pentlandite, chalcopyrite and<br>pyrrhotite. The ore contains about 60% sulfides with some<br>pyroxene and silicates.<br>_Grind_:_K_80= 110-m<br>_Reagents_: Cu/Ni Flotation – NaOH = pH 9.5–10.0, PAX = 100<br>g/t,isopropyl Aeroflot = 50 g/t, cresylic acid = 20–50 g/t,<br>CuSO4= 100 g/t. Cu–Ni separation – CaO, aeration, nitrogen cop-<br>per flotation|\n|Falconbridge–Strathcona<br>Canada|<br>_Ore_: Massive sulfide ore with chalcopyrite and pentlandite as the<br>major valuable minerals with some PGM present in the pent-<br>landite. The major gangue mineral is pyrrhotite, which contains<br>nickel enclosed in a pyrrhotite crystal structure. The average<br>nickel content of the pyrrhotite is 0.7–0.8% Ni. Other gangue<br>minerals include pyroxene and silicates.<br>_Reagents_: Cu–Ni bulk flotation – CuSO4= 50–100 g/t,<br>CaO = pH 10.0 (primary rougher), SIPX = 150 g/t,<br>Dow 250 = 60–80 g/t, H2SO4= 650 g/t (secondary rougher).<br>Cu–Ni separation – CaO = pH 11.5, NaCN = 20 g/t.<br>(_Continued_)|\n\n\n\n16.7 Plant Practice in Treatment of Copper–Nickel Ores \n\n439 \n\n###### **Table 16.24** ( _Continued_ ) \n\n|Concentrator|Ore treated and reagent scheme|\n|---|---|\n|International Inco Co.<br>Clarabelle Mill, Canada|_Ore_: The Inco, Sudbury Basin ore contains a variety of ores<br>(i.e. several ore types). The valuable minerals include<br>chalcopyrite, pentlandite, gold and PGM minerals. Pyrrhotite<br>appears in the following two forms: monoclinic and"}, {"page": 328, "text": " hexagonal<br>pyrrhotite, both of which contain 0.6–1.2% Ni in solid solu-<br>tion as micron-sized exsolution “flames.” The monoclinic<br>phase accounts for 70% of the pyrrhotite in the ore, which is<br>ferromagnetic, while hexagonal pyrrhotite is paramagnetic.<br>The non-opaque minerals are quartz, serpentine and alumi-<br>nosilicates.|\n||_Reagents_: CaO = pH 9.0–9.5, SIPX = 80 g/t, CuSO4= 100 g/t,<br>DF250 = 60 g/t, DITA = 100 g/t. Cu–Ni separation – condi-<br>tioning, aeration, CaO, NaCN (variable).|\n|Thompson Mill, Canada|<br>_Ore_: The two types of mineralization exist in the pipe deposit. A<br>disseminated variety, which consists of fine-grained pent-<br>landite with minor pyrrhotite and massive sulfide varieties of<br>pentlandite and pyrrhotite. The host rock of nickel mineraliza-<br>tion is serpentinized peridote, an ultrabasic rock rich in<br>exsolved magnetite.<br>_Grind_: _K_80= 85-m<br>_Reagents_: CuSO4= 100–200 g/t, Na2CO3= 300 g/t, SIPX = 50 g/t,<br>MIBC = 50–80 g/t. Cu–Ni separation – CaO/SO2system|\n|Shebandowan, Canada|<br>_Ore_: The principal valuable minerals in the ore are chalcopyrite<br>and pentlandite. The gangue constituents are tremolite, falite,<br>magnesite and talc.<br>_Reagents_: Na2CO3= 1500 g/t, CMC = 200 g/t, SIPX = 30 g/t, MIBC<br>= 10 g/t. Cu–Ni separation – CaO = pH 11.5, NaCN = 30 g/t.|\n|Langmuir Plant, Canada|<br>_Ore_: The ore consists of a massive pyrite and pyrrhotite zone<br>within the andesite rock. Talc and serpentine alterations are<br>common within the orebody.|\n||_Reagents_: Guartec = 650 g/t, CuSO4 = 200 g/t, SIPX = 150 g/t,<br>MIBC = 30 g/t.|\n|Rankin Nickel, Canada|<br>_Ore_: The main valuable minerals in the ore are pentlandite and<br>chalcopyrite. The main gangue minerals are pyrrhotite and<br>silicates.<br>_Reagents_: Na2CO3= 800 g/t (pH 9.5), starch = 300 g/t, PAX = 10<br>g/t, R3477 = 30 g/t, MIBC = 25 g/t.|\n|Lynn Lake, Canada|<br>_Ore_: Chalcopyrite and pentlandite are the major valuable minerals.<br>Pyrrhotite and pyrite, to a lesser degree, are present in the ore.<br>Talc and chlorite are also present.|\n||<br>_Reagents_: Na2CO3 = 1800 g/t, Dextrin = 200 g/t, SIPX = 50 g/t,<br>MIBC = 10 g/t, CuSO4= 20 g/t.<br>Iskut River, Canada|\n|Silver Standard Mine|<br>_Ore_: This ore is a finely disseminated, semi massive sulfide and<br>contains chalcopyrite and pentlandite with minor amounts of<br>secondary nickel sulfides, as well as covellite and pyrite. The<br>major gangue minerals are altered feldspars, pyroxenes and<br>amphiboles.<br>(_Continued_)|\n\n\n\n16. Flotation of Nickel and Nickel–Copper Ores \n\n440 \n\n**Table 16.24** ( _Continued_ ) \n\n|**Table 16.24**<br>(_Continued_)<br>Concentrator|Ore treated and reagent scheme|\n|---|---|\n||_Grind_: 75%-200 mesh<br>_Reagents_: Cu–Ni flotation – caustic starch = 300 g/t,<br>CuSO4= 100 g/t, PAX = 60 g/t, MIBC = 15 g/t. Cu–Ni separation<br>– CaO = pH 11.2, NaCN = 20 g/t.|\n|Union Mine, USA|_Ore_: Semi-massive sulfide ore with chalcopyrite and pentlandite<br>present"}, {"page": 329, "text": " in the ore in a serpentine gangue matrix.<br>_Reagents_: CuSO4= 100 g/t, Dextrin = 200 g/t, R407 = 20 g/t, PAX<br>= 20 g/t, MIBC = 20 g/t.|\n|Kotalahti, Finland|_Ore_: Two ore types are treated including disseminated ore and<br>breccia-type ore. These two ore types are mixed together for<br>processing.<br>_Reagents_: H2SO4= 9500 g/t, K-ethyl xanthate = 60 g/t, pine oil =<br>200 g/t, pH 4.5. Cu–Ni separation – CaO = 4800 g/t, dextrin =<br>30 g/t, pH 12.0|\n|Hitura, Finland<br>_a_A mixture of CMC and quebracho.|_Ore_: A serpentine intrusion with mica gneiss ore with pentlandite<br>and chalcopyrite as the major valuable minerals. These miner-<br>als are disseminated with silicates and magnetite requiring fine<br>grind (i.e._K_80= 40-m).<br>_Reagents_: H2SO4 = 3000 g/t, PAX = 210 g/t, Pine Oil = 82 g/t,<br>CMC = 100 g/t, Na2CO3= 300 g/t, pH 3.5|\n\n\n\n###### **Table 16.25** \n\n|Concentrator|Metallurgi<br>Feed|**T**<br>cal results|**able 16.2**<br>obtained<br>Bulk C|**5**<br>in the vari<br>u–Ni conc|ous plant<br>entrate|s|Cu con|centrate|\n|---|---|---|---|---|---|---|---|---|\n||Assays|%|Assays|%|% Dist|ribution|% Dist|ribution|\n||Cu|Ni|Cu|Ni|Cu|Ni|Cu|Ni|\n|Pechenganickel|1.22|1.85|4.20|6.65|93.5|86.2|22.5|1.50|\n|Severonickel<sup>_a_</sup>|0.95|1.35|3.60|5.58|93.3|88.2|–|–|\n|Norilsk|1.2|1.66|4.60|6.60|94.5|79.5|19.7|2.12|\n|Strathcona, Falconbr|idge<br>1.32|1.40|6.80|7.10|96.0|83.0|27.5|0.90|\n|Inco Limited|0.92|1.42|13.3|9.20|93.2|80.1|26.5|1.10|\n|Thompson Mill|0.6|1.30|2.2|6.3|92.2|78.0|25.5|1.10|\n|Shebandowan|1.2|1.30|8.8|9.80|92.5|80.1|26.1|0.90|\n|Langmir<br>|0.7<br>|2.1<br>|4.0<br>|14.6<br>|90.2<br>|78.5<br>|–|–|\n|Rankin<br>|0.8<br>|3.3<br>|3.25|13.6<br>|84.1<br>|75.5<br>|–|–|\n|Lynn Lake|0.36|1.15|–|8.3|84.0|88.5|–|–|\n|Iskut River|0.72|0.90|5.58|5.69|83.6|722|20.0|1.81|\n|Union Mine|0.43|0.72|4.2|6.60|93.2|78.5|–|–|\n|Kotalahti|0.31|0.78|3.2|5.80|90.1|93.3|28.6|0.8|\n|Hitura<br>_a_Siberia, Russia.|0.30|0.40|0.10|40.1|81.0|81.2|30.0|–|\n\n\n\nReferences \n\n441 \n\ncopper with pentlandite is initially floated at higher pH followed by nickel pyrrhotite flotation with reduced pH (i.e. 6.8) and addition of CuSO4. Although the ores from the Sudbury area are similar, both the Inco and Falconbridge operations use different reagent schemes. The metallurgical results obtained at these various plants are shown in Table 16.25. \n\n##### **REFERENCES** \n\n1. Craig, J.R., and Vaughan, D.J., _Ore Microscopy and Ore Petrography_ , Wiley, New York, pp. 108–140, 1982. \n\n2. Congress Collection, _Plant Practice in Treatment of Non-Ferrous, Rare and Precious Metals in Soviet Union_ , Nedra, Moscow, pp. 139–200, 1964. \n\n3. Ryan, M.W., _Development of Reagent Scheme for Treatment of Yakabindie Ore_ , Interim Report, No. 3, March 1991. \n\n4. Ounpuu, M.A., _An Investigation of the Recovery of Copper and Nickel from Voisey Bay Ore_ , Report of Investigation, LR3645, May 1993. \n\n5. Fishman, M.A., and Sobolev, D.C., _Practices in Treatment of Sulphides and Precious Metals_ , Vol. 3, Nedra, Moscow"}, {"page": 330, "text": ", 1961. \n\n6. Raadshooven, C., _Plant Test in the Hardy Concentrator with Different Collectors_ , Report of Investigation, Report 22, pp. 15–45, October 21, 1964. \n\n7. Draper, N., and Eggar, G.E., The Development of Metallurgical Practice for Poseidon Limited Nickel Ores, _The Australian IMM_ , May 1973. \n\n8. Iwasaki, I., and Malisci, A.S., Use of Ozone in the Differential Flotation of Bulk Copper–Nickel Sulphide Concentrates, _SME-AIME Annual Meeting_ , New York, February 24–28, 1985. \n\n9. Bulatovic, S.M., _Development of Reagent Scheme for Treatment of Low Grade Nickel Ore_ , Report of Investigation, LR029, December 15, 1989. \n\n10. Bulatovic S.M., _An Investigation of the Recovery of Nickel from Mt. Keith Ore_ , Report of Investigation, LR3480, October 20th, 1992. \n\n11. MacHunter, M.W., _Processing of Windarra Ore in the Pilot Plant_ , Amdel Report of Investigation, No. 2, January 1970. \n\n12. Bulatovic, S.M., _Process Development for Treatment of Nickel Ore Containing Violarite and Millerite_ , Report of Investigation, LR2010, May 1979. \n\n13. Vaneev, I.I., Utilization of CMC in Flotation of Copper Nickel Ores, _Tsvetnie Metaly_ , No. 11, pp. 77–83, 1957. \n\n14. Vaneev, I.I., and Petrov, V., Application of High Molecular Organic Depressants in Treatment of Copper Nickel Ore, _Obogashenie Rud_ , No. 2, 1961. \n\n15. Zashikhin, N.V., Concentration of Copper Nickel Ores from Kola Peninsula, _Concentration and Agglomeration_ , Vol. 3, 1957. \n\n16. Claridge, P.G., and Tenbergen, P.A., Pipe Ore Processing Development in the Thompson Mill, _Canadian Mining Journal_ , Vol. 6, pp. 96–101, June 1975. \n\n17. Bulatovic, S.M., _Evaluation of Different Amines in Flotation of Nickel Ores, Report of Investigation_ , LR029, June 1992. \n\n18. Bogdanov, O.S., and Podnek, A.K., _Introduction of Theory and Practice in Flotation_ , L. Izd. Mexanobr, 1959. \n\n19. Poznayakov, V.Y., Development of Processing Technology for Sulphide Copper Nickel Ores at the Severonickel Combine, _Tsvetnie Metaly_ , No. 9, 1966. \n\n20. Van Raadshooven, W.H., _Five Year R&D Mineral Processing Plan at Strathcona Mill_ , Literature Search Prepared for Falconbridge Limited, November 4, 1986. \n\n442 16. Flotation of Nickel and Nickel–Copper Ores \n\n21. Bulatovic, S.M., _Evaluation of New Collector for Nickel Flotation, R&D Report of Investigation_ , LR029, January 1987. \n\n22. Soindvik, K., _Evaluation of Different Frothers on Sudbury Copper Nickel Ore_ , Report of Investigation, No. 38, April 20, 1971. \n\n23. Doyle, R., _Plant Test with Different Reagents at Strathcona Mill_ , May 13, 1974. \n\n24. Marticorena, M.A., and Eggar, G.E., Inco Develops New Pyrrhotite Depressant, In (T. Yalcin ed) _Innovations in Mineral Processing_ , vol.3, pp. 15–33, June 6–8, 1994. \n\n25. Agar, G.E., _Flotation Separation of Pentlandite from Pyrrhotite Using Sulphur Dioxide_ , – Air Conditioning Canadian Patent # 1,238,430, May 1992. \n\n26. Bulatovic, S.M., and Jessup. T., _Depressant for Flotation Separation of Polymetallic Su"}, {"page": 331, "text": "lphide Ores_ , US Patent # 5,049,612, Sept. 17, 1991. \n\n27. Agar, G.E., Flotation of Chalcopyrite, Pentlandite, Pyrrhotite Ores, In (K.S.E. Forssberg ed) _Flotation of Sulphide Minerals_ , , Elsevier, Stockholm, Sweden, pp. 1–21, 1990. \n\n28. Bulatovic, S.M., _Evaluation of Various Depressants During Flotation of Copper, Nickel Pyrrhotite Ore_ , Report of Investigation, LR029, December 1983. \n\n29. Bulatovic, S.M., and Jessup, T., _Evaluation of PKM Base of Organic Depressant for Nickel Flotation from Strathcona Magnetic Fraction_ , Report of Investigation, LR3380, June 1986. \n\n30. Wells, P.F., Agar, G.E., and Reynolds, K.O., _Selective Flotation of Nickel Sulphide Ores_ , Canadian Patent # 1,156,380, 1981. \n\n31. Kelebek, S., and Wells, P.F., _Selective Flotation Process for Separation of Sulphide Minerals_ , US Patent #5,411,148, May 2, 1995. \n\n32. Lisovski, D.I., Activation of Oxidized Nickel Minerals During Treatment of the Ore, _Tsvetnie Metaly_ , No. 7, 1958. \n\n33. Bulatovic, S.M., _An Investigation of the Improvement in Nickel Recovery from KNO Ore (Australia)_ , Report of Investigation, LR3920, May 1994. \n\n34. Shelton, J., _Flotation Studies on Copper Nickel Sulphide Ores from Deposit Near Rockport Mine_ , Bureau of Mines Report of Investigation, 5793, 1961. \n\n35. Bulatovic, S.M., _An Investigation of Sequential Copper Nickel Flotation from Strathcona Dip Zone_ , Report of Investigation, LR3368, October 1983. \n\n36. Tipman, N.R., and Richardson, A.H., _The Thompson Mill Milling Practice in Canada_ , CIM, Montreal, Quebec, pp. 139–142, 1978. \n\n37. Kerr, A.N., and Kipkie, W.B., Recent Developments in Inco’s Copper Cliff Mining Complex, In (A.D. Zunkel ed) _Complex Sulphides_ , AIME, San Francisco, pp. 525–548, October 1985. \n\n38. Rybas, V., Volkov, V., and Iranov, V.A., Ecological Outlook for New Technology of Copper Nickel Beneficiation Based on Flotation with Nitrogen, _XVIII IMPC Congress_ , Sydney Australia, pp. 997–999, May 23–28, 1993. \n\n39. Rybas, V., and Iranov, V.A., The Industrial Scale Nitrogen Flotation of Copper Nickel Ore at Norilsk, _Non-Ferrous Metals_ , Vol. 9, pp. 93–95, 1981. \n\n40. Finch, V., _Column Flotation with Nitrogen of Strathcona Non-Magnetic Thickener Underflow_ , University of Montreal Interim Report, December 1986. \n\n41. Bulatovic, S.M., and Salter, R.S., High Intensity Conditioning – A New Approach to Improving Flotation of Mineral Slimes Processing of Complex Ores, In (G.S. Dobby and S.R. Rao eds), _Flotation of Massive Sulphide Ores_ , 28th Annual Conference of Metallurgist of CIM. \n\n42. Zakharov, M.I., Improvement in Separation of Converted Copper–Nickel Matte, _Tsvetnie Metaly_ , No. 6, July 1965. \n\n43. Agar, G.E., Mc Laughlan, J.D., and Robertson, G.E., Choosing a Water Soluble Collector for Matte Separation, _XVIII IMPC_ , Sydney Australia, pp. 989–991, May 23–28, 1993. \n\n44. Nyamekye, G.A., and Laskowski, J.S., Differential Flotation of Inco Matte with the Use of Polysaccharides, _Copper ’91_ , Vol. 1, Augu"}, {"page": 332, "text": "st 18–21, pp. 336–342, 1991. \n\n#### **Index** \n\nAcids Phosphonic acid 15 Phosphoric acid esters 7, 15-17 Sulfur and nitrogen derivatives of carbonic acid 18-27 Agents Non-ionizing agents 39-40 \n\nCoagulation Application of selective coagulation 222-223 Dispersion and coagulation 81, 215, 220 DLVO theory on selection coagulation 220-222 Selective coagulation 215, 219-223 Collectors Adsorption of collectors 53, 100, 125-149, 153, 160,175, 297 Alkylaryl sulfonates 46 Amphoteric collectors 38-39 Cationic collectors, 1, 6, 33-39, 64, 129, 139, 142, 180, 257 Cationic surface active agents 37 Chelating reagents 31-32, 75 Condensates 36-37 Dialkyldixantogenates 23 Dithiophosphates 29-32, 130, 132, 248, 251,270, 276, 302, 353, 361,362, 375, 383, 403, 405--407 Dithiophosphinates 27, 28 Ether amines 36, 37 Fatty amines 33-37, 138 Ionizing collectors, 1, 6 Mercaptobenzothiazoles 26 Modified thiocarbamates 27 Non ionizing collectors, 1, 6 Oxhydryl collectors, 6-29, 138, 139 Reagent scheme collectors 302 \n\nRequirements for collector adsorption 128-130 Selection of collectors 251,276, 286, 288 S-N dialkyldithiocarbamates 23, 24 Sulfhydral collectors 1, 6, 7, 17-18, 27, 130, 132, 136 Sulfosuccinates and sulfosuccinamates 14-15 Sulphonates, 11-13, 26, 45, 69, 70, 72 105, 138, 189 Trithiocarbonates and substituted mercaptobenzothiozoles 28-29 Xanthates and xanthic acid 20 Xanthogen formates 23, 248, 251 Copper Copper minerals 235-236, 240-244 Copper molybdenum separation 61, 64, 253, 254, 257, 261,264 Copper-gold 237-240, 274-282 Copper-zinc ores mineralogy and characteristics 295-296 scarns 321 Native copper 95, 242, 278 Porphyry copper and copper molybdenum 236-237, 241,245, 248, 251,252, 257 Copper-lead-zinc ores Bisulfide method 373 Bulk flotation and separation 388-389 Factors affecting selection of treatment process 370-372 Lime/starch-SO 2 method 375 Operating plant practice using Cu/Pb flotation method 391-399 Origin and overview 367 Plant practice, sequential Cu-Pb flotation 377-379 Reagent practice in bulk Cu/Pb flotation 379-388 Separation methods 383-388 Sequential flotation method 373 Soda ash-SO 2 method 374 Upgrading lead concentrate from Cu/Pb separation tailings 389-391 \n\n443 \n\nIndex \n\n444 \n\nCopper-nickel ores beneficiation methods 402403 flotation of Cu/Ni ores 410-420 other processes 425-428 plant practices in treatment of Cu/Ni ores 435-441 processing characteristics 403-404 reagent practice 404-428 separation 422-425 sequential flotation 420-422 types and mineralogy 401-402 \n\nDispersant Inorganic dispersants 216, 217 Organic dispersant 216-218 Quebracho as dispersant 194 Depressant Choice of depressants 286, 341 Depressant A3-3 171,287, 364 Depressant OS3 171 HQS depressant 250 Depressants, organic Agent G4 171 Effect of functional group 188 Gum Arabic 192 Starches and dextrins 191-192 Tannin derivatives 193 \n\nFlotation Bulk flotation method for lead zinc ores 341 Flotation of copper-gold ore 274 sulphide copper ores 268-274 Flotation propertie"}, {"page": 333, "text": "s of copper and copper-gold ores 265-267 of copper and copper-molybdenum ores 244 of copper ores 240-244 of copper zinc ores 296-298 of lead zinc ores 326 Flotation theory 92-101,108 Gold mineralization and effect on flotation 274 Oxygen in flotation 175-176, 297 Processing options--bulk flotation 307-310 \n\nRate of flotation 3, 44, 112, 114-122, 203, 268, 278 Sequential flotation (Cu-Zn) 307, 309, 320 Three phase system in flotation 88-92 Two stage flotation method 308 Flocculation Application of selective flocculation in flotation 231-232 Selective flocculation 81, 86, 201, 215, 216, 228-232 Flocculants 81-86 Action of flocculants 224-225 Floc growth 226-228 Inorganic flocculants 82, 85 Organic flocculants 82-84 Quebracho as flocculant 195 Use of flocculants in mineral processing 228-229 Flowsheet, 264, 273, 280, 290, 328, 333, 345, 380, 429, 430, 435 Porphyry copper flowsheets 264-265 Frothers, 1, 43-51,203-212, 252, 302 Acidic frothers 2, 45--46 Action of frothers 203-206, 212 Aliphatic alcohols 47 Alkoxy parafins 49 Basic frothers 46-47 Classification of frothers 44 Hydroxamates 13-14, 31 Neutral frothers 44, 47-51 Phenols 45 Polyglycol ethers 49 Properties of frothers 43-51,203-212, 252 Froth Three phase froth 209-212 Two phase froth 207-209 \n\nIon Hydrohyl and hydrogen ions 172-175 Ion bonding 93 Metal ions 31, 55, 58, 67, 133, 159, 181, 199, 209 \n\n**K** \n\nKinetic Kinetic of bubble mineralization 112-114 \n\n445 \n\nIndex \n\nLead-zinc ores coarse grain ore 328 disseminated ore 337 flowsheet and reagent scheme 328 geology mineralogy 323 oxidized and altered ore 348 processing option 338 silver ore treatment 356 silver-carrying minerals 359 Lead-zinc-silver ores Effect of collectors 361 Plant practice 362-365 \n\n###### **M** \n\nModifying reagents Acids and alkalis 55 Action of dispersing reagents 217 Aluminum chloride 60 Aluminum sulfate 60 Ammonia 58, 299 Anionic polymers 70-73, 196-198 Barium chloride 60 Cationic polymers 73-74, 198-199 Caustic soda 58 Copper sulfate 58, 301 Cyanides 63-64, 154, 163, 171,298, 334 Dichromate 63 Dispersing reagents 216 Ferric chloride 59 Ferric sulfate 59 Ferro sulfate 59, 167 Hydrochloric acid 56 Hydrofluoric acid 56 Inorganic reagents interaction 153-182 Lead nitrate 62 Lime 56, 170 Modifying reagents 53-78 Non-ionic polymers 69, 82 Organic acids 74 Organic modifiers 67-75 Organic polymers 68 Plant reagent scheme and metallurgy 310-315 Plant reagent schemes data 257-264 Polyphosphates 67, 169 Potassium permanganate 63 \n\nReagent practice of copper-zinc ores 298-307 Reagent scheme in operating plants 302-307 Reagent schemes - modifiers and depressants 298-301 Reagent schemes 248-253, 276-281 Reagent schemes plant practice 291 Reagents with divalent sulphur 176-182 Salts 58 Salts of phosphoric acids 66 Soda ash 57 Sodium fluoride 64, 180 Sodium silicate 65, 178 Sulfuric acid 56 Thiosulfate ion 61, 166, 167 Zinc sulfate 59, 153, 163, 299 Zincates 59 Modifiers Chelating compounds as modifiers 75-78 Inorganic modifiers 5"}, {"page": 334, "text": "5-67, 188 Massive Sulfides Massive sulfide copper ores 235, 282-291 Massive sulfide copper-zinc ores 295, 307, 310,315 Processing characteristics of massive sulfide ore 286 Minerals/Elements Chalcocite 64, 136, 235, 242, 251,255, 261, 268, 368, 388 Chalcosine 170, 240-242, 249 Chromium 169 Covellite 60, 64, 157, 235, 240-242, 251, 255, 265, 268, 368, 273, 275, 296-298, 308, 316, 317, 321,352, 371,388 Enargite 18, 238, 242, 265 Marcasite 153, 163, 170-172, 235, 243, 244, 268, 270, 307, 310, 348, 368, 369, 416 Pyrite 137 Pyrrhotite 243 Sphalerite 136 \n\nPlant practice 432-441 Hanaoka Japan 316 Kutcho Creek Canada 317 Lubumashi--Cong0 316 Maranda, South Africa 319 \n\nIndex \n\n446 \n\n###### Polymers \n\nCo-polymers 83, 84 Polyacrylates 70, 81, 83, 196, 231 Polymeric versus monomeric species 188 Selective polymers based on chemosorption 230 \n\n###### **R** \n\nRefractory Refractory copper-zinc ores 316-320 Refractory lead-zinc ores 327, 356 Regulators 1-3, 53, 66, 160, 161, 165, 172 Alkyl sulfates, 11-12 Ammonia sulfate 299 Sodium hydrosulfide 61 \n\nSodium sulfide 60, 161,163, 176 Sodium sulfite 300 \n\nTheory of Flotation Air phase 92 Bubble mineralization 108-112 Catalytic oxidation 157 Colloid chemistry and adsorption 101 Contact angle 101-105 Double layer and zeta potential 95-99 Grinding and metallurgy 245-247 Hydrogen bonding 94 Hydrophobicity 105-108 Liquid phase 90-92 Mineral particle phase 88-90 \n\n"}]}
