Repository: NDDev-Technocracy-OpenNetwork/hack-2026-nornickel-knot

> **DEPRECATED.** This repository is archived and no longer maintained.
> It is kept read-only for reference; its GDS anchor records
> `lifecycle: archived` under `portfolio:archived-projects`.

# Nornickel Scientific Knot

Живая карта знаний R&D для горно-металлургической отрасли: система превращает архив отчётов, статей, презентаций и экспериментальных материалов в типизированный граф знаний, а затем отвечает на вопросы естественным языком с источниками и страницами первоисточников.

Проект подготовлен командой **Harmonic Labs** для **Норникель AI Hack 2026**, трек **«Научный клубок»**.

File: data/parsed/Материалы конференций/corrosion-atlas.json (part 26 of 26)
1984, ISBN 0-915567-02-4. \n\n- _Corrosion Source Book_ , S.K. Coburn, A.S.M. International, American Technical Publishers Ltd., Hitchin, England, 1984, ISBN 0-87170-177-4. \n\n- _Guides to Practice in Corrosion Control_ , Department of Industry, Her Majesty’s Stationery Office, London, U.K., 1978–1982. \n\n- _An Introduction to Metallic Corrosion_ , U.R. Evans, Edward Arnold Publishers Ltd., London, 1981. ISBN 0-7131-2758-9. \n\n- _Basic Corrosion and Oxidation_ , J.M. West, Ellis Horwood Publishers, Chichester, 1980, ISBN 0-470-27080-2. \n\n- _Controlling Corrosion_ , Department of Industry, Her Majesty’s Stationery Office, London, U.K., 1976–1977. \n\n- _Corrosion, Attack and Defence_ , Trent Polytechnic and British Steel Corporation, Trent Polytechnic, Nottingham, England 1975. \n\n- _The Rusting of Iron; Causes and Control_ , 1972 The Rusting of Iron; Causes and Control, U.R. Evans, Edward Arnold, London, 1972. \n\n- _Lexikon der Korrosion_ , Mannesmann Rцhrenwerke AG, Dьsseldorf, 1971. \n\n- _Corrosion Prevention for Practising Engineers_ , J.F. Bosich, Barnes & Nozle, New York, 1970. \n\n###### **II CORROSION PHENOMENOLOGY, FAILURE ANALYSIS AND DIAGNOSIS** \n\n- _Illustrated Case Histories of Marine Corrosion_ , Book 496: EFC 5, The Institute of Materials, London, 1990, ISBN 0-901462-86-1. \n\n- _The Nalco Guide to Cooling Water System Failure Analysis_ , H.M. Herro, R.D. Port, Mc Graw-Hill, Inc., New york, 1993, ISBN 0-07-028400-8. \n\n- _Handbook of Case Histories in Failure Analysis_ , Vol. 1 & 2, ASM International, American Technical Publishers Ltd., Hitchin, England, 1993, ISBN: 087170-453-6 (Vol. 1), 087170-495-1 (Vol. 2). \n\n- _The Nalco Guide to Boiler Failure Analysis_ , R.D. Port, H.M. Herro, McGraw-Hill, Inc., New York, 1991, ISBN 0-07-045873-1. \n\n- _An Atla"}, {"page": 325, "text": "s of Corrosion and Related Failures_ , L.M. Wyatt, D.S. Bagley, M.A. Moore and D.C. Baxter, MTI Publication No. 18 St. Louis, Missouri, 1987. \n\n- _Bauteilschдden, Erfahrungen aus der Sachverstдndigentдtigkeit_ , H. Eiden, F.O. Krдmer, K.P. Meyer, H. Schaper and D. Schlegel, Verlag TUV Rheinland, 1986, ISBN 3-88585-262-4. \n\n- _Failure Analysis and Prevention, Metals Handbook_ , 9th ed., Vol. 11, ASM International American Technical Publishers Ltd., Hitchin, England, 1986, ISBN 087170-017-4. \n\n682 \n\n- _VDI Richtlinien 3822 Blatt 3, Schдdenanalyse durch Korrosion in wдЯrigen Medien_ , Verein Deutscher Ingenieure, VDI-Verlag GMBH, Dьsseldorf, 1984. \n\n- _Failure Analysis: Case Histories and Methodology_ , F.K. Naumann, ASM International American Technical Publishers Ltd., Hitchin, England, 1983, ISBN 087170-171-5. \n\n- _Forms of Corrosion, Recognition and Prevention_ , C.P. Dillon, NACE, Houston, 1982, ISBN 0-915567-87-3. \n\n- _VDI Richtlinien 3822 Blatt 4, Schдdenanalyse: Schдden durch thermische Beantspruchungen, Verein_ Deutscher Ingenieure, VDI-Verlag GMBH, Dьsseldorf, 1980. \n\n- _Metallography in Failure Analysis_ , J.L. McCall and P.M. French, Plenum Press, New York, 1978. \n\n- _Handbuch der Schadeverhьtung_ , H. Braun, Allianz Versicherung AG, Munich and Berlin, 1979. \n\n- _Bruchuntersuchungen und Schadenklдrung_ , Allianz Versicherung AG, Munich and Berlin, 1976. \n\n- _Das Gesicht der Korrosion_ , A.F. Bertling and E.A. Ulrich, Technischer Ueberwachungs-Verein Bayern, Munich, 1971. \n\n- _Manual for Investigation and Correction of Boiler Tube Failures_ , Electric Power Research Institute, Palo Alto, California. \n\n- _Schдdenanalyse: Schдden durch thermische Beanspruchungen_ , VDI 3822, Blatt 4. \n\n###### **III CORROSION TABLES AND GRAPHICS** \n\n- _Corrosion Resistance Tables_ , P.A. Schweitzer, 4th ed., Marcel Dekker, Inc., New York, 1995, ISBN: 0-8247-9590-3 (part A), 0-82479591-1 (part B), 0-8247-9641-1 (part C). \n\n- _Handbook of Corrosion Data_ , 2nd ed., D. Craig, D. Anderson, ASM, American Technical Publishers, Hitchin, U.K., 1994, ISBN 0-87170-518-4. \n\n- _NACE Corrosion Engineers’s Reference Book_ , R.S. Treseder, NACE, Houston, 1991, ISBN 0-915567-82-2. \n\n- _Atlas of Stress-Corrosion and Corrosion Fatigue Curves_ , A.J. McEvily, ASM International, American Technical Publishers Ltd., Hitchin, England, 1990, ISBN 0-87170-374-2. \n\n- _Dechema Corrosion Handbook: Corrosive Agents and their Interaction with Materials_ , Vol. 1, 1987, ISBN 3-527-26652-6; Vol. 2, 1988, ISBN 3-527-26653-4; Vol. 3, 1988, ISBN 3-527-26654-2; Vol. 4, 1989, ISBN 3-527-26655-0; Vol. 5, 1989, ISBN 3-527-26656-9; Vol. 6, 1990. ISBN 3-527-26657-7, VCH, Weinheim, Germany. \n\n- _Corrosion Resistant Materials Handbook_ , D.J. de Renzo, Noyes Data Corp., Park Ridge, New Jersey, 4th ed., 1985, ISBN 0-8155-1023-3. \n\n- _Corrosion Data Survey-Metals Section_ , N.E. Hammer, NACE, Houston, 1985, ISBN 0-915567-06-7. \n\n- _Handbook of Corrosion Resistant Piping_ , P.A. Schweitzer, R.E. Krieger "}, {"page": 326, "text": "Publishing Company Inc., Malabar, Florida, 1985, ISBN 8-89874-457-1. \n\n- _Corrosiontables of Stainless Steels and Titanium_ , Uddeholm, Jernkontoret, Stockholm, 1979, ISBN 91-970365-1-1. \n\n- _Corrosion Data Survey-Nonmetals Section_ , NACE, Houston, 1975, ISBN 0-915567-91-1. \n\n- _Atlas of Electrochemical Equilibria in Aqueous Solutions_ , M. Pourbaix, NACE, Houston, 1974, ISBN 0–91556709809. \n\n###### **IV GENERAL CORROSION SCIENCE** \n\n_Corrosion. Volume I: Metal/Environment Reactions, Volume II: Corrosion Control_ , L.L. Shreir, Butterworth, Heinemann, London, 1994, ISBN 0-7506-1077-8. \n\n- _Surface and Interface Characterization in Corrosion_ , S. Shah, NACE, Houston, 1994, ISBN 1-877914-61-4. \n\n- _Flow-Induced Corrosion: Fundamental Studies and Industry Experience_ , K.L. Kennelley, R.H. Hausler, D.C. Silver man, NACE, Houston, 1992, ISBN 1-877914-27-4. \n\n_The Electrochemistry of Corrosion_ , ISBN 1-877914-23-1. \n\n- _Fundamental Aspects of Corrosion Films in Corrosion Science_ , B.D. Craig, Plenum, New York, 1991, ISBN 0-306-43623-X. \n\n- _Advances in Localized Corrosion_ , H.S. Isaacs, NACE, Houston, 1989, ISBN 0-915567-43-1. \n\n- _Corrosion Mechanisms_ , F. Mansfield, Marcel Dekker Inc., New York, 1987, ISBN 0-8247-7627-5. \n\n- _Pitting Corrosion of Metals_ , Z. Szklarska-Smialowska, NACE, Houston, 1986, ISBN 0-915567-19-9. \n\n- _Metallography and Corrosion_ , NACE, Houston, 1986, ISBN 0-915567-17-2. \n\n- _Corrosion Engineering_ , M.G. Fontana and N.D. Greene, McGraw-Hill book Company Inc., New York, 1986, ISBN 0-07-021463-8. \n\n- _Metallurgical Aspects of Environmental Failures_ , C.L. Briant, Elsevier, Amsterdam, 1985, ISBN 0-444-42491-1. \n\n- _Metallic Corrosion_ , H. Kaesche, NACE, Houston, 1985, ISBN 0-915567-12-1. \n\n- _Intergranular Corrosion of Steels and Alloys_ , V. Cihal, Elsevier, Amsterdam, 1984, ISBN 0-444-99644-3. \n\n- _Corrosion Processes_ , R.N. Parkins, Elsevier Applied Science Publishers, London, 1982, ISBN 0-85334-147-8. \n\n- _Advances in Corrosion Science and Technology_ , M.G. Fontana and R.W. Staehle, Plenum Press, New York, Vol. 1, 1970; Vol. 2, 1972; Vol. 3, 1973, Vol. 4, 1974; Vol. 5, 1976; Vol. 6, 1976; vol 7, 1980 (ISBN 0-360-39501-0, 0-306-39502-9, 0-306-39503-7, 0-306-39504-5, 0-306-39505-3, 0-306-39506-1, 0-306-39507-X). \n\n- _The Corrosion and Oxidation of Metals: Scientific Principles and Practical Applications_ , U.R. Evans, Edward & Arnold Publishers Ltd., London, 1960, ISBN 0-7131-2054-1; also supplementary volumes 1968, ISBN 0-7131-2197-1 and 1978, ISBN 0-7131-2536-5. \n\n- _Localized Corrosion_ , R.W Staehle, BJF. Brown, J. Kruger and A. Agrawal, NACE, Houston, 1974. \n\n- _Die Korrosion des Eisens und ihre Verhьtung_ , P.H. Klas and H. Steinrath, Verlag Stahleisen mbH, Dьsseldorf, 1974, ISBN 3-514-00149-9. \n\n- _Lectures on Electrochemical Corrosion_ , M. Pourbaix, Plenum Press, New York, 1973, ISBN 0-306-30449-X. \n\n###### **V SPECIFIC CORROSION PHENOMENA** \n\n###### **1. Environmentally Induced Cracking** \n\n- _Hydrogen T"}, {"page": 327, "text": "ransport and Cracking in Metals_ , A. Turnbull ed., Book 605, The Institute of Materials, London, 1996, ISBN 1-86125-011-8. \n\n- _Stress-Corrosion Cracking: Materials Performance and Evaluation_ , R.H. Jones, ASM International, American Technical Publishers, 1992, ISBN: 0-87170-441-2. \n\n- _Corrosion of Metals and Hydrogen-Related Phenomena: Selected Topics_ , J. Flis, Elsevier, Amsterdam, 1991, ISBN 0-444-98793-2. \n\n- _Environment-Induced Cracking of Metals_ , NACE, Houston, 1990, ISBN 1-87791-07-X. \n\n- _Atlas of Stress-Corrosion and Corrosion Fatigue Curves,_ A.J. McEvily Jr., ASM International, American Technical Publishers, Hitchin, England, 1990, ISBN 0-87170-374-2. \n\n- _Hydrogen Embrittlement and Stress Corrosion Cracking_ , R. Gibala and R.F. Hehemann, ASM International, American Technical Publishers Ltd., Hitchin, England, 1984, ISBN 0-87170-185-5. \n\n683 \n\n_Corrosion Fatigue, Metals Society_ , London, Brookfield Pub. Co., Brookfield, VT, 1983, ISBN 0-904357-51-1. \n\n- _Stress Corrosion Cracking and Hydrogen Embrittlement of Iron Base Alloys_ , R.W. Staehle, J. Hochmann, R.D. Mc Cright and J.E. Slater, NACE, Houston, 1977, ISBN 0-915567-75-X. \n\n###### **2. High Temperature Corrosion** \n\n- _High Temperature Corrosion of Engineering Alloys_ , G.Y. Lay, ASM International, American Technical Publishers Ltd., Hitchin, England, 1990, ISBN 0-87170-411-0. \n\n- _High Temperature Corrosion_ , P. Kofstad, Elsevier Applied Science Publishers, London, 1986, ISBN 1–851661549. \n\n- _High Temperature Corrosion_ , R.A. Rapp, NACE, Houston, 1983, ISBN 0-915567-86-5. \n\n- _Corrosion and Mechanical Stress at High Temperatures_ , V. Guttman and M. Merz, Elsevier Applied Science Publishers, London, 1981, ISBN 0-85334-956-8. \n\n- _Materials and Coatings to resist High Temperature Corrosion_ , D.R. Holmes and A. Rahmel. Elsevier Applied Science Publishers, London, 1978, ISBN 0-85334-784-0. \n\n###### **3. Atmospheric Corrosion** \n\n- _Atmospheric Corrosion_ , Kirk, Lawson, STP 1239, ASTM, Philadelphia, PA, 1995, ISBN 0-8031-2015-X. \n\n- _Atmospheric Corrosion_ , W.H. Ailor, J. Wiley Inc., New York, 1982, ISBN 0471-86558-3. \n\n- _Atmospheric Corrosion of Metals_ , Dean and Rhea, STP 767, ASTM, Philadelphia, PA, 1982, ISBN 0-8031-0702-1. \n\n- _Protection against Atmospheric Corrosion_ , K. Barton, John Wiley, New York, 1976. \n\n- _Atmospheric Corrosion of Metals_ , I.L. Rozenfeld, NACE, Houston, 1973. \n\n- _Metal Corrosion in the Atmosphere_ , SIP 435, ASTM, National Corrosion Service, National Physical Laboratory, Teddington, Middlesex TW11 OLW, England. \n\n###### **6. Microbiologically Induced Corrosion** \n\n- _Microbial Corrosion: Proceedings of the 3rd International EFC Workshop Portugal 1994_ , A.K. Tiller and C.A.C. Sequeira eds., Book 591: EFC 15, The Institute of Materials, London, 1995, ISBN 0-901716-62-6. \n\n- _Biofouling and Biocorrosion in industrial water systems_ , G.G. Geesey, Z. Lewandowski and H.C. Flemming, Lewis Publishers, Boca Raton, Florida, 1994, ISBN 0-87371-"}, {"page": 328, "text": "928-X. \n\n- _Microbiologically Influenced Corrosion Handbook_ , S.W. Borenstein, Industrial Press, 1994, ISBN 0-8311-3066-3. \n\n- _A practical manual on Microbiologically Influenced Corrosion_ , G. Kobrin, NACE, Houston, 1993, ISBN 1-877914-56-8. \n\n- _Proceedings of the 2nd EFC Workshop on Microbial Corrosion_ , C.A.C. Sequeira and A.K. Tiller eds., Book 526: EFC 8, The Institute of Materials, London, 1992, ISBN 0-901716-08-1. \n\n- _Microbiological Degradation of Materials- and Methods of Protection_ , Book 516: EFC 9, The Institute of Materials, London, 1992, ISBN 0-901716-02-2. \n\n- _Mikrobiologische Materialzerstцrung und Materialsckutz_ , Dechema, Frankfurt, 1989. \n\n- _Microbial Corrosion-1, Proceedings of the First European Federation of Corrosion Workshop on Microbial Corrosion Sintra, Portugal, March 7–9, 1988_ , edited by C.A.C. Sequeira and A.K. Tiller, Elsevier Science Publishers, London, 1989, ISBN 1-85166-299-5. \n\n- _Biologically Induced Corrosion_ , S.C. Dexter, NACE, Houston, 1986, ISBN 0-915567-20-2. \n\n- _Microbial Corrosion_ , Book 303, The Institute of Materials, London, 1983, ISBN 0-904357-58-9. \n\n- _Corrosion Bactйrienne – Bactйries de la Corrosion_ , J. Chantereau, Technique et Documentation, Paris, 1980. \n\n- _Microbiological Corrosion_ , G. Booth, Mills and Boon Ltd., London, 1971. \n\n- _Microbial Aspects of Metallurgy_ , J.D.A. Miller, Medical and Technical Publishing Co. Ltd., 1971. \n\n###### **7. Underground Corrosion** \n\n###### **4. Corrosion Under Insulation** \n\n- _Corrosion under Wet Thermal Insulation_ , W.I. Pollock and C.N. Steely, NACE, Houston, 1990, ISBN 1-877914-14-2. \n\n- _Corrosion of Metals under Thermal Insulation_ , W.L. Pollock & J.M. Barnhart, STP 880 ASTM, Philadelphia, PA, 1985. \n\n###### **5. Marine Corrosion** \n\n- _Sea Water Corrosion of Stainless Steel-Mechanisms and Experiences_ , Book 663: EFC 19, The Institute of Materials, London, 1996, ISBN 1-86125-018-5. \n\n- _Marine Corrosion of Stainless Steels: Chlorination and Microbial Aspects_ , Book 546: EFC 10, The Institute of Materials, London, 1993, ISBN 0-901716-33-2. \n\n- _Corrosion in Seawater Systems_ , A.D. Mercer, Technical Standards Services Ltd., Hitchin, England, 1990, ISBN 0-13-388703-0. \n\n- _Corrosion and Marine Growth on Offshore Structures_ , J.R. Lewis & A.D. Mercer, Ellis Horwood Publishers, Chichester, 1984, ISBN 0-470-27506-5. \n\n- _Marine and Offshore Corrosion_ , K.A. Chandler, Butterworth, London, 1984, ISBN 0-408-01175-0. \n\n- _Seawater Corrosion Data_ , Dechema, McGraw-Hill, New York, 1981, ISBN 0-07-016207-7. \n\n- _Underground Corrosion Control_ , B. Lewis, J. Lichtenstein, C.L. Enloe, J.L. Moore, NACE, Houston, 1993, ISBN 1-877914-48-7. \n\n- _Effects of Soil Characteristics on Corrosion_ , Chaker/Palmer, STP 1013, ASTM, American Technical Publishers, Hitchin, England, 1989, ISBN 0-8031-1189-4.Underground Corrosion, M. Romanoff, NACE, Houston, 1990, ISBN 0-915567-47-4. \n\n###### **VI CORROSION IN SPECIFIC INSTALLATIONS** \n\n###### **1. Corrosio"}, {"page": 329, "text": "n in Energy Systems, Including Waste Incineration Systems** \n\n   - _Material performance in Waste Incineration Systems_ , NACE Houston, 1995, ISBN 1-877914-31-2. \n\n   - _Dewpoint Corrosion_ , D.R. Holmes, NACE, Houston, 1985, ISBN 0-470-20203-3. \n\n   - _Corrosion in Power Generating Equipment_ , M.O. Speidel and A. Atrens, Brown Boveri Symposium Ser, Plenum Publ., New York, 1984, ISBN 0-306-41706-5. \n\n   - _Corrosion & Deposits from Combustion Gases_ , J.E. Radway, Springer Verlag, Verlin, 1984, ISBN 0-387-13590-1. \n\n   - _Materials and Corrosion Problems in Energy Systems_ , W.J. Lachman, M. Indig, NACE, Houston, 1980, ISBN 0-915567-57-1. \n\n- _Marine Corrosion: Causes & Prevention_ , F.L. La Que, J. Wiley Inc., New York, 1975, ISBN 0-471-51745-3. \n\n684 \n\n_Guide to corrosion Prevention in Domestic Central Heating Systems_ , MP 586, British Non-Ferrous Metals Technology Centre, Metal Users’ Consultancy Service, Grove Laboratories, Oxfordshire, England, 1976. \n\n- _External Corrosion and Deposits Boilers and Gas Turbines_ , American Elsevier Publishing Co., Inc., New York, 1971. \n\n###### **2. Corrosion in Water Systems** \n\n- _Prevention & Control of Water-caused Problems in Building Potable Water Systems,_ TPC7, NACE, Houston, 1995, ISBN 0-877914-86-X. \n\n- _Corrosion and Corrosion Control in Drinking Water Systems_ , E.A. Vik, T. Hedberg, NACE, Houston, 1991, ISBN 1-877914-26-6. \n\n- _Corrosion in Natural Waters_ , Baloun, STP 1086, ASTM, 1990, ISBN 0-8031-1383-8. \n\n- _Korrosion in Kьhlkreislдufen_ , G. Schmitt, Verlag Irene Kuron, 1990. \n\n- _Corrosion Prevention and Control in Water Treatment and Supply Systems, Singley, Pollution Technology Review_ , Noyes Data Corp., Park Ridge, New Jersey, 1985, ISBN 0-8155-1031-4. \n\n- _Corrosion Control, AWWA Handbooks-Proceedings Ser._ , American Water Works Association, 1982, ISBN 0-89867-283-X. \n\n- _Korrosionen in Wasserleitungen_ , K. Bцsch, AT Verlag Aarau, Stuttgart, 1981, ISBN 3-85502-122-8. \n\n- _Korrosion in Kalt- und Warmwassersystemen der Hausinstallationen_ Deutsche Gesellschaft fьr Metallkunde c.V., Frankfurt, 1974. \n\n###### **3. Corrosion in Proces Industries** \n\n- _Corrosion Control in the Chemical Process Industries_ , 2nd ed., MTI Publication No. 45, CP. Dillon, NACE for MTI, 1994, ISBN 1-877914-58-4. \n\n- _Corrosion in the Petrochemical Industry_ , ASM International, American Technical Publishers Ltd., Hitchin, England, 1994 ISBN 0-87170-505-2. \n\n- _Corrosion Prevention in the Process Industries_ , NACE, Houston, 1990, ISBN 0-915567-44-4. \n\n- _Corrosion, Metals Handbook ®_ , 9th ed., Volume 13, ASM International, American Technical Publishers Ltd., Hitchin, England, 1987, ISBN 0-87170-019-0. \n\n- _Proces Industries Corrosion – The Theory and Practice_ , B.J. Monix, W.I. Pollock et al, NACE, Houston, 1986, ISBN 0-915567-46-6. \n\n- _Corrosion in Sulfuric Acid_ , NACE, Houston, 1985, ISBN 0-915567-11-3. \n\n- _Guidelines for Preventing Stress Corrosion Cracking in the Chemical Process Industry_ , D.R. M"}, {"page": 330, "text": "cIntyre, C.P. Dillon, MTI, St. Louis, 1985. \n\n- _Korrosionen in der Getrдnke Industrie_ , R. Schaubler, Verlag Hans Carl, Nьrnberg, ISBN 3-418-00715-5. \n\n###### **4. Corrosion in Oil and Gas Production** \n\n- _Corrosion-Resistant Alloys in Oil and Gas Production_ , NACE, Houston, 1995, ISBN 0-877914-92-4. \n\n- _Corrosion update: Oil and Gas Production_ , R.S. Treseder, R.N. Tuttle, T & T, 1994. \n\n- _Corrosion Control and Monitoring in Gas Pipelines and Well Systems_ , R.G. Asperger, P. Teevens, D. Ho-Chung-Qui, NACE, Houston, 1989, ISBN 0-915567-42-3. \n\n- _Advances in CO2 Corrosion, Volumes I and II_ , H.P. Godard, A.I. Asphahani, B.S. Wright, NACE, Houston, 1985/1986, ISBN 0-915576-10-5/0-915567-15-6. \n\n- _CO2 Corrosion in Oil and Gas Production: Selected Papers Abstracts, and References_ , L.E. Newton Jr., R.H. Hausler, NACE, Houston, 1984, ISBN 0-915567-06. \n\n- _H2S Corrosion in Oil and Gas Production – A Compilation of Classic Papers_ , R.N. Tuttle, R.D. Krane, NACE, Houston, 1981, ISBN 0-915567-84-9. \n\n###### **5. Corrosion in Electronic Systems** \n\n- _Corrosion of Electronic and Magnetic Materials_ , P.J. Peterson, IBM Corporation, STP 1148, ASTM, Philadelphia, P.A., 1992, ISBN 0-8031-1470-2. \n\n- _Korrosionsschulz in der Elektronik_ , J.L. Jostan, W. Mussinger and A.F. Bogenschьtz, Eugen G. Leuze Verlag, Saulgau, Germany, 1989. \n\n###### **6. Corrosion in Automotive Systems** \n\n- _Corrosion and Corrosion Control of Aluminium and Steel in Lightweight Automotive Applications_ , NACE, Houston, 1995, ISBN 1-877914-88-6. \n\n###### **VII CORROSION OF SPECIFIC METALS AND NON-METALS** \n\n###### **1. Copper Corrosion** \n\n- _Corrosion of Copper, Tin and their Alloys_ , H. Leidheiser, Krieger, Melbournen, FL, 1979, ISBN 0-88275-752-0. \n\n- _Copper in Plumbing Systems_ , MP 568 Feb. 1972; Reliability of Soldered Capillary Joints for Plumbing Systems, MP 567 No. 1971. \n\n- _Copper Cylinders and Combination Tanks for Long Service_ , MP 538 Dec. 1971. \n\n- _Dezincification in Supply Waters_ , MP 491, British Non-Ferrous Metals Technology Centre, Metal Users’ Consultancy Service, Grove Laboratories, Oxfordshire, England, 1968. \n\n###### **2. Galvanized Steel Corrosion** \n\n- _Corrosion Resistance of Zinc and Zinc Alloys_ , F.C. Porter, Marcel Dekker, Inc., New York, ISBN 0-8247-9213-0. \n\n- _Zinc: Its Corrosion Resistance_ , C.J. Slunder and W.K. Boyd, International Lead Zinc Research Organization, Inc., New York, 1983. \n\n###### **3. Corrosion of Stainless Steels and Nickel-Base Alloys** \n\n_Corrosion Resistance of Stainless Steels_ , C.P. Dillon, Marcel Dekker Inc., New York, 1995, ISBN 0-8247 9629–2. \n\n- _Corrosion of Nickel-Base Alloys_ , R.C. Scarberry, ASM International, American Technical Publishers Ltd., Hitchin, England, 1985, ISBN 0-87170-206-1. \n\n_Corrosion of Nickel and Nickel-Base Alloys_ , W.Z. Friend, Corrosion Monograph Ser., J. Wiley Inc., New York, 1980, ISBN 0-471-282285-5. _Corrosion of Stainless Steels_ , A.J. Sedricks, John Wiley, New York, 1979, "}, {"page": 331, "text": "ISBN 0-471-05011-3. \n\n_Nicht Rostende Stдhle_ , P. Schierhold, Verlag Stahleisen GmbH, Dьsseldorf, 1977. \n\n###### **4. Corrosion of Metals in Concrete** \n\n_Corrosion Rates of Steel in Concrete_ , STP 1065, Berke, Chaker, Whiting, ASTM, Philadelphia, PA, 1990, ISBN 0-8031-1458-3. \n\n- _Corrosion of Metals in Concrete_ , NACE, Houston, 1988, ISBN 0-915567-33-4. \n\n- _Corrosion of Rebars in Concrete_ , V. Chaker, STP 906 ASTM, Philadelphia, 1986, ISBN 0-8031-0468-5. \n\n- _Corrosion of Metals in Association with Concrete_ , J.E. Slater, STP 818 ASTM, Philadelphia PA, 1984, ISBN 0-8031-0210-0. \n\n685 \n\n- _Corrosion of Reinforcement in Concrete Construction_ , Crane, Ellis Horwood Publishers, Chichester, 1983, ISBN 0-85312-600-3. \n\n- _Solving Rebar Corrosion Problems in Concrete_ , NACE, Houston, 1983, ISBN 915567-99-7. \n\n- _Corrosion Inhibitors: Developments since 1980_ , M.J. Collie, Chemical Technology Review no. 223, Noyes Data Corp., Park Ridge, New Jersey, 1984, ISBN 0-8155-0957-X. \n\n- _Corrosion Inhibitors_ , C.C. Nathan, NACE, Houston, 1983, ISBN 0-317-06686-2. \n\n###### **5. Plastic Attack** \n\n- _Corrosion of Plastics and Rubber in Process Equipmentexperiences from the Pulp and Paper Industry_ , Tappi 813, American Technical Publishers Ltd, Hitchin, England, 1994, ISBN 0-89852-316-8. \n\n- _Die Bestendigkeit von Kunststoff und Gummi_ , B. Dolezel and C.M. von Meysenbug, Carl Hanser Verlag, Munich-Vienna, 1978, ISBN 3-446-12394-6. \n\n###### **6. Corrosion of Glass** \n\n- _Corrosion of Glass_ , D.E. Clark et al., Ashlee Pub. Co., New York, NY, 1979, ISBN 0-911993-18-5. \n\n###### **7. Corrosion of Ceramics** \n\n- _Corrosion of Ceramics_ , R.A. Mc Cauley, Marcel Dekker. New York, 1995, ISBN 0-8247-9418-6. \n\n###### **VIII CORROSION PREVENTION AND CONTROL** \n\n###### **1. Design and Corrosion Control, Material Selection** \n\n- _Corrosion Engineering Handbook_ , P.A. Schweitzer, Marcel Dekker, Inc., New York, 1996, ISBN 0-8247-9709-4. \n\n- _Material Selection for Hydrocarbon and Chemical Plants_ , D.A. Hansen and R.B. Puyear, Marcel Dekker, Inc., New York, 1996, ISBN 0-8247-9778-7. \n\n- _Life Prediction of Corrodible Structures_ , R.N. Parkins, NACE, Houston, 1994, ISBN 1-877914-60-6. \n\n- _Materials Selection for Corrosion Control_ , S.L. Chawla, R.K. Gupta, ASM International, American Technical Publishers Ltd., Hitchin, England, 1993, ISBN 0-87170-474-9. \n\n- _Managing Corrosion with Plastics_ , NACE, Houston, Volume V, 1983, ISBN 0-915567-63-6; Volume VI, 1986, ISBN 0-915567-13X; Volume VII, 1986; Volume XI, 1993, ISBN 1-877914-68-1. Volume VIII, 1987, ISBN 0-915567-32-6; Volume IX, 1990, ISBN 1-877914-15-0; Volume X, 1991, Volume XI, 1993, ISBN 1-877914-68-1. \n\n- _Fundamentals of Designing for Corrosion Control: A Corrosion Aid for the Designer_ , R.J. Landrum, NACE, Houston, 1989, ISBN 0-915567-34-2. \n\n- _Corrosion Control in Engineering Design_ , R.N. Parkins and K.A. Chandler, Department of Industry, Her Majesty’s Stationery Office, London, 1982, ISBN 0-11-512"}, {"page": 332, "text": "157-9. \n\n- _Design and Corrosion Control_ , V.R. Pludek, MacMillan Press Ltd., London 1977, ISBN 0-333-19139-0. \n\n- _Metal Corrosion, Engineering Design Guide No. 21_ , T.K. Ross, Oxford University Press, Oxford, 1977. \n\n###### **3. Cathodic Protection** \n\n- _Cathodic Protection Criteria – A Literature Survey_ , NACE, Houston, 1989, ISBN 0-915567-38-5. \n\n- _Cathodic Protection_ , J.H. Morgan, NACE, Houston, 1987, ISBN 0-915567-28-8. \n\n###### **4. Coatings** \n\n- _Coating and Lining Methods for Cooling Water Systems in Power Plants_ , ASTM Manual 28, ASTM, Hitchin, England, ISBN 0-8031-2070-2. \n\n- _Thermal Spray Coating Applications in the Chemical Process Industries_ , MTI Publication No. 42, NACE for MTI, Houston, 1994, ISBN 1-877914-59-2. ASM Handbook, Vol. 5, Surface Engineering, American Technical Publishers, Hitchin, England, 1994, ISBN 087170-384-X. \n\n- _Steelwork Corrosion Control_ , D.A. Bayliss, K.A. Chandler, Elsevier Applied Science, New York, 1991, ISBN 1-85166-575-7. \n\n- _Korrosionschutz durch Information und Normung, Kommentar zum DIN-Taschenbuch 219_ , H. Grдfen, U.A., Verlag Irene Kuron, Bonn, ISBN 3-923623-06-2. \n\n- _Corrosion-Resistant Coatings Technology_ , I. Suzuki, Marcel Dekker, New York, U.S., 1989, ISBN 0-8247-8160-0. \n\n- _Corrosion Protection of Steel Structures_ , K.A. Chandler and D.A. Bayliss, Elsevier Applied Science Publishers, London, 1985, ISBN 0-85334-362-4. \n\n- _NACE Coatings and Linings Handbook_ , NACE, Houston. Corrosion Prevention by Protective Coatings, C.G. Munger, NACE, Houston, 1984, ISBN 0-915567-04-0. \n\n- _New Concepts for Coating Protection of Steel Structures, Berger & Wint_ , STP 841 ASTM, Philadelphia, PA, 1984, ISBN 0-8031-0236-4. \n\n- _Efficient Materials & Coatings Applications for Improved Design and Corrosion Resistance_ , L.J. Van de Walle, ASM, Metals Park, Ohio, 1981, ISBN 0-87170-107-3. \n\n- _Corrosion Control by Organic Coatings_ , H. Leidheiser, NACE, Houston, 1981, ISBN 0-915567-93-8. \n\n- _Corrosion Control by Coatings_ , H. Leidheiser, Science Press, Princeton, NJ, 1979, ISBN 0-89500-018-0. \n\n- _Protective Coatings of Iron and Steel Structures against Corrosion_ , BS 5493 British Standards Institution, 2 Park Street, London, 1977. \n\n- _Galvanizing Guide_ , Development Association, London, 3rd edition, 1975. \n\n- _Galvanizing for Structural Steelwork_ , Zinc Development Association, London. \n\n###### **IX CORROSION TESTING AND MONITORING** \n\n###### **2. Inhibitors** \n\n- _Corrosion Inhibitors_ , Book 559: EFC 11, The Institute of Materials, London, 1994, ISBN 9-901716-07-3. \n\n- _Reviews on Corrosion Inhibitors Science and Technology_ , A. Raman, P. Labine, NACE, Houston, 1993, ISBN 1-877914-42-8. \n\n- _Corrosion Inhibition – Theory and Practice_ , R.H., Hausler, NACE, Houston, 1988, ISBN 0-915567-67-9. \n\n_Paint and Coating Testing Manual_ (Gardner-Sward Handbook 14th edition), ASTM, Hitchin, England, ISBN 0-8031-2059-1. \n\n- _Corrosion Tests and Standards, Application and Interpretation_ , R. B"}, {"page": 333, "text": "aboian, MNL 20, ASTM, Philadelphia, PA, 1995, ISBN 0-8031-2058-3. \n\n- _Corrosion and Corrosivity Sensors_ , V.S. Agarwala, G.K. Brown, NACE, Houston, 1994, ISBN 1-877914-73-8. \n\n686 \n\n- _Corrosion Testing Made Easy: The Basics_ , E.D. Verink, NACE, Houston, 1994, ISBN 1-877914-62-2. \n\n- _Corrosion Testing Made Easy: Atmospheric Corrosion Test Methods_ , H.H. Lawson, NACE, Houston, 1994, ISBN 1-877914-82-7. \n\n- _Microbiologically Influenced Corrosion Testing,_ Keams/Little, STP 1232, ASTM, 1994. \n\n- _ASTM Book of Standards_ , Volume 03.02/Wear and Erosion; Metal Corrosion, ASTM, Philadelphia, PA, 1994. \n\n- _Corrosion Testing Made Easy: Galvanic Corrosion Test Methods_ , H.P. Hack, NACE, Houston, 1993, ISBN 1-877914-55-X. \n\n- _Corrosion Science An Experimental Approach_ , E. Heitz, R. Herkhaus, A. Rahmel, Technical Standards Services Ltd., Hitchin, England, 1992. \n\n- _Guidelines on Electrochemical Corrosion Measurements_ , Book 497: EFC 4, The Institute of Materials, London, 1990, ISBN 0-901462-87-X. \n\n- _Corrosion Testing and Evaluation_ , Silver Anniversary Volume, Baboian/ Dean, STP 1000, ASTM, Philadelphia, 199. \n\n- _Corrosion Testing Made Easy: Stress Corrosion Cracking Test Methods_ , A.J. Sedriks, NACE, Houston, 1990, ISBN 0-915567-40-7. \n\n- _Non Destructive Evaluation and Quality Control, Metals Handbook_ , 9th ed., Volume 17, ASM Internatio nal, American Technical Publishers, Hitchin, England, 1989, ISBN 0-87170-0239. \n\n- _Corrosion Monitoring in Industrial Plants Using Non-destructive Testing and Electrochemical Methods_ , G.C. Moran and P. Labine, STP 908 ASTM, Philadelphia, PA 1986, ISBN 0-8031-0471-5. \n\n- _Electrochemical Techniques for Corrosion Engineering_ , R. Raboian, NACE, Houston, Symposium 1985. \n\n- _Non Destructive Testing Handbook_ , Volume 1, _Leak Testing_ , Volume 2, _Liquid Penetrant Tests_ , R.C. McMaster, ASM International, American Technical Publishers, Hitchin, England, 1982, ISBN 0-87170-125-1, 087170-126-X. \n\n- _The NACE Book of Standards_ , National Association of Corrosion Engineers, Houston. \n\n- _Electrochemical Techniques for Corrosion,_ R. Raboian, NACE, Houston, Symposium 1976. \n\n- _Manual of Industrial Corrosion Standards and Control_ , F.H. Cocks, STP 534 ASTM, Philadelphia, PA, 1973. \n\n- _Handbook on Corrosion Testing and Evaluation_ , W.H. Ailer, John Wiley, New York, 1971, ISBN 0-471-00985-7. \n\n###### **X CORROSION JOURNALS** \n\n###### Mainly Technical \n\n- _Materials Performance_ , National Association of Corrosion Engineers, Houston. \n\n_Anti-Corrosion Methods and Materials_ , Sawell Publ. Limited, London. _Corrosion Prevention and Control_ , Scientific Service Limited, Beaconsfield, Buckinghamshire, England. \n\n- _Industrial Corrosion_ , Impact Company Publications, Media House, Leighton Buzzard. \n\n- _Corrosion Marine_ , Centre de Recherches et d’Etudes Oceanographiques, Paris. \n\n- _Galvano-Organo-Traitements de Surface_ , Siebec, Paris Navures, Port et Chantiers, Moreux, Paris. \n\n- _Surface Engineering_ ,"}, {"page": 334, "text": " National Association of Corrosion Engineers, Houston. \n\n###### Mainly Scientific \n\n_Werkstoffe und Korrosion_ , Verlag Chemie GmbH, Weinneim/Bergstr. _Corrosion Science_ , Pergamon Press Inc., Oxford. \n\n- _Journal of the Electrochemical Society_ , The Electrochemical Society, Baltimore, Marylands, USA. \n\n_British Corrosion Journal_ , The Metals Society, London. \n\n- _Corrosion, The Journal of Science and Engineering_ , National Association of Corrosion Engineers, Houston. \n\n- _Corrosion Abstracts_ , National Association of Corrosion Engineers, Houston. \n\n### **_KRACHTWERKTUIGEN_** \n\n#### **Adviesbureau** \n\n\n\nKrachtwerktuigen Consultancy: management consultants to companies and institutions, with a focus on practical matters, in the areas of water, environmental and energy issues with particular attention to the associated policy aspects. Krachtwerktuigen employs around 130 staff with solid professional knowledge. A wide range of professional measuring and recording equipment is available. \n\nKEY AREAS: \n\n- Water \n\n- Soil \n\n- Measurements and inspections \n\n- Te environment \n\n- Energy \n\nWATER CONSULTANCY AREAS: \n\n- Anti-corrosion and corrosion prevention in water/steam-systems \n\n- Boiler, cooling and process water treatment \n\n- Waste water treatment \n\n- Water management and water conservation \n\n- Industrial water supplies \n\n- Periodical monitoring of water treatment \n\n- Courses \n\nTo limit the consequences of corrosion, Krachtwerktuigen advises both during the design phase and in using installations. \n\nTHE CORROSION CONSULTANTS PROVIDE ADVICE IN THE FOLLOWING AREAS \n\n- Process installations and piping \n\n- Steam and condensate systems \n\n- Heating and hot tap water \n\n- Cooling systems \n\n#### **_KRACHTWERKTUIGEN_ , your partner in process control** \n\n|Regentesselaan 2, 3818 HJ|Telephone:|033 460 24 11|\n|---|---|---|\n|P.O. Box 165, 3800 AD Amersfoort|Fax:|033 460 24 10|\n||o<br>c<br>k<br>:lia<br>m<br>-<br>e|ln.te<br>n<br>o<br>r<br>u<br>e<br>@<br>tlu<br>s<br>n<br>|\n\n\n\n"}]}
