Repository: NDDev-Technocracy-OpenNetwork/hack-2026-nornickel-knot

> **DEPRECATED.** This repository is archived and no longer maintained.
> It is kept read-only for reference; its GDS anchor records
> `lifecycle: archived` under `portfolio:archived-projects`.

# Nornickel Scientific Knot

Живая карта знаний R&D для горно-металлургической отрасли: система превращает архив отчётов, статей, презентаций и экспериментальных материалов в типизированный граф знаний, а затем отвечает на вопросы естественным языком с источниками и страницами первоисточников.

Проект подготовлен командой **Harmonic Labs** для **Норникель AI Hack 2026**, трек **«Научный клубок»**.

File: data/parsed/Материалы конференций/1schlesinger_m_e_extractive_metallurgy_of_copper.json (part 27 of 27)
263, 264f Gold, in electrorefining"}, {"page": 340, "text": ", 253 Gold flotation, 68 Grain-refining agents, 264e265, 265f Granulator, 380 Grinding, 32, 35e36 autogenous, 36 ball mills for, 36 \n\nindustrial data for, 37te42t flowsheet for, 32f grind size and copper mineral liberation in, 35, 35f industrial data for, 37te42t ore-throughput control for, 44, 44f particle-size control of flotation for, 36 hydrocyclone controls for, 42e43, 43f instrumentation and strategies for, 43, 44f, 45t particle-size control loop in, 44, 44f semi-autogenous mills, 36, 42f industrial data for, 37te42t Guar, 360, 360f Gyratory crusher, 34, 34f \n\n##### H \n\nHaldor Topsшe WSA, 227 flowsheet for, 228f Sulfacid compared to, 229t Hazelett casting, 405 anodes, 243f, 244, 244f, 247f industrial data for, 246t industrial data for, 407te408t Heap leaching, 8, 286, 286f, 287 acid cure in, 296 agglomeration in, 296e297, 297f optimum, 297 bacterial action in, 289, 289f optimum activity for, 290 chalcocite and, 290 chemistry of, 288 copper minerals in, 287t costs of investment, 436, 437t operating, 436, 437t ferric cure in, 297 future developments in, 315 heaps for aeration of sulfide, 298 construction of, 295, 295f dynamic, 295, 296 impermeable base of, 296 irrigation of, 298e300 multi-lift permanent, 295e296, 295f ore stacking on, 297, 298f, 299f industrial data for, 290, 291te294t leaching methods compared to, 316t lixiviant in, 295f, 299, 300 optimum conditions for, 300 ore preparation in, 296 reactions in, 289 solvent extraction from, 8, 9f sulfide mineral reactions in, 289 uses of, 288 Hearth furnace refining, 240 Heat exchangers, 223f, 226, 227 \n\nIndex \n\n449 \n\nHigh-densitypolyethylene (HDPE), 296 High-pressure roll crushing, 46, 46f Hoboken converter, 143, 144 Home scrap (run around scrap), 373e374, 374f Hydrocarbon fuel burners, in flash furnace matte smelting, Outotec, 95 Hydrocyclone particle size control, 42e43, 43f \n\nHydrogen, 403 Hydrometallurgical extraction of Cu, 8. See also Electrowinning of copper; Leaching; Solvent extraction comparison of methods for, 316t flowsheets for, 281, 282f, 283f future developments in, 315 Hydroxyl ion, 54 \n\n##### I \n\n###### Impurity behavior \n\ndirect-to-copper smelting and, 187, 188t in electrorefining, 256, 256t electrowinning electrolyte and, 359 fire refining of molten copper and, 245 flash furnace matte smelting, Outotec and, 101, 102t non-recycle of, 102e103 Noranda smelting process and, 115, 115t PeirceeSmith convertor and, 134, 135t Teniente matte smelting and, 120, 121t Top Submerged Lance smelting and, 163 Industrial electrical equipment waste (IEW), 379 Industrial non-electrical equipment waste (INEW), 379 In-situ leaching, 286e287 Institute of Scrap Recycling Industries (ISRI), 379 Intermediate leaching solution (ILS), 286 Internal arising scrap, 374e375, 374f Iron \n\nin electrorefining, 254 in electrowinning electrolyte, 358 ore, slags for, 424 ISACONVERT converting, 150 ISASMELT batch converting, 143, 150 Isasmelt furnaces, 395e396 Isasmelt smelting. See Ausmelt/Isasmelt smelting \n\n"}, {"page": 341, "text": "##### K \n\nKaldo furnace, 395 Ketoximes, 327 \n\n##### L \n\nLance smelting. See Ausmelt/Isasmelt smelting; Top Submerged Lance smelting Land reclamation, slag for, 424 Law of Mass Action, 324 Le Chatelier’s Principle, 324 \n\nLeaching, 1. See also Agitation leaching; Dump leaching; Heap leaching; Pressure oxidation leaching; Vat leaching chemistry of, 282 sulfide minerals, 283, 285f comparison of methods for, 316t costs of investment, 436, 437t operating, 436, 437t flowsheet, 3f, 281, 282f future developments in, 315 in-situ, 286e287 methods for, 285 percolation, 286 plant locations for, 26, 26te27t, 28f residue, 281 Lead, in electrorefining, 254 Leveling agents, electrorefining, 263e264, 264f Lixiviant, 281 in heap leaching, 295f, 299, 300 Low-density polyethylene (LDPE), 296 Lug blocks, 245 \n\n##### M \n\nMachine vision systems for flotation, 67 Magnetite, slags and CaO based, 79e80, 79f SiO2 based, 75f Malachite, 19t Manganese, in electrowinning, 358e359 Marshall and Swift Mining and Milling Equipment Cost Index, 427, 428f Materials cycle, 373e379, 374f Matte (CueFeeS) electrical conductivity of, 81, 82 extracting Cu from, 2e8 flash furnace matte smelting and Inco, 105 Outotec, 96 grade control, 100e101 immiscible liquid compositions in, 75t from matte smelting, 84 melting points of, 80f, 81 Mitsubishi process and grade of, 169 Noranda smelting process grade of, 115 Noranda smelting process separating slag and, 114e115 settling rates for, 192, 192t slag and, 74e82 specific gravity of, 81 surface tension of, 82 Teniente matte smelting and high grade, 121 Teniente matte smelting control composition, 120 depth, 120 viscosity of, 81 \n\nIndex \n\n450 \n\nMatte smelting. See also Flash furnace matte smelting dust and, 83e84 matte from, 84 objective of, 4 offgas from, 86 processes of, 83e84 products of, 82, 86 purpose of, 73e74, 82 reactions in, 73e74, 82e83 settling region in, 84 slags from, 75e78, 76te77t, 84e86 tap holes in, 84 McCabeeThiele diagram, 334, 335f “Meatballs”, 383, 383f Mechanical flotation cell, 56e64 Melting of cathode copper, 10e11 furnace types for, 399e402, 401f Asarco, 402, 406t burners of, 400e401 induction, 402 Properzi/Luxi, 402 Southwire shaft, 402 hydrogen measurement and control in, 403 oxygen measurement and control in, 403 product grades and quality of, 397e399, 398t slag production from, 402 technology for, 399e403 Minerals of copper, 14e17, 19t air bubbles floating, 51, 52 grind size and liberation of, 35e36, 35f in heap leaching, 287t Mining copper ores. See also Blasting; Crushing costs of, 427, 428f investment, 427e430, 428t operating, 430, 430t variation in, 429 cut-off grades, 14, 17 economic sizes of plants in, 429e430 profitability of, 438 world production in, 15te16t by highest capacity, 17t Mitsubishi process Ausmelt/Isasmelt smelting compared to, 165e174 CaCo3 flux in, 165e166, 168 control, 169e175, 173te175t converting furnace in, 168e169 blister copper in, 169 CaO-base slag in, 168e169 electric slag-cleaning furnace, 167"}, {"page": 342, "text": "e168, 167f flowsheet for, 166f industrial data on, 170te173t lances in, 166 matte grade in, 169 offgas in, 167 smelting furnace in, 166e167, 167f \n\ntemperature control, 169, 173t rise in, 167 in 2000s, 174e175 Mitsubishi top-blown converter, 143 Mixer-settler, solvent extraction, 329, 329f designs for mixer, 329e330, 330f settler, 330e331, 331f picket fences in, 330e331 reverse-flow settlers, 331, 331f Modifiers, in flotation, 54e55, 55f Molecular sieve oxygen plants, 98 Molybdenite recovery flotation and, 415e417 flowsheet for, 418f operation of, 415 optimization of, 417e418 product content in, 416t Monel tube, 94 Multi-lift permanent heaps, 295, 295f, 295e296 Municipal solid waste (MSW), 379 \n\n##### N \n\nNew scrap, 374e375, 374f Nickel, in electrorefining, 254e255 Noranda continuous converting, 143, 147e149, 147f chemical reactions in, 147 control, 149 industrial data for, 148t reaction mechanisms in, 148e149 SiO2 based slag in, 149 Noranda smelting process, 111e114, 112f campaign life and repair of, 121 concentrates, dry through tuyeres, 113t control, 116e117, 117f temperature, 116 impurity behavior in, 115, 115t industrial data on, 112t matte and slag separation in, 114e115 matte grade choice in, 115 operation of, 116e117 production rate enhancement in, 117 scrap smelting and, 115e116 tuyere pyrometer in, 116, 117f \n\n##### O \n\nObsolete scrap, 374f, 375e379 Offgases in Ausmelt/Isasmelt smelting, 155e156 drying, 212e214, 214f from electric slag-cleaning furnaces, 207 flash furnace matte smelting, Inco uptake of, 105 cooling of, 106 from matte smelting, 86 \n\nIndex \n\n451 \n\nin Mitsubishi process, 167 PeirceeSmith converters collecting, 136e137, 138f from smelting and converting processes, 206e207, 206te207t sulfuric acid manufacture from, 208 Teniente matte smelting and heat recovery of, 122 treatment of smelter, 208e212 acid plant blowdown in, 212, 213f electrostatic precipitation of dust in, 211 gas cooling and heat recovery in, 210e211, 210f mercury removal in, 211e212 spray cooling for, 211 water quenching, scrubbing, cooling in, 211 Old scrap (obsolete scrap), 375e379, 374f Olivine slags, 80e81 Olympic Dam direct-to-copper smelting, 180f, 181t, 185 Cu recovery from slags, 187 Ores of copper. See also Concentration of Cu ores; Run-of-mine ore %Cu, 1, 1f cut-off grade, 14, 17 extraction processes for, 2f flotation special procedures for, 55e56 Ore-size determination, 34 Ore-throughput control, for grinding, 44e46, 44f Ore-toughness measurements, 34 Organic burn, 357 Organic-continuous phase, 339 Outotec. See Flash furnace matte smelting; Outotec Oxygen in electrorefining, 255e256 fire refining stages and contents of, 239t removal of, 241 melting of cathode copper, measurement and control of, 403 Oxygen enrichment in Ausmelt/Isasmelt smelting, 156 PeirceeSmith converting and, 140 shrouded blast injection and, 142e143 Oxygen plant, in flash furnace matte smelting, Outotec, 98 Oxygen-free copper, 10, 399 casting, 409, 410f \n\n##### P \n\nPassivation o"}, {"page": 343, "text": "f electrorefining anodes, 268 Pebbles, oversize, 36 PeirceeSmith converting, 5, 6f, 128e143 alternatives to, 143e150 recent developments in, 150 campaign life maximization for, 142 concentrate smelting in, 142 converter in, 128f, 129f, 134f \n\ncopper blow, 139e140 end point determinations for, 139e140 environmental concerns with, 232 improvements in, 142e143 impurity behavior and, 134, 135t industrial data for, 130te133t, 135t offgas collection in, 136e137, 138f oxygen enrichment of blast, 140 oxygen-enriched air in, 135 productivity maximization for, 140e142 solids melting, 141e142 reactions in, 129e134 scrap additions, 141e142 pneumatic injection of, 143 shell design for, 143 slag and, 128 blow, 139 control, 139 formation rate, 139 temperature choice of, 138 control, 137 measurement of, 138, 138f TSL compared to, 164 tuyere, 129f accretion buildup and, 136e137, 136f flowrate in, 135 shrouded blast injection for, 142e143 tuyere pyrometer and, 138f Percolation leaching, 286. See also Dump leaching; Heap leaching; Vat leaching Phase diagrams CaOeFeOxeSiO2, 80f CueS, 133f FeeOeSeSiO2, 74f Picket fences, 330e331 Platinum-group metals, in electrorefining, 253 Polymer concrete cells electrorefining, 260 electrowinning, 353 Polyvinyl chloride (PVC), 296, 353 Post-consumer scrap, 374f, 375e379 Pourbaix diagrams CueFeeSeOeH2O system, 285f CueSeOeH2O system, 284f Pregnant leach solution (PLS), 281 collection of, 300 minimizing solids in, 338 trains of, 332 Pressure oxidation leaching (POx), 286 chalcopyrite and concentrates, 304e308 processes for, 310te311t temperature elevation in, 308e315 high-temperature, high-, 309 industrial data on, 312te314t leaching methods compared to, 316t \n\nIndex \n\n452 \n\nPressure oxidation leaching (POx) (Continued ) medium-temperature, medium-, 309e315 Pressure swing absorption (PSA), 98 Price, of copper, 29, 29f Process wastes, 379 Production of copper by country, 15te16t growth in, 13, 13f, 29 Prompt industrial scrap, 374e375, 374f Properzi casting machine, 405 Properzi/Luxi furnaces, 402 Protein colloid bone glues, 263e264, 264f \n\n##### R \n\nRe-cleaner flotation cells, 56 industrial data on, 62te64t Recycling of copper scrap, 11e12, 11f. See also Scrap; copper recovery from Refining, electrolytic, 251. See also Electrorefining Refining locations map of largest, 25f production statistics for, 15te16t Refractories. See specific smelting processes Reverse-flow settlers, 331, 331f Rod production, bar casting and, 404e409, 404f, 405f, 407te408t Rotary dryers, 97 Rotary refining furnace, fire refining of molten copper in, 237e240, 238f industrial data for, 239t sequence in, 238e240 Rough copper, 396 Rougher-scavenger flotation cells, 56 industrial data on, 58te64t Run around scrap, 373e374, 374f Run-of-mine ore (ROM), 288 pretreatment of, 296 \n\n##### S \n\nScanning electron microscopy (SEM), 47, 47f Scrap, copper recovery from, 1 anode furnaces and, 393 anodes and, 245 auto shredder residue for, 382f, 383e384 automobile, 382f, 382e38"}, {"page": 344, "text": "4 cable, 380e385, 381f converting of copper matte and, 393 electronic, 384e385 external arising, 375e379, 374f flowsheet for general, 11f government regulations of, 391 grades of, 376f, 377te378t home (run around), 373e374, 374f internal arising, 374e375, 374f “meatballs”, 383, 383f new, 374e375, 374f Noranda smelting process and, 115e116 \n\nold (obsolete), 374f, 375e379 PeirceeSmith converting and, 141e142 pneumatic injection of, 143 post-consumer, 375e379, 374f process wastes and, 379 profitability of, 435 prompt industrial, 374f, 374e375 secondary materials industries and, 375 in smelting furnaces, 392, 392f wire, 380e385 Secondary copper characteristics of, 391 processing in primary smelters, 392, 392f Top Submerged Lance smelting furnace for, 395e396 Secondary copper smelting to black copper, 393e395, 394f fire refining and electrorefining after, 396 high-grade, 393 products of, 395 types of, 392 Secondary materials industries and scrap, 375 SELE cathode holder, 355, 356f Selectivity, in flotation, 53e54 Selenium, in electrorefining, 253e254 Semi-autogenous grinding mills (SAG mills), 36, 42f industrial data for, 37te42t Sensors, for flotation, 64e67, 67t Short-circuiting, 269 Shrouded blast injection, 142e143 Silver, in electrorefining, 255 Single absorption acid plant, 222te223t, 224, 229t Slag-cleaning furnaces. See Electric slag-cleaning furnace Slags. See also specific slags for abrasive grit, 423e424 CaO based magnetite and, 79e80, 79f viscosity of, 80 for cement and concrete, 423 for ceramic tile, 425 Cu losses in, 191 minimizing, 193e201 decreasing copper in slag minimizing Cu concentration in, 193e194 minimizing slag generation for, 193 pyrometallurgical slag settling/reduction for, 194e197, 196t slag minerals processing for, 197e201, 198te200t from direct-to-copper smelting, 182t Cu-in-slag concentration of, 185, 186, 187 flash furnace matte smelting and Inco, 105 Outotec, 96 \n\nIndex \n\n453 \n\nfor iron ore, 424 for land reclamation, 424 melting of cathode copper production of, 402 Noranda smelting process separating matte and, 114e115 PeirceeSmith converting and, 128 blow, 139 control, 139 formation rate, 139 SiO2 based electrical conductivity of, 79 FeeOeSeSiO2 phase diagram for, 748 flash furnace matte smelting, Outotec control and, 101 immiscible liquid compositions in, 75t magnetite and, 75f matte and, 74e82 from matte smelting, 75e78, 84e86, 76te77t melting point of, 79f molecular structure of, 74, 75f Noranda continuous converting and, 149 specific gravity of, 79 surface tension of, 79 viscosity of, 78, 79 Teniente matte smelting control composition, 120 depth, 120 uses or disposal for, 423e425 Slags, Cu recovery from direct-to-copper smelting and, 186e187 Glogo´w, 187 Olympic Dam, 187 flotation and, 197e201 industrial data for, 199te200t Slimes. See Anode slimes Slurry level sensor, 44 Smelting. See also Secondary copper smelting, specific processes bath, 83e84 costs for investment, 427e430, 428t, 433e435, 433t operating, 434t "}, {"page": 345, "text": "variation in, 429 decreasing copper in slag and, 193 flash, 83e84 Mitsubishi process, 165e167 Noranda process, 111e114, 112f offgas from, 206e208, 206te207t PeirceeSmith converting and concentrate, 142 plant locations for, 19, 19te21t, 22f purpose of, 73 scrap use in, 392, 392f secondary copper processing in primary, 391e393, 392f silica and, 73, 78f, 79 Teniente matte smelting, 117e118, 118f world production in, 15te16t \n\nSolvent extraction (SX), 1, 3f, 323e343 aqueous-in-organic entrainment in, 328e329 chemistry of, 324e325 circuit configurations in, 331e333, 332f alternative approach to, 336 wash stage included in, 333 costs of investment, 436e438, 437t operating, 436e438, 437t crud formation in, 337e339 diluents for, 327e328 aliphatic compared to partially aromatic, 328t loss of, 339 electrolytes and flowrate determination for, 335e336 purity maximization in, 328e329 equilibrium stripped organic Cu concentration in, 334, 335f equipment for, 329e331, 329f extractants for, 325e327, 325f classes of, 327 concentration determined for, 333e334 efficiency of, 334, 335f loss of, 339 in organic phase, 335 properties of, 326t flowsheet for, 281, 282f, 324f from heap leaching, 8e9, 9f industrial data on, 339e343, 340te343t mixer-settler for, 329e330, 329f mixer designs, 329e330, 330f picket fences in, 330e331 reverse-flow settlers, 331, 331f settler designs, 330e331, 331f operational stability of, 336e337 organic phase composition in, 325e328 parallel circuit in, configuration of, 332f, 333 phase continuity in, 339 plant locations for, 28f, 26, 26te27t process of, 323e324, 324f extraction, 323 stripping, 323 series circuit in configuration of, 331e333, 332f quantitative design of, 332f, 333e336, 334t series-parallel circuits compared to, 336, 337t series-parallel circuit in configuration of, 332f, 333 series circuits compared to, 336, 337t stripping isotherms and, 334, 335f Southwire casting machine, 404fe405f industrial data for, 407te408t Southwire shaft furnace, 402 \n\nIndex \n\n454 \n\nSpecific gravity matte, 81 separator, 380e381, 381f slag, 79 Spray cooling, 211 Sprinklers, 300 Stainless steel cathode blanks copper starter sheet for, 258f, 259 edge strips for, 259 electrorefining, 258, 258f electrowinning, 352f Steam dryers, 97 Strip casting, 409e410 Stripping isotherms, solvent extraction and, 334, 335f Submerged tuyere smelting Noranda, 111e114, 112f Teniente, 117e118, 118f Vanyukov, 122e123, 122f Sulfacid, 228e229 Haldor Topsшe WSA compared to, 229t Sulfide heaps, aeration of, 298 Sulfide minerals, 51 in agitation leaching, 304 dump and heap leaching reactions with, 289 leaching and, 283e285, 285f Sulfur alternative products with, 231 capture and fixation of, 205 future improvements in, 231 in copper, Cu-S phase diagram, 133f in electrorefining, 254e255 fire refining stages and contents of, 239t removal of, 240 melting point of, 309 Sulfur dioxide (SO2), 205t Sulfuric acid concentration lixiviant (heap leaching), 295f, 299, 300 pregnant leach soluti"}, {"page": 346, "text": "on collection, 281, 300, 332, 338 raffinate, 331e332, 332f, 334, 335f Sulfuric acid manufacture, 208e231 acid plant blowdown in, 212, 213f alternative methods for, 227e229 catalysts for, 214e215 dust accumulation in, 216 industrial arrangement of, 215, 215f temperature of, 225e226 catalytic converter for, 224, 224f double absorption, 224 industrial data for, 218te221t electrostatic precipitation of dust in, 211 flowsheet for, 209f \n\nSO2 to SO3 oxidation and SO3 absorption, 223f gas cooling and heat recovery for, \n\n210e211, 210f \n\nspray cooling, 211 \n\nHaldor Topsшe WSA and Sulfacid compared to conventional, 229t mercury removal in, 211 offgases and, 208 drying in, 212e214, 214f product grades of, 227 reaction paths in, 224e225, 225f characteristics of, 225e226 recent and future developments in, 229e231 single absorption, 224 industrial data for, 222te223t SO2 to SO3 oxidation, 214e217 conversion equilibrium curve for, 216, 217f, 225f Cs-promoted catalyst in, 216 flowsheet for, 223f heat exchangers for, 226, 227, 223f heat recovery during, 230e231 ignition and degradation temperatures in, 215e216 industrial data for, 218te223t maximizing, 229e230 reaction paths in, 224e226, 225f SO3 absorption, 216e217 absorption towers for, 226, 226t acid cooling and, 227 flowsheet for, 223f optimum absorbing acid composition for, 217, 224f, 225f water quenching, scrubbing, cooling in, 211 Surface tension of matte, 82 of slag, SiO2 based, 79 \n\n##### T \n\nTailings from flotation Cu content (ore flotation), 58te59t disposal of, 68 Tellurium, in electrorefining, 253e254 Temperature in direct-to-copper smelting, 182 flash furnace matte smelting, Outotec control of, 101 high-pressure oxidation leaching, high-, 309 medium-pressure oxidation leaching, medium-, 309 Mitsubishi process and control, 169, 173t rise in, 167 Noranda smelting process control of, 116 PeirceeSmith converting and choice of, 138 control, 137e138 measurement of, 138, 138f pressure oxidation leaching of chalcopyrite and elevated, 308e315 sulfuric acid manufacture catalysts and, 225e226 \n\nIndex \n\n455 \n\nsulfuric acid manufacture SO2 to SO3 oxidation ignition and degradation, 215e216 Teniente matte smelting control of, 120 Teniente matte smelting, 117e118, 118f campaign life and repair of, 121 control, 120 matte and slag composition, 120 matte and slag depth, 120 temperature, 120 cooling of, 121 impurity behavior distribution in, 120e121, 121t industrial data on, 112t, 119t matte grade, high in, 121 offgas heat recovery in, 122 operation of, 118e119 seed matte, 117e118 SO2 capture efficiency of, 121 Teniente slag cleaning furnace, 197, 198t Tenorite, 19t Thickeners, 67e68 Thiourea, 264 Tin, in electrorefining, 254 Top Submerged Lance smelting (TSL), 150 arsenic and, 163 capacity in, 155, 156f copper converting using, 164e165 furnace, 156e163, 157f impurity elimination in, 163 international locations of, 164, 164f lance tip in, 156e163, 162f mechanisms of, 163 PeirceeSmith converting compared to, 164 secon"}, {"page": 347, "text": "dary copper and, 395 startup and shutdown of, 163 versatility of, 156 Tough pitch copper. See Electrolytic tough pitch copper \n\nTuyere \n\nNoranda smelting furnace, 112f Noranda smelting process and dried concentrates through, 113t PeirceeSmith converter, 129f accretion buildup and, 136e137, 136f flowrate in, 135 shrouded blast injection for, 142e143 punching, 136 Teniente smelting furnace, 118f Vanyukov smelting furnace, 122f Tuyere pyrometer Noranda smelting process and, 116, 117f PeirceeSmith converting and, 138f \n\n##### U \n\nUnalloyed copper classes, 397e398 Uses, copper and copper alloys, 13, 13f United States, 14t \n\n##### V \n\nV2O5 catalysts for sulfuric acid manufacture, 214e215, 215f ignition and degradation temperatures in, 215e216 Vacuum pressure swing absorption (VPSA), 98 Vanyukov smelting, 122e123, 122f industrial data for, 123t process of, 122 stationary furnace in, 122e123 Vat leaching, 286, 301e303, 303f industrial data on, 301te302t leaching methods compared to, 316t Vertical casting machines, 409 Viscosity of matte, 81 of slag CaO based, 80 SiO2 based, 78, 79 \n\n##### W \n\nWash stage, solvent extraction, 333 Waste from electrical and electronic equipment (WEEE), 375 Waste heat boiler in flash furnace matte smelting, Outotec, 98 gas cooling in, 210f Waste minerals, 281 Wet chlorination process for anode slimes, 421 Wet gas Sulfuric Acid (WSA), 208 Haldor Topsшe, 227e228 flowsheet for, 228f Sulfacid compared to, 229t Wet gas Sulfuric Acid-Double Condensation (WSA-DC), 230 White metal (high grade matte), 127, 133f Wire and cable scrap, 380e385 Wobblers, 300 \n\n##### X \n\nXanthate, 53 X-ray fluorescence analysis, 65, 67t \n\n##### Z \n\nZero water discharge plants, 68 \n\nThis page intentionally left blank \n\n"}]}
