Repository: NDDev-Technocracy-OpenNetwork/hack-2026-nornickel-knot

> **DEPRECATED.** This repository is archived and no longer maintained.
> It is kept read-only for reference; its GDS anchor records
> `lifecycle: archived` under `portfolio:archived-projects`.

# Nornickel Scientific Knot

Живая карта знаний R&D для горно-металлургической отрасли: система превращает архив отчётов, статей, презентаций и экспериментальных материалов в типизированный граф знаний, а затем отвечает на вопросы естественным языком с источниками и страницами первоисточников.

Проект подготовлен командой **Harmonic Labs** для **Норникель AI Hack 2026**, трек **«Научный клубок»**.

File: data/parsed/Материалы конференций/4th International Symposium on High-Temperature Metallurgical Processing.json (part 27 of 36)
during pressing each other. The optimum green pellets moisture was around 9.94%, the drop strength of single copper concentrate was 1.9 times/P, the rate of 2 m damage dropping was 50.12%, and the bursting temperature was 370E. \n\nThe relationship between temperature and drying of green pellet was in Figure 3 when maintaining wind speed at 1.4 m/s for 2 min. With the drying temperature increasing, the rate of green pellets dehydration got a rise. The pellets were completely dried when temperature raised to 350 E. The rate of green pellets shedding powder increased as the drying temperature rose. Especially when the green pellets completely dried, the rate of shedding powder significantly increased. The rate of green pellets shedding powder suddenly increased and offing powder more serious when the drying temperature was up to 350-400 E. The main reasons were that the sulfur minerals of copper concentrate presented in the form of sulfide, temperature of sulfide thermal decomposition was 300-500 El [4]. \n\n487 \n\n\n\n<!-- Start of picture text -->\nMoisture content/%  Drying temperature/°C<br><!-- End of picture text -->\n\nFigure 2. Effect of moisture content Figure 3. Effect of temperature on drying on strength of green pellets and shedding powder \n\nIn summary, when pelletized individually, the ballability of copper concentrate was bad, and the rate of pelletizing was low as well. During transportation and drop process the green pellets seriously damaged, and the rate of heat shedding powder was serious, leading to considerable flue dust in airflow, which was difficult to meet the production requirement. \n\n###### Strength of Copper Concentrate Pellets by Adding Single Binder \n\nThe effect of adding inorganic binder bentonite on the strength of copper concentrate green pellets is shown in Figure 4. It can be seen from the table that as the dosage of bentonite added increased, the drop strength of green pellets experienced an upward trend and the rate of 2 m damage dropping was decline. When the dosage of bentonite was 2% and the moisture of green pellets was 11.70%, the drop strength of green pellets reached 5.9 times/P and the rate of 2 m damage dropping was 20.37%. The reasons that bentonite improving the strength of green pellets were"}, {"page": 341, "text": " that bentonite added improved the size composition of materials, narrowing the capillary diameter of green pellets inside, so as to increase capillary force and plasticity; that after absorbing water, bentonite became colloidal particles and filled in the gaps between particles of green pellets, which increased the adhesive force between particles of green pellets, the strength of green pellets therefore improved. But the main ingredient of bentonite was montmorillonite, which was the clay mineral of aluminum silicate. Consequently, extra gangue would be brought into if a large quantity of bentonite was added as binder, then the copper grade of concentrate charged into furnace became lower. Besides, bentonite contained large amounts of impurities e.g. AI, Mg, which would change the characters of slag, and reduce the life of the Ausmelt melting furnace [5-6]. \n\nThe effect of adding organic binder on the strength of copper concentrate green pellets is given in Figure 5, where can be seen that as the dosage of organic binder adding increased, the suitable moisture of green pellets was significantly increasing, the drop strength of green pellets ascended, and the rate of 2 m damage dropping declined obviously. When the dosage of organic binder was 0.1% and the moisture of green pellets was 13.85%, the drop strength of green pellets reached 6.5 times _IV,_ the rate of 2 m damage dropping was 22.75%. Since the organic binder was polymer of macromolecule, which had strong ability to absorb water, and its viscosity could increase when encountered with water, thereby enhancing the adhesive force between the \n\n488 \n\nparticles of green pellets, so the strength of green pellets improved. The strength of green pellets improved markedly by adding organic binder, the organic binder could completely decompose at high temperature, which had little influence on the grade of copper concentrate. Nonetheless, the dosage of organic binder was less, so that mixing effect and the accuracy of binder adding were of great importance. In addition to that, high green pellet moisture would consume more energy during drying and smelting process. \n\n\n\nFigure 4. Effect of bentonite dosage Figure 5. Effect of organic binder dosage on strength of green pellets on strength of green pellets \n\nStrength of Copper Concentrate Pellets by Adding Composite Binder \n\nAccording to the advantages and disadvantages of inorganic and organic binders in the pelletizing process, the effect of adding composite binder was studied. Fixing the dosage of composite binder at 1%, the effect of the ratio of bentonite and organic content in the composite binder on the strength of green pellets is showed in Table II. As organic content in the composite binder increased, the drop strength of green pellets was increased initially, and then decreased and the rate of 2 m damage dropping dropped. When the ratio of bentonite and organic content was 97:3 and the moisture of green pellets was 11.35%, the drop stren"}, {"page": 342, "text": "gth of green pellets reached 4.5 times _IV,_ the rate of 2 m damage dropping was 13.08%. \n\n|Table II. Effect|of Adding Composite Binder on Strengt|h of Green Pellets|\n|---|---|---|\n|Bentonite: organic content|Suitable<br>moisture /%<br>Drop strength<br>/times-P|Damage dropping rate/%|\n|100:0|9.94<br>1.9|50.12|\n|98.5:1.5|10.00<br>2.9|31.16|\n|97:3.0|11.35<br>4.5|13.08|\n|94:4.0|12.82<br>6.5|10.06|\n|95:5.0|13.01<br>5.6|12.49|\n\n\n\n###### Effect of Adding Binder on the Strength of Dry Pellets \n\nThe green pellets dried at the appropriate moisture, and the wind speed 1.4 m/s remaining time 2 min. Effect of binder on the rate of heat shedding powder and bursting temperature of green pellets was shown in Figures 6 and 7 respectively. As the drying temperature increased, the rate of green pellets heat shedding powder showed a rising trend; at 400 °C in drying furnace, the rate of green pellets heat shedding powder by adding binder decreased from 60.28% to 25.13%; the \n\n489 \n\nbursting temperature of green pellets all had a slight increase by adding bentonite or composite binder. \n\n\n\n<!-- Start of picture text -->\nHWithout binder<br>i-2% Bentonite<br>—0. 1% Organic binder<br> 1% Composite binder<br><!-- End of picture text -->\n\nFigure 6. Effect of temperature on rate of shedding powder \n\nFigure 7. Effect of adding binder on bursting temperature \n\nIn summary, copper concentrate pelletized by adding binder, the strength of green pellets and their drying performance had improved. Unlikely, when pelletizing by adding bentonite, impurities such as AI, Mg were brought in due to its large adding proportion; when adding organic binder, mixing effect and the accuracy of binder adding were of great importance, and the moisture of green pellets increased substantially, which made smelting energy consumption improve. Bentonite and organic binder used in conjunction could synthesize their advantages and avoid their disadvantages, getting better balling effect, which improved the strength of copper concentrate green pellets more than adding binder alone. Consequently, recommended was adding composite binder was preferable in copper concentrate pelletizing process. \n\n###### Mode of Action Between Binder and Surface of Mineral Particles \n\nIn order to analyze the mode of action between binder and surface of mineral particles, the Fourier Transform Infrared Spectroscopy was used to detecting, and analyzing results were shown in Figure 8. The contrast analysis of spectral showed that copper concentrate had absorption peak at 1102 cm\" , new characteristic groups—ester carbonyl group (at 1300 ~ 1000 cm\" ) appeared after composite binder disposing. Asymmetric stretching vibration (at 1300 ~ 1150 cm\" ) at 1135 cm\" and symmetric stretching vibration (at 1140 ~ 1030 cm\" ) at 1032 cm\" of groups C-O-C was the important basic structure of ester. Accordingly, it could confirm that composite binder absorbed in the surface of copper concentrate in the form of chemisorptions. The characteris"}, {"page": 343, "text": "tic peaks of bentonite in the surface of copper concentrate were not reflected, showing that the adsorption of bentonite in the surface of copper concentrate was weak, which was mainly physical adsorption. \n\n490 \n\n\n\na- Copper concentrate; b- Bentonite+ Copper concentrate; c- Composite binder+ Copper concentrate Figure 8. Effect of binder on infrared spectroscopy of mineral surface \n\n###### **Conclusions** \n\n(1) Produced through flotation, copper concentrate's surface hydrophilicity as well as ballability was poor, and its rate of heat shedding powder was high. Pelletizing alone, the drop strength of green pellets reached 1.9 times/P, the rate of 2 m damage dropping was 50.12% and at 40013 the rate of heat shedding powder was 60.28%. \n\n(2) Adding bentonite, organic binder or composite binder improved the strength of green pellet of copper concentrate significantly. The drop strength of green pellets reached 5.9 times/P, 6.5 times/P and 4.5 times/P, respectively, the rate of 2 m damage dropping was 50.12%, 22.75% and 13.08%, respectively and at 400 El the rate of heat shedding powder was 60.28%,30.61% and 25.13%, respectively. Considering smelting energy consumption and slag, adding composite binder was recommended. \n\n(3) The detecting results of infrared spectroscopy revealed that absorbed in the surface of copper concentrate in the form of chemisorptions, which made hydrophilic enhanced and pellets pelletizing improved, while bentonite absorpted in the surface of copper concentrate was physi sorption. \n\n###### **Acknowledgement** \n\nThe authors want to express their thanks to Program for New Century Excellent Talents in University (NCET-05-0630), Program for Excellent Doctor's Degree Paper in Central South University for financial support of this research. \n\n491 \n\n###### **References** \n\n**1.** Z.Y. Zhao, \"Comment on Copper Smelting Technology of Top-Blown Immersion\", _Ferrous Mining and Metallurgy,_ (10)2004: 33-36(in Chinese). \n\n2. Y.R. Li, \"Ausmelt Technology—Process of Production Copper in 21st Century\", _China's Non-ferrous Metallurgy,_ (2)2008: 6-11 (in Chinese). \n\n3. D.Q. Zhu et al., \"Mechanism of Improving the Strengthen of Copper-Nickel Sulfide Concentrate Briquetting by Adding Binder\", _Yunnan Metallurgy,_ (4)1997: 2-5(in Chinese). \n\n4. L.S. Sun, \"Analyze on Ausmelt Furnace Elemental Sulfur of Flue Gas Excessive in Jin-Chang Smelter\", _China's Non-ferrous Metallurgy,_ (4)2007: 30-33(in Chinese). \n\n5. X.B. Zhang et al., \"Bentonite Affect Pellet Production in China\", _Sintering & Pelletizing,_ (5)2003: 3-8(m Chinese). \n\n6. X.C. Zhou, \"Practice on Reduce the Slag Containing Copper of Ausmelt Smelting\", _Ferrous Mining and Metallurgy,_ (10)2006: 26-28(in Chinese). \n\n492 \n\n**4th** International Symposium on High-Temperature Metallurgical Processing _Edited by: Tao Jiang, Jiann-YangHwang, Phillip J. Mackey, Onuralp Yucel, and Guifeng Zhou TMS (The Minerals, Metals & Materials Society), 2013_ \n\n###### SINTERING PROCESS OF CHROMITE CONCENTRATE \n"}, {"page": 344, "text": "\nPan Chen, Donghai Li, Cheng Pan, Mei Liu, Xuewei Lv \n\n(College of materials Science and Engineering, Chongqing University, Chongqing, 400044) Keywords: Chromite, Concentrate, Sinter \n\n###### **Abstract** \n\nChromite concentrate after beneficiation can not be directly used in the electric furnace. Therefore sintering is one of the effective way to agglomeration, by which the chromite concentrate can be utilized and the power cost of ferrochrome smelting can be reduced. The properties of raw materials and the sintering process of chromite concentrate were studied in this work. The results showed that chromite concentrate used can hardly granulated alone, while chlorite addition can improve the effect of granulation. Moisture plays an important role in sintering process. The granulation effect is optimal when the amount of water addition is 12%. Strength and abrasion index are the evaluation indexes of sinter quality. It was found that the strength of sinter increased with coke dosage increasing to 12%, and then decreased when it continuously increased. Opposite regularities were found for the abrasion index of the sinter. \n\n###### **1 Introduction** \n\nChromium is a very important metal element which is mostly used in the production of stainless steel. In the earth, it is always formed compound with iron as ferrochromium spinel (FeO.C^Os), and its mineralogical name is chromite. [1] Currently, the global production of chrome ore is about 20 million tonnage every year , in which fine ore (less than 8 mm) accounted for about 80% [2] Although the price of the fine ore is cheaper than the lump one, too much fines will lead to the poor permeability and causes increased electricity consumption while producing ferrochrome. Therefore, the agglomeration process of chrome ore is one of the effective measures to increase the usage ratio of fine ore. \n\nGenerally, the agglomeration process in the industrial used can be classified as the sintering, pelletizing and briqutting. [3] The sinters have good strength, uniform size, as well as the good thermal stability and reductivty due to its porous structure . According to the reports, the usage of sinter can reduce the energy consumption during the smelting process.[4] However ,the sintering of chromites is more difficult than the of iron ore. That is because (1) the liquid phase is hard to form during the heating process of the chromite, (2) the granulation ability of the raw materials is low due to the poor wettability of chromite by water and the smooth surface of the particles. Therefore, in this paper, many methods were used to optimize the granulation and sintering process. \n\n###### **2 Experimental** \n\nThe chromite used in this study is imported from South African, and bentonite, chlorite, coke breeze were all from China. The industrial analysis of the coke breeze is shown in Table I, and the chemical composition of the other raw materials are shown in Table II. \n\nTable I. Industrial Analysis of Coke Breeze(%"}, {"page": 345, "text": ") \n\n493 \n\n|Component<br>Fixed Carbon<br>Moi|sture|Ash|Volatile|<br>Ca|lorific|Value(|J/g)|\n|---|---|---|---|---|---|---|---|\n|Content<br>72.00<br>5.|10|20.86|7.14||24|717||\n|TableII.Chemical C|omposit|ion of Ra|w Mater|ials (%)||||\n|Material<br>Cr203|Si02|TFe|A1203|MgO|CaO|S|Ni|\n|South Africa Concentrate<br>34.09|5.33|18.82|21.38|9.30|0.70|0.01||\n|Bentonite|55.77|3.69|18.82|0.94|0.45|0.01||\n|Chlorite|35.45|10.06|0.41|35.40|0.06|0.00|0.33|\n|Returns<br>39.84|9.31|17.63|13.14|11.55|0.47|0.13||\n\n\n\nThe particle size distribution of South Africa Concentrate was measured using the laser diffractometer MS 2000 which is produced by Malvern Instruments. The moisture capacity of raw material was measured in the self-made instrument in the laboratory. [5-6]The morphology of the particle surface were performed using scanning electron microscope (SEM) equipped with a tungsten filament emission source. \n\nThe granulation process were carried out in the laboratory scale rotating drum, of which the diameter and the length of drum is 350mm and 1000mm, the rotating speed is 22rad/min. The desired amounts of individual raw materials were weighed and put in the mixture machine for dry mixing, first for 2 minutes and then water sprinkled on the rotating mixture. \n\nAfter granulation, the granules were loaded into the laboratory sintering pot for measuring the permeability by reading the negative pressure under different gas flow rate. The permeability index was calculated by the flowing equation. \n\n\n\nwhere Q, h, A, and A p represent gas flow rate (m<sup>3</sup> /min), depth of burden(m), surface area of the bottom of the sintering pot(m<sup>2</sup> ), and negative pressure of the burden (Pa) individually. \n\nAfter granulation, the sintering process were carried out in the laboratory scale sintering pot. The ignition temperature of the gas is about 1100 ± 50°C, and the ignition was kept for 2 min. The sintering suction was lOkpa. The sinter after cooling were dumped out from the sintering pot and then the measurements for strength of the sinter were carried out. The properties of the sinter, which includes yield of the sinter, shatter strength, tumbler strength, and abrasion index described as followings. \n\n(l)Yield of the sinter \n\n\n\nwhere T|(%) and q(kg) represent the yield of the sinter and the mass of the sinter greater than 5mm. \n\n(2) Shatter strength \n\n494 \n\nShatter strength of the sinter represents the resistance of impact of the sinter. The sinter bigger than 10mm is raised to a fixed height (2m) and then let them fall down freely, the raise and down is repeated for three times. The mass fraction of the sinter smaller than 10mm represents the shatter strength, which is expressed as: \n\n\n\nwhere F(%), m(kg), and M(kg) represent shatter strength, mass of sinter bigger than 10mm and the total mass of the sinter before shattering. \n\n###### (3) Tumbler strength and abrasion index \n\nTumbler strength and abrasion index is an indicator of the resistance of impact and abrasio"}, {"page": 346, "text": "n during the rotating. The sinter is rotated in a standard drum with a speed of 25rpm and for 7minutes. The mass fraction of the sinter bigger than 6.3mm and the smaller than 0.63mm represent the tumbler strength and abrasion index. \n\n\n\nwhere T(%), mo(kg) and mi(kg) is the tumbler strength, mass of the sinter before tumbler and the mass of the sinter bigger than 6.3mm after tumbler respectively. \n\n_A =_<sup>_m_</sup> _0_<sup>_-m_</sup> _1_<sup>_-m_</sup> _2xlQQ%_ ( J ) \n\nwhere A(%) and ni2(kg) is the abrasion index and the mass of the sinter with the size between 0.63mm and 6.3mm. \n\n###### 3 Results and discussion \n\n###### 3.1 Properties of raw material \n\n###### (1) Particle size of the materials \n\nThe particle size of the raw material has an important impact on the granulation process. The particle size of the raw materials except chromite were measured with the screening method, and the size distribution of the chromite was measured with the laser diffraction method due to its very fine particles. According to the results, 97.12% of the chromite of South Africa have the size of 26.71 ~ 136.89u.m. According to the previous study, the particles with the diameter bigger than 0.7mm play as a nucleation particle, while the size smaller than 0.1mm play as the adhesion particles. [8] Therefore, the chromite of South African can't play as the nucleation particle during the granulation process. Some other thing should be added as the nucleation particles with the chromite of South African. The coke breeze with the diameter of 0.7 ~ 3mm the chromite from Turkey and the returns can be used. \n\n(2)Moisture capacity of the raw materials \n\n495 \n\nMoisture capacity of the ore is a index which shows the ability of water adsorption the moisture capacity has the positive relation with the optimal water content of the granulation process. The measurements of the moisture capacity was introduced in the previous papers[5-6]. The results of the moisture capacity are shown in Figure 1. \n\n\n\n<!-- Start of picture text -->\nCoke breeze<br>y ^ '<br>S?<br>Chlorite<br>2«<br>/ / Chromite<br>Bentonite<br>Returns<br>' y .<br>200  400  600  800  1000  1200  1400<br>Time(s)<br><!-- End of picture text -->\n\nFigure 1. Moisture capacity of raw material \n\nThe slope of curve represents the absorption rate of raw materials. The absorption rates are very different among the raw materials. The water absorption rate of raw materials from large to small follows the order as: South African concentrate >coke breeze> chlorite> bentonite> returns. The moisture capacity of the raw materials follows the order as coke breeze> chlorite> South African concentrate> bentonite> returns. The South African concentrate has poor wettability by water. \n\n###### (3)The morphology of the particle surface \n\nThe morphology of the materials have a great influence on the granulation process. The particle with high roughness surface can easily adhere or be adhered with other particles. The surface of the South Afri"}, {"page": 347, "text": "can chromite is very smooth while the chlorite is rough, as shown in Figures 2 and 3. By analysis of SEM , we further determined the feasibility of the chlorite as the nuclei particles in the granulation .South African concentrate is hard to adsorb small particles, so it can't be nuclei. \n\n496 \n\n\n\nFigures 2. SEM analysis of chromite \n\nFigures 3. SEM analysis of chlorite \n\n###### 3.2 Granulation process \n\nBy the analysis of the raw materials, chlorite can act as nuclei particles. The experiments examined the feasibility of chlorite acting as the nuclei particles and determined the suitable water addition in granulation. The different water addition are given in Table III. The size distribution is shown in figure 4. \n\nTable III. the Different Water Addition Used for Granulating Tests (Wt,%) \n\n|Coke breeze|South Africa<br>Concentrate|Returns|Chlorite|Bentoni te|Water Addition|\n|---|---|---|---|---|---|\n|14|50|15|15|6|11|\n|14|50|15|15|6|12|\n|14|50|15|15|6|13|\n\n\n\n497 \n\n\n\n<!-- Start of picture text -->\n11  12  13<br>Water Addition<br><!-- End of picture text -->\n\nFigure 4. The size distribution and permeability index of granulated sinter mix \n\nIt can be observed from figure 4, the size distribution and the permeability index (JPU) change with the amount of water. With water addition from 11% to 13%,the number of particles whose diameters are less than 3mm drastically reduce, instead, the number of large particles increase rapidly. With the increase of the amount of water, permeability index increased for the first and decreased then, in which permeability index increased rapidly with an increase in water addition from 11% to 12%.The reason why size distribution of the granulated sinter mix and permeability index vary greatly is that with water increased, it promoted more fines splice to the nuclei particles that grow up into a ball, then drastically reduced of the number of particles of less than 3 mm. With the water increased from 11% to 12%, the proportion of large particles significantly increased, which resulted in good permeability. However, with the moisture from 12% to 13% , particles bonding excess water make their permeability poor. \n\nIn the tests, we took particles of more than 3mm particles as the effective particles. When granulation effects are similar, to minimize the moisture in order to avoid overdamp layer affecting the quality of sinter. The suitable sintering water addition is recommended at 12%. \n\n###### 3.3 Sintering process \n\nIn the sintering process, the formation of liquid phase depends on the temperatures and atmosphere, and the oxide recrystallization, petrology and microstructure of sinter are subject to the fuel dosage to a great extent. [8]The tests studied the effect caused by different coke breeze dosage in the sintering process. The different coke breeze dosage used for sintering shown in Table IV. The experiment tested the physical properties of the sinter, wherein the yield, shatter strength, tumbler strength, and abra"}, {"page": 348, "text": "sion index varied as the coke breeze dosage in Figure 5. \n\nTable IV. the Different Coke Breeze Dosage Used for Sintering(Wt,%) South Africa Coke breeze Returns Chlorite Bentoni te Water Addition Concentrate \n\n498 \n\n|8|56|15|15|6|12|\n|---|---|---|---|---|---|\n|10|54|15|15|6|12|\n|12|52|15|15|6|12|\n|14|50|15|15|6|12|\n\n\n\n\n\n<!-- Start of picture text -->\nYieldK^VV^lShatter strength K\\VN Tumble strength  lAbrasion index<br><!-- End of picture text -->\n\nIt can be observed from Figure 5 that the yield was improved from 77.69% to 85.80% with coke breeze dosage increased from 8% to 10%.Shatter and tumbler strength gradually increased with the coke dosage reached 12%,however, when coke dosage increased to 14% shatter strength and tumbler strength began to fall. The abrasion index had opposite trend with shatter strength. With dosage increased, coke burning release more heat, and liquid-state consolidation improved which improve the quality of sinter. Nonetheless, when the coke increased from 12% to 14%, the loose construction led to poor quality. The suitable coke breeze dosage is recommended at 12%. Sinter yield of 84.03%, shatter strength of 83.4% tumble strength of 72.57% and abrasion index of 11.43% are achieved respectively. \n\n###### Conclusion \n\nSouth African chromite concentrate has a small particle diameter, more than 90% of particles are less than 0.1mm, and its surface is smooth, it has poor hydrophilicity and is not conducive to become ball. Thus,it can't be nuclei particles. However chlorite has suitable particle size, rough surface but good hydrophilicity. It plays a major nucleation role in the granulation process. As the binder, bentonite may strengthen the granulation. \n\nWith water addition of 12%,the number of particles whose diameters are more than 3mm reaches 93.2%, permeability index is 1.93,which gets a better granulation effect. With the increase of coke dosage, sintering quality grows good first then drops. The suitable coke breeze dosage is recommended at 12%. Sinter yield of 84.03%, shatter index of 83.4% tumble index of 72.57% and abrasion index of 11.43% are achieved respectively. \n\n499 \n\n###### References \n\n1 Lekatou A, and Walker R D, \"Microstructure Change in Chromite Concentrate during Calcining in Air and Argon Atmosphere\" _Ironmaking and Steelmaking,_ 22(3)(1995),227-238. \n\n2 Zhu Deqing, et al, \"Sintering behaviours of chromite fines and the consolidation mechanism\" _Int. J. Miner._ Process,86(2008),58-67. \n\n3 Zhu Deqing Li Jian, Fan Xiaohui, et al, \"Literature review of the agglomeration of chromite fines\" _Sintering and Pelletizing,29(2)(2004),21_ '-30. \n\n4 Dai, W, and Shu, L _Metallurgical Engineering of'Ferroalloy._ .( China: Metallurgical Industry Press,1999),121-122. \n\n5 Xuewei LV, Chenguang BAI, Guibao QIU et al, \"Moisture Capacity: Definition, Measurement, and Application in Determining the Optimal Water Content in Granulating\" _ISIJ International,_ 50 (2010), No. 5,695-701. \n\n6 Xuewei LV,\"The Construction of Evaluat"}, {"page": 349, "text": "ion System of Iron Ore in Iron-making Process\"[D]China:College of Materials Science and Engineering of Chongqing University,2010. 7 P. R. Dawson, \"Recent developments in iron ore sintering\" _Ironmaking and Steelmaking,_ 20(1993),144 \n\n8 Fu, J.Y., Jiang, T., and Zhu, D.Q. _Principle of Sintering and Pelletizing._ (China: Central South University of Technology Press,2005),38. \n\n500 \n\n**4th** International Symposium on High-Temperature Metallurgical Processing _Edited by: Tao Jiang, Jiann-YangHwang, Phillip J. Mackey, Onuralp Yucel, and Guifeng Zhou TMS (The Minerals, Metals & Materials Society), 2013_ \n\n###### RESEARCH ON STRENGTHENING CONSOLIDATION OF MAGNESIUM BEARING HEMATITE PELLETS \n\nLishun Yuan<sup>1</sup> , Xiaohui Fan, Min Gan, Guiming Yang, Xiaoxian Huang, Zhiyun Ji, Zhiyuan Yu \n\nSchool of Minerals Processing & Bioengineering, Central South University, Changsha, Hunan, 410083, P.R.China. \n\nKeywords: Magnesium pellets, Roast, Ionic diffusion, Strength, Crystal grain \n\n###### **Abstract** \n\nThe roasting characteristics of hematite pellets containing MgO were studied where magnesia powder, serpentine and magnesite were used as magnesium-additives respectively. The mechanical strength of both preheated and roasted pellets decreased when MgO content increased, which implied the addition of MgO had an adverse effect on pellet consolidation. By adding flux containing CaO, the mechanical strength of both preheated and roasted pellets were improved. The addition of calcium flux facilitated the formation of calcium ferrite and provided a certain amount of liquid phase, resulting in faster diffusion of Mg<sup>2+</sup> and Fe<sup>3+</sup> . The result showed that diffusing speed of Mg<sup>2+</sup> was enhanced by 1.48 times, and rate constant of Fe 20 3 crystalline growth was enhanced by 62% when basicity was around 0.4. Improvement of mineralization degree and recrystallization of Fe 20 3 assisted in consolidation of hematite pellets containing MgO. \n\n###### **Introduction** \n\nOxidized pellets are ideal iron-bearing burdens in blast furnace. At present, magnetite is the main raw material for oxidized pellet production in China. However, as the rapid development of iron and steel industry, resources of magnetite have been depleted and cannot satisfy the requirement of pellet production. Using hematite concentrates to produce oxidized pellets has become a trend [1, 2]. Many pellet enterprises abroad nowadays have adopted high proportions of hematite concentrates when producing oxidized pellets, e.g. the percentage is 100% in a lot of Brazilian factories [3, 4]. But high proportion of hematite concentrates will lead to low mechanical strength and high reduction swelling index of pellets. Some studies show that Mg-bearing pellets have excellent metallurgical properties, and the reduction swelling phenomenon can be solved by adding fluxes containing MgO [5, 7]. However, there are problems such as low pellet strength and bad roasting characteristics for Mg"}, {"page": 350, "text": "O-bearing pellets, which remains an obstacle in pellet industry. Hence, it's vital to undertake the study on strengthening measures for indurations of Mg-bearing hematite pellets. \n\nCorresponding author: Lishun Yuan, Master. E-mail: yuanlishun@126.com. Tel: 13739073381 \n\n501 \n\n**Material properties and experimental methods** \n\n###### Physical-Chemical Properties of Raw Materials \n\nTable I is the physical-chemical properties of raw materials. The hematite concentrate used in our experiments has high iron-grade while containing little impurities. Fluxes containing MgO are serpentine, magnesite and magnesia powder respectively. Serpentine has high content of MgO and SiC>2, SiC>2 content accounts for 35.18%. The main mineral in magnesite is MgCC>3, with MgO accounting for 45.82%. Magnesia powder is analytically pure, the content of MgO reaches 98%. And we chose one calcium-flux, the main mineral of which is CaC0 3. The content of CaO in this calcium-flux is 52.02%. The -0.074mm proportion of hematite concentrates is 84.01% and the particle sizes of above fluxes are pretty fine, the proportions of-0.074mm are all over 85%. \n\nThe binder of pelletization is bentonite. Main indexes of bentonite are as follows: gelling value is 100 ml/ (15g), swelling capacity is 49.2 ml/g, 2h water absorbent percentage is 510.3% and montmorillonite content is 90.1%. \n\nTable I. Chemical composition of materials/% \n\n||||Chemic|al comp|osition/%|||Particle|size distrib|ution/%|\n|---|---|---|---|---|---|---|---|---|---|---|\n|Name|TFe|FeO|Si02|A1203|CaO|MgO|LOI|+0.074<br>mm|0.074-<br>0.045mm|-0.045<br>mm|\n|Hematite concentrate|66.52|7.38|3.89|0.49|0.39|0.15|0.39|15.90|35.20|48.90|\n|Serpentine|||35.18||5.86|33.95|3.18|10.19|12.31|77.50|\n|Magnesia powder||||||98.00|2.00|3.01|5.45|91.54|\n|Magnesite|1.20||1.44||0.81|45.82|50.02|9.91|17.27|72.87|\n|Limestone|0.71||1.34|0.29|52.02|2.06|42.94|8.64|13.45|77.91|\n|Bentonite|1.72||67.76|14.65|2.90|2.67|6.91|0.00|0.10|99.90|\n\n\n\n###### Test methods \n\nPelletizing and roasting methods Balling was carried out in a disc balling machine, some of its technical parameters are as follows: diameter of the disc is 22r/min, side-height is 150mm, incline angle is 47°. Preheating and roasting were carried out in a horizontal tube furnace which was welded of two tube furnaces. Green pellets were desiccated firstly for 2h, the dry pellets were then preheated at 950 D for 10min and roasted at 1250 D for 10min. \n\nStudy methods of ionic diffusion Iron ore concentrates or the mixtures of iron ore concentrates and limestone were formed into briquettes under the pressure of 125MPa respectively. The briquettes went through roasting and annealing processes, the roasting condition is 1300D for 10h. The briquettes were then cut into slices, and transverse sections were polished to obtain smooth surface. Smooth surface of two briquettes were compactly contacted to form a diffusion couple, as shown in Figure 1. \n\n502 \n\n\n\n**Results and Discussions** \n\n###### Roasting"}, {"page": 351, "text": " Characteristics of Mg-bearing Pellets \n\nWhen bentonite dosage was 2.0%, the influences of MgO content on mechanical strength of both preheated and roasted hematite pellets were studied, as shown in Figure 2. As the MgO content increased, the strength of preheated pellets decreased, this adverse effect was considerable under serpentine and magnesia powder. When the MgO content increased from 0.2% to 2.0%, strength of preheated pellets decreased from 199 N/P to 118N/P under serpentine, 120 N/P under magnesia powder and 165 N/P under magnesite. As the MgO content increased, the strength of roasted pellets decreased, this adverse effect was considerable under magnesia powder. When the MgO content increased from 0.25 to 2.0%, strength of roasted pellets decreased from 1913 N/P to 1601 N/P under serpentine, 1166 N/P under magnesia powder and 1674 N/P under magnesite. \n\n\n\n<!-- Start of picture text -->\n-■— Serpent ine<br>-#— MgO powder?  -•—MgO powder<br>800<br>- ^ A<br>600  ~^- A<br>400  • ^<br>!- 100  200<br>1 I  1 I  1 I  1 I  1 I  1 I  ■ I ■ I Й_<br>0.0  0.4  0.8  1.2  1.6  2.0  24  2.8  3.2  3.6  0.0  0.4  0.8  1.2  1.6  2.0  2.4  2.8  3.2  3.6<br><!-- End of picture text -->\n\nFigure 2. Influence of MgO content on strength of preheated and roasted hematite pellets \n\nThe micro-structures of two roasted pellets were studied, one was hematite pellets without magnesium additives and the other was hematite pellets with 2.0% of MgO. From Figure 3, mineral compositions in hematite pellets without magnesium additives are quite simple, the hematite crystalline is relatively perfect. After adding Mg-bearing fluxes, MgOFe203 and non-mineralized MgO occur in the roasted pellets. They impede the contacts between hematite crystals and hinder their growths, resulting in small hematite crystals and lowering the consolidation of the pellets. \n\n503 \n\n\n\n\n\n<!-- Start of picture text -->\n(b)Microstructure of hematite pellets at 2.0% MgO<br><!-- End of picture text -->\n\n\n\n<!-- Start of picture text -->\nH-Hematite, MF-Magnesium Ferrite, MgO-Non-mineralized MgO<br>Figure 3. Influence of MgO content on microstructure of pellets<br><!-- End of picture text -->\n\n###### Measures for Enhancing Consolidation of Mg-bearing Pellets \n\nInfluences of calcium flux on the strength of Mg-bearing hematite pellets were studied. The results are showed in Figure 4. With 2.0% of MgO, as the basicity increased, the strength of both preheated and roasted pellets increased at first and then decreased, reaching the maximum values at R=0.4~0.5. Increase of basicity has an obvious effect on improving pellet strength, when basicity of hematite pellets increased from 0.1 to 0.4, the mechanical strength of preheated pellets increased from 165N/P to 226N/P and the strength of roasted pellets increased from 1674N/Pto 3158N/P \n\n\n\n<!-- Start of picture text -->\n4000<br>—■—Preheated pellets j<br> Roasted pellets |  -3500^\"<br>30001<br>250<br>W/^  2500<br>200<br>2000^<br>150  1500J<br>1000<br>0.1 0.2  0."}, {"page": 352, "text": "3  0.4  0.5  0.6<br><!-- End of picture text -->\n\nFigure 4. Influence of basicity on preheated and roasted pellets \n\nStrengthening Mechanism of Mg-bearing Hematite Pellets \n\nIn order to analyze how calcium additives affect the pellet strength, the influences of calcium flux on micro-structures and ionic diffusion were studied. Compared to two micro-structures of high Mg-bearing pellets shown in Figure 3(b) and Figure 5, addition limestone of R 0.4 results in the generation of low melting point mineral - Calcium Ferrite and the disappearance of non-mineralization MgO. On this condition, hematite crystal particles \n\n504 \n\nbecome large and interact with each other, which helps to improve the consolidation strength of Mg-bearing hematite pellets. \n\n\n\nH—Hematite, CF—Calcium Ferrite, MF-Magnesium Ferrite Figure 5. Microstructure of pellets Hematite pellet at MgO=2.0% R=0.4 \n\nThe regulation of crystalline particle size D in the pellets varying with roasting time t was studied. In accordance with the theory proposed by M.Hillert, in isothermal roasting, crystalline particle size can be calculated by Eq. (1). InD has a linear relation with lnt, the slope is 1/n and the intercept is lnk/n. \n\n###### nlnD=lnk+lnt \n\n(1) \n\nWhere k is the rate constant and n is growth index. For two Mg-bearing hematite pellets (one contains limestone and the other does not), their crystal particle sizes (InD) were linearly fitted with time (lnt), as shown in Figure 6. Growth index n and growth rate constant k can be calculated according to the slope and the intercept. Without limestone, the growth index n is 6.71 and the growth rate constant is 7.67xl0<sup>5</sup> (u.m)<sup>7</sup> -min\"<sup>1</sup> for hematite crystal particles. With the addition of limestone, the growth index n is 6.99 and the growth rate constant is 1.24><10<sup>6</sup> \n\n(um) '-min\"<sup>1</sup> for hematite crystal particles. Hence, adding limestone assists in enhancing growth rate constant by 62%. Improvement of growth rate constant implies that crystalline particles are easier to become large and it's beneficial to improve the pellet strength. \n\n\n\n<!-- Start of picture text -->\n2.40<br>2 38<br>2 36<br>2 34<br>2 32<br>Q<br>- 2.30<br>2 28<br>2 26<br>2 24<br>2 22<br>lnt<br><!-- End of picture text -->\n\nFigure 6. lnD-lnt linear fitting lines \n\nThe influence of calcium fluxes on Mg<sup>2+</sup> diffusion can be seen in Figure 7. The product layer of Magnesium Ferrite in the diffusion couple containing limestone is thicker than that without limestone. The addition of limestone accelerates the diffusion of Mg<sup>2+</sup> . In the diffusion \n\n505 \n\ncouple without limestone, Mg spreads over 270um after being roasted for lh, by adding limestone, Mg spreads over 669um in the diffusion couple, its diffusion speed has been enhanced by 1.48 times. Limestone also facilitates the mineralization of MgO, which is beneficial for the consolidation. The addition of limestone improves the diffusion of Mg<sup>2+</sup> and ass"}, {"page": 353, "text": "ists in the mineralization of Mg-bearing materials. It is an important measure to improve the mechanical strength of Mg-bearing hematite pellets. \n\n\n\n- (a) Diffusion couple of hematite and MgO (b) Diffusion couple of hematite and MgO at R=0.4 \n\nH—Hematite, MF—Magnesium Ferrite Figure 7. Influence of basicity on ionic diffusion \n\nFrom Figure 5, Figure 6 and Figure7, Calcium flux can improve the mechanical strength of Mg-bearing hematite pellets by accelerating the diffusion of Mg<sup>2+</sup> and facilitating the growth of hematite crystal particles. Calcium fluxes result in the formation of low melting point minerals which exist in liquid phase. The more liquid phase, the faster Mg<sup>2+</sup> and Fe<sup>3+</sup> can diffuse. Mineralization of Mg-bearing materials and the growth of hematite crystal particles lead to an increase of mechanical strength of pellets. \n\n###### **Conclusions** \n\n(1) When
