Repository: NDDev-Technocracy-OpenNetwork/hack-2026-nornickel-knot

> **DEPRECATED.** This repository is archived and no longer maintained.
> It is kept read-only for reference; its GDS anchor records
> `lifecycle: archived` under `portfolio:archived-projects`.

# Nornickel Scientific Knot

Живая карта знаний R&D для горно-металлургической отрасли: система превращает архив отчётов, статей, презентаций и экспериментальных материалов в типизированный граф знаний, а затем отвечает на вопросы естественным языком с источниками и страницами первоисточников.

Проект подготовлен командой **Harmonic Labs** для **Норникель AI Hack 2026**, трек **«Научный клубок»**.

File: data/parsed/Материалы конференций/Flotation_Plant_Optimisation_S25.json (part 27 of 32)
the recovery to tailing of mineral j RStream s, tMineral j is the cumulative recovery of mineral j in the batch test of stream s after t minutes of flotation \n\nThe results of this calculation are shown in Table A4. \n\nOnce the combined product floatability has been calculated, feed and product mineral recoveries can be compared. Figure A6 shows the sphalerite/pyrite selectivity in the feed and product streams of this parti"}, {"page": 341, "text": "cular circuit. Sphalerite/pyrite selectivity in the survey when lime is not added, improves dramatically across the circuit. It can therefore be concluded that \n\n**347** \n\nFLOTATION PLANT OPTIMISATION  |  SPECTRUM SERIES 25 \n\n\n\n<!-- Start of picture text -->\nKYM RUNGE<br>100<br>Survey - No Lime Added<br>80<br>Survey - Lime Added<br>60<br>40<br>20<br>0<br>40 50 60 70 80 90 100<br>Sphalerite Recovery (%)<br>Pyrite Recovery (%)<br><!-- End of picture text -->\n\n**FIG A5** – Sphalerite/pyrite selectivity measured in the feed batch tests performed during the two circuit surveys. \n\n###### **TABLE A4** \n\nCumulative mineral recovery of the combined product streams from the two circuit surveys. \n\n|**Cumulative t**<br>**(min)**|**ime**<br>**Galena**|**Mi**<br>**No lime**<br>**Sphalerite**|**neral cumu**<br>**addition**<br>**Pyrite**|**lative recov**<br>**NSG**|**ery in com**<br>**Galena**|**binedprodu**<br>**Lime a**<br>**Sphalerite**|**ct**<br>**ddition**<br>**Pyrite**|**NSG**|\n|---|---|---|---|---|---|---|---|---|\n|0.33|24.3|35.7|9.6|6.8|15.6|21.2|8.2|6.3|\n|1|53.0|71.9|25.2|13.1|38.2|49.0|20.6|14.7|\n|2|69.5|87.4|38.6|19.4|54.7|66.6|31.8|21.4|\n|4|80.5|94.5|51.3|28.1|68.7|79.8|43.0|27.5|\n|8|87.4|97.0|65.6|37.5|80.4|88.2|56.2|36.3|\n|12|89.7|97.6|70.0|42.5|85.0|90.8|62.9|41.8|\n|NSG – non-sulf|de gangue.||||||||\n\n\n\nregrinding and the reagent addition during this survey have had a positive effect on the ability to separate sphalerite and pyrite. In contrast, sphalerite/pyrite selectivity deteriorates in the survey in which lime is added. \n\nThis deterioration in sphalerite/pyrite selectivity is due to a decrease in the sphalerite recovery rate (in contrast to an increase when lime is not added to the circuit) and a small but similar decrease in the recovery of pyrite (Figure A7). \n\nUse of nodal analysis in this example has shown that lime addition in the circuit does not result in appreciable improvements in sphalerite/pyrite selectivity. The deterioration in valuable to gangue mineral selectivity will have had a significant impact on the ability to separate minerals in this circuit. Adjustments in circuit operation would have occurred to maintain grade but at a cost of losing zinc recovery. \n\nAs a confirmation of this conclusion, nodal analysis was also performed before and after lime addition in this circuit (Runge, Franzidis and Manlapig, 2004). These tests show that lime addition dramatically decreases the floatability of all minerals, but sphalerite in particular. \n\nIt thus can be concluded that lime addition is clearly not the solution to improving sphalerite/ pyrite selectivity in this circuit. Batch laboratory testing performed in conjunction with survey work enabled a more definitive analysis of circuit operation. \n\n**348** \n\nFLOTATION PLANT OPTIMISATION  |  SPECTRUM SERIES 25 \n\n**CHAPTER 10  |  LABORATORY FLOTATION TESTING – AN ESSENTIAL TOOL FOR ORE CHARACTERISATION** \n\n**Survey - No Lime Added** \n\n\n\n<!-- Start of picture text -->\nA<br>100<br>80<br>Fe"}, {"page": 342, "text": "ed<br>60 Combined Product<br>40<br>20<br>0<br>40 50 60 70 80 90 100<br>Sphalerite Recovery (%)<br>B Survey - Lime Added<br>100<br>80<br>Feed<br>60 Combined Product<br>40<br>20<br>0<br>40 50 60 70 80 90 100<br>Sphalerite Recovery (%)<br>Pyrite Recovery (%)<br>Pyrite Recovery (%)<br><!-- End of picture text -->\n\n**FIG A6** – Sphalerite/pyrite selectivity measured in the feed and product of the two circuit surveys. \n\n###### **EXAMPLE 3 – ORE FLOATABILITY PARAMETER MODELLING OF LABORATORY BATCH TEST DATA** \n\nThere is a concern that a future ore to be fed to the Eureka concentrator will be more difficult to treat in the lead circuit than the current ore. Liberation analysis has indicated it has a more complex lead mineralogy. \n\nA multiple-stage batch laboratory flotation test was performed using the future ore to enable its ore floatability parameters to be determined and compared to those of the current ore. Grind size and reagent dosage rates were similar to those used in the plant. The test involved floating a sample of the future ore for eight minutes with two samples of concentrate collected – one from the first two minutes (denoted rougher concentrate) and one from the two to eight minute time period (denoted scavenger concentrate). The rougher concentrate was then refloated in a cleaner stage where concentrates were collected from zero to 20 seconds, 20 to 40 seconds, 40 to 60 seconds and from one to two minutes. The scavenger concentrate was then combined with the tailing from the cleaner stage and refloated in a cleaner scavenger stage for six minutes. Concentrates were collected from zero to 0.5 minutes, 0.5 to one minute, one to two minutes and two to six minutes. A diagram depicting the stages of the test and samples produced is shown in Figure A8. \n\nThe samples produced from the test were dried and weighed and analysed for lead content – the results of which are shown in Table A5. \n\n**349** \n\nFLOTATION PLANT OPTIMISATION  |  SPECTRUM SERIES 25 \n\n**KYM RUNGE** \n\n\n\n<!-- Start of picture text -->\nA 100<br>80<br>Feed No Lime<br>60<br>Feed Lime<br>40 Product No Lime<br>Product Lime<br>20<br>0<br>0 5 10 15<br>Time (min)<br>100<br>B<br>80<br>60<br>Feed No Lime<br>40<br>Feed Lime<br>20 Product No Lime<br>Product Lime<br>0<br>0 5 10 15<br>Time (min)<br>Sphalerite Recovery (%)<br>Pyrite Recovery (%)<br><!-- End of picture text -->\n\n**FIG A7** – Sphalerite and pyrite recovery rates measured in the feed and product of the two circuit surveys. \n\n\n\n<!-- Start of picture text -->\nRougher Scavenger<br>(2 minutes) (6 minutes)<br>New Feed Tailing<br>Cleaner Clner Scav<br>(2 minutes) (6 minutes)<br>Cleaner<br>Tailing<br>Concentrates<br><!-- End of picture text -->\n\n**FIG A8** – Representation of multiple stage batch laboratory flotation test – samples produced denoted by a red circle. \n\nIt is decided to represent the ore floatability of the system by three lead components (fast, slow and non-floating lead) and three gangue components (fast, slow and non-flo"}, {"page": 343, "text": "ating gangue). Three components are the maximum number that could be derived with confidence from the experimental data available. Gangue is a term to refer to the weight in each sample that is ‘not lead’. To determine the flotation rate and proportion of lead and gangue in each of the floatability components, an Excel spreadsheet was set up to calculate the weight and assay of the experimental samples based on a flotation model. Solver, an add-in tool to Excel, was then used to determine the ore floatability parameters that minimise the difference between the measured and calculated sample information. \n\n**350** \n\nFLOTATION PLANT OPTIMISATION  |  SPECTRUM SERIES 25 \n\n**CHAPTER 10  |  LABORATORY FLOTATION TESTING – AN ESSENTIAL TOOL FOR ORE CHARACTERISATION** \n\n###### **TABLE A5** \n\nMultiple-stage batch test results. \n\n|**Sample**<br>Cleaner concentrate 1|**Solids (g)**<br>13.4|**% Lead**<br>75.9|**% Gangue**<br>24.1|\n|---|---|---|---|\n|Cleaner concentrate 2|10.0|74.0|26.0|\n|Cleaner concentrate 3|7.5|71.9|28.1|\n|Cleaner concentrate 4|13.5|67.3|32.7|\n|Cleaner scavenger concentrate 1|9.2|55.8|44.2|\n|Cleaner scavenger concentrate 2|6.7|50.5|49.5|\n|Cleaner scavenger concentrate 3|8.9|42.8|57.2|\n|Cleaner scavenger concentrate 4|14.5|25.7|74.3|\n|Cleaner scavenger tailing|19.6|7.2|92.8|\n|Tailing|2096.7|0.9|99.1|\n|Recalculated feed|2200.0|3.1|96.9|\n\n\n\nTables A6, A7 and A8 show the calculation tables that were set up in Excel to perform the computations. \n\nThe calculations are performed separately for each component. The first table for the lead calculation contains the parameters to be derived from the fitting exercise. The values first input into the table are an estimate. Note that the rate and mass fraction of the non-floating component are not fitted parameters. The rate of the non-floating component is zero and the proportion of material in the non-floating component is one minus the fraction in the other components. \n\nThe second table calculates the recovery of each component in each stage of the batch test (Rs). Recovery is a function of the flotation rate of the component (ki) and the time of flotation (t) (Equation A2). \n\nRs = 1 − exp ( − _ki_ t) \n\n\n\nIn the final table, the weight of each component in each batch test sample throughout the duration of the test is calculated. The weight in each component in the test feed is established by multiplying the total weight of lead in the feed (an input) by the proportion of lead in each component as specified in the first table. The weight in the concentrate of each stage is determined by multiplying the weight in the feed to the stage by the stage recovery (Rs). The weight in the tail of each stage is the feed minus the concentrate weight. These calculations are performed in sequence, with either the concentrate or tailing (or both in the case of the cleaner scavenger feed) of previous stages becoming the feed to subsequent stages. \n\nThe total weight of lead reporting to each concentrate or tailing str"}, {"page": 344, "text": "eam in the batch test is then calculated by summing the weights of its floatability components. \n\nThe identical calculation sequence is performed to determine the mass of gangue in each of the batch test samples according to a set of gangue specific floatability components (Table A7). \n\nThe weight of lead and gangue calculated in each stream can be used to calculate the total weight of solids and the lead and gangue assay of each batch test sample. This calculated assay is then compared to the actual assay measured during the test (Table A8). \n\n**351** \n\nFLOTATION PLANT OPTIMISATION  |  SPECTRUM SERIES 25 \n\n**KYM RUNGE** \n\n###### **TABLE A6** \n\nLead flotation model Excel spreadsheet. \n\n|**Parameter table**<br>Lead fotation rates (min<sup>-1</sup>)||**Fast**<br>0.932|**Slow**<br>0.201|**Non**<br>0.000|\n|---|---|---|---|---|\n|Proportion of lead in feed in ea<br>**Stage recovery matrix**<br>|ch component<br>**Time (min)**|0.642<br>**Calculat**|0.099<br>**ed recovery**|0.258<br>**in stage**|\n|<br> <br>Rougher|<br>2|**Fast**<br>84.5%|**Slow**<br>33.1%|**Non**<br>0.0%|\n|Scavenger|6|99.6%|70.1%|0.0%|\n|Cleaner 1|0.333|26.7%|6.5%|0.0%|\n|Cleaner 2|0.333|26.7%|6.5%|0.0%|\n|Cleaner 3|0.333|26.7%|6.5%|0.0%|\n|Cleaner 4|1|60.6%|18.2%|0.0%|\n|Cleaner scavenger 1|0.5|37.3%|9.6%|0.0%|\n|Cleaner scavenger 2|0.5|37.3%|9.6%|0.0%|\n|Cleaner scavenger 3|1|60.6%|18.2%|0.0%|\n|Cleaner scavenger 4|4|97.6%|55.3%|0.0%|\n\n\n\n|**Component distribution matrix**<br>**Batch test sample**<br>|**Weight**<br>**Fast**<br>|**of compo**<br>**Slow**<br>|**nent in s**<br>**Non**<br>|**ample (g)**<br>**Total**<br>|\n|---|---|---|---|---|\n|Feed|43.84|6.78|17.64|68.26|\n|Rougher concentrate|37.05|2.25|0.00|39.29|\n|Scavenger concentrate|6.77|3.18|0.00|9.95|\n|Tailing|0.03|1.35|17.64|19.02|\n|Cleaner feed (rougher concentrate)|37.05|2.25|0.00|39.29|\n|Cleaner concentrate 1|9.89|0.15|0.00|10.03|\n|Cleaner concentrate 2|7.25|0.14|0.00|7.39|\n|Cleaner concentrate 3|5.31|0.13|0.00|5.44|\n|Cleaner concentrate 4|8.85|0.34|0.00|9.19|\n|Cleaner tail|5.75|1.50|0.00|7.25|\n|Cleaner scavenger feed (SC + CT)|12.51|4.68|0.00|17.19|\n|Cleaner scavenger concentrate 1|4.66|0.45|0.00|5.11|\n|Cleaner scavenger concentrate 2|2.93|0.41|0.00|3.33|\n|Cleaner scavenger concentrate 3|2.99|0.70|0.00|3.68|\n|Cleaner scavenger concentrate 4|1.89|1.73|0.00|3.62|\n|Cleaner scavenger tailing|0.05|1.40|0.00|1.44|\n|Combined cleaner concentrate|31.30|0.74|0.00|32.05|\n|Combined cleaner scavenger conc|12.47|3.28|0.00|15.75|\n|Total concentrate|43.77|4.03|0.00|47.79|\n|Total tailings|0.07|2.75|17.64|20.47|\n\n\n\n**352** \n\nFLOTATION PLANT OPTIMISATION  |  SPECTRUM SERIES 25 \n\n**CHAPTER 10  |  LABORATORY FLOTATION TESTING – AN ESSENTIAL TOOL FOR ORE CHARACTERISATION** \n\n###### **TABLE A7** \n\nGangue flotation model Excel spreadsheet. \n\n|**Parameter table**|**Fast**|**Slow**|**Non**|\n|---|---|---|---|\n|Gangue fotation rates|0.654|0.099|0.000|\n|Proportion ofgangue in feed in each compon|ent<br>0.009|0.030|0.961|\n|**Stage recovery matrix**<br>**Time (mi**|**n"}, {"page": 345, "text": ")**<br>**Calculated**|**recovery i**|**n stage**|\n|Rougher<br>2|**Fast**<br>73.0%|**Slow**<br>17.9%|**Non**<br>0.0%|\n|Scavenger<br>6|98.0%|44.7%|0.0%|\n|Cleaner 1<br>0.333|19.6%|3.2%|0.0%|\n|Cleaner 2<br>0.333|19.6%|3.2%|0.0%|\n|Cleaner 3<br>0.333|19.6%|3.2%|0.0%|\n|Cleaner 4<br>1|48.0%|9.4%|0.0%|\n|Cleaner scavenger 1<br>0.5|27.9%|4.8%|0.0%|\n|Cleaner scavenger 2<br>0.5|27.9%|4.8%|0.0%|\n|Cleaner scavenger 3<br>1|48.0%|9.4%|0.0%|\n|Cleaner scavenger 4<br>4|92.7%|32.6%|0.0%|\n|**Component distribution matrix**|**Weight of comp  **|**onent in sa**|**mple (g)**|\n|**Batch test sample**<br>Feed|**Fast**<br>**Slow**<br>19.70<br>63.15|**Non**<br>2050.89|**Total**<br>2133.74|\n|Rougher concentrate|14.37<br>11.32|0.00|25.70|\n|Scavenger concentrate|5.22<br>23.18|0.00|28.40|\n|Tailing|0.11<br>28.65|2050.89|2079.65|\n|Cleaner feed (rougher concentrate)|14.37<br>11.32|0.00|25.70|\n|Cleaner concentrate 1|2.81<br>0.37|0.00|3.18|\n|Cleaner concentrate 2|2.26<br>0.35|0.00|2.62|\n|Cleaner concentrate 3|1.82<br>0.34|0.00|2.16|\n|Cleaner concentrate 4|3.59<br>0.96|0.00|4.55|\n|Cleaner tail|3.89<br>9.29|0.00|13.18|\n|Cleaner scavenger feed (SC + CT)|9.11<br>32.47|0.00|41.58|\n|Cleaner scavenger concentrate 1|2.54<br>1.56|0.00|4.11|\n|Cleaner scavenger concentrate 2|1.83<br>1.49|0.00|3.32|\n|Cleaner scavenger concentrate 3|2.27<br>2.77|0.00|5.04|\n|Cleaner scavenger concentrate 4|2.28<br>8.70|0.00|10.98|\n|Cleaner scavenger tailing|0.18<br>17.95|0.00|18.13|\n|Combined cleaner concentrate|10.49<br>2.03|0.00|12.51|\n|Combined cleaner scavenger concentrate|8.93<br>14.52|0.00|23.45|\n|Total concentrate|19.42<br>16.55|0.00|35.96|\n|Total tailings|0.29<br>46.60|2050.89|2097.78|\n\n\n\n**353** \n\nFLOTATION PLANT OPTIMISATION  |  SPECTRUM SERIES 25 \n\n###### **TABLE A8** \n\nCalculation of the sum of squares error associated with the model fit. \n\n|**Batch test sample**<br>Feed|**Ca**<br>**Ass**<br>**Lead**<br>3.10|**lculated d**<br>**ay**<br>**Gangue**<br>96.90|**ata**<br>**Solids (g)**<br>2202.00|**Ex**<br>**As**<br>**Lead**|**perimental**<br>**say**<br>**Gangue**|**data**<br>**Solids (g)**|**Sta**<br>**Ass**<br>**Lead**|**ndard devi**<br>**ay**<br>**Gangue**|**ation**<br>**Solids (g)**|**S**<br>**As**<br>**Lead**|**quared er**<br>**say**<br>**Gangue**|**ror**<br>**Solids (g)**|\n|---|---|---|---|---|---|---|---|---|---|---|---|---|\n|Rougher concentrate|60.46|39.54|64.99||||||||||\n|Scavenger concentrate|25.94|74.06|38.34||||||||||\n|Tailing|0.91|99.09|2098.67|0.85|99.13|2096.7|0.19|1.00|52.4|0.09|0.00|0.00|\n|Cleaner feed (rougher concentrate)|60.46|39.54|64.99||||||||||\n|Cleaner concentrate 1|75.94|24.06|13.21|76.7|24.09|13.4|1.00|1.00|0.3|0.58|0.00|0.22|\n|Cleaner concentrate 2|73.84|26.16|10.00|73.1|25.97|10.0|1.00|1.00|0.3|0.54|0.04|0.00|\n|Cleaner concentrate 3|71.56|28.44|7.60|71.0|28.09|7.5|1.00|1.00|0.2|0.31|0.13|0.10|\n|Cleaner concentrate 4|66.85|33.15|13.74|65.0|32.67|13.5|1.00|1.00|0.3|3.43|0.23|0.36|\n|Cleaner tail|35.48|64.52|20.43||||||||||\n|Cleaner scavenger feed (SC + CT)|29.25|70.75|58.77|||||||||"}, {"page": 346, "text": "|\n|Cleaner scavenger concentrate 1|55.45|44.55|9.22|58.3|44.16|9.2|1.00|1.00|0.2|8.10|0.15|0.03|\n|Cleaner scavenger concentrate 2|50.07|49.93|6.65|48.2|49.51|6.7|1.00|1.00|0.2|3.49|0.18|0.02|\n|Cleaner scavenger concentrate 3|42.23|57.77|8.72|41.1|57.17|8.9|1.00|1.00|0.2|1.28|0.36|0.39|\n|Cleaner scavenger concentrate 4|24.81|75.19|14.60|24.0|74.35|14.5|1.00|1.00|0.4|0.65|0.71|0.06|\n|Cleaner scavenger tailing|7.38|92.62|19.57|7.5|92.79|19.6|0.82|1.00|0.5|0.02|0.03|0.00|\n|Combined cleaner concentrate|71.92|28.08|44.56||||||||||\n|Combined cleaner scavenger concentrate|40.18|59.82|39.20||||||||||\n|Total concentrate|57.06|42.94|83.76||||||||||\n|Total tailings|0.97|99.03|2118.24||||||||||\n||||||||||Sum|of squares er|ror|21.52|\n\n\n\n**CHAPTER 10  |  LABORATORY FLOTATION TESTING – AN ESSENTIAL TOOL FOR ORE CHARACTERISATION** \n\nTo calculate the total sum of squares error associated with the system, the error of each experimental data point must be estimated. For this exercise, the Whiten function is used to estimate the standard deviation of the assays (Equation A3) and a relative error of 2.5 per cent is used as the error of the solid weights. \n\nSD = 1 if assay > 9% \n\nSD = assay / 10 + 0.1 if assay < 9% (A3) \n\nThe squared error associated with each experimental data point is calculated using Equation A4. The total sum of squares error is the sum of the squared errors. \n\n\n\nOnce the spreadsheet has been set up in the way described above, Solver (an add-in tool in Excel) can be used to determine the lead and gangue parameters that minimise the total sum of squares error. For this example, Solver is able to find a set of parameters that result in a good fit to the experimental data. \n\nIn Table A9, the parameters derived from the analysis above are compared to those derived from a similar test performed using the ore currently processed by the plant. \n\nThe flotation rates of the different components in the two different ores are similar. The ore does have poorer floating characteristics than the current ore. The proportion of floatable lead is significantly lower and the proportion of floatable gangue has increased. This is an indication that the future ore is less liberated at the grind size tested. \n\nThe flotation model that was developed to determine the ore parameters can also be used to simulate various different batch test configurations – predicting the change in grade and recovery that would be produced if the test was run in a different way. \n\nTo use the model, the parameters of the ore are input into the parameter table and the time of each stage is input into the stage recovery matrix. The lead grade and lead recovery of the combined concentrate (cleaner and cleaner scavenger concentrate) is calculated by the model. Using the parameters derived for the current ore and the future ore, the model was used to predict the combined concentrate lead grade and recoveries that would be achieved if different times were used in the various stages of the batch te"}, {"page": 347, "text": "st. Table A10 shows the different simulations that were performed and the results. Figure A9 shows a graphical comparison of the results derived for the two ores. \n\nThe ore floatability of the future ore, as measured in the batch flotation test, is clearly poorer than that currently treated. The lead recovery achievable at a particular grade is \n\n**TABLE A9** \n\nStage batch test ore floatability results. \n\n|**Parameter**<br>Lead fotation rates|<br>**Fast**<br>0.93|**Future ore**<br>**Slow**<br>0.20|<br>**Non**<br>0.0|**C**<br>**Fast**<br>0.99|**urrent or**<br>**Slow**<br>0.16|**e**<br>**Non**<br>0.0|\n|---|---|---|---|---|---|---|\n|Proportion of lead in each component in feed|0.64|0.10|0.26|0.71|0.08|0.21|\n|Gangue fotation rates|0.65|0.10|0.0|0.62|0.07|0.0|\n|Proportion ofgangue in each component in feed|0.009|0.03|0.96|0.007|0.02|0.97|\n\n\n\n**355** \n\nFLOTATION PLANT OPTIMISATION  |  SPECTRUM SERIES 25 \n\n**KYM RUNGE** \n\n###### **TABLE A10** \n\nMultiple stage batch test simulation results. \n\n|**Model**<br>**simulation**<br>**Ba**<br>**Rougher**|**tch test sta**<br>**Scavenger**|**ge time (mi**<br>**Cleaner**|**n)**<br>**Cleaner**<br>**scavenger**|**Futu**<br>**Lead**<br>**grade (%)**|**re ore**<br>**Lead**<br>**recovery (%)**|**Curren**<br>**Lead**<br>**grade (%)**<br>|**t ore**<br>**Lead**<br>**recovery (%)**|\n|---|---|---|---|---|---|---|---|\n|Base case<br>2.00|6.00|2.00|6.00|57.06|70.02|70.44|74.72|\n|Simulation 1<br>2.00|6.00|0.50|1.50|66.69|55.63|77.69|61.67|\n|Simulation 2<br>4.00|12.00|2.00|6.00|52.54|71.41|66.97|75.92|\n|Simulation 3<br>6.00|18.00|2.00|6.00|50.52|71.78|65.05|76.32|\n|Simulation 4<br>12.00|24.00|2.00|6.00|48.91|72.04|63.26|76.61|\n|Simulation 5<br>12.00|24.00|4.00|12.00|43.01|73.71|57.32|78.28|\n|Simulation 6<br>12.00|24.00|1.00|3.00|55.64|68.08|69.04|73.31|\n|Simulation 7<br>6.00|18.00|1.00|3.00|57.03|67.83|70.34|73.08|\n|Simulation 8<br>2.00|6.00|1.00|3.00|62.21|66.21|74.16|71.71|\n|Simulation 9<br>2.00|6.00|0.50|1.50|66.69|55.63|77.69|61.67|\n|Simulation 10<br>1.00|3.00|0.50|1.50|69.76|52.34|79.80|58.69|\n|Simulation 11<br>1.00|3.00|1.00|3.00|66.11|62.97|76.87|69.06|\n|Simulation 12<br>1.00|3.00|2.00|6.00|62.02|66.60|73.98|72.02|\n|80<br>90<br>**)**||||||||\n|70<br>**(%**||||||||\n|60<br>**ry**||||||||\n|50<br>**ove**|||||F|uture Ore||\n|0<br>10<br>20<br>30<br>40<br>**Lead Rec**||||||Current Ore||\n|0|20|40<br>**Lead G**|60<br>**rade (%)**|80|100|||\n\n\n\n**FIG A9** – Simulated batch test lead grade and recovery of the future and current ore. \n\nten per cent lower in the future ore simulations than in the current ore simulations. Increased recoveries may be possible at a finer grind. Additional test work would be required to substantiate this hypothesis. \n\n###### **EXAMPLE 4 – DETERMINATION OF BATCH TO INDUSTRIAL CELL SCALE-UP FACTORS** \n\nMetallurgists at the Eureka concentrator have performed a number of rougher batch flotation tests to test the kinetics of ores to be processed through the plant in the future. They need estimates of the batch to i"}, {"page": 348, "text": "ndustrial cell scale-up factors to predict the recovery that will be achieved when processing each ore through the plant based on these test results. \n\nTo determine the scale-up factor, a sample of the plant rougher feed was collected and floated in a batch flotation test using the same procedure as used for the future ore kinetic \n\n**356** \n\nFLOTATION PLANT OPTIMISATION  |  SPECTRUM SERIES 25 \n\n**CHAPTER 10  |  LABORATORY FLOTATION TESTING – AN ESSENTIAL TOOL FOR ORE CHARACTERISATION** \n\ntests. In parallel, feed tonnage was recorded and samples were collected from the plant (designated in Figure A10) to determine the kinetics in the rougher and scavenger bank when processing this ore. \n\nIt was decided to use one floating and one non-floating component to describe the floatability distribution of the ore (a simplification that is possible because it was only the rougher and scavenger bank recoveries that were to be predicted). Solver in Excel was used to determine the batch test flotation rate (kbatch) and the proportion of floatable lead in the feed to the circuit (REquation A5 and that measured experimentally in the batch flotation test. The rate calculated max), which minimised the difference between the recoveries calculated using was 1.04 min<sup>-1</sup> . Rmax or the proportion of lead in the feed that was floatable was determined to be 92.3 per cent. \n\n\n\nThe survey data was mass balanced to determine the solids, water and lead flow in the sampled streams. A circuit model was then set up to predict the flow of lead to every stream of the circuit. The circuit consists of four banks of cells, with each bank consisting of two or three cells. All cells in a particular bank were assumed to behave in a similar manner and have the same scale-up factor (as individual factors could not be derived as individual cells were not sampled). Recovery, however, was calculated for each cell individually down each bank using Equation A6. \n\n\n\nThe proportion of floatable lead feeding the circuit was defined as that fitted and determined using the batch flotation test data. The proportion of floatable lead feeding each individual cell was a function of the amount recovered in the preceding cells. Residence time was estimated by dividing the total cell volume of a bank by the volumetric flow rate measured in its feed and then dividing by the number of cells in the bank. This is \n\n\n\n<!-- Start of picture text -->\nRougher<br>Scavenger 1A Scavenger 1B<br>Scavenger 2<br>Grinding<br>Circuit<br>To<br>Tailings<br>To<br>Cleaning<br><!-- End of picture text -->\n\n**FIG A10** – Eureka rougher scavenger flotation circuit denoting points at which samples were collected during a survey. \n\n**357** \n\nFLOTATION PLANT OPTIMISATION  |  SPECTRUM SERIES 25 \n\n**KYM RUNGE** \n\na reasonable approximation for rougher and scavengers where the flow in the feed and tailing of each cell is similar. \n\nA unit matrix and a stream matrix were set up in Excel to calculate the unit recoveries and "}, {"page": 349, "text": "stream flows for the model (shown as Tables A11 and A12). Solver in Excel was used to calculate the scale-up factors for each bank, which minimised the difference between the calculated lead bank recoveries produced by the model and that measured experimentally in the circuit survey. As the problem has zero degrees of freedom, the model is able to exactly match the experimental data and the total sum of squares error associated with the problem is zero. \n\nThe derived bank scale-up factors are higher for the cells in the rougher and lower for the scavenger cells at the end of the circuit. This is usual and is a consequence of froth recoveries in the scavengers, where there is little mass being recovered, being significantly less than in the roughers. Thus, if additional capacity were to be added to this bank, the cells would behave in a similar manner to scavenger 2 and have significantly lower recovery rates than achieved in the rougher cells. \n\nFuture ore flotation recoveries can now be calculated using the developed model, assuming that the bank scale-up numbers remain the same. This should be a reasonable assumption so long as the ores do not have a property that would significantly affect full-scale froth recoveries. The batch flotation tests performed using these future ores can be used to determine the batch flotation rate and proportion of floatable lead in the feed required as input to enable these simulations to be performed. \n\n**TABLE A11** \n\nSpreadsheet table used to calculate lead recovery based on model parameters. \n\n|**Bank of circuit**<br>|Cell 1|**Cj **<br>**(min**<sup>**-1**</sup>**/min**<sup>**-1**</sup>**)**<br>**0.63**|**Modelpara**<br>**Res time**<br>**(min)**<br>3.3|**meters**<br>**kbatch**<br>**(min**<sup>**-1**</sup>**)**<br>1.04|**mf**<br>**(%)**<br>92.3|**Lead**<br>**recovery**<br>**(%)**<br>63.25|\n|---|---|---|---|---|---|---|\n|Rougher<br>|Cell 2|0.63|3.3|1.04|81.5|55.85|\n||Cell 3|0.63|3.3|1.04|66.0|45.26|\n|Scavener 1<br>|Cell 1|**0.50**|3.1|1.04|51.6|31.89|\n|g<br>|Cell 2|0.50|3.1|1.04|42.0|26.00|\n|Scavener 1B<br>|Cell 1|**0.23**|3|1.04|34.9|14.65|\n|g<br>|Cell 2|0.23|3|1.04|31.4|13.18|\n|Scavener 2<br>|Cell 1|**0.04**|2.9|1.04|28.5|2.77|\n|g<br>|Cell 2|0.04|2.9|1.04|27.9|2.71|\n\n\n\n**358** \n\nFLOTATION PLANT OPTIMISATION  |  SPECTRUM SERIES 25 \n\n**CHAPTER 10  |  LABORATORY FLOTATION TESTING – AN ESSENTIAL TOOL FOR ORE CHARACTERISATION** \n\n###### **TABLE A12** \n\nCalculated flow of floating and non-floating lead in the streams of the rougher and scavenger bank based on the calculated unit recoveries in Table A11. \n\n|**Stream**<br>|**Lead fow (b**<br>**Floating**<br>|**ased on 100 u**<br>**Non-foating**<br>|**nits in feed)**<br>**Total**<br>|**Ban**<br>**Modelled**|**k recovery (**<br>**Exp**|**%)**<br>**SSE**|\n|---|---|---|---|---|---|---|\n|Rougher feed|92.30|7.70|100.00||||\n|Rougher Cell 1 concentrate|58.38|0|58.38||||\n|Rougher Cell 1 tailing|33.92|7.70|41.62||||\n|Rougher Cell 2 concentrate|18.95|0|18.95||||\n|Rougher Cell 2 t"}, {"page": 350, "text": "ailing|14.98|7.70|22.68||||\n|Rougher Cell 3 concentrate|6.78|0|6.78||||\n|Rougher Cell 3 tailing|8.20|7.70|15.90||||\n|Combined rougher concentrate|84.10|0|84.10|84.1|84.1|0.00|\n|Scavenger 1A Cell 1 concentrate|2.62|0|2.62||||\n|Scavenger 1A Cell 1 tailing|5.58|7.70|13.28||||\n|Scavenger 1A Cell 2 concentrate|1.45|0|1.45||||\n|Scavenger 1A Cell 2 tailing|4.13|7.70|11.83||||\n|Scavenger 1A combined concentrate|4.07|0|4.07|49.6|49.6|0.00|\n|Scavenger 1B Cell 1 concentrate|0.61|0|0.61||||\n|Scavenger 1B Cell 1 tailing|3.53|7.70|11.23||||\n|Scavenger 1B Cell 2 concentrate|0.46|0|0.46||||\n|Scavenger 1B Cell 2 tailing|3.06|7.70|10.76||||\n|Scavenger 1B combined concentrate|1.07|0|1.07|25.9|25.9|0.00|\n|Scavenger 2 Cell 1 concentrate|0.08|0|0.08||||\n|Scavenger 2 Cell 1 tailing|2.98|7.70|10.68||||\n|Scavenger 2 Cell 2 concentrate|0.08|0|0.08||||\n|Scavenger 2 Cell 2 tailing|2.90|7.70|10.60||||\n|Scavenger 2 combined concentrate|0.17|0|0.17|5.4|5.4|0.00|\n|Combined concentrates|89.40|0|89.40||||\n|Final tailing|2.90|7.70|10.60||Total SSE|0.00|\n\n\n\n**359** \n\nFLOTATION PLANT OPTIMISATION  |  SPECTRUM SERIES 25 \n\n**_Return to contents_** \n\n# **C H A P T E R 1 1** \n\n#### **Designing and analysing plant trials** \n\n_Tim Napier-Munn_ \n\n###### **ABSTRACT** \n\nThis chapter deals with the principles of running plant trials. The purpose of a plant trial is (usually) to determine whether a change in some process condition will lead to an improvement in performance. Detecting the presence and magnitude of any change in process performance is difficult against the inevitable background of process noise (error) if the correct procedures are not followed. The source and management of error is discussed, and then several desirable experimental methods are described, including the paired t-test, the analysis of variance (ANOVA) and the randomised block design. Other designs discussed briefly include the factorial experiment and evolutionary operation (EVOP). A formula is given for the number of trials required for a t-test, and a procedure for eliminating outliers. If a formal design cannot be implemented or is desired to analyse historical data, modelling is the appropriate method, and several approaches are described. CUSUM (cumulative sum) control charts are recommended as a powerful way of examining data collected in a time sequence. The chapter finishes with a consideration of some of the practical aspects of doing a plant trial. \n\nThere really is no alternative to the adoption of a formal experimental design or, if all else fails, a rigorous analysis of the data from some other experimental activity. Experience repeatedly shows that a systematic approach to conducting plant trials will produce the correct answer in the minimum time at minimum cost. Any other approach is very likely to take much longer and cost more to produce the wrong answer, or at best to produce no answer at all. \n\n###### **INTRODUCTION** \n\nThe great statistician R A Fisher (1938), whose work and philosophy underpi"}, {"page": 351, "text": "n many of the methods described in this chapter, once said: \n\n_To call in the statistician after the experiment is done may be no more than asking him to perform a post-mortem examination. He may be able to say what the experiment died of._ \n\n**361** \n\nFLOTATION PLANT OPTIMISATION  |  SPECTRUM SERIES 25 \n\n**TIM NAPIER-MUNN** \n\nFisher was a brilliant mathematician who worked for 20 years at the famed Rothamsted Agricultural Research Station in England, and the experimental methods that he developed for Rothamsted’s scientists have been practical and effective, and have stood the test of time. The problems that agricultural scientists face are very similar to those encountered by metallurgists charged with a policy of ‘continuous improvement’ and the consequent testing of new reagents, equipment or process circuits. The data are very noisy and the experiments often difficult to do. \n\nThis chapter is a plea to follow Fisher’s implicit advice. You don’t necessarily have to call in a statistician, but you do have to plan the experiments properly. Many laboratory experiments and plant trials are conducted with the naпve view that hard work and enthusiasm are adequate substitutes for planning, rigour and thought. The protagonists throw themselves into an experiment in which hope triumphs over method, and the answer is optimistically expected to emerge from the fog, like advice from the oracle. As a consequence this often leads to no clear result or, worse still, the wrong result. The irony is that the right way to do things is often cheaper than the wrong way, and leads to the correct result more quickly. There is therefore no real excuse for doing a poor experiment. \n\nIn the past the Eureka concentrator was no exception. Figure 1 shows the daily recovery from a plant trial conducted some years ago to test the efficacy of an expensive new reagent. The average zinc recovery with the new reagent was found to be seven per cent more than with the old. This is an astonishing improvement and duly excited the metallurgical staff no end. \n\nWould you, looking at this simple graph of the recovery time series, support the view that Eureka should invest in the new reagent? I hope not. There is good visual evidence that the recovery was climbing steadily even before the new reagent was introduced, and in fact one could take the view that the improvement was actually impeded by the new reagent, even though the average recovery under the new condition was much higher than that under the old. \n\nThe key point to take from this all too familiar scenario is that, in the absence of other information, _there is no way in which any change in metallurgical performance can be unequivocally_ \n\n\n\n<!-- Start of picture text -->\n90<br>85<br>80<br>75<br>70<br>65<br>60<br>Reagent 1 Reagent 2<br>55<br>R = 70% R = 77%<br>50<br>45<br>40<br>0 20 40 60 80<br>Day<br>Zn Recovery (%)<br><!-- End of picture text -->\n\n**FIG 1** – A plant trial to test a new reagent. \n\n**362** \n\nFLOTATION PLAN"}, {"page": 352, "text": "T OPTIMISATION  |  SPECTRUM SERIES 25 \n\n**CHAPTER 11  |  DESIGNING AND ANALYSING PLANT TRIALS** \n\n_attributed to the new experimental condition_ . This is the fundamental flaw in such ‘before and after’ experiments, and it cannot be avoided, except by doing some special analysis, which is discussed further on. A much better option is to adopt a simple experimental protocol to deal with the problem illustrated in Figure 1 and use the corresponding methods of data analysis, rather than suffer the indignity of Fisher’s wrath and, more importantly, the waste of time and money (and sometimes credibility) that failure brings. The good news is that appropriate protocols and analysis methods exist that are relatively easy to implement and so maximise the chance of a successful outcome. And once the design is chosen, the data analysis is straightforward. \n\nThis chapter describes the most accessible experimental designs and data analysis procedures. In most cases the analysis can be carried out using Microsoft Excel’s excellent statistical toolbox, and reference is made to the appropriate routines. The methods can be applied to laboratory experiments, pilot plant tests and full-scale plant trials, and no distinction is made between these other than some discussion at the end of the chapter about the particular practical problems of conducting plant trials. The quality system Six Sigma has much in common with the techniques described. \n\nThis chapter is not a textbook on statistics. It is intended to introduce metallurgists to the use of good practice in experimental design and analysis to assist process optimisation. Discussion is confined to principles, and demonstration of the use of Excel in some of the more widely used methods. For a more comprehensive discussion and the underlying mathematics, the interested reader is referred to the references and further reading list, including Napier-Munn (2014a). \n\n###### **THE PROBLEM STATEMENT** \n\nMineral processing experiments are usually carried out to determine whether there is a benefit in introducing some change in process operating conditions, or to identify and quantify the effect of key process variables on metallurgical performance. Examples are testing a new reagent in a flotation plant; an alternative piece of equipment or equipment setting; or a new circuit configuration. It could also involve answering the questions: \n\n- Does feed rate affect recovery? \n\n- Are two parallel circuits performing the same way? \n\nOther examples of the need for appropriate experimentation and data analysis include the assessment of sampling or assay methods, and the calibration of instruments including on-stream/in-stream analysis (OSA/ISA) systems. \n\nAs one of the greatest experimenters of all, Robert Hooke, famously said in 1683: \n\n_The object of experiment is improvement, and an experiment should lead to something beyond itself._ \n\nIn the metallurgist’s world, this process often starts in the laboratory with experiments"}, {"page": 353, "text": " to test a new idea, a new reagent or piece of equipment recommended by a vendor. If these experiments are promising, the next step is often a full plant trial to test whether the benefit can be realised in practice. \n\nA plant trial is usually the only way of determining with confidence whether a process benefit really exists; improvements seen at the laboratory or pilot scales often evaporate when implemented at the full production scale. However, plant trials are expensive to conduct, and can interfere with normal plant operation. They may even reduce plant performance for a while. \n\n**363** \n\nFLOTATION PLANT OPTIMISATION  |  SPECTRUM SERIES 25 \n\n**TIM NAPIER-MUNN** \n\nIt is therefore very important to conduct the trial in such a way that a firm conclusion is reached (one way or the other) in the minimum time. The problem, as in all experiments, is to understand and deal with the basic experimental error. In plant trials, as often as not, this is apparent mainly as a variation of performance with time. Figure 2 shows the actual daily variation in recovery from historical plant data. A one per cent recovery improvement may be worth several million dollars a year in a large operation, but how is one to detect it in data that varies over a 25 per cent range? The answer is: easily, if you do the right experiment. \n\n###### **ERROR AND HOW TO MANAGE IT** \n\n###### **Accuracy and precision** \n\nEvery data point has uncertainty associated with it. This is true whether it is an assay, a feed rate, or a value calculated from other data using a formula such as estimating recovery or yield from a two-product formula. This uncertainty is given the term _error_ (electronics engineers call it _noise_ ). We hope that the error is _random_ , but _systematic_ error due to mistakes, incorrect sampling, miscalibration of instruments etc can cause bias in any result. Random and systematic errors are reflected in the terms _precision_ and _accuracy_ respectively, which mean different things. _Precision_ implies the natural variation in the measurements we make, which we hope to minimise by being careful but will always be there. _Accuracy_ implies getting the right answer. Precision is measured by the _standard deviation_ (or its square, the _variance_ ), and its management in various forms is the basis of the statistical methods discussed in this chapter. \n\nIn experiments of the kind to be discussed, error can generally only be estimated by _replicating_<sup>1</sup> the measurement or experiment, ie by doing it more than once under the same conditions. The formula for the standard deviation is: \n\n1. Strictly speaking one should make a distinction between _repeats_
