Repository: NDDev-Technocracy-OpenNetwork/hack-2026-nornickel-knot

> **DEPRECATED.** This repository is archived and no longer maintained.
> It is kept read-only for reference; its GDS anchor records
> `lifecycle: archived` under `portfolio:archived-projects`.

# Nornickel Scientific Knot

Живая карта знаний R&D для горно-металлургической отрасли: система превращает архив отчётов, статей, презентаций и экспериментальных материалов в типизированный граф знаний, а затем отвечает на вопросы естественным языком с источниками и страницами первоисточников.

Проект подготовлен командой **Harmonic Labs** для **Норникель AI Hack 2026**, трек **«Научный клубок»**.

File: data/parsed/Материалы конференций/4th International Symposium on High-Temperature Metallurgical Processing.json (part 28 of 36)
adding serpentine, magnesia powder or magnesite as Mg-bearing fluxes into the hematite pellets, the strength of both preheated and roasted pellets decreased as the MgO content increased. \n\n(2) Adding limestone into Mg-bearing hematite pellets, as the basicity increased, the strength of both preheated and roasted pellets increased at first then decreased, reaching maximum values at basicity around 0.4-0.5. Certain amount of limestone can improve the strength of Mg-bearing hematite pellets. \n\n(3) Ca-bearing fluxes helps to produce certain liquid phase, assisting in the diffusion of Mg<sup>2+</sup> and Fe<sup>3+</sup> . Mineralization of Mg-bearing materials and the growth of hematite crystal particles lead to an increase of mechanical strength of pellets. \n\n506 \n\n###### **References** \n\n1. D. L. Liang, J. Fan, \"Study on Roasting of Pellets Prapared by Hematite\", _Pelletizing Technology,_ (1) (2006): 8-11 (in Chinese). \n\n2. J. Y. Fu, \"Experimental Study on Pellets Prapared by Brazil Hematite\". _Pelletizing Technology,_ (3) (2005): 6-11 (in Chinese). \n\n3. K. W. Ye, \"Energetically Development of Chinese Palletizing Industry\". _Metallurgy Management,_ (10) (2007): 11-13. \n\n4. M. Li et al., \"Prospect and State of Palletizing Production in China and Oversea\". _Pelletizing Technology,_ (2) (2005): 2-13 (in Chinese). \n\n5. X.H. Fan et al., \"Experiments of Low-basicity Magnesian Oxided Pellets\". _Iron and Steel,_ 2009, 44 (3): 6-10. \n\n6. G.S. Wu, \"Use of Magnesium-bearing Basic Pellet and Reasonable Burden Design\". _Iron and Steel,_ 2006, 41 (12): 19-25. \n\n7. X.H. Fan, M. GAN, \"Discussion Development Direction of Oxidized Pellets Technology from High Quality Burden for Ironmaking\", Conference on Sintering & Pelletizing Technology. Changsha: Sintering & pelletizing information Network, 2009, 4-7. \n\n8. YM. Zhang, \"Characteristic and Production Practice of Fluxed Pellets Contents MgO\". _Sintering and Palletizing,_ 1998,23(2): 1~5. \n\n9. S.H. Li, \"Experimental Study on Application of Mg-bearing Additives in Iron Ore Pellet\". _Sintering and Palletizing,_ 2011, 36 (1): 3"}, {"page": 354, "text": "3-39. \n\n10. Hillert M., _On the Theory of Normal and Abnormal Grain Growth_ (Acta Metallurgica) 1965, 13: 227-238. \n\n507 \n\n4th International Symposium on High-Temperature Metallurgical Processing _Edited by: Tao Jiang, Jiann-YangHwang, Phillip J. Mackey, Onuralp Yucel, and Guifeng Zhou TMS (The Minerals, Metals & Materials Society), 2013_ \n\n###### STUDY ON THE IMPROVEMENTS OF REDUCTION SWELLABILITY \n\n###### AND LOW TEMPERATURE REDUCTION DISINTEGRATION OF \n\n###### VANADIUM-TITANIUM MAGNETITE OXIDIZED PELLETS \n\nYufeng Guo , Jianfeng Zhou , Tao Jiang , Feng Chen , Xiaolei Song , Minjun Tang , Linjiang Qing \n\nSchool of Minerals Processing & Bioengineering, Central South University, Changsha, Hunan 410083, P.R.China \n\nKey Words: Vanadium-Titanium Magnetite, Reduction Swellability, Low Temperature Reduction Disintegration, Oxidized Pellets \n\n###### **Abstract** \n\nReduction swellability index (RSI) and low temperature reduction disintegration index (RDI) of vanadium-titanium magnetite oxidized pellets are harmful to the processing of ironmaking, for example, causing serious gas permeability, decreased yield, higher coke ratio and more furnace dust. Thus, the improvements of RSI and RDI of vanadium-titanium magnetite oxidized pellets were investigated in this paper, including the pretreatment of raw material, additives of dolomite or boric acid, pellets treated in chloride solution and so on. The results showed that damp milling as pretreatment and boric acid added in pelletizing were conducive to the RSI which decreased 5% and 7% respectively, while they were not efficient enough in improving RDI. Dolomite was efficient in improving RSI, but had negative effect on RDI. There was no evidence to show that RSI and RDI would be improved when pellets were treated in chloride solution. Pursuing this further, the mechanism of those improvements were investigated. \n\n###### **Introduction** \n\nIn the world, vanadium-titanium magnetite utilization is investigated around how to recover iron, titanium, vanadium, and divided into blast-furnace method and non-blast-furnace method according to respective characteristics. Blast furnace method [1,2] can recover iron and vanadium effectively, but TiC>2 cannot be recycled. Non-blast-furnace methods include rotary kiln-electric furnace method, pre-reduction electric furnace method, reductiongrinding method and sodium vanadium-rotary kiln-electric furnace method and so on. [3-7]Comparing to the Non-blast-furnace method, the method of blast furnace smelting has been put into industrial applications. And it has the following advantages: First of all, effective recycling iron and vanadium; Second, technical problems of high titanium slag in blast furnace smelting; Third, it has mature technology in blast furnace smelting. \n\n> Corresponding author: Yufeng Guo. Email: guo.yf@126.com \n\n509 \n\nIn blast furnace smelting procession, the situation is extremely serious that pellets are disintegrated in low temperature (400°-600°) during"}, {"page": 355, "text": " reduction period. The results showed that RDI of vanadium-titanium magnetite is more serious than ordinary iron ore. Serious disintegration leads to a series of problems, for example, causing serious gas permeability, decreased yield, higher coke ratio and more furnace dust, thus the enterprise benefit drops. So how to solve RDI of sinter and pellets become the key of investigation for years. There were fewer researches on RSI and RDI of vanadium-titanium magnetite compared with other iron ore. Specific methods are as follows, (1) Pellets disintegration is dropped by decreasing hematite and increasing FeO. (2) [(l-x)Mg-FexO]0-Fe203 is formed, while MgO gets into magnetite crystal lattice by adding MgO. Thus magnetite crystal lattice can be stabilized and is efficient on decreasing RSI and RDI. (3) RDI will be decreased when pellets were treated in chloride solution. The laws of RSI and RDI are investigated by raw material grinding and pretreated of HPRG in the process of pellets, additives of dolomite and borax, pellets treated in chloride solution and so on. [8,9] \n\n###### **Raw Materials and Experimental Methods** \n\n###### Raw Materials \n\nInstitute of vanadium-titanium magnetite and bentonite were come from Chongqing Iron and Steel Group Mining Co., Ltd. The main chemical components of vanadium-titanium magnetite are shown in Table I, the chemical composition of dolomite are listed in Table II. The additives of Boric acid, MgCl2 and CaCl2 is experimental and the content is 99.5%, 98% and 96% respectively. \n\nTable I. Chemical Compositions of V, Ti-Bearing Magnetite /wt% \n\n|TFe|FeO|Fe203|Si02|A1203|S|P|**v2o5 **|Ti02|LOI|\n|---|---|---|---|---|---|---|---|---|---|\n|54.97|28.98|46.23|3.98|0.38|0.21|0.075|0.65|12.22|1.67|\n|||Table II|. Chemic|al Compo|sitions|of Dolomi|te /wt%|||\n|Si02|A|1203|CaO|Mg|O|S|P||LOI|\n|0.42||0.25|38.13|26.|83|0.0047|0.036||36.32|\n\n\n\n###### Experimental Methods \n\nThe main experimental procedures are described as follows. Firstly Raw materials used by pelletizing which went through artificial ingredients and each of them included 5kg , additive of blinder according to certain proportion, and adding a certain amount of moisture when mixing. Then, pelletizing was carried out by the pretreatment of high pressure roller grinding (HPRG) or damp milling, additives of dolomite or boric acid, pelletizer rate 24r/min and pelletizing time 12min. Then find out optimal system parameters of fired pellet and chain grate-rotary kiln simulation (expansion) experiment \n\n510 \n\nand RSI and RDI experiment which could produce amount of oxidized pellets. \n\nThe reduction disintegration function of pellets was measured according to GB/T 13242-91 National Standard Test Method. The samples in a range of particle size (10-12.5mm) were carried out static reduction under 500° in fixed bed. After temperature reduction 120min, the samples were cooled, loaded into drum (€) 130x200mm) under the condition of time 10min and rotation rate 30r/min, and rated b"}, {"page": 356, "text": "y sieve of 6.3mm, 3.15mm and 0.5mm. The percentage composition of more than 3.15mm was considered as RDI index, but that of less than 0.5mm was considered as abrasion index. RDI index of pellets was measured according to GB/T 13242-91 National Standard Test Method. The variety of volume was measured by draining method before and after reduction in order to obtain RDI index. \n\nThe thermal insert used epoxy resin towards 3 pellets before and after reduction. The discs were made by blade and polishing and observed and compared micro structure. The characters of phase structure were obtained by polarizing microscope under the condition of low temperature reduction. \n\n###### **Results and Discussion** \n\nEffects of Pretreating Measures on RDI and RSI of Pellets \n\nEffects of RDI and RSI of pellets pretreated by different measures were showed in Table III. In Figure 1, it shows that pellets are reduced. \n\nTable III. RDI and RSI of Roasted Pellets Pretreated by Different Measures /wt% \n\n|Grinding|RSI/%|>6.3|RDI<br>6.33.15|/%<br>3.150.45|<0.45|\n|---|---|---|---|---|---|\n|Without pretreating|24.75|58.82|12.26|6.07|22.85|\n|Damp milling|19.85|68.79|3.28|5.75|22.18|\n|HPRG|20.01|65.08|2.90|2.38|29.64|\n\n\n\nRSI of pellets without pretreating is 24.75%, crack is much, and reduction swellability is serious in Table III and Figure 1. RSI of roasted pellets pretreated is decreased from 24.75% to 19.85% and 20.01%, and reduction swellability is decreased obviously. The integrity of pellets pretreated after reduction is improved and RDI+6.3mm is from 58.82% to 68.79% and 65.08%. But pellets of HPRG are disintegrated more seriously than pellets without pretreating and RDI of damp milling is improved. \n\n511 \n\n\n\nFigure 1.Effect of pretreating measures on RDI and RSI at: a) and d) Without pretreating; b) and e) pretreated by damp milling; c) and f) pretreated by HPRG \n\n###### Effect of Different Additives on RDI and RSI of Pellets \n\nAfter treatment of damp milling, the effect of RDI and RSI with additives of 1.5% dolomite or 1.0% boric acid was researched in Table IV. It shows that pellets are reduced in Figure 2. \n\nTable IV. RDI and RSI of Roasted Pellets by Different Additive /wt% \n\n||||RD|I/%||\n|---|---|---|---|---|---|\n|Additive|RSI/%|>6.3|6.33.15|3.150.45|<0.45|\n|Standard|19.85|68.79|3.28|5.75|22.18|\n|Dolomite|13.71|31.97|8.34|6.07|53.62|\n|Boric acid|17.89|70.61|3.22|6.42|19.75|\n\n\n\nRSI is decreased obviously when additive is dolomite in Table IV and it shows 13.71%. RDI+315 is 40.31% and RDL0.45 is 53.62%, which are lower than standard pellets. RSI is also decreased when additives is boric acid it shows 17.89%. RDI+3.15 is 70.61% and RDL0.45 is 19.75%, which are lower than standard pellets. The results shows that RSI was decreased when additives was dolomite, but RDI got worse, and the inhibition of RSI and RDI was improved when additives was boric acid. \n\n512 \n\n\n\nFigure 2.Effect of different additives on RDI and RSI at: 1) and 3) add dolomite; 2) and 4) add boric acid"}, {"page": 357, "text": " \n\n###### Effect of Treated in Chloride Solution on RDI and RSI of Pellets \n\nPellets (500g respectively) was treated 5 min in 3% MgCl2 and 5% CaCl2 respectively, and then dried in the 100° oven. The results are showed in Table V. \n\nTable V. RDI and RSI of Pellets Were Treated in Chloride Solution/wt% \n\n|chloride|||RD|I/%||\n|---|---|---|---|---|---|\n|solution|RSI/%|>6.3|6.33.15|3.150.45|<0.45|\n|standard|19.85|68.79|3.28|5.75|22.18|\n|MgCl2|21.01|61.32|7.01|3.96|27.71|\n|CaCl2|20.49|63.23|8.13|4.21|24.43|\n\n\n\nIn Table V, RDI+6.3mm of standard pellets, pellets treated by MgC^ and CaC^ are 68.79%,61.32% ,64.23%;RDI+3.15mln are 72.07%, 68.33% ,71.36%; RDLo.45mm are 22.18%, 27.71%, 24.43% respectively. By comparison, RDI of pellets treated by MgCl2 and CaCl2 have no obvious effect. \n\nMicrostructure Analysis \n\nEffect of pretreated by different measures on the microstructure. Iron oxidized pellets main component is hematite; the reduction reaction process follows the principle of gradual \n\n513 \n\ntransformation. Oxide transformation process during the hematite reduction is as follows:(l) Fe203^Fe3C>4.It is unavoidable that this stage is mainly caused by the crystal structure of the conversion; (2) Fe304^Fe xO; (3) Fe x O^Fe. Microstructure of reduction product pretreated by different measures was showed in Figure 3. \n\n\n\nFigure 3.Micrographs of the reduction swelling of pellets \n\nIt can be seen from Figure 3, the pellets without pretreating included the large size and sharply angled features of reduction product particles, the less amount and dispersion of generated metallic iron particles with the shape of spot and stripe, and the less number of holes. The pellets pretreated by HPRG had the enlargement and increase of metallic iron particles and had no holes. After the treatment of damp milling, the recrystallization process of pellets was improved, the grains of pellets grew completely and the blockbusters of linking were existed among the grains, the holes before reduction in pellets were retained, and the pellets had the network of generated metallic iron. Therefore, the pellets pretreated by damp milling had subtle changes of holes before and after reduction process, so that it reduced the reduction swelling of pellets. \n\n514 \n\n\n\nEffect of additives on the microstructure. As shown in Figure 4, metallic iron was mainly formed as iron whiskers in the reduction process, producing a great deal of stress which leads to the expansion of the ore. There was some boron in pellets when adding boric acid, which formed compounds with low melting point. Those compounds filled between the internal porosity in the pellets as a liquid phase, leading more dense pellets, which prohibited the development of crystals in the reduction process, thus the pellets swelling and disintegration were improved effectively. And metallic iron was dense, mainly characterized as dot, not linked. \n\n###### **Conclusions** \n\n(1) The results showed that damp milling as pre treatment was cond"}, {"page": 358, "text": "ucive to the RSI which decreased 5%, while it was not efficient enough in improving RDI; HPRG was efficient in improving RSI which decreased 4%, but had negative effect on RDI. \n\n(2) Added Boric acid into pellets was helpful to the RSI and RDI but dolomite had negative effect on RSI and RDI. There was no evidence to show that RSI and RDI would be improved when pellets were treated in chloride solution. \n\n(3) Microstructure analysis shows that after treatment of damp milling the recrystallization of pellets was improved; crystalline grain grew completely and linked largely; reserved holes before reduction and the internal structure had no obvious variety. When adding boric acid in \n\n515 \n\npellets, leading more dense pellets, which prohibited the development of crystals in the reduction process, thus the pellets swelling and disintegration were improved effectively. \n\n###### **Reference** \n\n[l]Hegui Du, _The principle of smelting V-Ti-Magnetite in blastfurnace_ (Beijing, Science Press, 1996), 1-16. \n\n[2]Xiqing Wang, _Smelting vanadium-titanium magnetite in blast furnace_ (Beijing, Metallurgical Industry Press, 1994), 1-18. \n\n[3]Xinchun Guo, \"Analysis of smelting vanadium titanium magnetite process technology in the world,\" _Vanadium and Titanium,_ 1989, (l):50-64. \n\n[4]Zonglin LUO, _A new process of comprehensive recovery, The Chinese Society of Metal. Proceedings of International Symposium on Comprehensive Exploitation and Utilization of Vanadium-bearing Titanomagnetite_ (Beijing, The Metallurgical Industry Press, 1989), 246-254. \n\n[5]Jingdong Liang, _Theory and practice of flotation,_ (Beijing, Metallurgical Industry Press, 1993) (10):330-394. \n\n[6]Xinchun Guo, \"Review and evaluation of the vanadium-titanium magnetite smelting process,\" _Vanadium and Titanium,_ 1991, no. 6:1-7. \n\n[7]Shiming Liao, Tanlun Bo, _Vanadium metallurgical abroad_ (Beijing, Metallurgical Industry Press, 1985) 100-268. \n\n[8]Tao Jang et al., \"Effect of Gangue Composition on Reduction Swelling of Iron Ore Pellets,\" _Iron and Steel,_ 42(5) (2007), 7-11. \n\n[9]Xueren Li, Juanxian Wu, \"New method for lowering low temperature reduction pulverization index of sinter ore and pellet,\" _Iron and Steel Research,_ 1993, no. 3:56-60. \n\n516 \n\n**4th International Symposium on High-Temperature Metallurgical Processing** _Edited by: Tao Jiang, Jiann-YangHwang, Phillip J. Mackey, Onuralp Yucel, and Guifeng Zhou_ **_TMS (The Minerals, Metals & Materials Society), 2013_** \n\n###### THE NEW ON-LINE DETECTING METHOD OF SINTERING \n\n###### MIX AND ITS BASIC RESEARCH \n\nYong-bin Yang, Qi-bing Tan, Qian Li, Kai Li, Yuan-yuan Zhu, Dong-ye Li, Qiang Xie, Chao Li \n\n(School of Minerals Processing and Bioengineering, Central South University, Changsha 410083, China, 13873120592@126.com) \n\nKeywords: sintering mix, permeability, on-line test, gas seepage \n\n###### **Abstract** \n\nThe permeability of sintering mix is a vital technological property in sintering process. However, it can only be measured by off-li"}, {"page": 359, "text": "ne method on samples picked from the production. In order to acquire the properties of sintering mix accurately, on-line measuring of permeability is urgently required. Based on the reflection characteristics of bed permeability on pipe flowing parameters, a new method is presented in this paper for on-line measuring of sintering mix permeability. The measurement can be performed by blowing gas flow in the bed with the measuring pipe. Measuring results are obtained by picking the data on flowing rate and pressure in the pipe. The function of flowing rate to pressure may be certain for samples with the same permeability. Thus, the permeability was determined by contrasting this function to the result of off-line measuring, and the relative coefficient or R<sup>2</sup> value was more than 99%. \n\n###### **Introduction** \n\nThe permeability of sintering mix is a vital technological property in sintering process, which directly determines production and quality of sinter, or even determines '<sup>31</sup> whether the sinter production is carried out smoothly<sup>[1</sup> . \n\nThe permeability have more obvious influence on vertical sintering speed,which is mainly related to air quantity passing through material bed. Under certain inducing capacity and negative pressure, the vertical sintering speed mainly depends on the permeability of sintering mix. Low permeability may make burning through point of sintering move back, and the sinter mix cannot be burnt through. High permeability may make burning through point of sintering move forward, improving production efficiency by increasing the speed of sintering machine<sup>[41</sup> . Good permeability means a small resistance of fan .reduction of negative pressure of sintering machine, and full contact between air and sulfide, which can strengthen physical-chemical reaction during sintering process and increase desulphurization rate. In gas well through material layer process, gas-solid desulfurization reaction and gas-solid-liquid heat exchange are completed and hot gas through the combustion zone supplies the \n\n517 \n\nsintering process with heat. Finally uniform sintering of the material layer in height and width direction is achieved<sup>[51</sup> . While high permeability index leads to weak sinter strength, fast sintering speed, short residence time of high temperature region and little liquid phase. Moreover, liquid phase in the fast cooling process is too late to fully crystallize but forming glass phase which is harmful to sinter strength as well. Bad permeability means a big fan resistance and increase of negative pressure of sintering machine, which make the air pass through material layer difficultly. When air and mix contact difficultly, removal of sulfide reduces so that desulfurization is incomplete. Meanwhile, low caking efficiency, slow sintering speed and easily burnt sinter , reduce sinter output. Therefore appropriate permeability of sintering mix is the premise of stable burning through p"}, {"page": 360, "text": "oint and satisfactory sinter output and quality. \n\nPresently, off-line measuring method is taken to measure sintering mix permeability at home and abroad, which does not enable real-time monitoring of permeability and causes artificial error of measuring result because of difficult sampling and weak representativeness of samples. Sintering plant mainly improves sintering mix permeability by adjusting mix water content. Its disadvantage is lack of corresponding comparing reference<sup>[6</sup> '<sup>71</sup> . By developing a new on-line detecting permeability index method, permeability parameters can be controlled directly which has a vital significance to guide the sintering production. \n\n###### **Experiment** \n\nResearch and Development of Test Device \n\n\n\n<!-- Start of picture text -->\nl<br>-7 /  3  4<br>/  /<br>2<br>1  ' /  1  й- и U~<br><!-- End of picture text -->\n\nFigure 1. Main structure of sintering permeability on-line detection device 1- small silo, 2-biowing pipe, 3-differential pressure meter, 4-rotameter, 5-air filter, 6-bleeding valve, 7-air blower \n\nA set of sintering mix permeability measurement device was developed under the laboratory condition. It was shown in Figure 1, where the radius of blowing pipe is 25mm and the radius of small silo is 24cm. With fan providing this device with air, the flow meter recorded gas flow that into the mixed bin and the pressure gauge recorded gas pressure in the pipeline. This device measured pressure difference and flow value directly which was transformed to show sintering mix gas permeability. \n\n518 \n\nMeasuring components were installed in the mixed bin above the sintering car, of which installation and maintenance was very convenient that both cannot affect mix descending in bin and was reliable to use in bad conditions of sintering plant. \n\n###### Permeability Index Calculation \n\nOff-line detection device of sintering mix permeability was shown in Figure 2. It was '<sup>91</sup> calculated by Eq. (1) as follows<sup>[8</sup> : \n\n\n\nWhere Q is air volume through material layer, mVmin, A is air draft area, m<sup>2</sup> , AP j s air draft negative pressure, Pa, H is height of material layer, m, n is index number, non-dimensional. \n\n\n\nFigure 2. Off-line detection device of sintering permeability \n\n1-differential pressure meter, 2-charging cup, 3-buffering bottle, 4-rotameter, 5-control valve, 6- exhaust fan \n\nVoice formula should be considered as standard in the experimental process, which is used to calculate permeability index under different parameters. Then the function relation between permeability index and the parameters could be determined, which will be checked by Voice formula at last. Voice formula is used to assess sintering mix permeability in industry, which is the method and principle of off-line measuring permeability. \n\n###### Raw Material Preparation \n\nFirstly, several kinds of ore were prepared, whose permeability index was very different. Their permeability index was measured "}, {"page": 361, "text": "as standard samples by off-line detection device after blending and sampling. The Eq. (1) adopted the value of n is 0.6, height of material H is 200 mm, convulsions diameter R is 100 mm, pumping air Q is 10 m<sup>3</sup> /h in experimental process. Table I showed the off-line measuring results of raw \n\n519 \n\nmaterials. \n\nTable I. Permeability of Raw Materials Detected by Off-line Detection Device \n\n|Materials|Pressure<br>difference /Pa|Pressure<br>difference /Pa|Pressure<br>difference /Pa|Averange<br>/Pa|JPU|\n|---|---|---|---|---|---|\n|A|422|424|420|422|0.215|\n|B|520|512|512|515|0.191|\n|C|1193|1180|1189|1187|0.116|\n|D|352|350|346|349|0.241|\n|E|673|649|658|660|0.164|\n\n\n\n###### **Results and Analysis** \n\n###### Effect Of Material Height on On-line Measuring \n\nBlast pipe export was fixed in center of the bottom of small bunker and parallel with the bottom. Its extension cord was through the center of small bunker, i.e. controlling its blast length for r(r was radius of small silo which was 24 cm ). Raw material was added to silo to 100 mm high. After started blower, dates of pressure gauge and flow meter were recorded with adjusting bleeding valve gradually. When bleeding valve turned to the minimum, blower was turned off. Raw material was continually added to bucket to 150 mm high, repeating above operation. Representative ore A and ore C were chose for this experiment. Experimental results were showed in Figure 3, Figure 4 and Figure 5. \n\n\n\n<!-- Start of picture text -->\n0  5000  10000  15000  20000  25000  30000<br>A p,  pa<br><!-- End of picture text -->\n\nFigure 3. Relationship between flow and pressure change of ore A \n\nFigure 3~5 showed that the curve was nonlinear'<sup>10</sup> '<sup>111</sup> which was a concave curve in the low pressure section with the slope changing with pressure. It expressed the deviation of Darcy's law linear formula<sup>[121</sup> The curve was linear in the high pressure section. Its extension did not go through origin of coordinates but intersected flow axis with a quasi initial flow Qo<sup>[131</sup> . From the experiment data and the process of the experiments, it was known that the curve was linear when flow started from 70L/min. \n\n520 \n\nWhile the flow reached to 110 L/min, its instability began. The reason might be that pipe air became turbulent with the increasing of flow. \n\n\n\n<!-- Start of picture text -->\n5000  20000  25000  30000<br>A p pa<br><!-- End of picture text -->\n\nFigure 4. Relationship between flow and pressure change of ore A when material height was 250mm \n\n\n\n<!-- Start of picture text -->\n50000  100000  150000<br>A p  pa<br><!-- End of picture text -->\n\nFigure 5. Relationship between flow and pressure change of ore A \n\nThere was little influence of material height on relationship between flow and pressure change. But when material height was 250mm, correlation coefficient (R<sup>2</sup> ) of linear fitting in the linear section was the highest which up to 99.95%. Considering the charge amount of "}, {"page": 362, "text": "production field and common high sintering height, material height was taken 250mm. \n\n###### Effect of Blowing Length on On-line Measuring \n\nLikewise, blast pipe export was fixed in center of the bottom of small silo and parallel with the bottom. Its extension cord was through the center of small bunker. Raw \n\n521 \n\nmaterial was added to bunker to 250 mm high, fixing blowing length for r. After started blower, dates of pressure gauge and flow meter were recorded with adjusting bleeding valve gradually. When bleeding valve turned to the minimum, blower was turned off. After blowing length was changed to 1.5r, above operation was repeated. Ore D, whose permeability was best, was chose for experiment. Experimental results were showed in Figure 6. \n\nFrom Figure 6, it was known that through linear fitting of linear section, the slopes were 0.00361, 0.00352, 0.00348 and correlation coefficient was over 98% with maximum error only 3.6%. Effect of bucker wall on linear section of the curve was little when flowing length was r, flow value ranged in 70~110L/min, i.e. the air blowing all acted in raw material resistance loss. Therefore, blowing length r had already met the needs of determination of the loss resistance of the material, i.e. met the needs of determination of permeability of material. \n\n\n\n<!-- Start of picture text -->\n0  2000  4000  6000  8000  10000  12000  14000<br>A p,  pa<br><!-- End of picture text -->\n\nFigure 6. Relationship between flow and pressure change under different blowing length \n\nChange between Blow Value and Pressure Difference under Different Ore Samples \n\nSimilarly, blast pipe export was fixed in center of the bottom of small bunker and parallel with the bottom. Its extension cord was through the small bunker center. Raw material was added to silo to 250 mm high, fixed blowing length for r. After started blower, dates of pressure gauge and flow meter were recorded with adjusting bleeding valve gradually. When bleeding valve turned to the minimum, blower was turned off. Ore B, C, D and E were detected respectively through repeating above operation. Experimental results were showed in Figure 7.Slope and correlation coefficient were obtained by linear fitting of linear section which was shown in Table II. \n\n522 \n\n\n\n<!-- Start of picture text -->\n120  —■—ore A<br>—•—oreB<br>100  A ore C<br>T oreD<br>4 —oreE<br>80<br>.a<br>•1  60<br>J<br>40<br>20<br>0<br>50000  100000  150000  200000<br>A p, pa<br><!-- End of picture text -->\n\nFigure 7. Relationship between flow and pressure change of different ores \n\nTable II. Slope K and Correlation Coefficient R of Linear Fitting of Different Ores \n\n|Content|Ore A|OreB|OreC|OreD|OreE|\n|---|---|---|---|---|---|\n|K|0.00163|0.00095|0.00014|0.00361|0.00055|\n|R<sup>2</sup>/%|99.95|97.42|98.57|99.34|98.77|\n\n\n\nRelationship of Slope K and Permeability Index JPU \n\nIn conclusion, when blowing length was 24 cm and material height was 250 mm, there was one certain slope K for one certain ore material wit"}, {"page": 363, "text": "hin the range of 70-110L/min. It is known that there is a certain permeability for one certain ore material. Therefore, there should be corresponding relation between slope K and permeability index JPU. \n\n\n\n<!-- Start of picture text -->\nJ ^ - \"<br>Data: Datai B<br>Model: Allometric2<br>Equation:<br>Weighting:<br>Chi A 2/DoF  =0.00002<br>R A 2  = 0.33573<br>a  -2.35414  ±21.27551<br>b  3.43104  ±21.18325<br>o  0.0125И  ±0.08534<br>0.0000 0.0005  0.0015 0.0020 0.0025 0.0030 0.0035<br><!-- End of picture text -->\n\nFigure 8. Relationship between slope K and permeability index JPU \n\nFigure 8 showed that through polynomial fitting for scatter diagram, the conversion equation between slope K and permeability index JPU was as follows: \n\n523 \n\nJPU = 3.43104 * K<sup>au</sup> \n\n-2.95414 \n\n**(2)** \n\nthe correlation coefficient (R<sup>2</sup> ) was 99.58%. From the equation, it was known that permeability index was reduced to infinitesimal gradually with slope infinitesimal, which was consistent with actual situation. When material layer permeability was very poor, acrossing material layer of gas was extremely difficult. When gas passed material layer through pipe, the gradient of pipeline pressure variation was extremely large just with small flow difference. \n\n###### **Conclusions** \n\nThe permeability index measuring device after researched and developed is equipped with full set of measuring and controlling instrument which are convenient for installation and maintenance. On-line measuring method of sintering mix permeability is possible. \n\nFor certain raw materials, the measuring device was always able to measure the pressure difference and flow values accurately, and the measuring results were stable. \n\nThe linear relation of flow value and pressure difference square was excellent within the range of 70-110L/min. The corresponding slope K and JPU could be conversed by equation JPU=3.43104*K<sup>001256</sup> -2.95414, where the correlation coefficient (R<sup>2</sup> ) was 99.58%. Therefore, this device could measure gas permeability index very accurately. \n\nSintering mix permeability can be directly measured by the device, which can be used as a direct and vital reference for mixing granulation and controlling burning through point and has a vital significance to guide sintering production. \n\n###### **References** \n\n[1] Zhang Sihuai, Luo Fan, Zhang Yifeng, \"Energy-saving Installation for Improvement the Ventilation Property of Iiron Ore Sintering\", _Energy for Metallurgical Industry,_ 1 (2009), 14-17. \n\n[2] Tian Fachao, Zhang Kecheng,. \"Study on New Technology of Improving the Permeability of High sinter layers\", _Liansteel science&technology,_ 3(2007), 1-3. \n\n[3] LI Guo et al., \"An Integrated Intelligent Controlling System of Moisture in the Permeability of Pb-Zn Sinter Mix\", _Mie of China,_ 4(2005), 121-123. \n\n[4] Zhang Ying-jie, \"Method of Improving the Permeability of Sinter Layers\", _Southern Iron and Steel,6_ (2004) ,40-42. \n\n524 \n\n[5] Xu Bin et al"}, {"page": 364, "text": "., \"Research of Rational Vertical Sintering Speed\", _Journal of Central South University (Science and Technology),4(2007),245-250._ \n\n[6] Li Wangxin et al., \"On-line Measurement of Sinter Mix Moisture\", _Sintering and PelletizingЯ_ (2001) ,37-39. \n\n[7] Li Xiangling, \"On-line Measuring and Control of Moisture of Sintering Mixed-materials\", _Hebei Metallurgy,4(2008_ ) ,38- 40. \n\n[8] Elkl, William J, JOhnF, \"The Effect of Raw Mix Properties on Bed Permeability during Sintering\", _ISIJInternational,_ 1(1989), 33-42. \n\n[9] C. E. LOO, M. F. HUTCHENS, \"Quantifying the Resistance to Airflow during Iron Ore Sintering, _ISIJ International\",_ 5(2003), 630-636. \n\n[10]Deng Ying-er, Liu Ci-qun. \"Mathematical Model of Two-Phase Fluid Nonlinear Flow in Low-Permeability Porous Media With Applications\", Applied Mathematics and Mechanics, 10(2003), 1049-1055. \n\n[ll]Deng Ying-er, Liu Ci-qun. \"Numerical Simulation of Unsteady Flow through Porous Media with Moving Boundary\", 4(1998), 35-38. \n\n[12] DULLIEN F A, _Porous Media Fluid Migration and Pore Structure(Pekmg,_ PK: Petroleum industry press, 1990),48-49. \n\n[13] CHEN Dai-xun, WANG Zhang-rui, \"Non-Darcy Phenomena of Gas Flow at Low Velocity in Tight Porous Media\", _Journal of Chongqing University,_ 23(2000), 25- 27. \n\n525 \n\n4th International Symposium on High-Temperature Metallurgical Processing _Edited by: Tao Jiang, Jiann-YangHwang, Phillip J. Mackey, Onuralp Yucel, and Guifeng Zhou TMS (The Minerals, Metals & Materials Society), 2013_ \n\n###### OPTIMIZING THE SINTERING PROCESS OF LOW-GRADE FERROMANGANESE ORES \n\nYuanbo Zhang, Wei Luo, Zhixiong You*, Zijian Su, Guanghui Li, Tao Jiang \n\n(School of Minerals Processing & Bioengineering, Central South University, Changsha, Hunan 410083, China) \n\nKey Words: Ferromanganese ores, Sintering, Basicity, Biomass Charcoal \n\n###### **Abstract** \n\nIn this study, the appropriate sintering process parameters for low-grade ferromanganese ores were investigated. The results showed that, under the condition of natural basicity (R=0.03), the optimal parameters were obtained as follows: moisture of mixture 9.1%, coke powder 9.9% and sintering negative pressure 7 KPa. And the corresponding yield, ISO tumbling index and utilization coefficient reached at 80.18%, 61.27% and 1.515t-m\" -h\" , respectively. Under the optimal parameters, the emission of harmful gases, such as SO2 and NOx, were reduced evidently with 30% of coke powder replaced by biomass charcoal. Moreover, it was found that the basicity had obvious effects on the quality of the sinters when it changed between 0.03 and 2.4. The ISO tumbling index gradually decreased from 61.27% to 55.47% with the basicity increasing from 0.03 to 1.2, then, it began to increase after the basicity further increased to 2.4. \n\n###### **Introduction** \n\nManganese is mainly consumed by steel and battery industries, particularly in the steel plants and ferroalloy units. The consumption of metal manganese in the ferroalloy industry accounts for 85%~90%"}, {"page": 365, "text": " of the total Mn [1-2]. Therefore, ensuring sufficient manganese alloys is essential to meet the rapid development of steel industry. Recently, rich-manganese slag containing high grade Mn (>40%), low Fe (1%) and P (<0.03%) is considered as superior raw materials for manganese alloys. While the sinters made from manganese ores are major raw materials for producing rich-manganese slag with the increasing exhaustion of natural rich manganese lump ores [3-5]. \n\nConventional processes producing rich-manganese slag, such as blast furnace and electric furnace smelting, require favorable air permeability for stock column. As a result, fine manganese concentrates or fine ores must be agglomerated before being used as burdens. Sintering is an efficient way to agglomerate which has a long history and acquires rapid development in recent years. Especially in China, sintering of manganese fine ores was applied in the majority of iron and steel plants. Some new sintering technologies such as thick-bed and high-basicity sintering were developed. Although solid fuel consumption was reduced from \n\nCorresponding author: Zhixiong You, e-mail: yzx445474096@126.com \n\n527 \n\nabout 300 kg/t to 120~140kg/t and the proportion of return fine was reduced from 30% to 10%~15% in the last several decades, the process of manganese ore sintering was still characterized by high energy consumption, low productivity, serious environment pollution, etc. High-basicity sinters are favorable for smelting rich-manganese slag. However, the drawbacks of pulverization were unavoidable. When the low-grade manganese ores were used as the raw materials for sintering, the problems mentioned above were more prominent. \n\nIn this present, the appropriate sintering process parameters, including coke powder proportion, moisture of mixture, sintering negative pressure and basicity, were investigated. Biomass fuel was firstly used to partly replace coke powder in order to reduce coke consumption and the emission of harmful gases, such as SO2 and NOx. \n\n###### **Experimental** \n\n###### Materials \n\nThe manganese ore used in this test is low-grade ferromanganese ore, coming from Hunan province, China. The chemical composition and size distribution of the low-grade ferromanganese ores are shown in Table I and Table II. \n\n\n\n<!-- Start of picture text -->\nH—Hematite<br>O-Ouartz<br>P—Pyrolusite<br>П1?ПH!?HH Q<br>10  20  30  40  50  60  70<br>20/°<br><!-- End of picture text -->\n\nFigure 1. XRD pattern of the ferromanganese ore \n\nTable I. Chemical Composition of the Ferromanganese Ore (wt %) \n\n|TFe|Mn|Si02|A1203|CaO|MgO<br>P|LOI*|\n|---|---|---|---|---|---|---|\n|25.68|23.90|13.82|2.75|0.34|0.26<br>0.11|10.56|\n\n\n\n*LOI : Loss on Ignition \n\nTable II. Size Distribution of the Ferromanganese Ore \n\n|Size,mm|+10|10-8|8-5|5-3|3-1|1-0.5|-0.5|\n|---|---|---|---|---|---|---|---|\n|Percentage,%|<br>6.89|8.34|18.25|7.24|38.40|12.15|8.73|\n\n\n\nAs shown in Table I, the grade of Mn, Fe and P is 23.90%, 25.68% and 0.11%, respecti"}, {"page": 366, "text": "vely. \n\n528 \n\nXRD pattern of the sample, presented in Figure 1, indicates that manganese mainly exists in the form of MnC>2, and the main gangue minerals are hematite (Fe2C>3), quartz (SiC^) and some silicate minerals. \n\n###### Methods \n\nA sintering pot with a dimension of 4>100 mm*500 mm is used to simulate the whole sintering process. The main procedure includes: proportioning, blending, granulating (granulation time: 3 min), feeding, igniting (time: 1.5 min; negative pressure: 5.0 KPa) and heat preservation (time: 1 min), sintering and cooling (time: 3 min). After cooling, the ISO tumbling index and yield are measured. Besides, the chemical compositions and mineralogy of the finished sinters were analyzed as well. \n\n###### **Results and Discussion** \n\nIn the tests, effects of coke powder proportion, sintering negative pressure, mixture moisture, basicity and biomass charcoal on the sintering indexes were carried out. \n\n###### Effects of Coke Powder Proportion \n\nEffects of coke powder
