Repository: NDDev-Technocracy-OpenNetwork/hack-2026-nornickel-knot

> **DEPRECATED.** This repository is archived and no longer maintained.
> It is kept read-only for reference; its GDS anchor records
> `lifecycle: archived` under `portfolio:archived-projects`.

# Nornickel Scientific Knot

Живая карта знаний R&D для горно-металлургической отрасли: система превращает архив отчётов, статей, презентаций и экспериментальных материалов в типизированный граф знаний, а затем отвечает на вопросы естественным языком с источниками и страницами первоисточников.

Проект подготовлен командой **Harmonic Labs** для **Норникель AI Hack 2026**, трек **«Научный клубок»**.

File: data/parsed/Материалы конференций/Flotation_Plant_Optimisation_S25.json (part 28 of 32)
, which are repeats of a particular measurement, and _replications_ , which are repetitions of experiments or parts of experiments. Similarly there is a distinction between _repeatability_ , which for example measures the variability of a particular assay method within a particular laboratory, and _reproduci"}, {"page": 354, "text": "bility,_ which measures the variability between laboratories. \n\n\n\n<!-- Start of picture text -->\n85<br>80<br>75<br>70% ?<br>70<br>65 69%<br>60<br>55<br>0 10 20 30 40 50 60<br>Day Number<br>Metal Recovery (%)<br><!-- End of picture text -->\n\n**FIG 2** – Daily variation in recovery. \n\n**364** \n\nFLOTATION PLANT OPTIMISATION  |  SPECTRUM SERIES 25 \n\n**CHAPTER 11  |  DESIGNING AND ANALYSING PLANT TRIALS** \n\n\n\n\n\nwhere: \n\nxi = data point i \n\nx = the mean or average \n\n- n = number of data points \n\n- (n - 1) is called the _degrees of freedom_ \n\n(The units of s are the same as those of the original data.) \n\nFor n = 1, s is indeterminate. A single result therefore carries no information about precision, and, one might argue, in those cases where little if anything is known about the experimental system being studied, no information of _any_ kind. So it is important to get into the habit of performing replicates. A plant trial run over many days or weeks (or even months) produces many replicates. Laboratory tests can also be done with many replicates. In assessing the value of a particular quantity (recovery in a laboratory float test for example) replication directly reduces variance, thus making real differences between conditions (eg reagents) easier to detect against the background noise of experimental error. \n\n###### **Where does error come from?** \n\n###### _Sampling_ \n\nEvery sample taken, whether of ore, slurry, solution, concentrate or any other product, has inherent uncertainty associated with it. Samples should be taken according to the proper sampling protocols. Gy’s theory and the associated methodologies are an important guide. \n\n###### _Laboratory practice_ \n\nVariations in operator, machines, batch of reagent, method, ambient conditions and many other sources will contribute to error. \n\n###### _Assay_ \n\nThe baseline of error is nearly always an assay: chemical, mineralogical or particle size. The repeatability of assay methods should be well characterised by the assay chemist or metallurgist. \n\n###### _Metallurgical accounting and mass balancing_ \n\nMetallurgical accounting and the associated mass or material balancing should be carried out according to correct and rigorous protocols. This includes the use of redundant data (more data than the minimum needed to close the balance) to get the best estimate in a least squares sense of all important quantities, including assays, mass flows and computed quantities such as grades and recoveries. Rigorous mass balancing will require the entry of estimates of the standard deviation of all measured quantities to ensure the optimum weighted balance. Chapter 3 discusses these issues in more detail. See also Morrison (2008). \n\n###### _The plant_ \n\nThe plant is home to the biggest variabilities of all, usually driven by feed changes over time, but also by poor feed distribution, shift variations, parallel circuit differences, ambient conditions, reagent and many other factors. Figure 2 is a good example of t"}, {"page": 355, "text": "he trends, cycles \n\n**365** \n\nFLOTATION PLANT OPTIMISATION  |  SPECTRUM SERIES 25 \n\n**TIM NAPIER-MUNN** \n\nand random noise evident in concentrator recovery over a two-month period. Figure 3 shows a consistent bias in recovery between two parallel flotation circuits, Line 1 operating at about 1.3 per cent higher recovery than Line 2, and Figure 4 shows a statistically significant negative impact of feed rate on recovery. \n\nAll these effects conspire to increase the variability of plant data, making it essential to adopt the correct experimental design procedures to be able to detect differences (improvements) that are often small compared to the background noise. \n\n###### **Hypothesis testing and risk** \n\nOf course we work to limit the variability of our data, by good experimental practice and careful measurement. But there will always be a residual error that gets in the way of comparing one condition against another. We therefore need a rigorous way of comparing values that takes into account the magnitude of the uncertainty in those values. _Hypothesis testing_ or _significance testing_ is the approach used for this purpose. \n\nThe hypothesis test is rather like a court case in which the accused is always presumed innocent until proven guilty by the evidence. This is a very important distinction, and one which is followed in the hypothesis test. We generally assume the _null hypothesis_ (denoted by the symbol H0) to be true unless the data ‘prove’ otherwise. The null hypothesis can be any quantitative relation you wish to test, but by far the most common is that there is no difference between the quantities being compared. Thus, for two mean values X 1<sup>and</sup> X 2<sup>, the null hypothesis H</sup> 0<sup>is thatX</sup> 1<sup>-X</sup> 2<sup>= 0. The alternative hypothesis, H</sup> 1<sup>, is that the</sup> \n\n\n\n<!-- Start of picture text -->\n95<br>90<br>85<br>80<br>75<br>70<br>Line 1<br>65 Line 2<br>60<br>1 3 5 7 9 11 13 15 17 19 21 23 25 27 29 31<br>Day<br>Cu Recovery (%)<br><!-- End of picture text -->\n\n**FIG 3** – Differences in parallel flotation circuit performance. \n\n\n\n<!-- Start of picture text -->\n100<br>95<br>90<br>R = -0.31<br>85<br>80<br>200 250 300  350  400 450<br>Feed rate (t/h)<br>Cu recovery (%)<br><!-- End of picture text -->\n\n**FIG 4** – A negative impact of feed rate on recovery. \n\n**366** \n\nFLOTATION PLANT OPTIMISATION  |  SPECTRUM SERIES 25 \n\n**CHAPTER 11  |  DESIGNING AND ANALYSING PLANT TRIALS** \n\ndifference is not zero, ie there is a real difference between the two means: X 1<sup>-X</sup> 2<sup>≠ 0.2 We</sup> will only accept Hand ingenuity of these statistical methods that allows the risk to be quantified and rational 1 if there is a sufficiently low risk in doing so, and it is the great power decisions made on that basis. \n\nStatistical tests of significance generate a probability, P, which is interpreted as the risk of being wrong in rejecting the null hypothesis, ie concluding that there is a difference when in fact"}, {"page": 356, "text": " there isn’t, which statisticians call a _Type I error_ . 100(1 - P) is the confidence level of the test. So, if the test returns a P-value of 0.05, we infer that there is a five per cent chance of being wrong in concluding there is a difference, or, conversely, we are 95 per cent confident that there _is_ a difference. P will always exceed zero so there is always a risk of being wrong – the only certain things in life are death and taxes! \n\nA question which always arises is: what level of risk (or conversely, confidence) should we choose as a hurdle rate for making decisions? This will depend on the consequences of the decision. The lower the value of P we choose the less chance we have of making a mistake but also the less positive decisions we will make. If we were doing a reagent trial in the plant and the new reagent was much more expensive than the old, we would need to be more certain of a difference before recommending the change than if there were no real downside to the decision. \n\nIf you have nothing else to go on, the most common hurdle rate for P used by most experimenters is 0.05, following recommendations originally given by Fisher in 1926. However, there is no magic bullet. It would probably be unwise to choose P to be any more than 0.1 as this gives a one in ten chance of being wrong. If you were in a casino with a 90 per cent chance of success in each game, you would never leave! But here we are dealing with a different situation: you want to minimise the chance of _failure_ ; in fact you would prefer _never_ to fail, but as we know that P > 0, we want to limit the chance of failure as much as possible, especially if the decision turns out to be career-limiting. \n\nNow we will consider a number of different methods of making decisions about differences in quantities of interest. All are based on the principle of the hypothesis test. \n\n###### **COMPARING MEANS** \n\n###### **The two-sample t-test** \n\nThis tests the difference between the averages (means) of two samples of data, which need not be of the same size. An example is the testing of two different ore sources or two different reagents using a standard laboratory float test. Example 1 shows a test of a new zinc collector at Eureka, in which a single sample of ore was ground, split ten ways, and four float tests done with the old collector (A) and six with the new (B). The null hypothesis is that the difference in means is zero. Excel’s two-sample t-test is invoked as follows: Data > Data Analysis<sup>3</sup> >t-test: Two-Sample Assuming Equal Variances<sup>4</sup> and complete the dialogue box. The result is as shown in Example 1 (data on the left, Excel output on the right). \n\n2. Strictly speaking, we distinguish between H1: X1 _-_ X2<sup>_!_</sup> 0, and H1: _X_ 1 _- X_ 2 _>_ 0, the first being a ‘two-sided’ test and the second a ‘one-sided’ test. More of this later. \n\n3. If the Data Analysis option is not visible, find Add-Ins and check the Analysis ToolPak box. \n\n4. Excel"}, {"page": 357, "text": " also provides a routine for unequal variances. ‘Unequal’ means statistically different (usually determined using an F-test). In most cases variances can be considered ‘equal’ even though they may look different. Using the ‘unequal’ routine reduces the confidence in any observed difference. \n\n**367** \n\nFLOTATION PLANT OPTIMISATION  |  SPECTRUM SERIES 25 \n\n**TIM NAPIER-MUNN** \n\n###### **EXAMPLE 1** \n\nTwo-sample t-test for laboratory flotation test. \n\n||||**A**<br>|**B**<br>|\n|---|---|---|---|---|\n|||Mean|86.5|87.65|\n|||Variance|0.366667|0.971|\n|||Observations|4|6|\n|||Pooled variance|0.744375||\n|**A**|**B**|Hypothesised mean diference|0||\n|85.8|86.5|df|8||\n|87.1|89.0|t stat|-2.06494||\n|86.2|87.2|P(T< = t) one-tail|0.0364||\n|86.9|86.8|t critical one-tail|1.859548||\n||88.5|P(T< = t) two-tail|0.072799||\n||87.9|t critical two-tail|2.306004||\n\n\n\nThe important numbers to interpret are means and variances, hypothesised mean difference and P(T<= t). \n\n###### _Means and variances_ \n\nExcel does not compute the _difference_ in means, which is the key piece of information (it is this value that is being tested using the t-test), but this is easily done. The individual sample means and variances and the pooled (weighted average) variance are given in the Excel output. \n\n###### _Hypothesized mean difference_ \n\nThe default value in the dialogue box is zero (ie H0 is that there is no difference between the collectors), but it could be any value the experimenter wishes to enter in the dialogue box. In most cases zero is appropriate: \n\n###### _P(T<= t)_ \n\nP(T<= t) is the chance (risk) of a Type I error, ie saying there is a difference when in fact there isn’t one. A low P means that the calculated value of t is unlikely to have arisen by chance and that the difference is therefore statistically significant. Whether it is one- or two-sided (‘tail’) will depend on how the objective of the experiment has been defined. In general, if we are seeking a change in a particular direction (eg an improvement) it is one-sided. If the question is ‘are the means different?’ (in either direction) it is two-sided. As can be seen from the Excel output, a two-sided problem has a higher risk and lower confidence than a onesided problem. \n\nIn this experiment the comparison is one-sided as we are seeking an improvement. P = 0.036, ie there is a 3.6 per cent chance of being wrong in rejecting H0, or alternatively, we are 96.4 per cent confident that the difference is not zero (and our best estimate of the difference is 87.65 - 86.50 = 1.15 per cent). Is this enough? This is up to the experimenter and will depend upon the consequences of the decision, but in most cases if P <0.05 we would conclude that the difference is real. \n\n**368** \n\nFLOTATION PLANT OPTIMISATION  |  SPECTRUM SERIES 25 \n\n**CHAPTER 11  |  DESIGNING AND ANALYSING PLANT TRIALS** \n\nA useful statistic to calculate is the confidence interval, CI, for the difference in means, given by: \n\n\n\nwhere: \n\n- t = t-value for a two-sid"}, {"page": 358, "text": "ed P-value of α α \n\n- s = square root of pooled variance (from the Excel output) \n\n- n1 = number of results in sample 1 n2 = number of results in sample 2 \n\ntα can be obtained from tables of the t-distribution, or from the Excel function TINV(α, df) where df = degrees of freedom = nconfidence level. For example, if a 90 per cent two-sided confidence interval is required, α 1 + n2 - 2, and α is the two-sided P-value for the chosen is 0.10. \n\nIn Example 1, CI95% = ±1.28 per cent, ie the difference in mean recoveries is 1.15 ± 1.28 with 95 per cent confidence. There is no contradiction in the fact that this interval includes zero, even though our t-test has told us that we are more than 95 per cent confident that the difference is not zero. The t-test was a one-sided test and the confidence limits here are two-sided. \n\nIn fact, it can often be useful to form a one-sided confidence limit. This is done by using ½ α in Equation 2 and the Excel function T.INV in place of TINV.  T.INV produces a onesided value for the α level of confidence, preceded by a minus sign. For Example 1, the one-sided 90 per cent confidence interval is -0.78, and we could interpret this as saying: we are 90 per cent certain that the recovery improvement is _at least_ 1.15 - 0.78 = 0.37 per cent (the worst-case scenario). If a cost-benefit analysis requires the difference to be at least one per cent to get a return on the increased cost, then one might be justified in not proceeding with the new collector even though it was shown to be better than the old by more than one per cent, because the risk of failure is too high. \n\nThe two-sample t-test is not always appropriate for plant trials because it implies that the data have not been collected under one of the protocols suggested below. For example, they may have been collected in the ‘before and after’ fashion illustrated in Figure 1. If so, even though the t-test may show a real difference, there is no guarantee that the difference is due to the variable being investigated rather than some other factor that was not controlled by the experimental design. \n\n###### **The paired t-test** \n\nPairing is a form of _blocking_ to deal with common variability, and is always to be preferred if the experiment can be set up to achieve it. The main advantage of the paired t-test is that the standard deviation due to error is greatly reduced because much of it is essentially removed by taking the _difference_ of two performance values in which common variation is subtracted out. The test is therefore more sensitive and smaller differences can be detected. It is also easier to attribute any observed difference unequivocally to the factor being investigated. \n\nPaired values must be alike in all senses other than the factor being studied. In the assay laboratory, an example would be a comparison of two assay instruments in which a number of samples, which could be of different origin, are each divided in two and one aliquot tested in each instru"}, {"page": 359, "text": "ment. In plant trials pairing can be achieved in two ways: \n\n**369** \n\nFLOTATION PLANT OPTIMISATION  |  SPECTRUM SERIES 25 \n\n**TIM NAPIER-MUNN** \n\n1. using parallel circuits or machines \n\n2. sequential pairs in time, ie on-off (more of this later). \n\nWhere parallel circuits are available, each circuit can be run on one condition. The difference in daily performance (eg recovery) is then calculated and the paired t-test applied daily until a conclusion is reached. The problem is that parallel circuits are rarely identical; a common problem is biased feed. Any difference between the circuits will bias the difference it is desired to detect. The best way to deal with this is to switch the treatment on a random basis (Excel has a random number generator, but tossing a coin would do just as well) (see Table 1). \n\nThe t-test is then applied to the differences. The test can be done each day and the experiment terminated when a conclusion is reached or when the prescribed number of pairs has been completed (see below). The significance of t can then be determined from the Excel routine by inspecting P, exactly as for the two-sample t-test. \n\nThe confidence limits on the mean difference d are given by: \n\nd ! t s n a d \n\n\n\nwhere: \n\n- sd = standard deviation of the paired differences \n\n- n = number of pairs \n\n- tα has the same meaning as in Equation 2 \n\n###### _Example 2_ \n\nTwo flotation circuits are operated in parallel. Each day, one circuit is run with the usual collector (A) and the other with a new collector (B). The order is switched randomly between the circuits each day to avoid any systematic differences between the circuits. The experiment is run for 12 days, and the daily recovery is monitored. It is required to determine whether the new collector gives a significantly improved recovery. The results are as shown in Example 2. \n\nThe mean difference is 0.88 per cent. The question (as always) is: is that difference real, or has it arisen by chance due to experimental error? Excel provides a routine to do the analysis: Data > Data Analysis > t-Test: Paired Two Sample for Means. Again, this is a one-tailed test as we are seeking an improvement. P(T< = t) = 0.075. Thus, we are 92.5 per cent confident that the difference is not zero. Is this sufficient confidence? If the new collector were more expensive, we may wish to improve our confidence by doing more trials (see below for a formula for the number of trials needed). \n\n**TABLE 1** \n\nTypical arrangement for paired trial in parallel circuits. \n\n|**Day**<br>1|**Circuit A**<br>T|**Circuit B**<br>N|**Diference**<br>T-N|\n|---|---|---|---|\n|2|N|T|T-N|\n|3|T|N|T-N|\n|4|N|T|T-N|\n|5|T|N|T-N|\n|6|etc|etc|etc|\n\n\n\n**370** \n\nFLOTATION PLANT OPTIMISATION  |  SPECTRUM SERIES 25 \n\n**CHAPTER 11  |  DESIGNING AND ANALYSING PLANT TRIALS** \n\n###### **EXAMPLE 2** \n\nPaired t-test for plant flotation trial. \n\n|**Day**<br>1|**Collector A**<br>84.2|**Collector B**<br>85.8|<br>**t-test:paired two sample f**|**or means**<br>**A**"}, {"page": 360, "text": "|**B**|\n|---|---|---|---|---|---|\n|2|71.9|75.0|Mean|79.03333|78.15|\n|3|77.8|76.6|Variance|22.06788|16.88818|\n|4|80.1|82.5|Observations|12|12|\n|5|75.6|77.7|Pearson correlation|0.90725||\n|6|70.8|70.0|Hypothesised mean diference|0||\n|7|81.3|85.0|df|11||\n|8|82.6|80.6|t stat|1.544139||\n|9|78.5|77.1|P(T< = t) one-tail|0.07541||\n|10|79.2|81.5|t critical one-tail|1.795885||\n|11|80.6|82.2|P(T< = t) two-tail|0.15082||\n|12|75.2|74.4|t critical two-tail|2.200985||\n\n\n\nThe power of the paired test is illustrated by using Excel’s two-sample t-test to analyse the same data. P(T< = t) = 0.31 (not significant) and we would have to accept the null hypothesis and thus erroneously conclude that Collector B was no better than A. \n\n###### **Number of trials needed** \n\nIt is very important to have some idea of how long an experiment is likely to take, ie how many data points must be collected to achieve the purpose. The number of trials can be calculated, given the difference it is required to detect and the risks that the experimenter wishes to take. \n\nHowever, the risks are of two kinds. We have already encountered the Type I error, which is the risk of saying that there has been a change in mean when in fact no such change has occurred, ie rejecting the null hypothesis incorrectly. This is controlled by choosing an appropriately small value of P, which for the Type I error we will now call α. \n\nIt is easy to see that there exists another potential trap into which the unwary experimenter could fall: the error of asserting that no change has occurred when in fact there is a real difference; this is called a _Type II error_ . In trials to achieve process improvement, the Type II error is an opportunity lost. \n\nSimply doing a t-test considers only Type I errors. When the chosen significance level is exceeded, the experimenter is justified in concluding that a change has occurred, ie that the null hypothesis is false. However, when no significant difference is found he is not equally justified in asserting that the null hypothesis is true. This can only be done by _conducting sufficient experiments_ to control Type II errors at some chosen confidence level, β. \n\nThe decision options and their respective errors are illustrated in the ‘truth table’ (Table 2). The test (ie decision) is made at a probability level of α (one- or two-sided). \n\nThe total number of experiments required in a t-test to detect a difference as large as D with the Types I and II errors controlled at confidence levels of α and β respectively is (for large samples): \n\n**371** \n\nFLOTATION PLANT OPTIMISATION  |  SPECTRUM SERIES 25 \n\n**TIM NAPIER-MUNN** \n\n###### **TABLE 2** \n\nTruth table for decision-making. \n\n|**Decision**|**Truth about t**<br>H0true<br>(no diference)|**hepopulation**<br>H0false<br>(true diference)|\n|---|---|---|\n|Reject null hypothesis H0|Type I error<br>P = α|Correct decision<br>P = 1 - β|\n|Accept null hypothesis H0|Correct decision<br>P = 1 - α|Type II error<br>P = β|\n\n\n\n\n\n<!-- Start o"}, {"page": 361, "text": "f picture text -->\n2 2<br>n = 2(z a + Dz2 b ) s  ( round n up to a whole number )<br><!-- End of picture text -->\n\n(4) \n\n###### where: \n\n- zα = normal deviate at a confidence level of α (one or two-sided) zβ = normal deviate at a confidence level of β (always one-sided) s = expected standard deviation \n\nn is the size of each sample for the two-sample t-test, and the number of pairs for the paired t-test. For small samples n should be multiplied by the ratio (f + 3)/(f + 1), where f is the degrees of freedom: f = 2n - 2 for the two-sample t-test and n - 1 for the paired t-test. zα and zβ are the standard normal deviates for probability levels α and β. These can be obtained from tables of the normal distribution, or from the Excel function NORMSINV(1-P) where P is α or β one-sided (use (1 - P)/2 for two-sided α), or from Table 3. Note that for the paired t-test, the leading two in Equation 4 is omitted, and n = number of pairs. \n\nAfter carrying out n experiments, the t-test is then conducted at a confidence level of α (taking the usual account of whether the test is one or two-sided). If P(t) ≤ α, then the alternative hypothesis is accepted (there is a real difference) with a probability α of being wrong (Type I error). If P(t) >α, then the null hypothesis is accepted (no real difference of size D) with a probability β of being wrong (Type II error). 1 - β, the probability of correctly concluding that there is a difference, is called the _power_ of the test. \n\nSome textbooks provide _power curves_ (Mason, Gunst and Hess, 1989; Montgomery and Runger, 1999) or tables (Davies, 1967), allowing the experimenter to read off the number of trials required from an assumption of α, β and the expected signal-to-noise ratio D/s. \n\nThe balance of α and β is important. Because the number of experiments needed to control both types of error can be large, and increases as α and β decrease, β is sometimes chosen to be somewhat larger than α to limit the number of tests. Thus if we choose α = 0.05 (95 per cent confidence level) then we might choose β = 0.2 (80 per cent confidence level), since it is usually more important to avoid concluding that there is a real difference when there really is not \n\n**TABLE 3** \n\nValues of z. \n\n|**Tail**|0.3|0.2|**α o**<br>0.1|**rβ**<br>0.05|0.025|0.01|\n|---|---|---|---|---|---|---|\n|One-sided|0.524|0.842|1.282|1.645|1.960|2.326|\n|Two-sided|0.842|1.282|1.645|1.960|2.326|2.576|\n\n\n\n**372** \n\nFLOTATION PLANT OPTIMISATION  |  SPECTRUM SERIES 25 \n\n**CHAPTER 11  |  DESIGNING AND ANALYSING PLANT TRIALS** \n\n(Type I error, controlled by α) than to assert no difference when one really exists (Type II error, controlled by β). In trials of new operating conditions, for example, this gives more weight to retaining the status quo. \n\n###### _Example 3_ \n\nEquation 4 can be used to determine the number of paired trials to be conducted in the flotation trial of Example 2. Here, s is the standard deviation of the _paired differences_ , sd.<sup>5</sup>"}, {"page": 362, "text": " It is desired to control the risk of incorrectly concluding that there is a process improvement when there is not at five per cent (α = 0.05) and to have a 90 per cent chance of detecting a recovery improvement as large as one per cent – the power of the test (β = 0.1). From previous experiments it is believed that sd ≈ 2. How many pairs of tests should be conducted? From Table 3, one-sided z0.05 = 1.645, one-sided z0.10 = 1.282. Substituting directly in Equation 4 with D = 1 and s = 2, and with the correction for degrees of freedom gives n = 37 pairs. \n\nIt is easy to use Equation 4 to construct general curves relating the number of trials required to the signal-to-noise ratio D/s for a range of confidence levels for one-sided and two-sided tests. Figure 5 shows such curves, from which it is clear that as the signal-to-noise ratio declines (either the error increases or the difference required to detect it decreases, or both) the number of trials required increases rapidly. \n\n###### **The reference distribution** \n\nOne of the problems with using parametric tests such as the t-test or regression analysis (see below) is that these methods make assumptions about the independence of the data and the normality of residuals that are not always fulfilled in mineral processing. The non-parametric reference distribution method overcomes this problem as it makes no assumptions as to random sampling or data independence (Box, Hunter and Hunter, 1978; Cavender, 1993; Bruey and Briggs, 1997; Napier-Munn, 2008, 2014a). \n\nThe method is based on the assumption that a body of consistent data is available representing the condition of the process before the trial starts (the ‘reference distribution’). The characteristics of the trial data are then compared with those of the reference distribution to determine the probability with which they are likely to have arisen, assuming there has \n\n5. The sd of the paired differences can be estimated from historical plant data by calculating the sd of 30 or more sequential pairs of differences. \n\n\n\n**FIG 5** – Number of trials required as a function of expected signal-to-noise ratio. \n\n**373** \n\nFLOTATION PLANT OPTIMISATION  |  SPECTRUM SERIES 25 \n\n**TIM NAPIER-MUNN** \n\nbeen no change in the process. If that probability is small (eg ≤ 0.05), then it is concluded that a real change has occurred. So essentially it is another significance test. However, in this case the probabilities are measured directly from the historical data. \n\nSuppose that the trial period gives us ten results, with a mean recovery three per cent more than the mean of the last ten results immediately before the change. The question, as ever, is: ‘is this difference significant (real) or has it arisen by chance?’. This can be re-stated rather more formally as: ‘what is the probability with which such a difference would arise, if no change had occurred?’. This is answered directly by interrogating the reference distribution. \n\nSuppose that the reference di"}, {"page": 363, "text": "stribution (RD) comprises 100 sequential data points. We can then look at the 100 - 10 + 1 = 91 sequential sets of ten results (1–10, 2–11, 3–12 etc) and see how many times one set of ten (eg 1–10 or 2–11) is followed by another set of ten (eg 11–20 or 12–21) with a mean recovery higher by three per cent. If this occurs rarely in the RD (eg ≤5 per cent of times), then the trial result must be regarded as significant. \n\nThe problem with this method is the key assumption that the reference distribution is stable and represents the constant condition of the process before the change. This is an assumption which is often not met – the process mean moves around and it is difficult to define the appropriate RD. The cusum chart (see below) can help to determine whether the RD is homogenous. Also, it cannot help with the nuisance influence of covariates such as feed grade, and it is a less efficient test than the t-test, generally requiring many more data points. But it is free of the statistical assumptions required by many of the other methods. \n\n###### **Outliers** \n\nOutliers may be cynically regarded as inconvenient points, ‘wild’ results that do not appear to belong to the rest of the data set or perhaps conflict with our prejudices. They are best identified by plotting the data. They can often have a significant effect on hypothesis tests, mainly due to the substantial increase in standard deviation that they cause. As a general rule, however, outliers should not be rejected without some formal justification. For example, if it is found that a mistake was made in collecting the data, such as a biased sample, or a miscalibrated instrument, then the relevant point(s) can be rejected. If, however, no such reason can be found but suspicion persists that they do not belong, a formal test can be invoked. \n\nSeveral such tests have been devised, but there is no consensus amongst the statistical community and certainly no magic bullet. Mason, Gunst and Hess (1989) recommend the Grubbs test for a normally distributed sample whose mean is of interest. This test is more powerful than some others and can reject more than one outlier at a time. The test statistic is a ratio of sums of squares, ( _xi_<sup>_-_</sup> _x_ )<sup>2</sup> , the SS of the data without the outlier(s) being divided by the SS of all the data with the outlier(s), giving a ratio less than one. The column of data should first be sorted using the Excel Data >Sort option. The outlier(s) will be at the top or bottom of the column depending on whether they are the highest or lowest values and how the sort has been done. The Excel function DEVSQ (array) is then used to calculate the two sums of squares, with and without the outliers. The ratio of these is then compared with Table A26 in Mason, Gunst and Hess (1989) (also given as Table A1.3 in Napier-Munn (2014a)) with n = total number of data points and k = number of outliers. (The values in the table have been multiplied by 10<sup>3</sup> to avo"}, {"page": 364, "text": "id the confusion of decimal points.) If the calculated ratio is less than the tabulated value at the desired α-value then the outlier(s) should be considered for rejection. \n\n**374** \n\nFLOTATION PLANT OPTIMISATION  |  SPECTRUM SERIES 25 \n\n**CHAPTER 11  |  DESIGNING AND ANALYSING PLANT TRIALS** \n\n###### **COMPARING SEVERAL CONDITIONS** \n\n###### **The one-way analysis of variance** \n\nThe analysis of variance (ANOVA) is a powerful procedure for partitioning the sources of variance in an experiment, and judging their significance by comparing them against an estimate of error variance. There are several versions, used in many different applications. \n\nThe one-way ANOVA is in a sense a multiple t-test; in fact it is identical to the two-sample t-test for two means. Its strength, however, lies in its capacity to consider several sources of variation (several means) simultaneously. It is useful in comparing multiple ore sources in future ores testing, or perhaps a number of different collectors on a single ore. The ‘one-way’ implies that there is only one source of variation other than experimental error. Several repeat tests are conducted on each condition being investigated (eg each ore source or collector). \n\n###### _Example 4_ \n\nIn a large feasibility study, several operators in different laboratories are involved in laboratory float tests. It is important to ensure that the operators do not produce statistically different results. To establish whether they all give similar results, a single ore sample is divided and each of four operators conducts a number of repeat tests on the sample. The results are shown on the left side of Example 4. On the right is the Excel output invoked by Data > Data Analysis > ANOVA: Single Factor. The full block of data is selected, including the labels in the first row, and the ‘Labels’ box in the dialogue box is checked. \n\nThe summary gives the number of tests for each operator, and the corresponding mean recoveries and variances. The ANOVA table provides the key information to judge whether there are differences between the operators (see Example 4). This is done by comparing the mean squares (MS) of the ‘Between Groups’ and ‘Within Groups’ variation, which have units of variance. The ‘Between Groups’ variance is due to real differences between the operators, and the ‘Within Groups’ variance is experimental error, measured from the repeats done by each operator. The comparison is made by forming the ratio of the two MS values, which is called the F-ratio (after Fisher, who invented it); the P-value then gives the \n\n**EXAMPLE 4** \n\nThe one-way analysis of variance (ANOVA) in comparing operators. \n\n|**Op 1**<br>|**Op 2**<br>|**Op 3**<br>|**Op 4**<br>|**ANOVA: Single facto**<br>**Summary**<br>|**r**<br>||||||\n|---|---|---|---|---|---|---|---|---|---|---|\n|67.3|60.5|63.5|60.7|**Groups**|**Count**|**Sum**|**Average**|**Variance**|||\n|66.2|58.9|64.9|64.7|Op 1|4|261.42|65.35393|3.222062|||\n|63.3|54.1|66.4|67.3|Op 2|3|173.45"}, {"page": 365, "text": "|57.81624|10.82865|||\n|64.6|||64.3|Op 3|3|194.78|64.92636|1.993553|||\n|||||Op 4<br>**ANOVA**|4|256.97|64.24125|7.376275|||\n|||||**Source of variation**|**SS**|**df**|**MS**|**F**|**P-value**|**F crit**|\n|||||Betweengroups|118.557|3|39.51887|6.880095|0.00855|3.7083|\n|||||Withingroups|57.4394|10|5.743942||||\n|||||Total|175.996|13|||||\n\n\n\n**375** \n\nFLOTATION PLANT OPTIMISATION  |  SPECTRUM SERIES 25 \n\n**TIM NAPIER-MUNN** \n\nType I error risk. In this case P = 0.009, ie there is less than one per cent risk in saying that the operators do indeed give different results, or conversely, we are more than 99 per cent sure that they are different. \n\nA glance at the summary shows that Operator 2 produced a lower mean recovery than the other three, and therefore some mentoring or re-training might be in order. \n\nA useful piece of additional information is the MS for ‘Within Groups’, which is the experimental error variance based on the repeats. The square root of this value (2.4 per cent) is the error standard deviation, which can be used in planning future experiments, eg in Equation 4. In this case it should be calculated after Operator 2’s data have been removed. \n\n###### **Randomised block design – the two-way analysis of variance** \n\nThe purpose of this experimental design is to eliminate (or rather separately identify) the effect of an uncontrolled nuisance variable, such as feed condition or parallel circuit, by _blocking_ this variable. For a simple unreplicated two-condition experiment this is the same design as the paired t-test, and analysis by an ANOVA will give the same answer. However, it is more appropriate where three or more conditions are being compared. \n\nTime can be thought of as a proxy for feed condition, and the variable blocked in a concentrator trial is therefore often time, though it can also be ‘circuit’ in plants that have parallel circuits. In the time case, the trial is divided up into time blocks of appropriate duration and _each condition tested at least once in each block, the order being randomised within the block_ . Replication within a block is desirable to improve the estimate of experimental error, though it is not essential. If the conditions to be tested are A, B and C, the experiment might look like this: \n\n|ABC<br>BAC|CBA|BCA|ACB|\n|---|---|---|---|\n|Time||||\n\n\n\nEach block might be three days, so each condition is tested for a day, in random order. \n\nAnalysis is by a two-way ANOVA, either unreplicated or replicated, both of which are available in Excel. Note the important design criteria that each treatment is tested at least once in each block in random order. If these criteria are not followed, the ANOVA analysis is invalid. Randomisation, which is essential, can be done using Excel’s Data Analysis routine ‘Random Number Generation’. \n\n###### _Example 5_ \n\nA trial is conducted on a concentrator with three parallel closed grinding circuits. The purpose is to increase the fineness of grind by using an alternative cyclo"}, {"page": 366, "text": "ne geometry (a combination of vortex finder and apex). After doing simulations and consulting the manufacturer, three likely geometries are selected for test, plus the current arrangement. It is thought likely that the circuits do not operate exactly the same but it is important that the conclusions apply to all the circuits. A randomised block design is therefore run, with ‘circuit’ the blocked variable and each of the four geometries being tested in random order once in each circuit. A composite sample of cyclone overflow is collected for each circuit/geometry combination and the per cent -75 μm determined. \n\nThe results are shown on the left side of Example 5. On the right is the Excel output invoked by Data > Data Analysis > ANOVA: Two Factor Without Replication. The full block of data is \n\n**376** \n\nFLOTATION PLANT OPTIMISATION  |  SPECTRUM SERIES 25 \n\n**CHAPTER 11  |  DESIGNING AND ANALYSING PLANT TRIALS** \n\nselected, including the labels in the first row and column, and the ‘Labels’ box in the dialogue box is checked. \n\nNow there are three sources of variation: the geometries (rows), the circuits (columns) and error. The null hypotheses are that the four geometries give the same product size, and the three circuits also give the same product size. The P-values for the F-tests show that both hypotheses can be rejected: the geometries and the circuits are significantly different. The geometry effect is significant at >95 per cent confidence (P = 0.043). We can therefore choose the best cyclone with the finest product (from the summary – Cyclone C). \n\nThe circuit effect is significant at 93.6 per cent (P = 0.064), which is probably sufficient in a trial of this kind to conclude that the difference is real, as suspected. Inspecting the summary shows that Circuit 3 produces a coarser product than the other two. This bonus information can be used to explore why this is so and perhaps correct Circuit 3 so that an additional process improvement can be achieved. \n\nThe square root of the error MS (2.5 per cent -75 μm) is the experimental standard deviation for the trial. \n\nNote that if the experiment had not been blocked, ie not arranged as a formal randomised block design, the block variation (columns) would not have been distinguishable from the error. The consequence of this can be simulated by analysing the data as a one-way ANOVA, as in Example 4. In this case the circuit labels are not selected as ‘data’, so the analysis simply compares the four cyclone geometries against an inflated error variance (now including the circuit differences). P = 0.11, which would suggest that there is insufficient evidence to conclude that the geometries gave different product sizes. \n\n**EXAMPLE 5** \n\nThe two-way analysis of variance (ANOVA) in comparing cyclone geometries. \n\n|**Cyclone**<br>|**Circuit 1**<br>|**Circuit 2**<br>|**Circuit
