Repository: NDDev-Technocracy-OpenNetwork/hack-2026-nornickel-knot

> **DEPRECATED.** This repository is archived and no longer maintained.
> It is kept read-only for reference; its GDS anchor records
> `lifecycle: archived` under `portfolio:archived-projects`.

# Nornickel Scientific Knot

Живая карта знаний R&D для горно-металлургической отрасли: система превращает архив отчётов, статей, презентаций и экспериментальных материалов в типизированный граф знаний, а затем отвечает на вопросы естественным языком с источниками и страницами первоисточников.

Проект подготовлен командой **Harmonic Labs** для **Норникель AI Hack 2026**, трек **«Научный клубок»**.

File: data/parsed/Материалы конференций/4th International Symposium on High-Temperature Metallurgical Processing.json (part 29 of 36)
proportion on the output and quality of ferromanganese ore sintering are shown in Figure 2. All the tests were conducted under the conditions of nature basicity, moisture of mixture 8.1% and sintering negative pressure 10.0 KPa. \n\n\n\n<!-- Start of picture text -->\n1. TO<br>1. 65<br>1. 60<br>1. 40<br>1. 35<br>1. 30<br>8.0  8.4  8.8  9.2  9.6  10.0  10.4<br>Coke powder proportion,%<br><!-- End of picture text -->\n\nFigure 2. Effects of coke powder proportion on the sintering indexes \n\nAs shown in Figure 2, with the coke powder proportion increasing from 8.4% to 9.6%, the yield was improved from 72.03% to 77.57%, and then reduced after the proportion further increased to 10.2%. The tumbling index increased from 43.13% to 54.47% with the coke powder proportion increasing from 8.4% to 9.9%. It got worse when the coke powder proportion was over 9.9%. And the productivity had a maximum value, 1.582 t-m\" -h\" , when \n\n529 \n\nthe coke powder proportion was 9.0%. Overall consideration, the suitable coke powder proportion of 9.9% was considered to be sufficient and further experiments were carried out using this value. \n\n###### Effects of Sintering Negative Pressure \n\nTo optimize the negative pressure for the best quality of low-grade ferromanganese ore sintering, the other conditions were kept as: nature basicity, coke powder proportion 9.9% and moisture of mixture 8.1%. The results are displayed in Figure 3. \n\n\n\n<!-- Start of picture text -->\n64  -11.60<br>- 1.55<br>62<br>- 1.50<br>6 0 -1.15<br>58 S\"  . \"S<br>s - 1.35  B<br>.  5<br>56 ^  S<br>\"g  - 1.30 Jg<br>^ '  &<br>51  -1-25<br>- 1.20<br>52<br>- 1.15<br>50  -J 1.10<br>7  8  9  10<br>Sinteiingnegativepraiuie^Pa<br><!-- End of picture text -->\n\nFigure 3. Effects of sintering negative pressure on the sintering indexes \n\nIt can be observed from Figure 3, with the sintering negative pressure changing from 7 KPa to 10 KPa, the yield and tumbling index dropped from 80.41% down to 77.20% and from 58.73% down to 54.47%, respectivel"}, {"page": 367, "text": "y. However, the productivity increased from 1.307 t-m\" -h\" to 1.465 t-m\" -h\" , with increasing in sintering negative pressure from 7 KPa up to 9 KPa. Then, it would drop down with the negative pressure further increasing to 10 KPa. Hence, the sintering negative pressure 7 KPa is recommended. \n\n###### Effects of Mixture Moisture \n\nKeeping the sintering conditions as nature basicity, coke powder proportion 9.9% and sintering negative pressure 7.0 KPa, effects of mixture moisture on the sintering indexes were studied. The results were given in Figure 4. \n\nThe yield and productivity were seen to increase from 80.5% to 81.4% and from 1.424 t-m\" -h\" to 1.628 t-m\" -h\" , respectively. While the tumbling index increased from 57.07% to 61.27% with the moisture of mixture increasing from 8.7% to 9.1%. However, when it was over 9.1%, the tumbling index decreased sharply. Therefore, the suitable mixture moisture of 9.1% is recommended for the ferromanganese ore sintering. \n\n530 \n\n\n\n<!-- Start of picture text -->\n-M- Yield  66  ,,<br>- Tumbling index<br>—Ar—  Productivity<br>64<br>^  62<br>60<br>^  58  If<br>56<br>54<br>Moisture,%<br><!-- End of picture text -->\n\nFigure 4. Effects of mixture moisture on the sintering indexes \n\nEffects of Basicity \n\nTo get the suitable basicity required for the ferromanganese ore sintering, the other conditions are fixed as the mixture moisture 9.1%, coke powder proportion 9.9% and sintering negative pressure 7.0 KPa. Effects of basicity on the sintering indexes are shown in Figure 5, with the basicity being varying from nature basicity of 0.03 to 2.4. \n\n\n\n<!-- Start of picture text -->\n—1 ■ I ■ !_<br>-0. 4  0. 0  0. 4  0. 8 1. 2  1.  2 . 0  2 . 4 2. S<br>Basicity<br><!-- End of picture text -->\n\nFigure 5. Effects of basicity on the sintering indexes \n\nAs observed from Figure 5, basicity has obvious effect on the sintering indexes of ferromanganese ore sintering. At the nature basicity, the yield, tumbling index and productivity was 80.18%, 61.27% and 1.515 t-m\" -h\" , respectively. With the basicity increasing to 1.2, the tumbling index is declined to 55.47%, where it increases from 55.47% to 62.33% with the basicity continual increasing from 1.2 to 2.4. With respect to sinter yield and productivity, they decreased to 76.60% and 1.428 t-m\"\" h\" at 1.6 respectively. However, when the basicity was over 1.6, they became better. \n\n531 \n\n###### Effects of Partially Replacing Coke Powder by Biomass Charcoal \n\nIt is generally known that coke powder proportion required for manganese ore sintering is higher than that for iron ore sintering. In order to reduce the coke consumption and hazardous gases emission (SO2, NOx, etc.), effect of partially replacing coke by biomass fuel for manganese ore sintering was investigated. The results were displayed in Figure 6 and Figure 7. The corresponding sintering conditions were fixed as the nature basicity, moisture of mixture 9.1% and sintering negative pressure 7.0 KPa. \n\n\n\n<!-- Start of picture t"}, {"page": 368, "text": "ext -->\n70<br>65<br>60<br>55<br>50  rj° s<br>-<-„ E;<br>45  ;|<br>40  ■g<br>fi<br>35<br>30<br>25<br>0  20  40<br>Replacing proportion, 0 /«<br><!-- End of picture text -->\n\nFigure 6. Effects of biomass fuel proportion replacing coke powder on the sintering indexes \n\n\n\n<!-- Start of picture text -->\nTime,min  Time,min<br><!-- End of picture text -->\n\nFigure 7. Effects of biomass fuel proportion replacing coke powder on the SO2 and NOx content in sintering tail gas \n\nIt can be concluded from Figure 6, when the replacing proportion of biomass fuel increased from 0% to 40%, the tumbling index decreased from 61.27% to 56.13%. However, the yield changed between 77.03% and 84.07%. The productivity increased from 1.515 t-m\" -h\" to 1.581 t-m\" -h\" with the proportion increasing from 0% to 30%. But it got worse when the proportion was over 30%. In addition, it can be seen from Figure7, the emission of SO2 and NOx was declined obviously when the replacing proportion of biomass charcoal was 30%~40%. \n\n532 \n\n###### Micro structure of the Finished Sinters \n\nThe consolidation mechanism of manganese ore sinters is different from that of iron ore sinters. In this part, the microstructure of finished sinters (at natural basicity) was analyzed by optical microscope together with SEM-EDS. The results are presented in Figure 8 and Figure 9. \n\nFigure 8. Optical microscopy photos of the finished sinter at nature basicity \n\n\n\n<!-- Start of picture text -->\nuL.  UL<br>!.S - Si<br>i.do  2.88  3.83  433  5.00  s.oo  T.oo  8.00  9.00  10.08 11.00 12.00 13.00 140  y  1.00  2.00  3.00  403  5.00  0.00  7.00  3.00  3.00  10.00 11.00 12.33 13.33 143<br><!-- End of picture text -->\n\nFigure 9. SEM-EDS patterns of ferromanganese sinter at nature basicity \n\nIt can be observed from Figure 8 and Figure 9, the grayish white particle (A) is sifbergite, (Mn,Fe)Fe2C>4, which crystallized very well and equally distributed in the sinters. But the particle size of the crystalline grain is a little small, about 20 Jim. The siibergite were connected together by the light grey particle (B), which was indicated as ferrotephroite, (Fe,Mn)SiC>4. Ferrotephroite is considered as the main bonding phase of the sinters. Siibergite and \n\n533 \n\nferrotephroite were well crystallized and connected with each other, which was beneficial for the strength of the finished sinters. Besides, some ferrotephroite was mixed up with the impurities (Al, Pb, Zn, etc.) in the sinters. \n\n###### **Conclusions** \n\n(1) The optimal sintering parameters for the ferromanganese ore sintering were as follows: moisture of mixture 9.1%, coke powder dosage 9.9%, sintering negative pressure 7.0 KPa, and nature basicity 0.03. Under the optimum conditions, the corresponding sintering indexes were: yield 80.18%, ISO tumbling index 61.27% and productivity l.SlSt-m^h\"<sup>1</sup> . \n\n(2) The best proportion of biomass charcoal replacing coke powder was 30%. It can effectively reduce coke consumption and hazardous gases emission, SO2 and "}, {"page": 369, "text": "NOx. \n\n(3) The crystallized sifbergite was equally distributed in the sinters and connected by ferrotephroite, which was beneficial for the strength of the finished sinters. \n\n###### **Acknowledgements** \n\nThe authors wish to express their thanks to Key Programs of Science and Technology from Hunan Province (No. 2010FJ1011) for financial support of this research. \n\n###### **References** \n\n[1] Corathers, L.A., \"Geological Survey (USGS) Minerals Yearbook: Manganese\", (2005), Date accessed: 21/6/2007, U.S. \n\n[2] Guanggui Mei, et al., _Technology of China Manganese Industry_ (Changsha Hunan: Press of CSU, 2011.7), 13-19. \n\n[3] Wangsheng Yan,\"The Development of China Manganese Ore Resource and Rich-manganese Slag Industry,\" _China Manganese Industry,_ 26(1) (2008), 7-11. \n\n[4] Yueping Zhao, et al.,\"Discussion of Comprehensive Utilization of Manganese Ore Resources Smelting Manganese Base Ferroalloy,\" _China Manganese Industry,_ 20(1) (2002), 24-26. \n\n[5] Liuxia Zhou, et al., \"Development and Production Situation of Manganese Mine Resource in the Globe,\" _China Manganese Industry;_ 15(4) (1997), 7-11. \n\n534 \n\n**4th** International Symposium on High-Temperature Metallurgical Processing _Edited by: Tao Jiang, Jiann-YangHwang, Phillip J. Mackey, Onuralp Yucel, and Guifeng Zhou TMS (The Minerals, Metals & Materials Society), 2013_ \n\n**4th International Symposium on High-Temperature Metallurgical Processing** \n\n**Treatment of Solid SlagAVastes and Complex Ores** Session Chairs: **Abdolkarim Danaei** \n\n**Hongxu Li** \n\n**4th** International Symposium on High-Temperature Metallurgical Processing _Edited by: Tao Jiang, Jiann-YangHwang, Phillip J. Mackey, Onuralp Yucel, and Guifeng Zhou TMS (The Minerals, Metals & Materials Society), 2013_ \n\n###### USING OF SPENT FOUNDRY SANDS FOR PRODUCTION OF BURNED CERAMIC BUILDING MATERIALS: INFLUENCE FOR ENVIRONMENT \n\nMariusz Holtzer<sup>1</sup> , Jцzef Dahko<sup>1</sup> , Rafal Dahko<sup>1</sup> , Sylwia Zymankowska-Kumon<sup>1</sup> \n\n'AGH University of Science and Technology, Faculty of Foundry Engineering, Reymonta Street 23, 30-059 Krakow, Poland \n\nKeywords: Foundry, Sands, Environment. \n\n###### **Abstract** \n\nBurning of ceramic materials is carried out at temperatures 900+1300°C, in dependence of the required functional properties. The Faculty of Foundry Engineering together with the Faculty of Material Engineering and Ceramics developed the technology of production of burned ceramic materials with using spent moulding and core sands. The mentioned above waste materials of the foundry industry fulfilled - in plastic masses intended for obtaining ceramic materials - the role of the addition weakening clay raw materials. The laboratory investigations were fully verified by the results of industrial tests. It should be pointed out that none negative effects were observed at the stage of mixing raw materials and preparation of plastic masses. The measurements of exhaust gases emissions performed during burning the product"}, {"page": 370, "text": "s containing spent moulding sands as well as during the normal production did not exhibit any significant differences, which could have indicated the harmful impact on the natural environment. \n\n###### **Introduction** \n\nSands are used by the foundry industry to make metal casting molds and are a mixture of silica sand, bentonite clay and carbonaceous additives or resins. During the casting process, the molten metal cause thermal decomposition of carbonaceous additives or resins, which results in the formation of potentially hazardous organics, that are emitted to the atmosphere and condense in the molding sand. Each year the U.S. foundry industry landfills about 10 million tones of sand because it is no longer suitable to make metal casting molds. A large high-silica sand content in spent foundry sands (SFSs) generates rational premises for their reuse in other than foundry practice fields. Efforts to divert the SFSs from landfills and encourage their beneficial use in manufactured soils, geotechnical applications, the construction industry (road construction, highway construction), the building materials industry (cement, bricks, limestone manufacture), in the filling of mining cavities or in landfill construction (roads on landfills, permanent covers) are make [1-7]. \n\nThe limits of these applications are given by either technical criteria for construction materials and/or environmental criteria for given applications. Environmental criteria are generally based on leaching properties and the content of organic compounds. These differ between various world regions. SFSs generally show a low metal leaching potential. An exceedence of the limit values may occur for materials with content of organic binder or with specific additives, such as lustrous carbon. Duo to its quartz content and appropriate granulometry, used sand may be applied as a virgin sand substitute in road construction. Application in the production of building materials (concrete, bricks, tiles, glass, wool) are technically feasible but require a higher level of composition control and logistics. \n\n537 \n\nA good example can be the industry of building materials, especially production technologies requiring application of large amounts of natural high-silica sands. Spent foundry sands, after the appropriate treatment process, can constitute a partial or even a total substitute of a natural highsilica sand. This process includes crushing of caked sand agglomerates, removal of metallic parts and grain segregation. However, such treatment process of spent sands does not cause a removal of leftovers of applied binding agents from sand grains surfaces [8]. Therefore high-silica raw material originated from such treatment can be applied only in those production technologies of building materials, which apply high temperatures, at which the remains of organic binders are oxidized and the formed gases disposed into the atmosphere. This oxidation process is accompanied by a certain heat emi"}, {"page": 371, "text": "ssion causing lowering a fuel consumption for heating raw materials to the heat treatment temperature required in the given process. Sands after a reclamation should be considered as fully suitable for such management if only the emission level of potentially harmful gases (from burning organic binders) does not exceed the permissible values. \n\nOther possibilities of management of spent foundry sands - originated from various casting technologies - are presented in Table I. \n\nTable I. Other than Foundry Practice Ways of Using Various Kinds of SFSs (Status 1999) [4] \n\n|||Ki<br>|nds of spent<br>|foundry sa|nd<br>||\n|---|---|---|---|---|---|---|\n|Re-use applications|Green<br>sand|Alkaline<br>phenolic|Phenolic<br>ure thane|Furan|Resin<br>shell|Sodium<br>silicate|\n|Asphalt|**X**|**X**|+|+|+|O|\n|Block making|+|**X**|+|+|**X**|+|\n|Brick manufacture|**X**|**X**|+|+|+||\n|Cement|**X**|**X**|+||**X**|**X**|\n|Concrete||**X**|+|+|+||\n|Fine aggregate substitute|**X**|**X**|+|+|+|+|\n|Foamed concrete, etc.|**X**|**X**|+||||\n|Insulating/mineral/glass/<br>wools|+|+|+|+|+|+|\n|Road base construction||**X**|+||+|**X**|\n|Landfill - capping|**X**|**X**|+||||\n|Soil modifier/improver|+|+|+|+|+|+|\n|Waste vitrification|+|+|+|+|+|+|\n\n\n\nx Proven re-use application, with successful projects running in the UK \n\n+ Re-use application that has been proven in theory but no re -use project is currently running in the UK \n\nO Unsuitable for re-use in untreated form \n\n###### **Production of Building Materials** \n\nProduction of ceramic building materials from plastics is based on supplementing mined clay raw materials with other solid components of a ceramic mass such as weakening and poring raw materials, and fluxing agents at a properly matched amount of water called the make-up water, which are next undergoing the preliminary treatment. The make-up water is the minimal amount of water which warrants obtaining the plastic mass of the required reological properties, necessary for the proper forming of semi-finished products. Weakening additions are used for an improvement of a capillary water transport in ceramic masses. High-silica sand is often such an \n\n538 \n\naddition. It can be partially substituted by such materials as: fly-ash, furnace slag, brick flour, chamotte, and also sands and slides residues from the processes of dressing raw materials for glass and ceramic industries and of coal cleaning as well as by properly prepared spent foundry sands. These sands can contain residues of organic substances, which constitute an additional source of energy in burned ceramic products. However, as it was mentioned above, the suitability of high-silica sands obtained after the spent foundry sands reclamation, is conditioned by the lack of emission of harmful gases being the products of organic binders oxidation and by the low level of heavy metals elusion. \n\nIn dependence on the type of the produced building material, the high-silica sand fulfils the role of: microaggregate, filling mater"}, {"page": 372, "text": "ial, material weakening clay raw materials or substrate of chemical reactions requiring the participation of SiC>2 [9]. \n\n###### **Production of Burned Ceramic Building Materials** \n\nBurned ceramic building materials constitute a group of products, of properties obtained as a result of the heat treatment of samples shaped from the properly prepared ceramic masses. Burning of ceramic materials is carried out at temperatures 90CH-1300°C, in dependence of the required functional properties. To this group of products belong, among others, common bricks, cavity bricks and clinker bricks [10, 11]. When SFSs are applied in the production of building ceramics, the special attention should be directed towards an accurate disintegration and separation of metal parts. Organic components such as resins and also coal dust occurring in SFSs, are not an obstacle in a production of good quality bricks, in accordance with a standard, which was confirmed by the performed examinations. Weakening materials content in ceramic mass depends on a plasticity of clay raw material and increases with its increase. An optimal content of weakening additions should be determined experimentally. \n\nThe management range of after foundry sands in production of burned ceramic building materials, depends obviously on economic and logistic conditions. However, it should be emphasized that an important element in taking a decision of the application of these wastes is the warranty of a continuous supply of reclaimed sands and their proper preparation. \n\n###### **Laboratory Investigations and the Discussion of Results** \n\nThe Faculty of Foundry Engineering together with the Faculty of Material Engineering and Ceramics of the AGH-University of Science and Technology developed - within the realized the development-research project [12] - the technology of production of burned ceramic materials with using SFSs [13]. The laboratory investigations were fully verified by the results of industrial tests. The mentioned above waste materials of the foundry industry fulfilled - in plastic masses intended for obtaining ceramic materials - the role of the addition weakening clay raw materials. Thus, they constituted the substitute of traditionally applied weakening additions in a form of natural high-silica sands. The main aim of the performed investigations was the elimination of high-silica sand and substituting it by the equivalent amount of sand obtained as a result of the preliminary treatment of spent foundry sands, containing various organic binders, and in consequence obtaining ceramic materials of full value, characterized by properties adequate to the requirements concerning ceramic building materials. Effectiveness of such technological solution was determined on the grounds of the performed comparative analysis, comprising the basic functional features of two kinds of ceramic materials, it means the reference material and the experimental materials, obtained with various quantitative a"}, {"page": 373, "text": "nd qualitative \n\n539 \n\nfractions of waste foundry sands. The integral stage of estimation of the suitability of spent foundry and/or core sands as auxiliary raw materials intended for production of ceramic building materials was the analysis of a potential hazard for natural environment, related to production and exploitation of ceramic building materials obtained with their participation. The qualitative selective analysis of gases emitted into the atmosphere during burning of ceramic products as well as of heavy metals elusion which can be releasing from the ceramic matrix in the whole period of exploitation of ceramic products, was carried out. \n\nThe basic raw material for obtaining ceramic materials, both reference and experimental, was the tertiary krakowiecki clay originated from the deposit Kolbuszowa-Kupno (symbol: KK), which is currently used in the Wienerbergier plant. The traditional weakening raw material in reference materials was natural high-silica sand (symbol: PK), which in cases of experimental mixtures was substituted by equivalent amounts of SFSs with furan resin (symbol: RFU) and/or spend sands from the cold-box technology (symbol: RCB). In addition, other supplementing raw materials were used, such as furnace slag from power plants (symbol: ZP) and thermal-electric power stations (symbol: ZR). As material increasing the porosity a sawdust (symbol: T) and paper pulp (symbol: PP) were applied. These raw materials were used for a preparation of several plastic masses from which individual series of ceramic materials were obtained [10]. \n\nWhen working out the raw materials composition of plastic masses it was assumed that they have to represent the composition applied for obtaining ceramic building materials in the mentioned above plant. Thus, these masses had the identical quantitative composition but different qualitative one. The variability of the qualitative composition of experimental masses (symbols: 1H-7) prepared under the laboratory conditions, as compared to the reference mass (symbol: 0), was achieved due to the substitution contained there weakening additions (natural high-silica sand and furnace slag), performed in turns or in a combined way, by spent foundry sands. Additionally, as a reference material, samples (symbol: KK) obtained from the raw material mass of the identical composition as the mass of the symbol 0, but originated from the current production, it means prepared in the technological line of the plant, were examined. \n\nAll kinds of prepared plastics used for obtaining ceramic samples are presented in Table II. The preparation procedure of individual sample series was always the same [11]. \n\n|Ta|ble II. Co<br>|mposition<br>|of Plastics<br>C<br> <br>|Used for<br>eramic ra<br> <br> <br>|Obtaining<br>w material<br> <br> <br>|Ceramic<br> <br> <br>|Samples<br>||\n|---|---|---|---|---|---|---|---|---|\n||KK|T|PK<br>||<br>ZR<br>|<br>ZP<br>||<br>PP|RCB|RFU|\n|No.of mass|||<br>Conte|<br> <br>nt of raw|<br> <br>ma"}, {"page": 374, "text": "terial, %|<br>wt.|||\n|0|72|7|6|4|4|7|**-**|**-**|\n|1|72|7|**-**|4|4|7|6|**-**|\n|2|72|7|**-**|4|4|7|**-**|6|\n|3|72|7|6|**-**|**-**|7|8|**-**|\n|4|72|7|6|**-**|**-**|7|**-**|8|\n|5|72|7|**-**|**-**|**-**|7|14|**-**|\n|6|72|7|**-**|**-**|**-**|7|**-**|14|\n|7|72|7|**-**|**-**|**-**|7|7|7|\n\n\n\nOn the bases of the complex analysis of the obtained results - in the range of basic functional properties of ceramic materials - it should be stated, that regardless of the type of the applied spent foundry sands, in the majority of cases the ceramic materials of full value were obtained. In \n\n540 \n\nrelation to the reference materials, they had similar and in some cases even better parameters. Such effects were achieved for each applied heat treatment both in reference to the temperature and to the burning rate. \n\n###### **Industrial Tests and Their Results** \n\nThe results of laboratory investigations were verified in industrial tests with SFSs. They concerned obtaining of hollow bricks of the POROTHERM type [10]. All products were obtained at maintaining the current technological conditions in respect to the methods of formation, drying and burning, while the essential difference concerned only the mixture composition. The difference laid in the substitution of the natural high-silica sand, applied in the current production as the weakening addition, by the equivalent amount of sand obtained by previous processing of SFSs. Thus, the following aims were looked for: \n\n- obtaining acceptable external features of products; \n\n- verification whether products meet the requirements of the technical specification. \n\nIn the industrial tests the mixtures of spent foundry sands (supplied directly from the foundry) containing sands with furan resin, sands from the cold-box and hot-box processes as well as sands with bentonite and coal dust were applied. \n\nHollow bricks of the POROTHERM type, after burning, are illustrated in Figure 1. They exhibited more beneficial parameters, than the reference products, and had decidedly less surface defects in a form of dye penetrations. \n\n\n\nFigure 1. View of hollow bricks of the POROTHERM type after burning \n\nIt should be pointed out that none negative effects were observed at the stage of mixing raw materials and preparation of plastic masses. Processes of drying raw materials and burning of semi-products proceeded properly and the obtained final products, apart from the mentioned defects, exhibited the similar external appearance and comparable technical parameters in relation to the products from the normal production line. \n\nThe measurements of exhaust gases emissions performed during burning the products containing SFSs as well as during the normal production did not exhibit any significant differences, which could have indicated the harmful impact on the natural environment. \n\n541 \n\n###### **Environmental Impact of the Production Process** \n\nVery important criterion at utilizing spent foundry sands (SFSs) in domains outside foundry e"}, {"page": 375, "text": "ngineering is their environmental impact. Especially it concerns sands with the organic binder content or with specific additives, such as lustrous carbon. These sands contain also certain amounts of binders and organic compounds generated during the binder thermal destruction and condensed on sand grains surfaces. During successive thermal processes these compounds can evolve from grain surfaces or form new, sometimes very harmful, compounds. Therefore in industrial tests, apart from qualitative assessments of the produced bricks, it was necessary to determine an influence of the SFSs addition on the emission amount and composition of emitted gases. The results of the analysis of the PAHs content in the SFS used for industrial tests are given in Table III (extraction by solvent and the GC-MS analysis). \n\nTable III. Analysis of the PAHs Content in the SFS Used in Industrial Tests (in Recalculation for the Dry Sample Mass) \n\n|Compound|Concentration,<br>mg/kgdrysample<br>mass|Compound|Concentration,<br>mg/kgdrysample<br>mass|\n|---|---|---|---|\n|Naphthalene|5.16|Benzo(a)anthracene|0.04|\n|<br>Acenaphthylene|<0.01|<br>Chrysene|0.12|\n|<br>Acenaphthene|0,04|<br>Benzo(b)fluoranthene|0.04|\n|<br>Fluorene|<br>0.20|<br>Benzo(k)fluoranthene|0.04|\n|Phenanthrene|1.12|<br>Benzo(a)pyrene|<0.01|\n|Anthracene|1.08|<br>Indenol(l,2,3-cd)pyrene|<0.01|\n|Fluoranthene|1.16|<br>Dibenzo(a,h)anthracene|<0.01|\n|Pyrene|0.12|Benzo(g,h)perylene|<0.01|\n|Total PAHs|8.01|||\n\n\n\nThe measurement results of the gases emission from the installation during the normal production and when SFSs were added to the ceramic sand, are shown in Table IV. \n\nTable IV. Results of Contaminations Emitted into the Air During Tests with the SFSs Addition \n\n|Parameters|Unit|Tes|t without SF|Ss|T|est with SFS|s|\n|---|---|---|---|---|---|---|---|\n|||A|B|Average|A|B|Average|\n|Dust|kg/h|0.9963|1.0183|1.0073|0.9558|0.9355|0.9456|\n|**so2 **|kg/h|0.00|0.00|0.00|8.2917|7.4450|7.8684|\n|<br>N02|kg/h|15.7626|16.5555|16.1590|5.9563|5.7415|5.8489|\n|CO|kg/h|114.9405|127.7341|121.3373|96.6049|91.2767|93.9408|\n|Benzene|kg/h|0.3574|0.3863|0.3718|0.6648|0.6442|0.6545|\n|Toluene|kg/h|0.1545|0.1622|0.1584|0.2393|0.2242|0.2318|\n|Xxylenes|kg/h|0.0658|0.0750|0.0704|0.0612|0.0545|0.0578|\n|^aromatic<br>hydrocarbons|kg/h|0.5896|0.6367|0.6132|0.9751|0.9315|0.9533|\n|^aliphatic<br>hydrocarbons|kg/h|0.2102|0.2100|0.2101|0.1902|0.1902|0.1902|\n\n\n\nIn case when SFSs were applied, instead of fresh sands, SO2 occurred in waste gases. This is caused by the presence - in SFSs - the fraction of furfuryl resin sand, which was hardened by sulphonic acids with addition of sulphuric acid. A higher content of toluene and benzene is \n\n542 \n\na result of the presence of organic binders left-over and LC additions in SFSs. At high temperatures they generate compounds from the BTEX and PAHs groups (small PAHs concentrations were found in the SFS used for tests - see Table III). This is also the reason of an increased concentration of these compounds in w"}, {"page": 376, "text": "aste gases originated from tests with the SFSs fraction. On the other hand - during tests with SFSs - 3-times less N0 2 was emitted and significantly less CO. Dust emissions were comparable in both cases. \n\n###### **Conclusions** \n\nUnanimous assessment of proceeding and results of the carried out tests of products with SFSs performed by interested units was as follows: \n\n- The strength of products originated from tests is comparable to products from the current production. The strength of hollow bricks of the POROTHERM type, with a fraction of spent moulding sands, from the casting house WSK was 16.01+17.61 (average: 16.8) MPa, while the strength from the last production series was 13.3+17.2 (average 15.3) MPa. \n\n- The visible improvement of the drying process and the burning process economy as compared to the standard production occurred. The gas consumption decrease in the burning process by app. 27% (average value from 27 production hours), from app. 532 m<sup>3</sup> /h to app. 387 m<sup>3</sup> /h, was observed. \n\n- An external appearance of hollow bricks with a fraction of spent moulding sands does not differ from the normal production, only they are characterized by a higher compliance to over-heating in the stack middle part (black dye penetrations, blisters). \n\n- Number of transverse cracks on hollow brick feathers, occurring from time to time, as 1-3, is comparable with the normal production. \n\n- Measurements of the contamination emission indicated comparability of test samples and the current production. Admittedly an emission of some compounds was higher during tests with the SFSs application, however these values were within the allowable emission range of the foundry plant. On the other hand the NO2 and CO emission was much smaller when the SFSs addition was applied. \n\n- The composition of gases emitted when the SFSs addition to moulding sands for the bricks production is used will depend on the composition of these sands mixture. Therefore at introducing the technology with utilizing SFSs it is necessary to perform measurements of waste gases emission. \n\n- Technical parameters of new hollow bricks such as: density (net and gross) and hollowing fraction fulfill specification assumptions. \n\n- Assessment of external appearance - after sorting in accordance with quality class A. \n\n###### **Acknowledgement** \n\nThis work was supported by project No R07 012 02 and No. 07-0016-10/2010 (NCBiR) - also in this work participated Professor Jan Malolepszy and D. Eng. Zdzislaw Pytel \n\n###### **References** \n\n1. J. Dahko, M. Holtzer et al., _Methods of limitation of waste from foundry processes and methods of their management_ (Krakow, Akapit, 2010). \n\n2. D.L. Twarog, R.T. Burnley, \"Alternate utilization of foundry sand waste\" (Report on 58 World Foundry Congress, Sao Paulo, 1992). \n\n543 \n\n3. R. Siddique, G. Schutter, and A. Noumo we, \"Effect of Used Foundry Sand on Mechanical Properties of Concrete\", _Construction and Bilding Materials,_ 23 (2009"}, {"page": 377, "text": "), 976-980. \n\n4. Reference Document on Bets Available Techniques in the Smitheries and Foundries Industry (European Commission, 2005). \n\n5. S.R. Braganca. J. Vicenzi, K. Guerino et al., \"Recycling of iron foundry sand and glass waste as a raw material for production of whiteware\", _Waste Manag. Res.,_ 24 (1) (2006), 60-66. \n\n6. Vito, \"Beste Beschikbare Technieken voor de Giesterijen\" (ISBN 90 382 03128, 2001). \n\n7. J. Orkas, \"Technical and environmental requirements for surplus foundry sand utilization\" (Helsinki University of Technology, 2001). \n\n8. J. Dahko, R. Dahko, and M. Lucarz, _Processes and devices for reclamation of used moulding sands_ (Akapit, Krakow, 2007). \n\n9. K. Borla, E. Grodecki, and B. Wojda \"Economical utilising of spent moulding and core sands in the WSK foundry plant\" (Materials from Conference \"Modern Foundry Technologies - Environment Protection\", Krakow, 1995), 61-67. \n\n10. J. Malolepszy et al., _Building materials: technologies bases and analysis methods_ (AGH, Krakow, 2008). \n\n- ll.R.W. Regan, P.J. Tikalsky, and R.C. Voigt, \"Beneficial Use of Fine Aggregate: Three Promising Options\", _AFS Transactions_ 106 (1998), 167-172. \n\n12. The final report from the development project No. R07 012 02 „Development of methods of decreasing amounts of wastes from foundry processes and methods of their management in accordance with the European Union requirements in the scope of the environment protection and the Best Available Techniques\" (AGH University of Science and Technology, Faculty of Foundry Engineering, Krakow, 2009). \n\n13. Patent application No. P-389 371 valid from 23.10.2009. „Method of processing and utilization of spent moulding sands\". \n\n544 \n\n**4th** International Symposium on High-Temperature Metallurgical Processing _Edited by: Tao Jiang, Jiann-YangHwang, Phillip J. Mackey, Onuralp Yucel, and Guifeng Zhou TMS (The Minerals, Metals & Materials Society), 2013_ \n\n###### DEVELOPMENTS OF PROCEESING TECHNOLOGIES FOR REFRACTORY GOLD ORES \n\nLin Chen<sup>a</sup> ' ' , Tianzu Yang<sup>a</sup> , Weifeng Liu<sup>a</sup> , Deyu Wang a School of Metallurgical Science and Engineering, Central South University, Changsha 410083, China \n\nb Shandong Gold Group Co., Ltd, Jinan 250100, China \n\n* Corresponding author, Lei.: +86 0731 88836791, E-mail: chenlin0210@gmail.com \n\n###### **Key words:** Refractory gold ores, Metallurgy, Review \n\n###### **Abstract** \n\nDue to the gradual exhaustion of easily extractive gold ores, it is vital to make efficient use of refractory gold ores which hold 30% gold storage of the world. However, the disadvantage of current processing technologies for refractory gold ores consists of severe pollution, low gold extraction ratio, high investment, etc, thus great research interests were attracted during recent years. Lhis article provides an overview of the distribution and categories of the refractory gold ores in the world. Lhe state of art in processing refractory gold ores by pyrometallurgy, hydrometallurgy"}, {"page": 378, "text": " and biometallurgy techniques and their industrial applications are highlighted. Potential environmental conservative techniques for efficient gold extraction are also reviewed. \n\n###### **Introduction** \n\n###### Resources of Refractory Gold Ores \n\nAs easily extractive gold ores are going to be exhausted with the large scale mining nowadays, refractory gold ores are becoming more and more important. Gold in the refractory gold ore cannot be fully extracted using conventional method (cyanidation) even with fine grinding. Lhe amount of gold in the refractory gold ores is about 1500~2000t in China, which occupies 30-40% of the total gold storage [1]. Lherefore, it is vital to make efficient use of refractory gold ores. \n\nRefractory gold ores are widely distributed in China, but mainly in the provinces listed below: Guizhou, Yunnan, Sichuan, Gansu, Guangxi, Shanxi and Hunan. Most of the gold ores in Ailao mountain, Dianguiqian and Chuanshangan districts are refractory gold ores [1]. Refractory gold ores with a large gold storage are Jinya in Guangxi (30t), Lannigou in Guizhou (52t), Zimuhan in Guizhou (26t), Yata in Guizhou (16t), Luerba in Gansu (30t) and Fengcheng in Liaoning (38t), etc. [2, 3] . \n\nRefractory gold ores in other part of the world mainly exist in America and Africa. Some of them are famous: Mercur, Getchell, Goldstrike, Mclaughlin in America, Sao Bento in Brazil, Progera in Papua New Guinea, Olympias in Greece [4-7]. \n\n###### Categories of Refractory Gold Ores \n\n545 \n\nDue to the mineralogy properties like gold occurrence in the ore, symbiotic relationship, structure of the ore and impurity content, etc., the refractory gold ores are difficult to be processed because of the following reasons [8] : \n\n(1) Gold exists in fine particles or even incorporated in the crystal structures, which cannot be separated with fine grinding; \n\n(2) Gold ore contains minerals influencing cyanidation like S, As, Sb and Te et al.; \n\n(3) Gold ore contains minerals which absorbs gold or its complex. \n\nTherefore the refractory gold ores can be divided into three types [3,9]: \n\nThe first type is refractory gold ores containing arsenic(>3%), carbon(l%~2%) and sulfur(5%~6%). When conventional cyamding is applied, the gold extraction ratio is under 50%. Further, large amount of NaCN is consumed in the process due to the existence of the impurities. Gold concentrate with high gold grade can be produced when flotation is used. However, the high impurities in the concentrate are unfavorable for gold extraction. \n\nThe second type is the refractory gold ore containing fine gold particle which are encapsulated in gangue and other impurities. In this type of gold ores, about 20%~30% gold exist as fine particles or in the matrix of the gangue. Therefore, either cyamding or flotation shows low gold recovery. \n\nThe third type is the refractory gold ore containing gold symbiosis with other metals like copper, antimony and tellurium etc., forming complex gold-metal compound"}, {"page": 379, "text": "s that are very difficult to be dissolved. These compounds may consume cyanides and protecting alkali, or form inert membrane during gold extraction, reducing the gold extraction ratio. \n\n###### **Process for Refractory Gold Ores** \n\nRecent progress in processing technologies solved extraction problems of some refractory gold ores. For example, due to the emergence of carbon in pulp and carbon in leach technologies, the refractory gold ores containing carbon and clay can be processed by cyaniding directly. Therefore, the refractory gold ore referred nowadays usually is gold ore containing arsenic and sulfur. The formation of this kind of gold ore has intimate relationship with sulfuric minerals like pyrite, arsenic pyrite, pyrrhotite and chalcopyrite, leading to a low gold extraction ratio in cyanidation (<20%). Gold extraction requires the destruction of the minerals encapsulating the gold particles. Researches have been done to disclose the gold particles by removing sulfur and arsenic, utilizing its physical and chemical properties. These technologies can be divided into three categories: pyrometallurgy method, hydrometallurgy method and biometallurgy method. \n\n######
