Repository: NDDev-Technocracy-OpenNetwork/hack-2026-nornickel-knot

> **DEPRECATED.** This repository is archived and no longer maintained.
> It is kept read-only for reference; its GDS anchor records
> `lifecycle: archived` under `portfolio:archived-projects`.

# Nornickel Scientific Knot

Живая карта знаний R&D для горно-металлургической отрасли: система превращает архив отчётов, статей, презентаций и экспериментальных материалов в типизированный граф знаний, а затем отвечает на вопросы естественным языком с источниками и страницами первоисточников.

Проект подготовлен командой **Harmonic Labs** для **Норникель AI Hack 2026**, трек **«Научный клубок»**.

File: data/parsed/Материалы конференций/Flotation_Plant_Optimisation_S25.json (part 29 of 32)
3**<br>|**ANOVA: Two**<br>**Summary**<br>|**-factor wit**<br>**Count**<br>|**hout rep**<br>**Sum**<br>|**lication**<br>**Averag"}, {"page": 367, "text": "e**<br>|**Variance**<br>|||\n|---|---|---|---|---|---|---|---|---|---|---|\n|A|73.8|74.2|69.0|A|3|217|72.33333|8.373333|||\n|B|68.9|75.5|65.2|B|3|209.6|69.86667|27.22333|||\n|C|79.2|78.5|73.8|C|3|231.5|77.16667|8.623333|||\n|D|72.5|69.6|70.0|D|3|212.1|70.7|2.47|||\n|||||Circuit 1|4|294.4|73.6|18.23333|||\n|||||Circuit 2|4|297.8|74.45|13.69667|||\n|||||Circuit 3<br>**ANOVA**|4|278|69.5|12.49333|||\n|||||**Source of**<br>**variation**|**SS**|**df**|**MS**|**F**|**P-value**|**F crit**|\n|||||Rows|95.9367|3|31.97889|5.139464|0.042715|4.75706|\n|||||Columns|56.0467|2|28.02333|4.50375|0.063904|5.14325|\n|||||Error|37.3333|6|6.222222||||\n|||||Total|189.317|11|||||\n\n\n\n**377** \n\nFLOTATION PLANT OPTIMISATION  |  SPECTRUM SERIES 25 \n\n**TIM NAPIER-MUNN** \n\n###### **FACTORIAL DESIGNS** \n\nThe factorial is a widely used and powerful experimental design, and is comprehensively covered in the literature (eg Davies, 1967; Box, Hunter and Hunter, 1978; Mason, Gunst and Hess, 1989; Napier-Munn, 2014a). It is the basis of the Evolutionary Operation (EVOP) process optimisation method discussed briefly below, but is most widely used in the laboratory environment. It will therefore not be dealt with in detail here; the reader is referred to the literature. \n\nThe key feature of a full factorial is that each factor (variable) is investigated at every level of every other factor, ie a measurement is made at every factor combination. The number of experiments needed is cx<sup>n</sup> , where x is the number of levels, n is the number of factors and c is the number of replicates of the whole experiment. If three factors are investigated at two levels each without replication, the number of tests required is 2<sup>3</sup> = 8. A 2<sup>3</sup> factorial can be thought of as a cube in space, with each of the three dimensions representing one of the three factors, A, B and C. A test is run at each of the eight corners of the cube (see Figure 6). \n\nThe analysis falls into two parts: the calculation of the actual effects (how each factor affects the response), and testing of the significance of each effect using an ANOVA. Some estimate of error is required for the ANOVA – either a full replication of the experiment, or a number of _centre point runs_ at the centre of the experimental space (as shown in Figure 6), or some other source. No specific routines are available in Excel for the analysis of factorials, though a two-level factorial can be analysed by a simple method suitable for spreadsheets, called Yates’ analysis (Box, Hunter and Hunter, 1978; Mason, Gunst and Hess, 1989; Napier-Munn, 2014a). The two-level factorial only detects linear relationships between factors. This is satisfactory in many cases. However, three or more levels are required to detect non-linear effects. A specialist statistics package is best used both for the design and analysis of the factorial and its many variants. \n\nThe design is not limited to the same number of levels for each factor. However, a disadvantage"}, {"page": 368, "text": " is that many tests are required if the situation calls for several levels and/or several factors, the number of tests increasing exponentially with the number of factors. In such cases subsets of the full design can be used, called _fractional factorials_ . Special designs such as the _central composite rotatable design_ ( _CCRD_ ) are also available. The CCRD is able to investigate quadratic effects for the development of response surface models in fewer tests than would be required for a full three-level factorial; the models can be used for process optimisation (Napier-Munn, 2014a, 2014b). CCRDs are particularly useful for laboratory and \n\n\n\n**FIG 6** – A 2<sup>3</sup> factorial experiment: three factors each at two levels. \n\n**378** \n\nFLOTATION PLANT OPTIMISATION  |  SPECTRUM SERIES 25 \n\n**CHAPTER 11  |  DESIGNING AND ANALYSING PLANT TRIALS** \n\npilot plant experiments, but in recent years some have also been successfully conducted in sections of production flotation plants (eg Venkatesan, Harris and Greyling, 2014). \n\nThe factorial has important advantages over other less formal approaches to experimentation, including: \n\n- It is mathematically the most efficient way of estimating the factor effects. This is particularly useful in collecting data for modelling (see below). \n\n- It is necessary to detect _interaction_ , in which the effect of one factor depends systematically upon the level of one or more other factors. \n\n- It can incorporate _blocking_ and _randomisation_ , which are important weapons in dealing with error to improve the ability of the experiment to detect important effects. \n\n- The conclusions hold over a wide range of conditions. \n\n###### **MODELLING YOUR WAY OUT** \n\nA formal design such as the paired trial or randomised block design is always to be preferred as it will generally provide a robust conclusion in the shortest time. If, however, for whatever reason, it is not possible to do a formal trial, then it is possible to use modelling to assess the significance of any new condition that is being investigated. Modelling is also helpful for historical data not collected from a planned trial (Napier-Munn, 2008). \n\n###### **Dealing with the effect of an uncontrolled variable – intervention analysis** \n\nIt often happens that there is one particular variable that is known to influence the performance criterion of interest, but over which the experimenter has no control. A good example is the way feed grade generally drives recovery. One way to deal with such a variable is to use its influence to develop a simple model of the performance variable of interest (eg recovery) in terms of the nuisance variable (eg feed grade) and to add the presence or absence of the trial condition (eg a new reagent) as a second variable. This is called _intervention analysis_ when used by economists to analyse time series data (Box, Hunter and Hunter, 1978). (The method is essentially equivalent to the comparison of two regression lines (trendlin"}, {"page": 369, "text": "es in Excel-speak) described by Napier-Munn, 1998, 2014a.) \n\nThe model looks like this: \n\n\n\n\n\nwhere: \n\n- Y = performance variable of interest, or dependent variable (eg recovery) \n\nX = uncontrolled variable (eg feed grade) \n\nT = a dummy variable representing the trial condition: T = 0 for the old condition and T = 1 for the new condition<sup>6</sup> \n\na0, a1, a2 are coefficients to be estimated from the data \n\nε represents the residual error (noise) \n\nX and T are independent variables. The null hypothesis here is that the trial condition does not influence recovery, ie that a2 = 0. \n\n6. If the trial variable has several quantifiable levels (eg collector concentration) then of course it can be represented as a normal quantitative variable. \n\n**379** \n\nFLOTATION PLANT OPTIMISATION  |  SPECTRUM SERIES 25 \n\n**TIM NAPIER-MUNN** \n\n###### _Example 6_ \n\nA plant trial was conducted to test a new flotation reagent. An appropriate protocol (eg a paired trial) could not be conducted, so data using the new reagent were compared with a historically equivalent period when using the plant’s usual reagent. Equation 5 is fitted to the data by invoking the Excel regression tool: Data > Data Analysis > Regression, which estimates the linear parameters (coefficients) in the model using the least squares method. The Y-range in this case is the column of Recovery, and the X-range the contiguous block of feed grade and trial condition, including the labels. Example 6 shows part of the data set on the left, and the Excel output on the right (excluding the 95 per cent confidence limits for clarity). \n\nThe key parts of the output can be interpreted as follows. The significance in the ANOVA (refer Example 6) (1) is the P-value for a test of whether the whole regression is significant. A value much less than 0.01 is desirable, and certainly less than 0.05. The trial coefficient (2) is an estimate of the magnitude of the effect that the trial condition has had on recovery: in this case an increase of 1.48 per cent. (Note that this will not be equal to the difference in the mean values, which is 1.8 per cent, because it is essentially a mean weighted towards the centre of gravity of the data.) It is essential as always to test whether this is significant, using the corresponding standard error (3) and t-value. This is done as usual with the P-value (4), in this case 0.046, which is significant at the 95 per cent level of confidence. (Similar P-values are available for the grade coefficient (5) and intercept, both of which are highly significant.) \n\n###### **EXAMPLE 6** \n\nRegression model of a plant trial with intervention analysis. \n\n|**Feedgrade**<br>|**Trial**<br>|**Recovery**<br>|**Summary ou**|**tput**|||\n|---|---|---|---|---|---|---|\n|0.364|0|66.9|**Regre**|**ssion statistics**|||\n|0.320|0|63.7|Multiple R|0.59745195|||\n|0.453|0|66.7|R square|0.35694883|||\n|0.413|0|75.0|Adjusted R squa|re<br>0.34514973|||\n|0.617|0|76.8|Standard error|3.86107058|||\n|0.503|0|82.9|Observation"}, {"page": 370, "text": "s|112|||\n|0.500|0|73.4|||||\n|0.518|0|72.6|||||\n|…|…|…||**ANOVA**|||\n|0.560|1|68.8||**df**<br>**SS**<br>**MS**|**F**|**Signifcance F**|\n|0.493|1|68.1|Regression|2<br>901.9914438<br>450.996|30.2522|3.54308E-11|\n|0.590|1|75.8|Residual|109<br>1624.957399<br>14.9079<br>**6**||**1**|\n|0.697|1|73.3|Total|111<br>2526.948843|||\n|0.560|1|73.6|||||\n|0.570|1|74.6||**Coefcient**<br>**Standard error**<br>**t stat**|**P-value**||\n|0.520|1|66.0|Intercept|53.4035743<br>2.180237461<br>24.4944|4E-46||\n|0.537|1|71.0|Grade|32.4636222<br>4.40265655<br>7.37364|3.4E-11|**5**|\n|0.580|1|74.7|Trial<br>**2**|1.47612985<br>0.731053365<br>2.01918<br>**3**|0.04592|**4**|\n\n\n\n**380** \n\nFLOTATION PLANT OPTIMISATION  |  SPECTRUM SERIES 25 \n\n**CHAPTER 11  |  DESIGNING AND ANALYSING PLANT TRIALS** \n\nNote that Excel returns a two-sided P-value for the coefficients. If a one-sided value is required, as in this case (we are looking for an improvement), then use the Excel function ‘= TDIST(t, df, 1)’. t is the value of t for the trial coefficient (2.02 in this case), df is the degrees of freedom for the residual (6) (109 in this case), and ‘1’ implies a one-sided test (use ‘2’ for a two-sided test). In this case TDIST returns the value P(t) = 0.023; so we are more than 97 per cent confident that the new reagent gives a higher recovery than the old. \n\nThe standard error for the trial coefficient (3) can also be used to calculate one- or two-sided confidence limits, as before. The 95 per cent two-sided confidence interval is approximately 1.96 Ч standard error = ±1.4 per cent. So we are 95 per cent confident that the trial conditions produces an increase in recovery, and our best estimate of that increase is 1.5 per cent ± 1.4 per cent. (These limits are given in the Excel output but not shown in Example 6). \n\n###### **Models with many variables** \n\nThe intervention analysis approach described above can be extended to many process variables. \n\n###### _Example 7_ \n\nHistorical data for 114 values of daily feed rate and feed grade were available from two periods running with a different flotation reagent. Trial = 0 indicates the period running with the old reagent and Trial = 1 the period with the new (see Table 4). \n\nRecovery is the dependent variable (Y) and feed rate, feed grade and ‘trial’ (the dummy variable) are the independent variables (X1, X2, T). Choosing Excel’s Data > Data Analysis > Regression will produce the basic output as shown in Example 7 (leaving out the ANOVA for clarity). \n\nThe P-value (two-sided) for the trial coefficient (1) is 0.310, and the one-sided P-value calculated from the function TDIST is 0.155. Neither is statistically significant, and the main conclusion of the trial is that the new reagent has no significant effect on recovery. \n\n**TABLE 4** \n\nData from plant trial for Example 7. \n\n|**Day**<br> <br>1|**Feed rate (t/h)**<br>354|**Feedgrade (%)**<br>1.63|**Trial**<br>1.00|**Recovery (%)**<br>90.1|\n|---|---|---|---|---|\n|2|364|1.71|1.00|90.3|\n|3|343|1.62|1.00"}, {"page": 371, "text": "|90.5|\n|4|324|1.75|1.00|91.8|\n|5|365|1.70|1.00|89.9|\n|6|373|1.39|1.00|87.6|\n|…|…|…|…|…|\n|109|352|2.06|0.00|92.8|\n|110|353|1.87|0.00|91.4|\n|111|337|1.95|0.00|93.1|\n|112|343|2.05|0.00|93.3|\n|113|328|1.93|0.00|93.0|\n|114|334|1.86|0.00|92.1|\n\n\n\n**381** \n\nFLOTATION PLANT OPTIMISATION  |  SPECTRUM SERIES 25 \n\n**TIM NAPIER-MUNN** \n\n###### **EXAMPLE 7** \n\nMulti-variable regression model of a plant trial with intervention analysis. \n\n###### **Summary output** \n\n|**Regression s**<br>Multiple R|**tatistics**<br>0.81970252||\n|---|---|---|\n|R square|0.67191222||\n|Adjusted R square|0.66296437|**2**|\n|Standard error|1.06188161|**3**|\n|Observations|114||\n\n\n\n|Intercept|**Coefcient**<br>88.5948393|**Standard error**<br>1.478259002|**t stat**<br>59.932|**P-value**<br>8E-86||\n|---|---|---|---|---|---|\n|t/h|-0.0193845|0.003091221|-6.271|7.2E-09||\n|Feedgrade|5.49063873|0.439740137|12.486|8.1E-23||\n|Trial|-0.216325|0.212147581|-1.02|0.31011|**1**|\n\n\n\nHowever, the model is quite interesting in its own right. The model itself is: \n\nRecovery (per cent) = 88.59 - 0.019 (feed rate) + 5.49 (feed grade) \n\n(6) \n\nThis simple process description gives us additional useful information from the trial. An increase of 0.5 per cent in feed grade increases recovery by about 2.7 per cent, and an increase of 50 t/h decreases recovery by about one per cent. \n\nExcel provides statistics to judge the quality of the model. The adjusted R<sup>2</sup> (2) is the _coefficient of multiple determination_ (adjusted for the degrees of freedom), which is a goodness-of-fit criterion describing the proportion of the total data variation accounted for by the model (the balance would be due to missing terms, model inadequacies and error). R<sup>2</sup> adj<sup>= 66 per cent is</sup> high for plant data of this kind in which values of less than 50 per cent are not uncommon, and suggests that the model gives reasonable predictions. This is confirmed by the standard error (3), which is the standard deviation of the residuals, the difference between the observed and predicted values of recovery. 1.96 Ч standard error gives approximately the 95 per cent confidence interval of the predictions of the model, in this case ±2.1 per cent. \n\nRegression models of this kind are helpful but users should be aware of their limitations and dangers: \n\n- They are simplistic models and should not be over-interpreted. In particular they will not apply to different process conditions and so should not be extrapolated. \n\n- The model may be biased if terms (eg other significant process variables) have been omitted. \n\n- Outliers should be removed where appropriate, and the regression re-run. These can be identified by plotting observed Y (on the y-axis) versus predicted Y (on the x-axis) – this is a useful plot anyway, giving a visual indication of the goodness-of-fit. The points should be scattered around the 45° line, the closeness of the points to the line indicating the quality of fit. Outliers will lie outside the general c"}, {"page": 372, "text": "luster of points. A more rigorous way of rejecting them is to select _Standardised Residuals_ from the regression dialogue box. These are residuals divided by a standard error and form a kind of t-test. Any absolute value greater than about 2.5 can be considered for rejection with 99 per cent (two-sided) \n\n**382** \n\nFLOTATION PLANT OPTIMISATION  |  SPECTRUM SERIES 25 \n\n**CHAPTER 11  |  DESIGNING AND ANALYSING PLANT TRIALS** \n\n   - confidence; though don’t forget that a large data set would be expected to have one per cent of its residuals of this value or greater by chance alone. \n\n- The least squares method is based on a number of assumptions. One of the most important is that the residuals (predicted – actual values) are normally distributed; this can be visually checked using a histogram (the Excel regression dialogue box permits you to produce a column of residuals and predicted values). Another is that the errors are independent; this assumption is violated when the data are serially correlated, and the time relationship would need to be accommodated in the model (see below). \n\nRegression analysis is a big subject and interested readers should consult appropriate texts for further details (eg Box and Draper, 1987; Box, Hunter and Hunter, 1978; Chatfield, 1983; Draper and Smith, 1998; Montgomery and Runger, 1999; Snedecor and Cochran, 1968; Napier-Munn, 2014a). \n\n###### **Time series models and intervention analysis** \n\nData plotted in time such as those shown in Figures 1 and 2 can be modelled as a time series. These models exploit the fact that such data are often ‘serially correlated’ – that is, each result is to some extent dependent on the previous results (like the weather!). The degree of dependence is measured by ‘autocorrelation’, defined similarly to the correlation coefficient, R (the square root of R<sup>2</sup> which is given by Excel’s ‘Add Trendline’). There is a family of time series models known as Box-Jenkins models that take this approach (Napier-Munn, 2014a). \n\nA simple TS model that is useful in mineral processing time series is the autoregressive model of order 1 (AR(1)), which simply says that the current result is dependent to some extent on the previous result (Napier-Munn and Meyer, 1999): \n\nyt = μ + φ(yt-1 – μ) + et \n\n\n\nwhere: \n\n- yt = performance (eg recovery) in current time period (eg today) \n\n- yt-1 = performance in previous time period (eg yesterday) φ = autocorrelation coefficient (0 ≤ φ ≤ 1), which measures how strongly yt depends on yt-1 \n\n- μ = process mean: the value about which the process is randomly oscillating \n\n- et = error for time t: a measure of the residual error after the model is fitted \n\nEquation 7 can be rearranged in the form of a linear expression, which can be easily fitted by Excel’s regression tool or ‘Add Trendline’ in Chart. \n\nyt = μ(1 − φ) + φ(yt − 1) \n\n\n\nHere yt is the column of daily data and yt-1 is this column displaced down by one cell. (The first yt value and the last yt-1 value "}, {"page": 373, "text": "must be eliminated to produce two columns with the same number of data points.) a0 (the intercept of the fitted line) = μ(1 – φ), and a1 (the gradient) = φ, and so μ = a0/(1 – a1). \n\nNow we invoke Equation 5 to perform intervention analysis on the time series model: \n\nyt = a0 + a1(yt-1) + a2T (9) \n\nwhere again: \n\nT is the presence or absence of the trial condition The process shown in Example 6 is then followed. \n\n**383** \n\nFLOTATION PLANT OPTIMISATION  |  SPECTRUM SERIES 25 \n\n**TIM NAPIER-MUNN** \n\n###### _Example 8_ \n\nOne type of experiment that is difficult to do on a plant scale is the testing of grinding media, which cannot be switched easily to conform to a particular experimental protocol such as a paired t-test. In this example a study was made of the effect of two types of grinding media on final concentrate grade from the flotation plant. A homogeneous period using the first type of media was taken as representing that condition (T = 0). The new media was then progressively added to the mill and a second period of data collected once the mill was fully charged with the new media (T = 1). Three hundred and ten days of data were available in all. The data and Excel Regression output were as shown in Example 8. \n\nThe media coefficient is -1.31 per cent and its two-sided P-value 1.8E - 06, which is highly significant. We may therefore conclude that moving from Media 0 to Media 1 reduced the concentrate grade by 1.3 per cent. \n\nNote that the concentrate grade (t - 1) coefficient is 0.45. This is a measure of the dependency of each day’s concentrate grade (t) on the previous day’s figure (t - 1), and is also highly significant. This confirms the validity of using the AR(1) time series model. \n\n###### **CHANGES IN PROCESS MEAN – THE CUSUM CHART** \n\nIn analysing plant trials, it is always worth plotting the performance data (eg recovery) as a simple time series, as shown in Figure 1. This will often show trends, cycles or other features that are not apparent in statistical tests. These features are helpful in guiding the subsequent analysis of the data. Figure 7 shows the performance of a precious metal concentrator over five months in which an improvement in recovery and a reduction in variability in the last month are clearly apparent; this was the result of introducing a new control system. \n\nHowever, process changes are generally more subtle and less apparent than this. In such cases a cumulative sum chart can often identify changes in process mean more clearly. \n\n###### **EXAMPLE 8** \n\nModelling a plant trial as a time series. \n\n|**Media**<br>|**Concgrade (t-**<sup>**1**</sup>**)**<br>|**Concgrade (t)**<br>|**Summary outpu**|**t**|\n|---|---|---|---|---|\n|0|34.34|33.27|**Regression s**|**tatistics**|\n|0|33.27|32.86|Multiple R|0.6092497|\n|0|32.86|33.11|R square|0.3711852|\n|0|33.11|30.44|Adjusted R square|0.3670887|\n|0|30.44|29.99|Standard error|2.0754444|\n|…|…|…|Observations|310|\n|1|28.50|28.39|||\n|1|28.39|28.79|||\n|1|28.79|28.50||**Coefcien*"}, {"page": 374, "text": "*|\n|1|28.50|27.23|Intercept|16.531569|\n|1|27.23|29.85|Media|-1.312924|\n|1|29.85|29.55|Concgrade (t-1)|0.4530328|\n\n\n\n|Intercept|**Coefcient**<br>16.531569|**Standard error**<br>1.535578721|**t stat**<br>10.766|**P-value**<br>3.83E-23|\n|---|---|---|---|---|\n|Media|-1.312924|0.26970263|-4.868|1.81E-06|\n|Concgrade (t-1)|0.4530328|0.050493461|8.9721|2.95E-17|\n\n\n\n**384** \n\nFLOTATION PLANT OPTIMISATION  |  SPECTRUM SERIES 25 \n\n**CHAPTER 11  |  DESIGNING AND ANALYSING PLANT TRIALS** \n\n\n\n**FIG 7** – Time series of plant performance. \n\nA ‘cusum’ chart is a time sequence plot of the cumulative sum of the current value minus some mean value plus the previous cusum. In symbols: \n\nCt = Ct-1 + Rt – μ \n\n\n\nwhere: \n\nC = cusum at time t t C = cusum at time t – 1 t-1 Rt = value (eg recovery) at time t \n\n- μ = some mean or target value (often the process mean over the period) \n\nFigure 8 (top) shows a normal time series of mill P80 over an 18-month period from a gold plant. Apart from the usual noise, there appear to be three distinct periods of prevailing P80, a low leading to a high and then back to a low again. The bottom image in Figure 8 is the cusum series of the data, using a mean value μ = 174 μm (the mean of the whole series). The points of change are now very clear, and careful inspection of the chart shows that the changes occurred on days 130 and 404. This information can now be used forensically to explore the reason(s) for the change. \n\nIn cusum charts, the absolute value of the cusum at any point is not important. It is the _gradient_ of the line over a characteristic period that indicates the prevailing process mean over that period, and _changes in gradient_ indicate _changes in process mean_ . A change in gradient can be from positive to more or less positive, negative to more or less negative, or more dramatically (as in Figure 8) from negative to positive or vice versa. If the gradient over a given period is negative then the prevailing mean is _less than_ μ, if positive then the prevailing mean is _more than_ μ, and if flat then the prevailing mean is _equal to_ μ. \n\nIn constructing a cusum chart, therefore, the choice of μ is important, and it is usually worth trying several to see which gives the most obvious changes in gradient. This is easy if Equation 10 is implemented in a spreadsheet. Typical choices are the total mean of the data (as in Figure 8, for which the cusum of the final point will always be zero), some target value for the process being sought, or the mean for the period before a known change is made to a process variable. \n\nIn many cases, changes in gradient can be assessed by eye. However, rigorous methods are available for determining if the change in gradient at any given point is statistically significant (Himmelblau, 1970; Montgomery and Runger, 1999; Napier-Munn, 2014a). \n\n**385** \n\nFLOTATION PLANT OPTIMISATION  |  SPECTRUM SERIES 25 \n\n**TIM NAPIER-MUNN** \n\n\n\n<!-- Start of picture text -->\n300<br>250<br>200<br>150<br>100<br"}, {"page": 375, "text": ">50<br>0<br>0 100 200 300 400 500<br>Day<br>3000<br>2000<br>1000<br>0<br>-1000<br>-2000<br>0 100 200 300 400 500<br>Day<br>P80 (micron)<br>Cusum of P80<br><!-- End of picture text -->\n\n**FIG 8** – Time series and cusum chart of daily mill P80. \n\n###### **EVOLUTIONARY OPERATION** \n\nEvolutionary Operation, or EVOP, has been widely used in some process industries and has been advocated for mineral processing (Mular, 1971; Mular and Bull, 1973; Napier-Munn, 2014a, 2014b) but never seems to have caught on. It is not clear why this should be, as its features suit the characteristics of concentrators rather well. EVOP is a process optimisation procedure in which simple factorial designs are used to explore and approach the optimum performance in a noisy process. The range of each factorial is small to prevent damaging interference to the process. The basic experiment is replicated until effects become statistically significant, and the design follows the contours or _response surface_ of the process until it detects a maximum. It is one of a broad class of optimisation methods called _hill climbing_ techniques, and has a number of variants including SSDEVOP: simplex self-directed EVOP. It is easy to implement and to calculate, and is promoted as a method in which plant operators can play an important role. It does, however, require a commitment to the process over long operating periods. The method is covered in detail in Mular and Bull (1973) and Napier-Munn (2014a) and is also discussed in Box, Hunter and Hunter (1978) and Himmelblau (1970). \n\n###### **RUNNING PLANT TRIALS** \n\nThere are three main ways to conduct an effective full plant trial: \n\n1. in pairs of some kind, so that the paired t-test can be used to eliminate the effect of any uncontrollable variable such as feed conditions or parallel circuit \n\n2. if more than two conditions are to be compared, then use a randomised block design, in which the effect of the unwanted variable (eg time as a proxy for feed condition) is removed by blocking \n\n3. without a formal design, using models to assess any differences. \n\n**386** \n\nFLOTATION PLANT OPTIMISATION  |  SPECTRUM SERIES 25 \n\n**CHAPTER 11  |  DESIGNING AND ANALYSING PLANT TRIALS** \n\nOf these, the paired t-test is probably the most efficient if only two conditions are being tested. The randomised block design is appropriate where more than two conditions are being trialled. Modelling using intervention analysis will generally require more data than the other two, and is normally used only where practicalities prevent the use of a formal design, or in the analysis of historical data. Some comments on each follow. \n\nClearly it is no good running for a time (a day, week or month) with one condition, then switching to the other condition for the same period, and then comparing mean performance over the two periods, as was done in the experiment illustrated in Figure 1. Other factors may have changed with time which would interfere with the comparison"}, {"page": 376, "text": ", most notably ore type or grade. The error would also be high and uncontrolled. The paired trial or randomised block design are intended to deal with this situation. In both cases, it is necessary to choose a duration for each replicate of the experiment, eg for each member of the pair. Selection of an appropriate time period will depend on: \n\n1. How the plant does its metallurgical accounting and reconciliation. \n\n2. Material residence time in the process (the period must be selected to be long compared to mean residence time; at least three residence times are required, and preferably much more – five to ten). \n\n3. The period of large-scale changes and trends in process performance, such as those evident in Figure 2. The replicate times should be short compared to this period. \n\nCommon durations for a replicate are a shift or a day. A day is preferred, as shift performance often varies systematically over the 24-hour cycle, and a day is usually long compared with mean residence time but short compared with long-term trends. However, the longer the period, the longer (and more expensive) is the total duration of the experiment. \n\nThe switching order in the trial must be randomised. A problem arises if it is difficult to switch condition, eg when a major item of equipment is to be included and excluded, although this is often easier than it seems if a little thought is given to the problem. In such cases the switch can be made less frequently but the trial will have to proceed for longer to ensure a time bias does not accumulate. \n\nIn some cases identical parallel circuits are not available. Here the pairs are generated sequentially in time. It is often considered that after switching a condition the plant requires a full period (eg a day) to settle down, and the performance of the day following any change should therefore be ignored. The order of each pair must also be randomised. This produces a sequence of groups of three or four days: four days when the first day of the group is different to the last day of the previous group, and three days when the first day is the same as the last day of the previous group and no day is required for stabilisation. A typical sequence is as shown below (groups numbered in sequence; N = normal and T = trial condition). The pairs used in the analysis are underlined: \n\n|1.NNTT<br>2.|NNTT|3.TNN|4.NTT|\n|---|---|---|---|\n|5.NNTT<br>6.|TNN|7.NTT|8.NNTT|\n|9.TNN<br>10.|NTT|11.TNN|12.NTT|\n|13.TNN<br>14.|TTNN|15.NTT|16.NNTTetc|\n\n\n\nIf 16 ‘pairs’ were required to detect a difference in this case, then the experiment would run for 55 days, assuming no breaks. \n\n**387** \n\nFLOTATION PLANT OPTIMISATION  |  SPECTRUM SERIES 25 \n\n**TIM NAPIER-MUNN** \n\n###### **A checklist** \n\nIn planning a plant trial (or any experiment), work through the following checklist: \n\n1. Define the objective(s) of the trial; write them down and be specific. Why are you doing it? What will be your actions depending on the outcome? \n\n2. Formulate the o"}, {"page": 377, "text": "bjectives in experimental terms. What experiments need to be conducted to achieve the objectives? \n\n3. What response(s) and factors are to be selected for investigation? What do we know about the random variation of the response(s) – ie experimental error? Conduct pilot-scale tests if necessary. \n\n4. Over what range do we need to alter the factors? Are we interested in knowing factor interaction? Is there any unwanted or uncontrollable variable whose effect must be eliminated? \n\n5. Taking into account all of these considerations, plus the time, money and labour available, and the possible effect on current operating processes, select an appropriate experimental design. \n\n###### **WHICH IS THE BEST METHOD?** \n\nThe most powerful designs for plant trials are the parametric methods such as the paired t-test or randomised block design. \n\n‘Powerful’ means that they are more sensitive and will detect smaller differences faster than other methods. The only restrictions on their use are: \n\n1. practical – the process cannot accommodate the design \n\n2. statistical – the assumptions of randomness and independence are violated. \n\nProblem 1 can often be managed with a little lateral thinking. Problem 2 can also be managed, as the t-test in particular is very robust to departures from these assumptions, and experience shows that the data _pairs_ (as distinct from the original data) very often exhibit properties indistinguishable from those required; in particular they are not serially correlated. Also, a modified version of the paired t-test has been developed (Napier-Munn and Meyer, 1999), which uses the AR(1) model to deal with the problem of serially correlated data. \n\nIf there is any doubt, raise the confidence level (reduce the P-value) at which you are prepared to make a decision, thus reducing the risk of making a Type I error. \n\nIf the parametric methods cannot be used, then you have to model your way out, or use the reference distribution (Napier-Munn, 2008). The latter is advocated by some, but as noted above it is susceptible to the assumption that the chosen RD is characteristic of the (constant) process before the trial. Models have the advantage that they accommodate other variables that are known to affect the response, such as feed grade or time, so improving the precision of the comparison. They also don’t need a formal design and can sometimes throw up other useful information. However, again they depend on the validity of the assumptions underlying the method of least squares, such as normally distributed and independent residuals. And again, experience in mineral processing suggests that these assumptions are not as wildly infringed as some suggest. A disadvantage of modelling is that the effect of a trial condition can only be unequivocally established if all other material effects are included in the model. This is not always possible. \n\nHere is the preferred order: \n\n1. paired t-test, or randomised block if there are more than two conditi"}, {"page": 378, "text": "ons \n\n2. regression model with important process variable(s) and trial as a dummy variable \n\n**388** \n\nFLOTATION PLANT OPTIMISATION  |  SPECTRUM SERIES 25 \n\n**CHAPTER 11  |  DESIGNING AND ANALYSING PLANT TRIALS** \n\n3. time series model with trial as a dummy variable (intervention analysis) \n\n4. reference distribution. \n\nThe cusum chart can be a useful way of spotting or illustrating process changes visually. Process optimisation procedures such as EVOP may be worth a try. \n\n###### **Some final thoughts** \n\n1. _Plan_ the trial, _stick_ to the plan, _analyse_ the data rigorously, and then make a _decision_ . The decision might be that there is no decision, or to continue the trial, but there must be an outcome to every experiment. \n\n2. Always plot the data, particularly time series data. Potential outliers should show up clearly, as should trends and cycles in the data, which may have important implications. \n\n3. _Replicate, replicate, replicate_ . You cannot make a comparison between conditions unless you have some idea of error. \n\n4. It is usually all too easy to follow local tradition or to cut corners, particularly in plant trials. Traditions often grew up in an age of ignorance, and cutting corners, especially in regard to replication, is almost always wrong. Doing the right experiment will always produce the right answer in the minimum time (and at the minimum cost). A little lateral thinking will usually solve the apparently intractable practical problems of getting the plant environment to conform to the required experimental design. Cutting corners, such as not replicating, is a seductive alternative to rigour in experimental design. History tells us that this always leads to a non-optimal outcome, sometimes to the wrong outcome, and often to no outcome at all. And those who forget history are condemned to repeat it. \n\n5. Most of the data analysis methods described in this chapter can be handled in Excel. For the more complex experimental designs, such as large factorials or the CCRD, it is recommended that you invest in one of the specialist statistics software packages both for designing the experiment and analysing the data. However, be aware that there is a substantial overhead involved in coming to grips with such packages, and retaining the skill of using it over time. \n\n6. And finally, ponder the well-known quotation: _An unsophisticated forecaster uses statistics as a drunken man uses lamp-posts – for support rather than for illumination,_ attributed to the Scottish man of letters Andrew Lang (1910). In conducting and interpreting our experiments, let us seek the illumination of wisdom and eschew the lamp-post of prejudice. \n\n###### **REFERENCES** \n\n**Box, G E P and Draper, N R, 1987.** _Empirical Model-Building and Response Surfaces_ (John Wiley and Sons: New York). \n\n- **Box, G E P, Hunter, W G and Hunter, J S, 1978.** _Statistics for Experimenters_ (John Wiley and Sons: New York). \n\n- **Bruey, F and Briggs, D, 1997.** The REFDIS"}, {"page": 379, "text": "T method for design and analysis of plant trials, in _Proceedings Sixth Mill Operators’ Conference_ , pp 205–207 (The Australasian Institute of Mining and Metallurgy: Melbourne). \n\n- **Cavender, B W, 1993.** Review of statistical methods for the analysis of comparative experiments, SME Annual Meeting, Reno, February, Preprint 93–182 (Society for Mining, Metallurgy, and Exploration: Littleton). \n\n- **Chatfield, C, 1983.** _Statistics for Technology_ , third edition (Penguin). \n\n**Davies, O L (ed), 1967.** _Design and Analysis of Industrial Experiments_ (Oliver and Boyd: London). \n\n**389** \n\nFLOTATION PLANT OPTIMISATION  |  SPECTRUM SERIES 25 \n\n**TIM NAPIER-MUNN** \n\n**Draper, N R and Smith, H, 1998.** _Applied Regression Analysis_ , third edition (John Wiley and Sons: New York). \n\n**Fisher, R A, 1926.** _Statistical Methods for Research Workers_ (Oliver and Boyd). \n\n**Fisher, R A, 1938.** Presidential Address to the First Indian Statistical Congress, _Sankhya,_ 4:14–17. \n\n**Himmelblau, D M, 1970.** _Process Analysis by Statistical Methods_ (John Wiley and Sons: New York). \n\n**Lang, A, 1910.** Speech quoted in Alan L Mackay _The Harvest of a Quiet Eye_ (1977), as reported in _Chambers Dictionary of Quotations_ (2005), p 488. \n\n**Mason, R L, Gunst, R F and Hess, J L, 1989.** _Statistical Design and Analysis of Experiments_ (John Wiley and Sons: New York). \n\n- **Montgomery, D C and Runger, G C, 1999.** _Applied Statistics and Probability for Engineers_ (John Wiley and Sons: New York). \n\n**Morrison, R D (ed), 2008.** _An Introduction to Metal Balancing and Reconciliation_ (JKMRC, The University of Queensland: Brisbane). \n\n**Mular, A L, 1971.** The selection of optimization methods for mineral processes, in _Proceedings DecisionMaking in the Mineral Industry_ , special volume 12, pp 442–450 (Canadian Institute of Mining, Metallurgy and Petroleum: Montreal). \n\n**Mular, A L and Bull, W R, 1973.** _Mineral Processes: Their Analysis, Optimization and Control_ , course manual, 1969–1973. \n\n- **Napier-Munn, T J, 1998.** Analysing plant trials by comparing recovery-grade regression lines, _Minerals Engineering_ , 11(10):949–958. \n\n**Napier-Munn, T J, 2008.** Some practical problems in running statistically valid plant trials, and their solution, in _Proceedings Metallurgical Plant Design and Operating Strategies (MetPlant) 2008_ , pp 249–258 (The Australasian Institute of Mining and Metallurgy: Melbourne). \n\n- **Napier-Munn, T J, 2014a.** _Statistical Methods for Mineral Engineers: How to Design Experiments and Analyse Data_ (JKMRC, The University of Queensland: Brisbane). \n\n**Napier-Munn, T J, 2014b.** Cunning solutions to process improvement, in _Proceedings 12th AusIMM Mill Operators’ Conference_ , pp 5–10 (The Australasian Institute of Mining and Metallurgy: Melbourne). \n\n**Napier-Munn, T J and Meyer, D H, 1999.** A modified paired t-test for the analysis of plant trials with data autocorrelated in time, _Minerals Engineering_ , 12(9):1093–1100. \n\n- **Sned"},
