Repository: NDDev-Technocracy-OpenNetwork/hack-2026-nornickel-knot

> **DEPRECATED.** This repository is archived and no longer maintained.
> It is kept read-only for reference; its GDS anchor records
> `lifecycle: archived` under `portfolio:archived-projects`.

# Nornickel Scientific Knot

Живая карта знаний R&D для горно-металлургической отрасли: система превращает архив отчётов, статей, презентаций и экспериментальных материалов в типизированный граф знаний, а затем отвечает на вопросы естественным языком с источниками и страницами первоисточников.

Проект подготовлен командой **Harmonic Labs** для **Норникель AI Hack 2026**, трек **«Научный клубок»**.

File: data/parsed/Материалы конференций/4th International Symposium on High-Temperature Metallurgical Processing.json (part 30 of 36)
Pyrometallurgy Process \n\nThe pyrometallurgy process for refractory gold ores mainly refers to oxidative roasting. Since As and S are volatilized in the form of AS2O3 and SO2 during the roasting, not only a porous roasted \n\n546 \n\nore is produced, but also large gold agglomerates are formed with the agglomeration of the fine gold particles. According to the different oxidation conditions required for As and S, they can be separated in the roasting by controlling the oxidative atmosphere and temperature, which is called \"two stage roasting\" technology. \n\nOxidative roasting is the most widely applied method for sulfuric encapsulating gold ores. This method is simple and reliable, especially suitable for gold ores with various impurities, since accompany elements like As, S and Hg can be recovered in the process. In fact, the method is able to produce roasting ore with a direct production cost about 350-500 RMB/t, which is quite low. In China, the first two stage roasting process was built by Shandong Guoda metallurgical plant in 2002. Afterwards, several plants using this method have been built including: Shandong Henbang gold metallurgical plant, Zhaojin Xinta gold metallurgical plant, Zijin gold metallurgical plant, Central South gold metallurgical plant and Qinhai Tanjian mountain gold metallurgical plant. Above 1000t/d roasting gold ores can be produced by these plants [10]. This method also has its application in other countries, for example, Jerritt Canyon gold ore in America uses this method to process Kalin type gold ore, with a capability of 3200t/d. \n\nHowever, the oxidative roasting method has some shortages. Firstly, it requires precise temperature and atmosphere control, otherwise the ore may be over or incompletely calcinated, leading to a secondary encapsulating or inco"}, {"page": 380, "text": "mplete disclosing of the gold ores. Secondly, as As and S mainly enter the atmosphere in the form of AS2O3 and SO2, air pollution can be a serious problem. Thirdly, even with a precise condition control, some roasted gold ores are still difficult to be processed by cyaniding. Some new methods have also been developed to improve the conventional oxidative roasting method, including oxygen rich roasting, solidification roasting and microwave roasting, etc.. \n\nOxygen rich roasting process uses oxygen rich gas as combustion medium and to fluidize ore particles. As the volume of the flue gas is remarkably reduced, energy efficiency and SO2 concentration are greatly raised accordingly. However, refractory gold ores with high sulfur and arsenic content requires a stepwise elimination of S and As. Although higher oxygen concentration in the gas will increase production speed, it also causes a furious oxidation without control, leading to a secondary gold encapsulation. Further, AS2O3 can be easily oxidized to AS2O5, the reaction between AS2O5 and Fe2Ы3 leads to the formatnion of Fe3(As04)2, which is unfavorable in cyanidation [8]. \n\nSolidification roasting process mixes alkaline calcium and sodium salts with refractory gold ores to solidify sulfur and arsenic in the calcination, avoiding the formation of air polluters (AS2O3 and SO2). With a proper calcium and sodium salt addition, over 90% As and S will be solidified. However, large amount of alkaline materials should be added to reach ideal solidification effect, even as many as some refractory gold ores itself. Since As and S will be solidified without volatilization, gold concentration in the roasted ore is reduced. \n\nMicrowave roasting has been developed as a potential thermal pretreatment process due to its ability to heat ore minerals selectively. The process can not only effectively oxidize the sulfide matrix in refractory gold ores but also greatly reduce the operation cost [11]. Investigation on the removal of sulfur and arsenic from a refractory gold concentrate by microwave heating showed \n\n547 \n\nthat over 90% arsenic can be easily removed even without oxygen, while the removal of sulfur is greatly promoted in a oxidative atmosphere [12]. Other study also showed that microwave heating can easily oxidize pyrite to hematite, but is not so effective for the removal of carbon [13]. \n\nA new method based on bath smelting technology has also been developed to recover gold from refractory gold ores containing As and S. As copper matte is a good gold collector, most of gold in the ore can be recovered with copper in the melting bath of the refractory gold ores. It has been demonstrated by Fangyuan Corporation in China that 6t gold can be produced based on the production of 100 thousand tones of Cu. In the process, As and S are oxidized and then collected as AS2O3 and SO2, respectively. If their content in the ores exceed 16%, the oxidation could provide energy that is enough for the smelting process. "}, {"page": 381, "text": "Moreover, this method extracts gold in the refractory gold ores directly to copper matte, cyanidation is eliminated, which makes the process very energy saving and environmental friendly. However, two problem should be solved before the fully success of this method. Firstly, could the amount of collector be greatly reduced or even use the elements in the refractory gold ores as collector? Secondly, consequent refining of gold from the copper matte can be a very long process, is there any more efficient purification method? \n\n###### Hydrometallurgy Process \n\nHydrometallurgical pretreatment for refractory gold ores usually includes pressure oxidation, which can be categorized into acidic and alkaline pressure system. Acidic pressure oxidation is often conducted in a sulfuric acid system, aiming to decompose pyrite and arsenic pyrite in a condition with high temperature, high pressure and oxidative atmosphere. In the process, sulfur and arsenic in the gold ores are oxidized to form sulfate and arsenate, respectively. \n\n|_4FeS2 +1502+ 2H20_-»_2Fe2 (S04 )3_+_2H2S04_|(1)|\n|---|---|\n|_2FeAsS + 702+H2S04+2H20^2H3As04+Fe2(SO_<br>_)3_|(2)|\n|_2H3As04 + Fe2(S04)3+4H20^>2FeAs04»H20_<br>_+ 3H2S04_|(3)|\n\n\n\nThis technology has some advantages. Firstly, recovery of gold is high (>90%) after the pretreatment. Secondly, it can be used for processing gold ores with various As and S content. Thirdly, As mainly exist in the slag as iron arsenate which is quite stable, air or water pollution is avoided. Fourthly, the process has a large production capability. Therefore, most American hydrometallurgy plants chose this method to process refractory gold ores, including Mclaughlin, Mercur, Getchell, etc.. However, the technology is not so popular in China, since it requires equipments with outstanding compressive strength, tightness and corrosion resistance, which are very demanding for Chinese equipment producers, resulting in a large capital investment. Furthermore, the formation of jarosite in the process reduces Ag recovery, making the process improper for gold ores containing high grade Ag. \n\nAs for the refractory gold ores containing alkaline materials (CaO, MgO, etc.), more acid will be consumed using the acidic pressure oxidation technology, thus alkaline pressure oxidation process has also been developed. With high temperature, pressure and oxidative atmosphere, pyrite and arsenic pyrite in the gold ore will be oxidized as below in the alkaline medium: \n\n548 \n\n_2FeS2_ + _8NaOH_ + _7.502_ -» _Fe203_ + _4Na2S04_ + 4tf 2 0 (4) 2F&4s,S + _WNaOH + 702_ -» Fe 2 0, + _2Na2S04_ + _2Na3As04_ + 5tf 20 (5 ) \n\nThis method can be conducted in a milder condition, thus ordinary equipments can be used. However, some water soluble arsenates are produced, which brings problems for subsequent procedure. On the other hand, alkali used in the process can not be recycled, resulting in a very expensive production cost. Therefore, this process is only applied in Mercur gold ore in Americ"}, {"page": 382, "text": "an. \n\n###### Biometallurgy process \n\nBiometallurgy process utilizes specific bacteria to corrode imperfect crystalline structures of the gold-containing sulfides. Using CO2 as the main carbon resource, the bacteria also utilizes the oxidation of sulfide, sulfur, ferrous sulfate and other sulfuric compounds to provide energy for their reproduction [14]. Gold particles are disclosed after final consumption of the sulfuric ores. \n\nGenerally, it is accepted that the mechanism of bacterium oxidation process can be categorized into direct and indirect mechanisms. The direct mechanism assumes that sulfuric compounds are directly oxidized in the process, and ions are transferred directly from sulfuric compounds to oxygen: \n\n|_2FeS2 +702+2H20_<br>-»_2FeS04+ 2H2S04_|(6)|\n|---|---|\n|_2FeAsS + 6.502 + 3H20_-»_2H3As04 + 2Fe2S04_|(7 )|\n|_FeS2 +202^> FeS04 + S_|( 8)|\n|_2FeAsS + 502 + 4H2S04_-»_4HAs02_+_Fe2S04_+_4S_+_2H20_|(9)|\n\n\n\nThe indirect mechanism supposes that bacteria only accelerates the oxidation of ferrous sulfate, while other sulfuric compounds are indirectly oxidized by ferric sulphate, major reactions are as follows: \n\n|_2FeS04 +0.5O2 +H2S04_<br>_-^Fe2(S04)3_<br>_+H20_|(10)|\n|---|---|\n|_FeS2+7Fe2(S04)3_<br>+_8H20_-»_15FeS04 + 8H2S04_|(11)|\n|_2FeAsS + 13Fe2(S04)3_<br>_+16H20_-»_28FeS04 +13H2S04 +2H3As04_|(12)|\n|_FeS2+Fe2 (S04 )3_-»_3FeS04 +2S_|(13)|\n|_2FeAsS + 7Fe2(S04)3_<br>_+8H20_-»_16FeS04 + 5H2S04 +2H3As04_<br>_+2S_|(14)|\n\n\n\nBiometallurgy process is free of pollution, and its production cost often can be reduced to 1/3 of that of the pyrometallurgy process, making the process a very promising technology for the pretreatment of refractory gold ores with high sulfur and arsenic content. Considerable research interests have been attracted and many progresses have been made. \n\nHowever, what lies between this process and its wide industrial application is that it takes a long time before the process finishes. The precious metal accumulated in the biometallurgy system will lead to a very large capital cost. Moreover, the living and reproduction conditions required \n\n549 \n\nby bacteria are very strict, which is difficult to handle in large scale industrial production. \n\n###### **Conclusions** \n\nThis article reviews the distribution and categories of the refractory gold ores. The state of art in processing refractory gold ores by pyrometallurgy, hydrometallurgy and biometallurgy techniques and their industrial applications are highlighted. It can be concluded that each technology has its advantages and shortages. The pyrometallurgy process is a very simple and mature technology that has lots of industrial applications, but it requires precise condition control and causes severe air pollution. Moreover, some refractory gold ores are still difficult to process even after the pretreatment. On the other hand, although the hydrometallurgy process is efficient and clean, either acidic pressure oxidation or alkaline pressure oxidation system has its limit. What"}, {"page": 383, "text": " is more, the equipment and capital investment of the process are very demanding, so it is not popular in China. In contrast, biometallurgy process is the most promising technology for refractory gold pretreatment. It is a green metallurgy process requires neither energy nor chemical reagents, which reduces the production cost to 1/3 ofthat of the pyrometallurgy process. However, due to the long reaction time and strict living/reproduction condition, bacteria with higher reactivity and tolerance should be developed before a wide application of this technology. \n\nThe nature of all these technologies is to find an efficient and cheap way to destruct pyrite and arsenic pyrite, which enables the disclosure of the encapsulated gold. Whatever the process is, cyanidation is finally needed for gold extraction. Since cyanidation will bring severe pollution to the environment, the best way to process refractory gold ores should be extracting gold directly from the ores. With the high sulfur content in the gold ores, process based on bath smelting technology can be very attractive. \n\n###### **Acknowledgement** \n\nThe author would like to acknowledge the financial support from the National High Technology Research and Development Program of China (No. 2011AA061002). \n\n###### **References** \n\n- [1] S. Xin, \"Refractory gold resources and relevant development and utilization technology in China,\" _Gold,_ 30(2009), 46-49. \n\n- [2] L.P. Yu, \"Distribution and production of gold resources in China,\" _Chinese metal bulletin,_ 27(2008), 28-29. \n\n- [3] Z.K. Kang, \"Development and issues of refractory gold resources in China,\" _Resources & Industries,_ 11(2009), 59-63. \n\n- [4] H.Z. Liu, \"Status and prospect of refractory gold ore pressure oxidation technology (Part 2),\" _Metallic Ore Dressing Abroad,_ 43(2006), 4-8. \n\n- [5] X.R. Zhang, \"Status of refractory gold ore pressure leaching,\" _Gold reference abroad,_ 9(1991), 16-24. \n\n- [6] S.R. Berezow, \"The comercial state of pressure leaching technology,\" _JOM,_ 2(1991), 9-15. \n\n- [7] K.G Tomas, \"Alkaline and acidic autoclaving of refractory gold ores,\" _JOM,_ 2(1991), 16-19. \n\n- [8] T.Z. Yang, _Precious metal metallurgy and further processing_ (Changsha, Central South \n\n550 \n\nUniversity Press, 2005) \n\n- [9] Q.R. Wu, Y.R Zhang, A.N. Zhang, \"Status and trend of gold ore resources properties and circular economy in China,\" _Chinese metal bulletin,_ 12(2008), 32-34. \n\n- [10] H.Z. Liu, \"Status and prospect of refractory gold ore roasting oxidation technology,\" _Metallic Ore Dressing Abroad,_ 42(2005), 5-10. \n\n- [11] R.K. Amankwah, C.A. Pickles, \"Microwave roasting of a carbonaceous sulphidic gold concentrate,\" _Minerals Engineering,_ 22(2009), 1095-1101. \n\n- [12] SJ. Ma, WJ. Luo, W. Mo, XJ. Su, P. Liu, J.L. Yang, \"Removal of arsenic and sulfur from a refractory gold concentrate by microwave heating,\" Minerals Engineering, 23(2011), 61-63. \n\n- [13] B. Nanthakumar, C.A. Pickles, S. Kelebek, \"Microwave pretreatment of a double refr"}, {"page": 384, "text": "actory gold ore,\" _Minerals Engineering,_ 20(2007), 1109-1119. \n\n- [14] Z. Liu, S.B. Yang, X.M. Song, XJ. Man, H. Zhang, \"Development of bio-oxidation pretreatment of refractory gold ores,\" _Hydrometallurgy of China,_ 29(2010), 9-11. \n\n551 \n\n**4th International Symposium on High-Temperature Metallurgical Processing** _Edited by: Tao Jiang, Jiann-YangHwang, Phillip J. Mackey, Onuralp Yucel, and Guifeng Zhou_ **_TMS (The Minerals, Metals & Materials Society), 2013_** \n\n###### STUDY ON IRON RECOVERY AND DESULFURIZATION OF PYRITE CINDER \n\nXiaohui Fan, Hongli Wen, Qiong Deng, Min Gan, Guangkun Shen, Shoujian Huang \n\n(School of Minerals Processing & Bioengineering, Central South University, Changsha, Hunan, 410083, China, csuwenhongli@126.com) \n\nKey words: Pyrite cinder, Roasting, Magnetic separation, Desulfurization \n\n###### **Abstract** \n\nDue to the low iron grade and high sulfur content, pyrite cinder is difficult to be directly used for iron-making. In this paper, technology of magnetic roasting - grinding and magnetic separation - acid leaching was put forward for reclamation of pyrite cinder. For pyrite cinder of TFe53.51%, S2.20 %, studies showed that good magnetic effect can be achieved at roasting temperature 650-700 D, reducing atmosphere CO/(CO + CO2) 10-20% and roasting time 10-30 minutes. In separation conditions of grinding size -0.045mm accounting for 96.09% and magnetic field intensity of 1240 GS, iron concentrate of TFe64.81 %, SO.18% and iron recovery rate 91.44% was achieved. Acid leaching was studied to strengthen desulfurization. Results showed that high-quality iron ore concentrate of TFe66.31%, SO. 10% was obtained under the conditions of hydrochloric acid mass fraction of 5%, pulp density of 30%, leaching temperature of 70 D and leaching time of 2 hours. \n\n###### **Introduction** \n\nPyrite cinder is produced as a by-product of sulfuric acid industry<sup>l</sup> _'._ Domestic production is more than 12 million tons every year and occupied area is over 10 million square meters<sup>l</sup> ' _'._ The pyrite cinder outdoor not only pollutes air but also damages surrounding surface<sup>l</sup> _'._ It after treatment used for iron-making is an ideal reclamation approach for its rich iron which is commonly 40-60%<sup>l</sup> _'._ But pyrite cinder gets low utilization for its low iron grade and high sulfur content in China<sup>l</sup> _'._ Therefore, comprehensive utilization of pyrite cinder has profound significance to environmental protection and the development of domestic iron and steel industry. \n\n###### **Raw Material** \n\nChemical composition of pyrite cinder is shown in Table I . Iron grade of this red cinder is 53.51% which is moderate and FeO content is 2.68%. TFe / FeO of this red cinder is 19.97.It belongs to oxidation cinder. Content of gangue such as SiC>2, CaO is relatively high. Thus, the removal of gangue is necessary to improve iron grade of pyrite cinder. \n\n553 \n\nTable I. Chemical Composition of Materials /% \n\n|TFe|F"}, {"page": 385, "text": "eO|Si02|AI2O3|CaO|MgO|S|LOI|\n|---|---|---|---|---|---|---|---|\n|53.51|2.68|8.46|1.49|3.38|0.17|2.20|2.81|\n\n\n\nPhase composition of Ferrum, Silicon and Sulfur of pyrite cinder are shown in Table II —IV. The main iron material is hematite, and the content of iron sulfide, ferric sulfate and iron silicate is low. SiC>2 accounting for more than 60% mainly exists in the form of free SiC>2. Sulfur content is high and it mainly exists in the form of sulfate. \n\nTable D. Phase Composition of Ferrum in Pyrite Cinder /% \n\n|Magnetite|Hematite|Iron sulfide|Ferric sulfate|Iron silicate|TFe|\n|---|---|---|---|---|---|\n|4.59|47.67|0.35|0.36|0.54|53.51|\n|Fr|Table D. Phase<br>ee Si02|Composition of|Silicon in Pyrite<br>Silicate|Cinder/%|TSi0|\n|Content|Distribution rate|Content|Distribut|ion rate|2|\n|5.44|64.30|3.02|35.|70|8.46|\n\n\n\nTable D. Phase Composition of Sulfur in Pyrite Cinder /% \n\n|Orga|nic Sulfur|S|ulfate|S|ulfide||\n|---|---|---|---|---|---|---|\n|Content|Distribution<br>rate|Content|Distribution<br>rate|Content|Distribution<br>rate|TS|\n|0.02|0.91|2.07|94.09|0.11|5.00|2.20|\n\n\n\n###### **Test Methods** \n\n###### Magnetic Roasting \n\nMagnetic roasting of pyrite cinder was made in the vertical electric furnace. The test device is shown in Figure 1. The quartz tube was <D38x550mm, in which 20g pyrite cinder was loaded. Then CO and CO2 gas were pumped in to simulate reduction atmosphere of magnetic roasting. After a certain time, CO and CЫ2gas were stopped pumping and N2 gas was passed into till room temperature. Susceptibility (y) was calculated as follows: \n\ny= TFe /FeO \n\n\n\nwhere TFe is iron grade of roasted cinder, FeO is FeO content of roasted cinder. \n\n554 \n\n\n\n1-Gas 2-Reducing valve 3-Flowmeter 4-Mixed gas 5-Thermocouple 6-Quartz tube 7-Charging position 8-Temperature controller 9-Electric furnace Figure 1. Device of magnetic roasting \n\n###### Grinding and Magnetic Separation \n\nRK/ZQM(BM) ball mill and XCGSO50 magnetic tube were used for grinding and magnetic separation. Concentrate and tailing were filtered, dried and weighed. Then iron grade and FeO content were analyzed. The yield was calculated as follows: \n\n\n\nwhere mc is the weight of concentrate, m0 is the weight of magnetic separation material. The recovery rate was calculated as follows: \n\n\n\n\n\nwhere a is the iron grade of magnetic separation material, Я is the iron grade of concentrate. \n\n###### Acid Leaching \n\nLeaching was made in beakers under appropriate leaching time, temperature, reagent concentration and pulp density. Rinsing with water was made after leaching, the mineral would be filtered, dried and at last detection of iron grade and sulfur content was made. \n\n###### **Results and Discussion** \n\n###### Single Grinding and Magnetic Separation \n\nUnder the condition of-0.045mm accounting for 97.89%, the effect of single grinding and magnetic separation on iron recovery was studied with magnetic field intensity 1600GS and 15000GS respectively. The results were shown in TableD. It showed that \n\n555 "}, {"page": 386, "text": "\n\niron grade was increased obviously under 1600GS, but the yield and recovery rate were low. When magnetic field intensity was up to 150000GS, though yield and recovery rate were improved, iron grade was not increased remarkably. It was because that low susceptibility made the magnetic field not able to separate it easily. \n\nTable D. Results of Single Grinding and Magnetic Separation \n\n|Magnetic field|Concentrate|Yield|Recovery|\n|---|---|---|---|\n|intensity /GS|TFe/%|/%|rate/%|\n|1600|63.25|12.55|14.83|\n|15000|55.68|90.27|93.93|\n\n\n\n###### Magnetic Roasting \n\nSince single magnetic separation was ineffective, magnetic roasting was considered to improve susceptibility for magnetic separation<sup>l</sup> ' _'._ Effect of roasting temperature, time, reducing atmosphere and gas flow rate on pyrite cinder magnetic roasting was studied by orthogonal experiment, and the results are shown in Table VI-VIl. \n\nTable VI. Effect of Roasting Conditions on Susceptibility \n\n|Roasting time/min|Tempera tu re/C|CO/(CO+C02)/%|Gas flow rate/cm-s\"|Susceptibility|\n|---|---|---|---|---|\n|20|700|20|3|2.65|\n|20|750|30|4|2.10|\n|20|800|40|5|1.18|\n|30|650|20|5|3.15|\n|30|700|10|4|3.02|\n|30|750|40|3|1.21|\n|30|800|30|2|1.18|\n|40|650|30|3|1.79|\n|40|700|40|2|1.32|\n|40|750|10|5|3.06|\n|40|800|20|4|2.56|\n|50|650|40|4|1.30|\n|50|700|30|5|1.58|\n|50|750|20|2|1.45|\n|50|800|10|3|2.65|\n\n\n\nFrom Table VI—VII, it was known that the influence of reducing atmosphere CO / (CO + CO2) on the magnetic effect was the largest, followed by roasting time and temperature, the gas flow rate was minimum. As the temperature rose, susceptibility was reduced. When the temperature reached 750D, the susceptibility reduced to 1.96 being less than theoretical value 2.33 of magnetite complete conversion, which indicated that some iron-bearing minerals had been partly converted to FexO. \n\n556 \n\nTherefore, appropriate temperature should be controlled in 650-700 D. As to reducing atmosphere, susceptibility was reduced with its ratio increasing. When the ratio was more than 20%, susceptibility of roasted cinder was below 2.33. In the range of 10 to 20%, good magnetic effect could be achieved. For the roasting time, when roasted for 10 ~ 30 minutes, good magnetic effect could be obtained. \n\nTable VII. Average and Range of Susceptibility \n\n|Content|Roasting time/min|Temperature/C|CO/(CO+C02) /%|Gas flow rate/cm-s\"|\n|---|---|---|---|---|\n|yil|2.61|2.68|3.29|2.11|\n|yi2|2.14|2.14|2.45|2.07|\n|yi3|2.18|1.96|1.66|2.24|\n|yi4|1.73|1.88|1.25|2.24|\n|Ayi|0.88|0.80|2.04|0.17|\n\n\n\nEffect of roasting temperature on sulfur content was studied under reducing atmosphere CO/(CO+CC>2) 20%, roasting time 20 minutes, gas flow rate 2cm/s, and the result was shown in Figure 2. With roasting temperature increased, sulfur content of roasted cinder was reduced in the range of 700 D ~ 950 D. But only more than 850 D, it was significantly reduced. Consequently, sulfur almost cannot be removed at the appropriate Magnetic roasting temperature 650 ~ 700"}, {"page": 387, "text": " D. \n\n\n\n<!-- Start of picture text -->\n2.4 -<br>^ 2.1 - .  -_____^^<br>S  1.8 \\ \\<br> 1.5-  \\<br>1.2<br>700  750  800  850  900  950<br>Roasting temperature/°C<br><!-- End of picture text -->\n\nFigure 2. Effect of roasting temperature on sulfur content \n\nIron behavior of pyrite cinder in roasting process at 600 D was studied, which can be seen in Table VI. It showed that the iron grade of roasted cinder increased for decomposition and volatilization of part of sulfate and crystal water. A large number of hematite was reduced to magnetite which led to susceptibility dropping considerably, and made roasted cinder easy to be separated. \n\nTable D. Iron Behavior of Pyrite Cinder in Roasting Process /% \n\n|Samples|Magnetite|Hematite|TFe|Susceptibility|\n|---|---|---|---|---|\n|Pyrite cinder|4.59|47.67|53.51|19.97|\n|Roasted cinder|48.56|8.51|58.31|2.80|\n\n\n\n557 \n\n###### Grinding and Magnetic Separation \n\nEffect of Susceptibility on Grinding and Magnetic Separation. Roasted cinder was grinded to be separated under -0.045mm accounting for about 90%, magnetic field intensity of 1240 GS. Relationship between susceptibility and recovery rate was studied as shown in Figure 3~4.With the increase of susceptibility, iron recovery first increased then reduced and iron grade first reduced then increased. When susceptibility was 2.80, the recovery rate could be more than 80%, yield rate was more than 75% and concentrate iron grade was over 63.5%. \n\n\n\n<!-- Start of picture text -->\n100  ee<br><  80<br>I-<br>b 60<br>>  ■^—JE_— -**<br>1 40<br>20  62  ,<br>1  2  3  4  5  1  2  3  4  5<br>Susceptibility  Susceptibility<br><!-- End of picture text -->\n\nFigure 3. Relationship between Figure 4. Relationship between susceptibility and recovery rate susceptibility and iron grade of concentrate \n\nEffect of Grinding and Magnetic Conditions on Separation. Aiming at the above roasted cinder, the effect of grinding size and magnetic field intensity on separation was studied. From Table D, it was known that products of recovery rate was more than 90%, concentrate iron grade over 64% could be obtained under -0.045mm accounting for over 90%, magnetic field intensity was 960 ~ 1240 GS. \n\nTable D. Effect of Grinding and Magnetic Conditions on Separation \n\n|Grinding size|Magnetic field|Concentrate|Yield|Recovery|\n|---|---|---|---|---|\n|(-0.045mm) /%|intensity /GS|TFe/%|**/%**|rate /%|\n|87.72||63.72|80.00|87.42|\n|94.93||64.96|81.53|90.83|\n|96.09|1240|64.81|81.93|91.75|\n|97.89||65.29|82.81|92.73|\n||340|64.67|62.09|68.63|\n||720|64.26|77.99|85.66|\n|96.09|960|64.81|81.78|90.58|\n||1240|64.81|82.55|91.44|\n||1420|64.89|82.02|90.96|\n\n\n\nBehaviors of iron and sulfur in grinding and magnetic separation were studied under \n\n558 \n\n-0.045mm accounting for about 90%, magnetic field intensity 1240 GS. The results were shown in Table X —XI. Table X indicated that most magnetite and a little hematite were selectively enriched in concentrate by magnetic field and only a small amount of magnetite was mixed into"}, {"page": 388, "text": " the tailing by gangue. Little change in the hematite content was due to the fact that weak magnetic field cannot select hematite well. Owing to that sulfur mainly existed in the form of sulfate while most sulfate and parts of sulfide were soluble in water, the sulfur content of concentrate was reduced to 0.18% during the grinding and magnetic separation process for sulfur dissolved in water. TableXI showed that sulfate and sulfide forms of sulfur were enriched in tailings for part of the sulfate and sulfide embedded in weak magnetic materials and brought into the tailings. \n\nTable X. Iron Behavior in Grinding and Magnetic Separation /% \n\n|Samples|Magnetite|Hematite|TFe|Susceptibility|\n|---|---|---|---|---|\n|Pyrite cinder|4.59|47.67|53.51|19.97|\n|Roasted cinder|48.56|8.51|58.31|2.80|\n|Concentrate|51.12|12.44|64.81|2.95|\n|Tailing|18.85|8.41|28.52|3.53|\n\n\n\nTable XI. Sulfur Behavior in Grinding and Magnetic Separation /% \n\n|Samples|Sulfate|Sulfide|Organic Sulfur|TS|\n|---|---|---|---|---|\n|Pyrite cinder|2.07|0.11|0.02|2.20|\n|Grinding cinder|0.12|0.09|0.02|0.23|\n|Concentrate|0.09|0.05|0.04|0.18|\n|Tailing|0.15|0.14|0.02|0.31|\n\n\n\n###### Acid Leaching \n\nThe concentrate was leached with dilute hydrochloric acid in the conditions of hydrochloric acid mass fraction of 5%, pulp density of 30%. Test results are shown in TableXn. \n\n|Table XII. E|ffect of Leaching Co|nditions on the Remo|val of Sulfur||\n|---|---|---|---|---|\n|Leaching temperature/C|Leaching time/h|Whether stirring|TFe/%|S/%|\n||||64.62|0.18|\n|20|2|Yes|66.39|0.19|\n|20|2|No|66.67|0.20|\n|70|2|No|66.31|0.10|\n|70|4|No|66.57|0.11|\n|70|6|No|66.70|0.10|\n\n\n\nIt was known that there was almost no reaction between sulfur and hydrochloric acid in room temperature 20 °C. When leaching temperature was up to 70 D, sulfur started \n\n559 \n\nreaction with dilute hydrochloric acid. In 2h ~ 6h range, leaching time and stirring had little influence on sulfur content. Under the conditions of hydrochloric acid mass fraction of 5%, pulp density of 30%, leaching temperature of 70 °C and leaching time of 2 hours, high-quality iron ore concentrate of TFe66.31% and SO.10% was obtained. \n\n###### Reasonable Flow Chart \n\nThrough the experiment, technology of magnetic roasting - grinding and magnetic separation - acid leaching was put forward for resource utilization of pyrite cinder. And reasonable flow chart of processing this kind of pyrite cinder was concluded and it was shown in Figure 5. \n\n\n\n<!-- Start of picture text -->\nPyrite cinder<br>T =600Elt=20min  CO/(CO+CO2')=20%<br>Magnetic roasting<br>Pulp density =1: 1<br>Grinding  N S<br>Magnetic field<br>intensity =1240GS ity =1<br>Magnetic separation<br>Tailing  Concentrate  Reagent HC1<br>HC15%, P u b density 30%, T=70D^  t=  ?,h  +<br>Acid leaching<br>Final concentrate<br><!-- End of picture text -->\n\nFigure 5. Reasonable flow chart of processing pyrite cinder \n\n###### **Conclusions** \n\nIn this paper, the material used is red pyrite cinder. The main iron material is hematit"}, {"page": 389, "text": "e and sulfur which mainly exists in the form of sulfate. \n\nAfter magnetic roasting - grinding and magnetic separation process, concentrate iron grade of the pyrite cinder can be increased to 64.62%, sulfur content can be reduced to 0.18%. Through acid leaching process, TFe66.31%, S content 0.10% of high quality iron ore concentrate could be obtained. \n\nThrough the experiment, high quality iron concentrate could be obtained via magnetic roasting - grinding and magnetic separation and acid leaching process. \n\n560 \n\n###### **Acknowledgment** \n\nThe project was sponsored by Hunan Province Major Science & Technology Program (2011SK2013). \n\n###### **References** \n\n[1] Zhaocheng Liu, Yajie Zheng, \"Effect of Fe (II) on the formation of iron oxide synthesized from pyrite cinders by hydrothermal process\", _Powder Technology_ ,209 (2011),119-123. \n\n[2] Wang Hongzhong, Dong Fengzhi, Yao De, \"Research on the Desulfurization of Pyrite _Slug\", Metal Mine,_ 5(2009), 179-184. \n\n[3] Tian Yongshu, \"The Way of Pyrite Cinder Comprehensive Utilization\", _China Resources Comprehensive Utilization,_ 3 (2001),20-21. \n\n[4] Li Zhenfei et al, \"Present Situation of Pyrite Industry and the Review of Reusing Iron Pyrite Cinder in China\", _Metallic Ore Dressing Abroad,6(2006),_ 10-13. \n\n[5] Peng Zhijian, Liu Tao, Zhang Min, \"Exploitation and Utilization of Pyrite Cinder\", _Multipurpose Utilization of Mineral Resources,4(2)(2004),45-49>._ \n\n[6] Ye Zhiping, He Guowei, \"Research On Recycling Technology and Waste Water treatment with Sulfuric Acid Residue\", _Journal of South China Normal University (Natural Science Edition),_ 2(2010),72-75. \n\n[7] Semenov Yu V,Karavacv M, \"Formation of magnetite in a hematite-grapnite oxygen system during calcining\", Zhurnal Prikladnoi Khimii, 8(1987),23-27. \n\n[8] Wu Deli et al., \"A New Method of Making Iron Concentrate Powder with Pyrite Cinder\", _Environmental Engineering,_ 4(2004),73-75. \n\n561 \n\n4th International Symposium on High-Temperature Metallurgical Processing _Edited by: Tao Jiang, Jiann-YangHwang, Phillip J. Mackey, Onuralp Yucel, and Guifeng Zhou TMS (The Minerals, Metals & Materials Society), 2013_ \n\n###### **REACTION PROCESS OF COAL BASED REDUCTION OF SIDERITE** \n\n###### **ORE** \n\nJan Pan; Zixing Xue ; Deqing Zhu; Xianlin Zhou; Yanhong Luo \n\nSchool of Minerals Processing & Bioengineering, Central South University, Changsha, Hunan 410083, P.R.China \n\nKey words: Coal based reduction, Siderite, Thermal decomposition, Metallization rate, Iron grain \n\n###### **Abstract** \n\nMagnetic roasting process, aiming at obtaining magnetite concentrate, is the principle method of exploiting siderite as a raw material in iron and steel industry. Study on preparing DRI from siderite through coal based reduction technology is sporadic. To make the process of how siderite is reduced to iron clear, roasted ore reduced from siderite by lignite under different time periods were analyzed. The results indicated that: at the temperature of 1050°C, siderite was r"}, {"page": 390, "text": "apidly decomposed into magnetite, and further reduced as Fe3C>4^FeO^Fe, the later step was slower than the previous one. A fracture of particles was found during the process of thermal decomposition and the reduction of newly formed magnetite. As the reduction proceeded, metallization rate of products increased, and the iron grain grew along with time. \n\n###### **Introduction** \n\nWith the rapid development of economy, China demands more and more iron ores for the iron and steel industry. China has rich iron ore resources, but 97% of them are below 30% in iron grade, many are refractory and unutilized [1], therefore large quantities of imported iron ores are in a desperate need. China imported 686 million tons of iron ore in 2011 (data from the China Customs), accounting for nearly 60% of the total consumption. To guarantee the healthy development of iron and steel industry, domestic refractory iron ores have to be utilized both economically and environmentally. \n\nThere are 1.83 billion tons of proved siderite reserves in China, accounting for 3.4% of total reserves of iron ores nationwide [1]. But only 10% of them, which is used for ferrous metallurgy, has been rationally utilized [2]. Magnetic roasting process, aiming at obtaining magnetite concentrate, is the principle method of exploiting siderite. To get the final product (mostly steel), multiple roasting has been involved in the process, and brings the problem of energy waste. Considering the rich coal resources and maturing technology on coal based reduction in China, some scholars suggest the application of coal based reduction-magnetic separation technology in siderite ore. \n\nZizong Zhu et al. [3] obtained sponge iron powder with iron content in excess of 84% and metallization rate above 90% after magnetic separation of coal based reduction of siderite in a \n\nCorresponding author. Tel.:+861-587-427-2645; Email address: xzxluck@csu.edu.cn \n\n563 \n\nfixed bed reactor. Yuxia Wei et al. [4] crushed the siderite ore to smaller than 2 mm and blend it with binder and coal, and pressed them into briquettes, which was later reduced with some external coal added. The final product was 92.76% in iron grade and 85.97% of Fe were recovered during the whole process. Dajiang Zhang et al. [5] reduced siderite with coal in a rotary kiln and obtained iron powder with metallization rate up to 85%. Shufang Yan et al. [6, 7] reduced lean siderite with coal from Xinjiang at 1200°C, and obtained reduced product with iron grade of 94.70% and recovery rate of 90.28%. Additionally, coal dosage was changed to observe conversion behavior of the mineral in a stipulated time of 60 minutes. But the problem is that the rational temperature used in the reduction of siderite is 1000 to 1100°C instead of 1200°C when it comes to industrialization, and Yan [7] focus mainly on phase conversion of the mineral along with reduction reagent dosage. The reaction process under rational temperature is still not well demonstrated. In t"}, {"page": 391, "text": "his paper, basic studies on reaction process of coal based reduction of siderite have been carried out at 1050°C. \n\n###### **Samples** \n\n###### Ore Sample Analysis \n\nSiderite studied in this research was from Xinjiang and chemical composition of the ore sample are shown in Table I. The result indicates that the major chemical components are Fe, SiC>2 and CaO, and the ore is low in phosphorus but high in sulfur. \n\n||Table I. Ch|em<br>ical Com<br>|position of Studied Siderite|Sample /%|\n|---|---|---|---|---|\n|Ele|ment|TFe|FeO<br>Fe203<br>Si02|A1203<br>CaO<br>MgO|\n|Concentr|ation (wt%)|35.43|39.35<br>5.79<br>10.75|2.66<br>4.91<br>1.38|\n|Elem|ent|MnO|K20<br>Na20|P<br>S<br>LOI|\n|Concentrat|ion (wt%)|2.36|0.66<br>0.12<br>|0.033<br>0.24<br>28.89|\n||Table|II. Mineral<br>C|omposition<br>of Studied Side|rite/%|\n|Siderite|Hematite|Calcite|Quartz<br>Dolomite|Mn-beared<br>iron ore<br>Alumina|\n|60.26|6.12|11.78|12.18<br>4.41|2.75<br>2.30|\n||Table I|II. Fe Phase|Composition of Studied Sid|erite/%|\n|Ferrum<br>Phase|Magnetite|Hematite|Siderite<br>Ferric<br>Sulfide|Ferrosilite<br>Total|\n|Content|1.17|4.01|29.45<br>0.10|0.70<br>35.43|\n|Distribution|3.30|11.32|83.12<br>0.28|1.98<br>100.00|\n\n\n\nStudy on mineralogy indicated that ferrum existed mainly in siderite, with an extra small amount of hematite. The siderite had compact structure and associated with gangue minerals like quartz, dolomite and calcite. The ore was finely disseminated and contained isomorphous elements of \n\n564 \n\nCa, Mn and Mg, all made it difficult to separate siderite from the gangues with conventional methods. \n\n###### Coal Sample Analysis \n\nLignite from local Xinjiang was applied as reduction agent. Results of Industrial analysis of the coal are shown in Table 4. The coal was high in fixed carbon (52.99%) and volatile content (29.59%), and belonged to lignite which is young in metamorphic degree, the air dry base total sulfur was below 1%. The coal was considered appropriate to reduce siderite with its low coking index and high soft melting temperature over 1180°C. \n\n|||Table IV. Ind|ustrial Analys|is of Coal Sam|ple|\n|---|---|---|---|---|---|\n|Mad|Ad|Vdaf|Sad|FCad|Coking Index (1-8)|\n|<br>7.52|9.9|29.59|0.62|52.99|2|\n\n\n\n> Note: Mad- air dry base moisture; Ad- dry base ash; Vdaf- dry base volatile; FCad- air dry base fixed carbon; Sad- air dry base total sulfur \n\n###### **Experimental** \n\nThe research was carried out in a 70 mm diameter vertical tube furnace as shown in Figure 1. Siderite sized from 5 to 10 mm and lignite smaller than 5 mm were feed into a stainless steel reactor with its bottom sealed and top open. Technological test by the author suggest that respectively 50 grams and 100 grams lignite put at the bottom and top for every 100 grams siderite was sufficient. The reactor was put into the furnace when temperature reached 1050°C and took out after a stipulated time and cooled down under the protection of nitrogen. Roasted ore was thus obtained and analyzed with chemical method, XRD"}, {"page": 392, "text": " and microscope. This paper focused on the phase change under various roasting time period to reveal the reaction process of coal based reduction of siderite. \n\n\n\n<!-- Start of picture text -->\nElectro-heater;<br>Porous lid;<br>Reactor;<br>Lignite<br>Siderite<br>Thermocouple<br>Supporter<br>7  - 6<br><!-- End of picture text -->\n\nFigure 1. Schematic diagram of testing apparatus \n\n565 \n\n###### **Results and Analysis** \n\n###### Metallization Rate Change \n\n||Table V Metallization Rate Ch<br>|ange in Accordance with Time<br>|\n|---|---|---|\n|t/min|TFe|MFe<br>**T|/%**|\n|0|35.43|0.00<br> <br>0.00|\n|10|41.47|0.00<br>0.00|\n|20|43.33|1.01<br>2.33|\n|30|47.61|4.84<br>10.17|\n|40|54.15|26.48<br>48.90|\n|60|59.28|41.20<br>69.50|\n|80|58.29|47.14<br>80.87|\n|100|66.85|61.81<br>92.46|\n|120|65.08|60.67<br>93.22|\n|140|63.52|58.47<br>92.05|\n\n\n\nNote: t- roasting time; T|- metallization rate \n\nTable V shows the total Fe (TFe), metallic Fe (MFe) and metallization rate ( MFe/TFe ) change of the roasted ore after different reduction time periods. It could be seen that TFe kept increase in the initial 100 minutes, and became stable subsequently. The reason is that siderite loses weight through thermal decomposition and reduction while the mass of Fe remain constant.
