Repository: NDDev-Technocracy-OpenNetwork/hack-2026-nornickel-knot

> **DEPRECATED.** This repository is archived and no longer maintained.
> It is kept read-only for reference; its GDS anchor records
> `lifecycle: archived` under `portfolio:archived-projects`.

# Nornickel Scientific Knot

Живая карта знаний R&D для горно-металлургической отрасли: система превращает архив отчётов, статей, презентаций и экспериментальных материалов в типизированный граф знаний, а затем отвечает на вопросы естественным языком с источниками и страницами первоисточников.

Проект подготовлен командой **Harmonic Labs** для **Норникель AI Hack 2026**, трек **«Научный клубок»**.

File: data/parsed/Материалы конференций/Flotation_Plant_Optimisation_S25.json (part 30 of 32)
{"page": 380, "text": "ecor, G W and Cochran, W G, 1968.** _Statistical Methods_ , sixth edition (Iowa State University Press: Oxford). \n\n- **Venkatesan, L, Harris, A and Greyling, M, 2014.** Optimisation of air and froth depth in PGM flotation using a CCRD design, _Minerals Eng_ , 23:621–626. \n\n###### **FURTHER READING** \n\n**Cochran, W G and Cox, G M, 1966.** _Experimental Designs_ , second edition (John Wiley and Sons). \n\n**Davies, O L and Goldsmith, P L (eds), 1972.** _Statistical Methods in Research and Production_ , fourth edition (Oliver and Boyd). \n\n**Napier-Munn, T J, 1995.** Detecting performance improvement in trials with time-varying mineral processes – three case studies, _Minerals Eng_ , 8(8):843–858. \n\n**390** \n\nFLOTATION PLANT OPTIMISATION  |  SPECTRUM SERIES 25 \n\n**_Return to contents_** \n\n# **C H A P T E R 1 2** \n\n#### **Project evaluation and communication** \n\n_Joe Pease_ \n\n###### **ABSTRACT** \n\nThis chapter is about the final stage of project approval – economic evaluation and communication to ‘sell’ the project. It is an exciting stage and easy compared to the work you have done to reach this point. But be careful not to underestimate it; many poor projects are approved and many good projects rejected because of mistakes made at this stage. Economic calculations are easy but depend entirely on the quality of data and assumptions. Meanwhile, the approach to ‘selling’ a project is quite different from the rigorous engineering process you needed to get to this point. \n\nThe chapter starts with a discussion on some of the simple evaluation techniques used to assess projects. More importantly, it highlights the dangers in such techniques; that is, their simplicity can conceal the unavoidable uncertainty in your data. The really hard work in the project evaluation is retrieving the right data and knowing its limitations. \n\nWe then look at how to increase the chances of project approval. This is where engineering meets marketing and psychology. The directors might be clever, hard-working people, but they may not be metallurgists so you cannot assume they grasp the details; they need to ration capital between an extensive list of competing projects. Because you are trained in the scientific method you avoid quoting anything that is not backed up by hard data. Some of the groups competing for funds are not so rigorous, but they do fantastic PowerPoint presentations. \n\nSo how do you ensure that the company considers your project fairly and makes the right decision? Importantly, communication is an ongoing process that starts in the earliest stages of the project. Indeed, it starts with selecting the right project to work on in the first place. \n\n###### **EVALUATION TECHNIQUES** \n\nThis section is deliberately brief. There are many well-qualified texts that demonstrate the theory and mechanics of project evaluation methods and risk analysis. Calculators have built in net present value (NPV) and internal rate of return (IRR) functions and spreadsheets are ideal f"}, {"page": 381, "text": "or laying out an economic evaluation. These techniques can be easily researched \n\n**391** \n\nFLOTATION PLANT OPTIMISATION  |  SPECTRUM SERIES 25 \n\n**JOE PEASE** \n\nelsewhere. The crucial task is to use the right numbers in the evaluation. This can take years, whereas the economic model will take just hours. Spend your time making sure you look at the right project in the right way and collect accurate numbers. Your company will want a financial analyst to review your project against the company standards and you’ll need to help. Understand what is important to their analysis and make sure they understand the basic metallurgy and limiting mineralogy behind the project. Encourage them to ask you tough questions – better to deal with them now than at the Board Meeting. If you establish mutual professional respect with the financial analyst you’ll have an influential ally. \n\n###### **THREE COMMON EVALUATION TECHNIQUES** \n\nTexts often summarise these as the three most common techniques used for evaluation. Rather than being a choice of which one to use, they all look at the same numbers with a slightly different perspective. Table 1 shows a simple example analysed by all three methods. The sensitivity analysis in Figure 1 shows the effect of the various assumptions. This indicates whether the project is robust and which numbers are really important for success. \n\n###### **Net present value (NPV)** \n\nNPV is considered the most correct project evaluation method. Yet NPV is always trumped by GIGO (garbage in, garbage out) – if your assumptions or data are wrong nothing can stop the answer from being garbage. \n\nNPV represents the value of future cash flows associated with the project in today’s money. Future cash is discounted back to today’s value using a ‘discount rate’ that will be set by your company. It may include: \n\n- the cost of borrowing \n\n- the inflation rate \n\n- an additional factor to cover risk and margin. \n\nThe _cost of borrowing_ is effectively the interest rate your company pays – if you borrow $100 and the interest rate is eight per cent, you owe $108 next year. Or put the other way, $108 next year is worth $100 today. \n\n\n\n<!-- Start of picture text -->\nNPV, $ M<br>15<br>Change in revenue<br>12 – eg production,<br>recovery, prices<br>Change in capital or<br>operating cost (lines  9<br>overlap)<br>6<br>3<br>1 year commissioning delay<br>0<br>-3 0% -20% -10% 0% 10% 20% 30%<br>-3 % change in assumption<br><!-- End of picture text -->\n\n**FIG 1** – Sensitivity of net present value (15 per cent) to key assumptions. \n\n**392** \n\nFLOTATION PLANT OPTIMISATION  |  SPECTRUM SERIES 25 \n\n**CHAPTER 12  |  PROJECT EVALUATION AND COMMUNICATION** \n\nFurther, if the _inflation rate_ is four per cent, you’ll need $104 next year to buy what $100 would buy you today. In this case $104 is called ‘nominal’ dollars and $100 is ‘real’ dollars (today’s value of the future amount). You need to account for both interest and inflation. Usually inflation is handled by doi"}, {"page": 382, "text": "ng evaluations in ‘real’ (today’s) dollars. Your company will have its own procedures for forecasting inflation, costs and metals prices. Just make sure all numbers are compatible. If you are using today’s dollars, the discount factor, metal price forecasts and operating cost forecasts all need to be compatible and expressed in today’s dollars. \n\nAs well as allowing for interest and inflation, discount rates usually add a _risk factor._ Projects and future assumptions are risky. The company needs a margin on projects to allow for risk and still leave room for profit. The risk factor will vary with the perception of risk, the need for profit and the company’s financial situation. Often a high risk factor is used to ‘ration’ capital and resources to select only the highest performing projects. \n\n###### _The base case_ \n\nYour project is analysed against the _base case_ . Often the base case is ‘do nothing’, which compares the project with current performance. But think carefully – is the base case really ‘do nothing’? Maybe there is a better alternative. For example, assume you are considering installing extra grinding power to improve liberation and recovery. The capital cost is $20 M for a five per cent recovery increase. Before you do the analysis you must check whether there are any other alternatives. Is the current grinding circuit performing as well as it can? Can you improve grind size by reducing media size, replacing cyclone components, better use of grinding control and improving operating practices? What if spending $1 M on these items can achieve three per cent recovery? In that case, you must _first_ fix grinding and classification, _then_ analyse the remaining benefits. \n\nThis sounds obvious, but a depressing amount of projects are proposed (and approved) without rigorously analysing the base case. Yes, that is hard work, but it is your job to first achieve the best out of your existing equipment: _‘no new toys until you are using all your old toys properly!’_ Ultimately this will pay you back – you want a reputation for spending money wisely, that you would not ask for capital unless you really need it. That is the credibility required when you have the right project. \n\n###### _Checklist and conventions for NPV spreadsheets_ \n\n- Make sure you include all relevant cash flows; for example, capital spares, deferred capital, extra operating and maintenance costs, depreciation of capital equipment, scrap value at the end of the project. \n\n- Use compatible numbers; for example, ‘real’ numbers for cash flow, discount rate, metal prices. \n\n- Include tax. This is a complex area best left to company professionals; however, you should ensure your project does not rely on tax benefits to be viable (for example, tax-free status from carried over losses, or tax incentives such as research and development [R&D] schemes). Tax laws change, so if the project isn’t viable, don’t do it. \n\n- _Never_ quote an NPV without three qualifiers – the discount ra"}, {"page": 383, "text": "te, real or nominal dollars, before or after tax. To say the project has an NPV of  $10 M is meaningless; NPV is determined by the discount rate. The same project can have an NPV of $100 M at five per  cent discount, but negative $100 M at 30 per cent discount rate. \n\n**393** \n\nFLOTATION PLANT OPTIMISATION  |  SPECTRUM SERIES 25 \n\n###### **TABLE 1** \n\nSimple financial analysis spreadsheet. \n\n|**No**<br>1|**Item**<br>Capital cost|**Year 0**<br>-10 000 000|**Year 1**|**Year 2**|**Year 3**|**Year 4**|**Year 5**|**Years 6–13**|**Year 14**|**Year 15**|**Note**<br>1|\n|---|---|---|---|---|---|---|---|---|---|---|---|\n|2|Additional commisioning||-500 000||||||||2|\n|3|Additional operating||-1 800 000|-2 000 000|-2 000 000|-2 000 000|-2 000 000|_etc_|-2 000 000|0|3|\n|4|Ramp-up profle|||81.3%|100%|100%|100%|_etc_|100%|0%|4|\n|5|Increased concentrate tonnes produced|||12 188|15 000|15 000|15 000|_etc_|15 000|0|5|\n|6|Net value of one tonne of extra concentrate|||500|500|450|400|_etc_|400||6|\n|7|Net sales revenue of extra concentrate|||6 093 750|7 500 000|6 750 000|6 000 000|_etc_|6 000 000||7|\n|8|Net salvage value (after decommissioning costs)|||||||||750 000|8|\n|9|Net operating cash fow before tax|-10 000 000|-2 300 000|-4 093 750|5 500 000|4 750 000|4 000 000|_etc_|4 000 000|750 000|9|\n|10|Allowable depreciation on new equipment||-1 500 000|-1 500 000|-1 500 000|-1 500 000|-1 500 000|_Stops in year 7_|||10|\n|11|Extra operating proft before tax||-3 800 000|2 593 750|4 000 000|3 250 000|2 500 000|_etc_|4 000 000|750 000|11|\n|12|Extra tax paid||1 140 000|-778 125|-1 200 000|-975 000|-750 000|_etc_|-1 200 000|-225 000|12|\n|13|Cash fow after tax (real dollars, undiscounted)|-10 000 000|-1 160 000|3 315 625|4 300 000|3 775 000|3 250 000|_etc_|2 800 000|525 000|13|\n|14|Cumulative cash fow (after tax, undiscounted)|-10 000 000|-11 160 000|-7 844 375|-3 554 375|230 625|3 480 625|_etc_|46 302 813|46 827 813|-|\n|15|Payback period|4 years|||||||||14|\n|16|At 15 per cent discount rate: discounted cash fow|-10 000 000|-1 008 696|2 507 089|2 158 369|2 158 369|1 615 824|_etc_|395 720|64 520|15|\n|17|NVP (15 per cent)|11 543 000|||||||||16|\n|18|At 30 per cent discount rate discounted cash fow|-10 000 000|-892 308|1 961 908|1 957 214|1 321 732|875 319|_etc_|71 113|10 257|17|\n|19|NVP (30 per cent)|986 100|||||||||-|\n|20|Internal rate of return (IRR)|33%|||||||||18|\n\n\n\nAll dollar values estimated in real dollars (ie in today’s dollar values). This example uses single years. You may have to break early years into months to capture cash flow details. \n\nNotes: \n\n1. Capital cost includes all items from your analysis in the Sample Financial Analysis section, including capital spares. State the accuracy of the estimate, eg ±10 per cent, ±30 per cent. \n\n2. Budget to use extra resource and for contingencies during commissioning. \n\n3. Includes concentrator, filtering and drying, transport, etc. \n\n4. This example assumes 50 per cent of benefit in first three months, 75 per cent for next th"}, {"page": 384, "text": "ree months, then 100 per cent. The ramp up profile will relate to project complexity, quality of engineering, and quality of commissioning. \n\n5. Ultimate increased annual tonnes, 5000 Ч ramp up profile (Row 4). \n\n6. Calculated from your estimate of concentrate quality, and company assumptions of metal prices, exchange rates, treatment charges, penalties, transport costs, etc. In this example the company forecasts prices to fall in year 4. \n\n7. Row 5 Ч Row 6. \n\n8. Estimate. After discounting, it has little effect on project value. \n\n9. Rows 1 + 2 + 3 + 7 + 8. This is the net operating cash flow before tax. Rows 10 to 12 now calculate the effect on tax paid. \n\n10. Depreciation rate will vary for different equipment – get accounting advice. This example assumes 15 per cent. Don’t forget to stop depreciation when full value has been written off – in this case after 6.7 years. \n\n11. Row 10 + Row 11, ie operating cash flow less allowable depreciation. It is this amount that tax is paid on \n\n12. Assuming company tax rate of 30 per cent. The positive tax in Year 1 assumes the company is profitable, so the the loss will reduce tax paid on other profit. \n\n13. Row 9 + 12. \n\n14. The project has paid back its invested cash about four years after the money is spent. \n\n15. For example in year 3, divide Row 13 by 1.15<sup>3</sup> . \n\n16. Sum across Row 16. You could also use the NPV function on Row 13. However, writing down values in Row 16 shows the impact of variables, and helps you see anomolies or errors. \n\n17. For example in year 5 divide Row 13 by 1.35. \n\n18. Use IRR function on Row 13. \n\n**JOE PEASE** \n\n_Important considerations when working with NPV_ \n\n- _Compare the right options –_ the right project against the right base case using the right numbers. \n\n- _NPV doesn’t capture everything._ You can’t quantify some things; for example, environmental impact or effect on your company’s public perception. You may be able to ameliorate the impact by spending additional capital on improved design to minimise the impact, or for subsequent restoration. Either way, the Board need to understand any possible adverse consequence (or benefit) compared with the base case. \n\n- _NPV may fail to capture the relative risk of projects._ Sensitivity analysis can quantify the risk of error in the assumptions (Figure 1). You can demonstrate the effect of uncertainty in all inputs by preparing a probability distribution of final outcomes. This can be powerful, but is still only as good as the assumptions used. Whether we use a single value or a probability distribution, too often our assumptions are optimistic. We are born optimists and habitually underestimate capital cost, impact on existing operations, commissioning time etc and we often overestimate the benefits. Rather than doing a more complex financial analysis, spend your time making sure your estimates are supported by the mineralogy, that your project is robust, and that you have contingency plans to deal with surpri"}, {"page": 385, "text": "ses. \n\n- _NPV favours short-term projects over long-term company-building projects._ This is especially true if a high discount rate is used to ration capital. At a discount rate of 15 per cent (real, after tax) one dollar in 15 years’ time is valued at 12 cents today. At a 30 per cent discount rate it is worth only two cents, and there is little value to any return beyond ten years. The high discount rate favours projects with low upfront capital, short duration and early cash flows, and penalises long-term or complex projects with slower returns – even if they are company-building projects with long-term value. You can’t change your company’s policy, and don’t even think about ‘fiddling’ the numbers to improve the NPV. But if you think your project is low risk and fundamental to build future strength, you can argue that a lower discount rate may be appropriate. You may be unsuccessful, but you should give the Board the opportunity to assess this. \n\n- _NPV says nothing about your relative competitiveness_ . The NPV calculation uses your company’s assumed metal prices and calculates profit, but any project that increases production looks good at high prices. What about when prices drop? As business magnate and philanthropist Warren Buffett (2002) says – and the mining industry demonstrates every cycle – ‘it is only when the tide goes out that you see who was swimming naked’. So always calculate the effect of your project on the unit cost of producing the final product; for example, c/lb of metal). If it increases unit cost, then beware. Do you really want to spend capital to become less competitive? Redesign the project to seek both increased revenue _and_ lower unit cost. \n\n###### **Internal rate of return (IRR)** \n\nAfter you complete an NPV calculation, calculating IRR is simple: it is the discount rate that makes the NPV zero. A project may have an NPV (real, after tax) of $15 M at 15 per cent, and an IRR of 31 per cent. Even if the company discount rate (or hurdle rate) for projects was 30 per cent, the project would still have a (slightly) positive NPV and would be considered viable. \n\nThough it is closely related to NPV, IRR adds a different dimension. You can compare the relative risk/reward of projects. For example, consider the two projects in Figure 2: \n\n**396** \n\nFLOTATION PLANT OPTIMISATION  |  SPECTRUM SERIES 25 \n\n**CHAPTER 12  |  PROJECT EVALUATION AND COMMUNICATION** \n\n\n\n<!-- Start of picture text -->\n$119 M<br>Project NPV<br>$39 M<br>$80 M<br>$43 M<br>Project<br>NPV<br>$23 M<br>$20 M<br>NPV of Net<br>Capital NPV of Net  Capital<br>Revenue<br>Revenue<br>Internal Rate of Return : 28%<br>Internal Rate of Return : 43%<br>Project A Project B<br><!-- End of picture text -->\n\n###### **FIG 2** – Which is the better project? \n\n- Project A costs $80 M, and has an NPV (real, after tax at 15 per cent discount rate) of $39 M, for an IRR of 28 per cent \n\n- Project B costs $20 M, and has an NPV (real, after tax at 15 per cent discount rate) of $"}, {"page": 386, "text": "23 M, and an IRR of 43 per cent. \n\nAssume both proposals have been prepared professionally. Which is the better project? NPV comparison says Project A. But consider two other factors: \n\n- What is the risk/return and the unavoidable uncertainty in the analysis? \n\n- Many projects will be competing for limited capital. \n\nWhile Project B has a lower NPV, it risks less capital and achieves a higher return (IRR) on it. Even the most professional work can’t eliminate risk – metal prices may fall, treatment charges and exchange rates will change, the mine may not achieve its schedule. Project B may be more robust against this uncertainty than Project A. \n\nFurther, the Board will be considering lots of projects and capital is limited. They need to choose the highest returning projects. If they only have $80 M to spend, doing four projects such as Project B will have a higher NPV than just doing Project A. This also spreads their risk. \n\n###### **Payback period** \n\nPayback period simply ranks projects by how many years it takes to pay back the investment. Like IRR, it can be easily obtained from the NPV spreadsheet. Though it is simplistic and favours simple short-term projects over ‘company builders’ it is nevertheless useful to consider. A project that is paid back in three years is inherently less risky than one that takes ten years to pay back, especially if there is metal price risk or sovereign risk. \n\n###### **Sample financial analysis – Table 1** \n\n###### _The project_ \n\nYou propose to install additional grinding power to improve liberation and improve recovery of lead, copper and zinc by two per cent each. The capital cost is $10 M, and the project will \n\n**397** \n\nFLOTATION PLANT OPTIMISATION  |  SPECTRUM SERIES 25 \n\n**JOE PEASE** \n\ntake 18 months to execute. You estimate it will take three months after start-up to deliver full recovery gains. \n\n_Work done prior to the financial evaluation_ \n\n- Circuit surveys backed up with sizing and mineralogical work to determine the theoretical benefits of extra grinding. You have quantified the reasons minerals are misplaced in your circuit (that is, of the diluents in concentrate and values in tails) due to: \n\n   - inadequate liberation \n\n   - entrainment with water \n\n   - poor flotation selectivity (after accounting for entrainment). \n\n- Laboratory and/or pilot-scale work to demonstrate the gains from extra grinding. This work has been backed up with quantitative mineralogy. \n\n- Evaluated different grind sizes and determined the cost and benefit of each to ascertain the optimum grind size. \n\n- Evaluated different places to apply the grinding power (do you need to grind the whole stream, or can you achieve 90 per cent of the gain by grinding 50 per cent of the stream?). You may need to compare different options to choose the best capital versus return, or best ‘bang for your buck’. \n\n- Evaluated all test results in terms of the effect on grade/recovery curve and determined what the project will achieve: in"}, {"page": 387, "text": "creased grade at the same recovery, increased recovery at the same grade or a combination of both. \n\n- Considered the impact on impurities in concentrate; for example, silica, MgO, halides, mercury and so on – anything that may be relevant to your smelter, refinery or customer. \n\n- Worked with geologists and mine planners to ensure that the ore you did your test work on was representative, and that you understand future ore supplies (grade and mineralogy) and how this might influence the project returns (and base case). \n\n- Having chosen your target grind size, you have then done test work and simulation to choose what grinding and classification equipment is needed. \n\n- Determined whether the additional grinding will require extra flotation equipment. \n\n- Designed for all downstream impacts – froth handling (launders and sprays), froth pumping, thickening, filtering, concentrate drying and transportable moisture. \n\n- Checked for all infrastructure impacts and allowed for additional costs if necessary – power supply, power distribution, control system capacity, supply and reticulation of water, compressed air, instrument air, gland water, blower air and so on. \n\n- Checked with customers whether the finer concentrate will have any influence on their volumes or treatment charges. \n\n- Checked that you are comparing against the right ‘base case’. Is your current grinding/ classification circuit running as well as it can, or does it need to run better before you can evaluate the benefit of extra grinding? \n\n- Done adequate engineering evaluation for your cost estimate. Your engineers will advise the accuracy of this estimate; for example, ±30 per cent, ±20 per cent and so on. \n\n- Included recommended initial spares holding as part of the capital cost. \n\n- Spoken with the operating and maintenance personnel to make sure they understand the implications of what is being proposed and what additional support it will need in construction, commissioning and operation. \n\n**398** \n\nFLOTATION PLANT OPTIMISATION  |  SPECTRUM SERIES 25 \n\n**CHAPTER 12  |  PROJECT EVALUATION AND COMMUNICATION** \n\n- Estimated maintenance and operating costs such as power, water, air, reagents, maintenance consumables, operating and maintenance labour and instrument labour. \n\n- Estimated a start-up profile for your project for cost increase and revenue increase. What resources are necessary to achieve the start-up profile? These will be significant if you are to start up quickly. \n\n- Considered any impacts on safety and environment. You will have done a ‘hazop’ or risk analysis study to meet company procedures, and allowed for any mitigating actions that resulted from this study. \n\nSo, that was the hard bit. The financial analysis is a breeze! \n\n###### **COMMUNICATION** \n\nThere is nothing worse than a good project not gaining approved because of poor communication and presentation. As they say, _presentation isn’t everything, it is the only thing_ . \n\nActually, there is something wo"}, {"page": 388, "text": "rse – bad projects that _do_ gain approval because of great communication and presentation. Here, style has replaced substance and it is the Board’s job to recognise this. Of course, it will get it wrong sometimes, and there is nothing you can do about that. Your focus is to ensure that your numbers are right and that you will deliver if your project is approved. Then you can add some style to your substance. Sure, the Board likes style, but most of all it likes to back a proven winner. Develop a track record of delivering on your promises. \n\n###### **Communication or presentation?** \n\nWhat we’ve just discussed refers to the Board presentation, but this is misleading – the real communication work should be done long before you present to the Board. The final presentation should be a formality; they should be convinced before you even walk into the room. Let’s consider the different stages of communication. \n\n###### _Step 1 – choose the right project_ \n\nThis might sound trite, but it is the most important step. You are going to spend a considerable part of your life on this project – research, test work, analysis of alternatives, designs, costings and ‘marketing’. If you succeed, you will be involved in detailed design, scheduling, training and implementation. Meanwhile, there’s your day job of keeping production going while juggling the installation and cut-ins. Then you have to commission it and nurse it until it delivers and your reputation remains intact. You will spend more time with this project than with your family and friends for the next three years. Are you _really_ sure it is worth it? \n\nTo answer this, ask yourself some questions: \n\n- _Is this project addressing a symptom or a root cause?_ For example, our project of installing extra grinding addresses the root cause of poor mineral liberation. An alternative project that tries to improve flotation by changing impellors or reagents may alleviate some of the symptoms but fails to address the root cause. If you only treat symptoms you will end up with a more complicated plant. You want to simplify plant operation not complicate it, so look for the root cause. If flotation performance is poor, quantify it in mineralogical terms. How much is due to poor liberation, flotation selectivity and entrainment. What mineral classes do you need to affect to change this? \n\n- _Have I really considered all the alternatives?_ Am I getting the best out of my current equipment? Are there other projects that can deliver some of the gains more simply and cheaply? \n\n**399** \n\nFLOTATION PLANT OPTIMISATION  |  SPECTRUM SERIES 25 \n\n**JOE PEASE** \n\n- _Am I prepared to stake my reputation on the project?_ If not, find another project. Otherwise be happy – your plant is running well and you can save the company’s money for important projects elsewhere. \n\nBy answering these questions honestly you know how to justify the project. If you still believe in the project, you will have the passion and commitment to conv"}, {"page": 389, "text": "ince others. \n\n###### _Step 2 – do your homework_ \n\nBe rigorous. The financial analyst and the Board can’t check your metallurgy. They have no idea how well your tests were designed, how accurate your samples were, whether you drilled down to the root cause. That is your job and they expect you to do it. Maybe others propose less rigorous projects that are less obvious to the Board. Too bad. You just have to ensure your numbers are right so that you can stake your reputation on the project. \n\nAsk a colleague you respect to check all your assumptions and analysis. None of us are perfect and peer review is an important part of being a professional. \n\n###### _Step 3 – develop champions and momentum_ \n\nYou can’t do a big project by yourself. You need a ‘critical mass’ – research, engineering, maintenance and operations people. A wrong word from any one of these can kill the project. Talk to maintenance staff early – what is needed to maintain the extra equipment? Can you make their job easier rather than harder? What spares are needed? What about the operators and operating superintendent – are you making their job easier or harder, more interesting or just overwhelming? How can you involve them in the design and are they happy with the access, sample points, training and clean-up points? Can the project solve some of their existing problems? Consider the senior metallurgist who has been pushing an alternative project for years without success. How do you make them an ally so as to avoid them undermining your project? Can you include some of their ideas and share in the credit? Remember the important rule in any organisation: _you can achieve anything you like so long as you don’t mind who receives the credit_ . \n\nIf it is a good project and you involve these people early enough, they will have ownership. With enough people wanting it to happen, a project builds momentum and eventually appears inevitable. \n\n###### _Step 4 – cover all the angles_ \n\nRemember that senior management and the Board have to paint on a much broader canvas than you. They will be concerned with corporate governance, public image, share market perceptions, safety performance, environmental issues, carbon footprint, strategic direction, debt levels, employee relations, competitors, unit cost reduction, external regulations and audits and so on. Put yourself in their shoes: what might they need to know about your project besides the recovery improvement? Can you design it to improve performance in several areas and not just recovery and profit? It is easier to approve a project that increases profit, reduces unit cost, simplifies the plant, improves housekeeping and safety and improves environmental performance. \n\nMaybe it just takes broader thinking. On first appearance the Board might assume extra grinding power will increase the carbon footprint. But if you increase recovery on ore that has already been mined, crushed and ground, this may reduce energy per unit metal. Increasi"}, {"page": 390, "text": "ng concentrate grade will reduce transport energy and energy used in smelting. It might seem obvious but you may need to calculate and communicate it. \n\n**400** \n\nFLOTATION PLANT OPTIMISATION  |  SPECTRUM SERIES 25 \n\n**CHAPTER 12  |  PROJECT EVALUATION AND COMMUNICATION** \n\n###### _Step 5 – disarm the torpedoes_ \n\nDespite your best efforts in Steps 3 and 4 there will be some negative people. Some will have the power to derail your proposal with a single comment – a project-killing torpedo. Seek these people out, spend time with them and try to make them positive. If they are still negative, avoid wasting energy trying to change them but make sure you understand their concern and deal with it proactively. Disarm the torpedo before they fire it rather than go into damage control after it has hit your project. Some examples of torpedoes that could be aimed at our grinding project are: \n\n- Why would we want to grind finer when most of our losses are in the fines fraction; won’t we just make it worse? \n\n- We’ll be unable to filter the finer concentrate. \n\n- Our customers already complain about our concentrate being too fine. We won’t be able to sell it. \n\n- Finer tailings will affect tailings disposal or generate more acid in the dam. \n\n- If you ran your plant properly you wouldn’t need ‘new toys’ to increase recovery. \n\n- This is a ‘gold-plated’ design. I did a similar project for half the cost. \n\n- The ore is going to change next year so your test work is meaningless. \n\n- We would make more money by spending this capital on the mine/smelter/IT system. \n\n- If all the metallurgists’ projects had worked, we would be at 150 per cent recovery by now. \n\n- These criticisms may or may not be fair. But they exist and are dangerous, so you need to \n\n- prepare for them. \n\n###### _Step 6 – obtain high-level champions_ \n\nPerhaps this is covered in Step 3, but it is important enough to discuss separately. You need high-level support – the earlier the better. Explain the project to senior management, getting them interested and involved early. What do they need to sell it to their bosses? They have experience with company politics and procedures. Don’t worry if it seems that the boss will receive all the credit – if the project makes them successful you will be successful too. Ask the high-level contacts to work on the parts of the organisation that you cannot influence – maybe the mine manager, the general manager and Board members. Find out what concerns they have and the angles they take and what torpedoes are out there? \n\n###### _Step 7 – timing and patience_ \n\nSteps 1 to 6 are a continuous process that weave through the entire project development. You probably have to justify time and research money on this project from the very start, so use that time to build momentum in case the research turns into a viable project. \n\nPersevere: projects are rarely approved first time. People require ‘soak time’ to grow comfortable with an idea; they may even hope that a c"}, {"page": 391, "text": "heaper alternative emerges, or that the problem will go away. As in sport, timing and persistence is as important as skill. It might be a great project but a bad time to propose it – there may be a lot of other demands on capital, or a lot of good competing projects right now. Don’t despair – if it’s a good project its time will come. Use the delay to continue to build understanding and momentum, so that when the opportunity arises you are ready to strike. \n\n**401** \n\nFLOTATION PLANT OPTIMISATION  |  SPECTRUM SERIES 25 \n\n**JOE PEASE** \n\n###### _Step 8 – be passionate and committed, and be prepared to walk away_ \n\nIf you don’t really believe in the project how can you sell it to the Board? If you are not prepared to stake your reputation on it then walk away from it. Sure you have spent a lot of time on it already, but refrain from wasting more time and reputation by proceeding with an inferior project. We should award medals to the cool heads who walk away from poor projects and redirect their focus to find a good one. \n\nIf, however, you have faced this question honestly and still believe in the project, your passion will show and you should have all the answers for the Board. \n\nThere is another time when you should also walk away. You have done a thorough job planning the project and are sure of your costings, scheduling and plant design. You ask for $50 M and 18 months to execute the project, and the IRR is 30 per cent. But the Board says they will approve it if you do it for $30 M in 12 months. What do you do? First, find out what can be done to the costs and schedule. Are the risks acceptable? Maybe you aren’t prepared to live with the risks – perhaps the new design will be a maintenance and operating nightmare. In that case, tell them you would rather walk away from the project than do it badly as you can no longer guarantee the returns. You have to be serious about this – it cannot be a bluff. They may see your passion and decide to accept your 30 per cent return. Or they may not. But you live to fight another day, and you have saved them from a badly executed project that would have wasted $30 M, several years of your life and your reputation. \n\n###### **THE PRESENTATION** \n\nBy now the presentation should be easy. You have done all the hard work answering the questions and disarming the torpedoes. You have built champions at all levels of the organisation. People have had a long time for the ideas to ‘soak in’. Momentum has been built, and there is a sense that the project is inevitable. You have put yourselves in the shoes of your boss, the senior management and the Board, and have considered what they are interested in and what they need to know. \n\nThere are plenty of books and courses on presentation skills so I’ll avoid repeating them here. If your project has rigour and substance and you have passion, you will get the presentation right. Just follow some simple rules: \n\n- _Keep it brief_ . These are very busy people with a lot on thei"}, {"page": 392, "text": "r mind. They do not need to know the details of your job – they just need to do their job. Distil to the essence. Less is more. \n\n- _Structure – tell ’em what you’re gonna tell ’em, tell ’em, then tell ’em what you just told ’em_ . \n\n- _Tell a story._ Try to link your data with a meaningful narrative. That is how people learnt and remembered long before writing. \n\n- _Less words, more pictures_ . Use pictures and graphs wherever possible. Look for the picture that ‘tells a thousand words’. Dwell on it, give it time to talk. Powerful presentations can be based on a single slide. \n\n- _Keep each slide simple._ Use the bare minimum of words. Limit them to a few brief dot points per slide. \n\n- _Avoid fancy effects_ . Choose simple colours with good contrast (keeping in mind that many people are red–green colour blind). \n\n- _Keep graphs simple._ Eliminate all unnecessary grids, legends, titles and so on. Use the minimum amount of ink to quickly convey the message in the data, and the minimum number of graphs – try to seek the single graph that captures the story of your data. Tufte \n\n**402** \n\nFLOTATION PLANT OPTIMISATION  |  SPECTRUM SERIES 25 \n\n**CHAPTER 12  |  PROJECT EVALUATION AND COMMUNICATION** \n\n(1983) has produced an excellent text on this topic, with Figures 3 and 4 demonstrating the principle of removing unnecessary ink that he refers to as ‘chart junk’. \n\n- _Put yourself in their shoes_ . They are smart people, but they are not metallurgists. You are so familiar with mineral ‘liberation’ that you don’t even consider it jargon. Are you sure they know what you mean? \n\n###### **A CASE STUDY … OR, TWO PICTURES THAT SAID A THOUSAND WORDS** \n\nThis example comes from the Mount Isa lead zinc concentrator in the 1980s. The ore had become progressively finer grained, and recoveries dropped accordingly. Our project team tried everything to arrest the decline – circuit and reagent changes. Because recovery and revenue were down, we did what all good operators do – increased tonnage to make grind size coarser. We made more concentrate but metallurgy was on a downhill spiral. \n\nThe team did an enormous amount of work to define the problem – laboratory work, future ores testing, pilot plant work and reduced tonnage trials in the plant. There were huge amounts of quantitative optical mineralogy, then automated mineralogy via QEM*SEM. The evidence was absolutely overwhelming: grind finer. \n\nFrom the time of gaining irrefutable evidence, it took about five years to get the project approved. There were two barriers, one of which was us. Money was tight and there were many competing projects, so the Board imposed a very high hurdle rate of return to ration \n\n\n\n<!-- Start of picture text -->\n90<br>80<br>70<br>60<br>50 East<br>40 West<br>30 North<br>20<br>10<br>0<br>1st Qtr 2nd Qtr 3rd Qtr 4th Qtr<br><!-- End of picture text -->\n\n**FIG 3** – Too much ink hides the message in the data. \n\n\n\n<!-- Start of picture text -->\n100<br>80 East<br>60<br>North<br>40<br>West<"}, {"page": 393, "text": "br>20<br>0<br>1 2 3 4<br>Quarter<br><!-- End of picture text -->\n\n**FIG 4** – A simple graph lets the data speak clearly. \n\n**403** \n\nFLOTATION PLANT OPTIMISATION  |  SPECTRUM
