Repository: NDDev-Technocracy-OpenNetwork/hack-2026-nornickel-knot

> **DEPRECATED.** This repository is archived and no longer maintained.
> It is kept read-only for reference; its GDS anchor records
> `lifecycle: archived` under `portfolio:archived-projects`.

# Nornickel Scientific Knot

Живая карта знаний R&D для горно-металлургической отрасли: система превращает архив отчётов, статей, презентаций и экспериментальных материалов в типизированный граф знаний, а затем отвечает на вопросы естественным языком с источниками и страницами первоисточников.

Проект подготовлен командой **Harmonic Labs** для **Норникель AI Hack 2026**, трек **«Научный клубок»**.

File: data/parsed/Материалы конференций/4th International Symposium on High-Temperature Metallurgical Processing.json (part 31 of 36)
MFe was zero at the beginning since it took time to form the original iron nucleus. Once appeared the MFe grew rapidly, though the acceleration gradually slowed down before it became nearly zero when most of the ferrum was reduced to iron. After 120 minutes when metallization rate peaked at 93.22%, lengthening the roasting time did not make the quotas better. Sample fluctuation was seen in the test, but it did not affect the overall trend. \n\n###### Phase Change Detected By XRD \n\nTo study the conversion behavior of siderite under different roasting time periods, XRD was employed to detect phase change of the mineral. The result is shown in Figure 2. \n\n566 \n\n\n\n<!-- Start of picture text -->\n0 m in<br>ab c  a  a  a  a<br>1 Om in<br>a<br>^ c _ d  _JiJLi.d  d  a  a  d  d<br>20m in<br>b  N  b  -1  S d  b e e<br>3 0m in<br>b  f  1  /i f  b  e  b  8  s<br>b  t  e  A.  e  b  e  f  4 0 m i n b e e<br>b  u  60m in<br>b  1 q _JL_  s  \\>  e  f  b<br>t  8 0 m m<br>b  1 E  e  З  b  e  f<br>f  1 0 0 m m<br>b  1  e  b  f<br>f  1 2 0 m m<br>b  f  e  ,  _  t<br>10 15 20 25 30 35 40 45 50 55 60 65 70 75 80<br>T w o - T heta ( d e g )<br><!-- End of picture text -->\n\nFigure 2. XRD patterns of siderite after roasted for different time periods (a- Siderite; b- Quartz; c- Calcite; d- Magnetite; e- Wustite; f- Iron; g- Olivine) \n\nSiderite was the main phase of Fe in the original siderite ore, and major gangue minerals were quartz and calcite. Siderite and calcite are typical carbonates that emit C02 under thermal decomposition. It could be seen from Figure 2 that after 10 minutes' roast at 1050°C, part of siderite and calcite were decomposed and large quantities of magnetite were found in the roasted ore. Much wustite and little Iron wer"}, {"page": 393, "text": "e found at the 20th minute, when magnetite abounded while siderite disappeared, which indicated the thermal decomposition period of siderite to magnetite was less than 20 minutes in reduction atmosphere at 1050°C. \n\nThe 30th minute saw the disappearance of magnetite and calcite, leaving wustite and iron the major phase of Fe and quartz the only gangue mineral detected by XRD. Magnetite, as an intermediate phase, existed for less than 30 minutes, and magnetite was transformed to wustite within 20 minutes (between the 10th and 30th minute), which suggested the instability of magnetite in reduction atmosphere at 1050°C. The 40th minute witnessed hopping of metallization rate from 10.17% at the 30th minute to 48.90% while the peak of wustite was weaken, which indicated the immediate transformation of wustite to iron after the initial iron nucleus was formed. \n\n567 \n\nThe subsequent reaction mainly focused on the conversion of wustite to iron. Fayalite peak, though frail during its appearance, was detected at the 60th minute, when peak of iron kept on increasing while wustite weakening. Fayalite disappeared at the 100th minute. Compared with the research made by Yan [7], less fayalite was formed because temperature used in this paper was relatively lower, sufficient coal also contributed to the immediate reduction of existing fayalite. By the 120th minute, metallization rate reached 93.22%, iron became the major Fe phase. To conclude, it took more than 100 minutes for wustite to convert to iron from the emergence of iron (before the 20th minute) to the disappearance of wustite (after the 120th minute), therefore the slowest stage of the reduction of siderite lies in the conversion of wustite into iron. \n\n###### Microscopic Structure Analysis \n\nMicroscopic structure of the roasted ore was analyzed with the help of Laica DMI5000M Microscope to determine the conversion behavior of siderite. All pictures were taken under reflection light. \n\nFigure 3 to Figure 4 witness the microstructure change during thermal decomposition. New magnetite formed at initial stage remained the original structure of siderite. After staying in reduction atmosphere at 1050°C for 20 minutes, siderite disappeared and the compact bulks were fractured into small particles, and magnetite and wustite composed the major Fe phase. Iron also began to emerge in active spots where wustite was formerly appeared. The particle was even smaller (Figure 5) as the reduction proceeded, which indicated fracture existed not only in thermal decomposition, but also in the transformation of magnetite to wustite. Iron content was rapidly increased after the 30th minute, when iron particle was sporadically distributed. At the 60th minute (Figure 6), iron became the major Fe phase, and the subsequent process saw the size growth of iron grain. \n\nEnlarged picture shown in Figure 9 and Figure 10 illustrated that average iron grain size increased from smaller than 7 um at the 60th minute to over 30um at the "}, {"page": 394, "text": "140th minute, when iron particles were associated with each other. \n\n\n\n568 \n\nFigure 5. 30min, xlOO \n\nFigure 6. 60min, xlOO \n\nFigure 7. 120min, xlOO \n\nFigure 8. 140min, xlOO \n\n\n\n<!-- Start of picture text -->\nFigure 9. 60min, x500  Figure 10. 140min, xlOO<br><!-- End of picture text -->\n\n**Conclusions** \n\n(1) As time siderite ore staying in the reactor lengthening, TFe of the roasted ore kept increasing until it became stable, MFe and metallization rate grew rapidly after staying at zero for a short \n\n569 \n\nperiod of time, though the acceleration slowed down gradually before it became nearly zero when most of Fe were reduced to iron. \n\n(2) Siderite was rapidly decomposed into magnetite within 20 minutes in reduction atmosphere at 1050°C, and further reduced as Fe 3 0 4 ^FeO^Fe, in which the later step was slower than the previous one. Fayalite, as an intermediate product, slightly emerged and then disappeared. The reason was that 1050°C was not high enough for the springing up of fayalite, and the appeared fayalite was quickly reduced to iron due to sufficient coal. \n\n(3) A fracture of particles was found not only in thermal decomposition of siderite, but also in the transformation of magnetite to wustite, and iron grain size grew along with roasting time. \n\n###### **References** \n\n1. Wanzhong Yin, Yazhuo Ding, \"Resent Status of Utilization of China's Refractory Iron Ores,\" _Non-ferrous Mining and Metallurgy,_ 22 (2006), 163-168. \n\n2. Liqun Luo, \"Explorative Research on Beneficiation of Siderite and Its Development Prospect,\" _Metal Mine,_ 1(2006), 68-72. \n\n3. Zizong Zhang, Binghuai Zhang, \"Experimental Research on Metallurgy of Sponge Iron Using Lean Iron _OK,\" Journal of The Chinese Rare Earth Society,_ 116(1998), 779-783. \n\n4. Yuxia Wei et al., \"Direct Briquetting and Reduce Roasting of A Refractory Siderite,\" _The Chinese Journal of Process Engineering,_ 11 (2011), 67-72. \n\n5. Dajiang Zhang et al., \"Study on Coal-based Direct Reduction of Low-grade Iron Ore with Rotary Kiln,\" _The Chinese Journal of Process Engineering,_ 9 (2009)152-156. \n\n6. Shufang Yan et al., \"Research on Direct Reduction Roast and Magnetic Separation Process of A Siderite _OK,\" Metal Mine,_ 2011, no. 419:89-92. \n\n7. Shufang Yan, Tichang Sun, Yan Xu, \"Conversion Behavior of Minerals in the Coal-based Direct Reduction Process of The Siderite ore,\" _Metal Mine,_ 2012, no. 428:67-72. \n\n570 \n\n**4th** International Symposium on High-Temperature Metallurgical Processing _Edited by: Tao Jiang, Jiann-YangHwang, Phillip J. Mackey, Onuralp Yucel, and Guifeng Zhou TMS (The Minerals, Metals & Materials Society), 2013_ \n\n###### ENHANCED REDUCTION OF CaF2 AND NaF ON VANADIUM TITANOMAGNETITE CARBON COMPOSITE PELLETS \n\nXiangdong Xing<sup>1</sup> , Jianliang Zhang<sup>1</sup> , Zhe Wang<sup>1</sup> , Shan Ren<sup>1</sup> , Mingming Cao<sup>1</sup> , Zhengjian Liu<sup>1</sup> , Mingchun Lu<sup>2</sup> , \n\nSchool of Metallurgical and Ecological Engineering, University of Science and Technolog"}, {"page": 395, "text": "y Beijing; \n\n30 Xueyuan Road, Haidian District, Beijing, 100083, P.R.China \n\n2Tianjin Iron & Steel Association; 124 Weiti Road, Hexi District, Tianjin, 300201, P.R.China \n\nKeywords: Vanadium titano-magnetite concentrate, Carbon composite pellets, Additives, Metallization degree \n\n###### **Abstract** \n\nThe effect of reduction temperature on the vanadium titano-magnetite carbon composite pellets was investigated by X-ray diffraction (XRD) and scanning electron microscopy (SEM), and the discussion has put emphasis upon the enhanced reduction mechanism of additives containing CaF2 and NaF in this paper. The results showed that the reduction temperature of 1350 °C was needed for the generation, mergence and growing up of metallic iron as well as monomer dissociation between metallic iron particles and slag phase in the vanadium titano-magnetite metallization pellets. The iron compound was completely reduced into metal iron, and Fe2TiC>4 was mainly transformed into metal iron, (Fe,Mg)Ti205 and FeTi03 at 1350°C The maximum metallization ratio was only 88.5% at 1350D for 30 min without any additive. However, with the addition of 3.0% CaF2 or NaF, the metallization degree of pellets could reach up to 94.8% and 92.5%, respectively. \n\n###### **Introduction** \n\nVanadium titano-magnetite which is mainly distributed in the area of Panxi, Chengde and Maanshan in China is a kind of complex iron ore which contains various valuable metal elements such as iron, vanadium, titanium, etc. Among the above areas, Panzhihua (Sichuan Province in China) area possesses the largest deposits of vanadium titano-magnetite and the future reserves are more than 100><10<sup>8</sup> t, and the reserves of Ti existing as Ti0 2 reach to 8.7><10<sup>8</sup> t which occupy over 91% of the whole nation and ranked No.l in the worldfl]. Lots of researches on the comprehensive utilization of vanadium titano-magnetite have been conducted in the world. And many technological processes have been applied successfully in industrial production. Among these processes, the process of rotary kiln-electric furnace is employed to recover iron and vanadium in South-Africa, while the process of blast furnace-rotary furnace is widely used in Russia and China. Besides, many researchers have made efforts on employing new direct reduction process to realize the effective comprehensive utilization of vanadium titanomagnetite[2-4]. However, the direct reduction process is only researched in laboratory and it has not been used in industry. \n\nStudies on coal based direct reduction processes of vanadium titano-magnetite ore have been carried our<sup>1-5</sup> '. Reduction of ores by carbon is a key metallurgical reaction in coal based \n\n571 \n\nironmaking by shaft and rotary hearth furnace. However, the structure of vanadium titanomagnetite ore is compact lead to badly reducibility which means higher temperature would be needed in order to realize the effective comprehensive utilization of vanadium titano-magneti"}, {"page": 396, "text": "te. So adding some additives to enhance reduction rate of composite pellets is necessary. However, the effects of some metallurgical fluxes such as CaF2, NaF on reduction rate of vanadium titanomagnetite carbon composite pellets have not been reported extensively. The effect of CaF2 and NaF on reduction rate of vanadium titano-magnetite carbon composite pellets was presented in Nitrogen atmosphere in this paper. \n\n###### **Experiment** \n\n###### Material \n\nThe powder of vanadium titano-magnetite concentrate and coal were provided by Pangang Group Company LTD. The analyses results of chemical composition were showed in **Table I** and **Table II,** respectively. The analysis was based on ASTM D5373 criterion and GB21291/GB212-84 criterion, respectively. Both of material samples were dried at 105°C for24h, then milled and sieved to obtain pure fractions of uniform particles with a size less than 1mm. After above treatment, the materials were mixed in accordance with certain proportion, and then pelletized by rolling ball machine with 15MPa. The chemical purity NaF and CaF2 were chosen as additives. \n\n||Table|I. Compon|ent Analys|is of Vanad|ium Titano<br>|<br>-magnetite|(wt.%)||\n|---|---|---|---|---|---|---|---|---|\n|TFe|FeO|Si02|CaO|A1203|MgO|S|Ti02|**v2o5 **|\n|54.54|32.16|3.8|0.398|3.54|3.7|0.292|10.77|0.666|\n|Fc|Table<br>V|II. Proxima<br>A|te Analyse<br>S|s of Pulver<br>Si02|ized Coal (<br>Ingr<br>A1203|wt.% on dr<br>edients of<br>CaO|y basis)<br>ash<br>MgO|Fe203|\n|86.47|8.58|4.95|0.31|29.34|19.94|18.88|3.36|18.32|\n\n\n\nV. volatile matters; A, ash; Fc, fixed carbon on dry basis. \n\n###### Experimental procedure \n\nThe reduction experiments were carried out in a Tamman furnace in which a corundum tube was inserted. A flow of purified nitrogen flushed the corundum tube at a rate of lOOmL/min. the composite pellets were prepared containing vanadium titano-magnetite concentrate and coal in such amounts that maintained the mixing ratio of [fixed carbon mol(C)] (carbon necessary for the reduction reactions)/ [reducible oxygen mol (O)] =1.2. The mixed materials, contained 80.91% dry wt. vanadium titano-magnetite concentrate, 16.67% dry wt. coal and 2.42% dry wt. organic binder, were pressed to pellets by a laboratory scale horizontal twin-roller machine. Each of the pellets was elliptical with a size of 40 mm><30 mm><21 mm and about 28g in weight after being dried adequately at 378K in a drying oven for 8 hours. At the beginning of the experiment, the pellets were put into a molybdenum wire net and suspended into the constant temperature zone of the furnace for a predetermined time, then the wire net were raised up at the upper part of the working tube, and cooled down to room temperature. The metallization rate (R) of reduced pellets was adopted to define the reduction degree as follows, \n\n572 \n\n_R=—_ ^xlOO% _'-Fe_ \n\n\n\n<!-- Start of picture text -->\n(1)<br><!-- End of picture text -->\n\nwhere the MFe and TFe are the mass fraction of metal iron and total iro"}, {"page": 397, "text": "n in the reduced pellets. \n\nCharacterization of the Reduced Pellets \n\nThe reduced pellets are identified by X-ray diffraction (XRD: CuK a radiation) at various experimental stages for the different temperatures, and the microscopic morphology and composition distribution of the products are observed and analyzed by use of scanning electron microscope (SEM). \n\n###### **Results and Discussion** \n\nReduction Behavior of Vanadium Titano-magnetite Carbon Composite Pellets Without Adding Additives under Different Temperatures \n\nThe relationship between the reduction temperature and metallization rate was shown in Figure 1 which indicated that the reduction temperature had a significant effect on the reduction of the vanadium titano-magnetite carbon composite pellets. With the reduction temperature increasing, the metallization rate of vanadium titano-magnetite carbon composite pellets without adding additives was also improved, and the enhancing extent tended to flat after the reduction temperature of 1350°C. It could be deduced that 1350°C would be a better choice for reducing vanadium titano-magnetite carbon composite pellets, and the corresponding metallization rate was 88.5%. \n\n\n\n<!-- Start of picture text -->\n90<br>88<br>^ 8 6<br>S 84<br>■2  8 2<br>S 80<br>1c 78<br>e 76<br>74<br>1200  1250  1300  1350  1400<br>r e d u c t i o n  t e m p e r a t u r e / ° C<br><!-- End of picture text -->\n\nFigure 1. Effect of reduction temperature on the metallization rate of pellets \n\nFigure 2 shows the XRD patterns of the reduced pellets at different reduction temperature under the condition of C/0=1.2 and reduction time 30min. It could be inferred from Figure 1 and Figure 2 that the reduction temperature of 1350°C was needed for the generation, mergence and growing up of metallic iron as well as monomer dissociation between metallic iron particles and slag phase in the vanadium titano-magnetite metallization pellets, and the iron compound was completely reduced into metal iron, and Fe2TiC>4 was mainly transformed into metal iron, (Fe,Mg)Ti205 [or FeTi205]and FeTi03 at 1350°C.As shown in Figure l, metallic iron could be \n\n573 \n\nfound in the vanadium titano-magnetite metallization pellets. Except Fe and FeTi03, Fe2Ti04 could also be discovered in pellets in the reduction temperature of 1200 °C, and the process may be expressed as follows: \n\n\n\n(Fe,Mg)Ti2C>5 appeared until the reduction temperature of up to 1300 °C. Beyond the reaction in Eq.l, the reaction in Eq.3 occurred. At the reduction temperature of 1350°C, Fe2TiC>4 was absolutely transformed into metal iron, (Fe,Mg)Ti2C>5 and FeTiC>3. \n\n_IFeTiO^ +CO = FeTi205 +Fe + C02_ (4) \n\n\n\n<!-- Start of picture text -->\n2D00- t=1200*C<br>1000-<br>0- L<br>2D00- t=1253*C<br>m 1000-<br>a \" 0- * fоt,  в.t .  .°  T _<br>>.2D00- t=1300*C<br>5 1000-<br>3 0- '  trti L.<br>3 2300- t=1353*C<br>H 1000-<br>0- * '  '  * ■■  L<br>2X0^  t=1430*C<br>1000.<br>■I,.., ' ;„'  h,  X  -T*<br>2 6 /Degree<br><!-- End of picture text -->\n\n■ Fe, "}, {"page": 398, "text": "♦F e T i O j , OFe 2 Ti0 4 , A(Fe, Mg)Ti 2 0 5 \n\nFigure 2. XRD patterns of the reduced pellets at different reduction temperature \n\nEffect of Adding CaF? on the Reduction Process of Vanadium Titano-magnetite Carbon Composite Pellets \n\nThe metallization rate of vanadium titano-magnetite carbon composite pellets with different CaF 2 content in nitrogen atmosphere at 1350°C was shown in Figure 3. The metallization rate of composite pellets without CaF 2 can also be seen in Figure 3 for comparing the effect of CaF 2 on metallization rate of composite pellets. Figure 3 showed that CaF 2 could increase the metallization rate of composite pellets in nitrogen atmosphere. The enhancing extent tended to flat after the reduction time of 30min under adding different content of CaF 2. Along with the increasing of CaF 2 content, the metallization rate of vanadium titano-magnetite carbon composite pellets was improved gradually, and it would achieve 94.8% under the reduction time 30min and 3 % CaF 2 content. \n\n574 \n\n\n\n<!-- Start of picture text -->\n100 -<br>0  10  20  30  40  50<br>T i m e / m i n<br><!-- End of picture text -->\n\nFigure 3. Effect of CaF2 addition on the metallization rate of pellets \n\nEffect of Adding NaF on the Reduction Process of Vanadium Titano-magnetite Carbon Composite Pellets \n\nFigure 4 shows the metallization rate of vanadium titano-magnetite carbon composite pellets with various NaF content in Nitrogen atmosphere at 1350 °C. The metallization rate of composite pellet without NaF is also presented in Figure 4 for comparing the effect of NaF on reaction fraction of composite pellet. It can be gotten from Fig.4 that NaF in composite pellet increases the reaction fraction of composite pellet. The effect tendency was similar to the influence of CaF2. 92.5% of the metallization rate would be completed which was a little lower than 94.8% of CaF2 under the same conditions. Therefore, the additive CaF2.had a bigger role on enhancing the metallization rate of composite pellets than NaF. \n\n\n\n<!-- Start of picture text -->\n100 -<br>i  i  i  i  i  i  i  i<br>0  10  20  30  40  50<br>Time/min<br><!-- End of picture text -->\n\nFigure 4. Effect of NaF addition on the metallization rate of pellets \n\nMicrostructures of Reduction Pellets \n\nThe surface characteristics of the pellets adding additives or not under reduction temperature 1350°C in nitrogen atmosphere were showed in Figure 5. With the additives, it could be inferred via Figure 3 that a lot of low melting point compounds melting were promoted by the additive of CaF2 or NaF and sintering occurred. As a result, pores were eliminated and the direct reduction occurring through gaseous intermediates was broken. However, due to sintering and fusion of grains, a more intimate contact between carbon and oxides would be established by dissolution of carbon in the fused mass. The true direct reduction of carbon could take place in the pellets. \n\n575 \n\nBecause the dissolution of carbon in the fused mass de"}, {"page": 399, "text": "pended on the availability of carbon in the vicinity of fused area, the mixture of additives decreased the melting point of slag, and increased the chances of more carbon to be presented near the fused areas. More dissolution of carbon and more direct reduction of oxides which caused the reduction degree of composites pellets to increase with increasing the amount of additives occurred. Comparing Figure 5(b) to Figure 5(c), CaF2 possessed a greater ability of lowering the melting point of slag than NaF. In addition to this, NaF can strengthen the reduction process due to gaseous sodium passing into the wustite (FexO) lattice, causing the lattice distortion, resulting in interface reduction activation energy lowered to speed up their interface reaction rate [6,7] in the reduction process of vanadium titano-magnetite carbon composite pellets. \n\n\n\nComparing Figure 3 and Figure 4 with Figure 5, it could be gotten that the gas diffusion would be the rate controlling step. In the literature [5,8-10], it had been showed that carbon gasification was the rate controlling step which was different from the conclusion from this paper. The structure of vanadium titano-magnetite is compact as the disadvantage of gas diffusion. In the contrary, carbon gasification and surface reaction would occur easily at high temperature. In some papers'<sup>11</sup> , the mechanism of additives was explained as promoting the carbon gasification or surface reaction which resulted in the increase of reduction rate of iron oxides. Under high temperature, gas diffusion became the rate controlling step, the decrease of diffusing space of vanadium titano-magnetite carbon composite pellets was due to the converting of crystal lattice which revealed the CaF2 was better than NaF for reduction. The detailed reduction mechanism would be introduced in another paper. \n\n###### **Conclusion** \n\n(1) The reduction temperature of 1350°C was needed for the generation, mergence and growing up of metallic iron as well as monomer dissociation between metallic iron particles and slag phase in the vanadium titano-magnetite metallization pellets. Meanwhile, the iron compound was completely reduced into metal iron, and Fe2Ti04 was mainly transformed into metal iron, (Fe,Mg)Ti2C>5 and FeTiC>3 at the same temperature. \n\n(2) Reduction reaction could be promoted by adding CaF2 or NaF. During the reduction process, CaF2 and NaF could reduce the melting point of solid phase reaction product, then to reduce its viscosity, and optimize reduction process of heat and mass transfer, which were in favour of ions diffusion, growth and enrichment. NaF could also cause the mineral crystal lattice distortion which would reduce the activation energy to speed up the interface reaction rate. \n\n576 \n\n(3) With the addition of 3.0% CaF2 or NaF, the maximum metallization ratio of vanadium titanomagnetite carbon composite pellets in Nitrogen atmosphere could reach up to 94.8% and 92.5%, respectively, all of which were bette"}, {"page": 400, "text": "r than 88.5% at 1350 °C for 30 min without any additive. \n\n###### **References** \n\n- [1] G. H. Zhang et al., \"Reduction Kinetics of Vanadic Titano-magnetite in Panzhihua,\" _Journal of the Chinese Rare Earth Society,_ 26(2008), 210-216. \n\n- [2] K. J. Hu et al., \"Status Quo of Manufacturing Techniques of Titanium of Titanium Slag in the World,\" _WorldNonferrous Metals,_ (12)(2006), 26-30. \n\n- [3] X. Xue, \"Research on Direct Reduction of Vanadic Tianomagetite,\" _Iron Steel Vandium Titanium,_ 28(3)(2007), 37-41. \n\n- [4] J. Deng, X. Xue, and G G Liu, \"Current Situation and Development of Comprehensive Utilization of Vanadium-Bearing Titanomagnetite at Pangang,\" _Journal of Materials and Metallurgy,_ 6(2)(2007), 83-86. \n\n- [5] X. M. Yang et al., \"Research on the Reduction Mechanism of Iron Ore Pel lets Containing Graphite,\" _Engineering Chemistry and Metallurgy,_ 16(2)(1995), 118-127. \n\n- [6] Z. C. Huang et al., \"Reduction of iron oxides of red mud reinforced by Na2CC>3 and CaF2,\" _J Cent South Univ Sei Technol,_ 41(3)(2010), 843-849. \n\n- [7] L. H. Zhou and F. H. Zeng, \"Statistical analysis of the effect of Na2CC>3 as additive on the reduction of vanadic-titanomagnetite-coal mixed pellets,\" _Adv Mater Res,_ 22(2010), 97-101. \n\n- [8] X. M. Yang et al., \"Effect of CaO and CaC0 3 on Reduction Rate of Iron Ore Pellets Containing Carbon,\". _Journal of Iron and Steel Research, Int.,_ 7(2)(2000), 1-5. \n\n- [9] L. H. Zhou and F H. Zeng, \"Reduction mechanisms of vanadium titano-magnetite-noncoking coal mixed pellet,\" _Ironmaking and Steelmaking,_ 38(1)(2011), 59-64. \n\n- [10]G H. Han et al., \"High-Temperature Oxidation Behavior of Vanadium, Titanium-Bearing Magnetite Pellet,\" _Journal of Iron and Steel Research, Int.,_ 18(8)(2011), 14-19. \n\n- [11]X. M. Guo et al., \"Effects of Catalyst and Additive Containing Li, a, or Ca on Reduction of Iron Oxide/Carbon Composite Pellets,\" _Journal of University of Science and Technology Beijing,_ 8(3)(2001), 185-188. \n\n577 \n\n**4th** International Symposium on High-Temperature Metallurgical Processing _Edited by: Tao Jiang, Jiann-YangHwang, Phillip J. Mackey, Onuralp Yucel, and Guifeng Zhou TMS (The Minerals, Metals & Materials Society), 2013_ \n\n###### AN INVESTIGATION ON UTILIZATION OF FERROUS SCRAP BY COULD-BONDED PELLETIZING \n\nXiao-hui Fan, Li-shun Yuan<sup>1</sup> , Min Gan, Wei Lv, Yi Wang, Xu-ling Chen \n\nSchool of Minerals Processing & Bioengineering, Central South University, Changsha, Hunan, 410083, P.R.China \n\nKey words: Cold-bonded pellet, Ferrous scrap, Rust catalyst \n\n###### **Abstract** \n\nAs the amount of ferrous scrap increases every year, it becomes more and more urgent to deal with this iron-bearing resource properly. This paper puts forward a method on resource-oriented utilization of ferrous scrap (cold-bonded pelletizing), and these cold-bonded pellets can be used as coolant in a converter. The influence on the pellets qualities by using different kinds of chloride as rust agents is studied, and results show t"}, {"page": 401, "text": "hat the strength of cold-bonded pellets increases significantly by using a combination of the three kinds of chloride -NaCl,MgCl2NFeCl3, their best dosages are 1.2%, 0.2%, 0.1% respectively. Other iron-bearing materials also have an effect upon the pellets strength, by adding 5% iron powder and maintaining for 48h, the compressive strength of the clumps surpass 2500N/A, dropping strength surpass 4 times/A, and 10% iron slag or 20% steel slag can replace 5% iron powder while obtaining the comparative quality. The influence of different ratios of three ferrous scrap (converter mud, iron scale and dust) is further studied, and results show that when the ratio is 30% : 30% : 40%, the pellet strength reaches the maximum. After maintaining for 24~48h, the clumps can meet the mechanical as well as the physical-chemical requirements as BOF steelmaking refrigerant. \n\n###### **Introduction** \n\nGreat amounts of converter mud, dust and iron scale are produced in steel production process. These materials are of great values, and their accumulation not only leads to environmental pollution, but also wastes the precious resources, which restricts the sustainable development of the steel industry _\"_<sup>_,2_</sup> _>._ The main approach at present to dealing with the ferrous scrap is to add them into sintering. But in this way, the utilization factor of sintering and the quality of sinter decline while the energy consumption increases . Therefore, more advanced and efficient technology is needed to make the best of these iron resources. Cold consolidation of ferrous scrap is a simple process that has many advantages such as less investment, quicker effect, lower energy and lower cost '<sup>4</sup> . But the conventional maintaining period is too long, usually up to four-six weeks, and the pellet strength is low. Therefore, the key points of the \n\nCorresponding author: Lishun Yuan, Master. E-mail: yuanlishun@126.com. Tel: 13739073381 \n\n579 \n\ncold-bonded pelletizing are to develop a new adhesive , to shorten the natural maintenance cycle and to improve the strength of the pellets. A method on resource-oriented utilization of ferrous scrap (cold-bonded pelletizing) is brought forward, and these cold-bonded pellets can be used as coolant in converter. After maintaining for 48h, these cold-bonded pellets can satisfy the mechanical requirements to replace the converter coolant . \n\n###### **Materials and Test Methods** \n\n###### The Physical and Chemical Properties of Raw Materials \n\nThe materials used in the study are three ferrous scrap from steel enterprises: converter mud, dust and iron scale. Their chemical composition and particle size distribution are listed in Table I. It shows that TFe of the iron scale is the highest, reaching 72.42%. Contents of alkaline substances (calcium oxide and magnesia) in converter mud and dust are both relatively high. The content of silica oxide in converter mud and iron scale is low, but that of the dust is pretty high, reaching t"}, {"page": 402, "text": "o 5.56%. From their chemical compositions, these three types of ferrous scrap are unique and valuable. The particles of converter mud and iron scale are coarser, -0.074mm, proportion of converter mud is 17.99% and that of the iron scale is 4.95%. Particle sizes of these two materials are mainly between 0.074~lmm. The dust is almost fines, of which -0.074mm proportion is 92.5%. \n\nTable I. Physical and Chemical Properties of Ferrous Raw Materials /% \n\n|N||Che|mical c|omposit|ion|||Sizing|data/mm||\n|---|---|---|---|---|---|---|---|---|---|---|\n|ame|TFe|CaO|MgO|Si02|S|P|+3|3-1|1-0.074|-0.074|\n|Converter mud|58.23|11.11|2.46|1.72|0.00|0.076|12.94|9.06|60.01|17.99|\n|Dust|54.82|17.16|3.50|5.56|0.36|0.23|0.00|0.00|7.5|92.5|\n|Iron scale|72.42|1.25|2.23|0.77|0.052|0.027|10.53|20.63|63.89|4.95|\n\n\n\n###### Test Methods \n\nIron powder blended with a certain proportion of water and rust agents are added into the certain amount of ferrous scrap. After sufficient mixing, 300kg/cm<sup>2</sup> pressure is produced by a hydraulic universal testing machine in order to form <t>30mm X 30mm cylindrical pellets. The green pellets will become cold consolidation pellets after natural maintaining for a certain period of time. Then the compressive strength and the dropping strength of the pellets are tested. Compressive strength is the maximum pressure each cold-mass can withstand before cracking, and it is measured by the ZS-3 intelligent strength tester developed by Central South University. Dropping strength is denoted as the times when the cold-mass drop from 2m height to the steel plate before cracking. \n\n###### **The Coolant Requirements of Converter Steelmaking** \n\nThere is surplus heat in the process of steelmaking in oxygen top blown converter. In order to keep the heat balance, adding a certain amount of coolant to hit the end point temperature \n\n580 \n\naccurately is necessary. Oxygen top blown converter commonly uses rich iron ore, sinter, pellets and steel scrap as coolants . Attention should be paid to gangue content when using these materials, because the higher Si0 2 content, the more slag volume, which may lead to a large jet. On the other hand, high gangue content will affect the steel properties. Thus, the harmful impurities of coolant should be as less as possible . If pellets made from ferrous scrap with qualified mechanical strength can meet the chemical composition requirements of steel, it can be applied to converter steelmaking as coolant replacing the rich iron ore and sinter. Chemical requirements of coolant used in steelmaking are listed in Table II<sup>[8]</sup> . At present, there is still no consistent standard of dropping strength for cold-bonded mass in converter steelmaking. Thus, just guarantee the mass not broken in working process. This test set the dropping strength standard to be greater than or equal to 4 times/A. \n\nTable II. Chemical Requirements of the Iron Ore as Coolant in Oxygen Top-blown Converter \n\n|||||Steelmakin|g||\n|---|---|---|"}, {"page": 403, "text": "---|---|---|---|\n|Item|TFe/%|S/%|Si02/%|Size/mm|Compressive<br>strength/N'A\"<sup>1</sup>|Dropping<br>strength/time s'A\"<sup>1</sup>|\n|Index|>56|<0.2|<10|10-50|>2500|5=4|\n\n\n\n###### **Results and Discussions** \n\nThe Influence of Rust Agents on Quality of Cold-bonded Pellets \n\nRusting method usually uses the chlorides as rust agents. The influence of four kinds of rust agents (NaCl, MgCl2, FeCb and NH4CI) on the quality of cold-bonded pellets is studied. Here the ferrous scrap is converter mud, of which the moisture content is 10%, and the amount of iron powder is kept at 5%. The results are shown in Figure 1. After natural maintaining for 24h and 48h, the compressive strength of pellets adding NaCl, MgCl2 and FeCl3 all increase with the amount of rust agents. The effect of FeCl3 is great, when the dosage increased from 0.5% to 2.0%, the compressive strength of pellets after natural maintaining for 24h increased from 1112N/A to 2235N/A, and increased from 1545N/A to 2537N/A after natural maintaining for 48h. NaCl and MgCl2 can also play the roles of improving pellet strength, but the speed is relatively low. The rusting phenomenon of pellets adding NH4CI is obvious, but the mechanical strength seems to be pretty low. This is mainly because NH4C1 is a volatile substance which has destructive effect to the pellets. Using a single rust agent to produce cold-bonded pellets when the maintaining time is less than 48h, the compressive strength of pellets cannot meet the standard unless at high FeCb content. Other conditions cannot satisfy the requirements of the production. However, FeCl3 is expensive. \n\n581 \n\n\n\n<!-- Start of picture text -->\n3500<br>3000<br>_ < 2500<br>0 2<br>S 'S<br>? S 2000<br>0)  ZJ<br>i= er<br>co  cz<br>g £  cц  CO T3  0)  1500<br>0) Q.5 1000 £=<br>1 s<br>° o  500<br>0<br>0.50  0.75  1.00  1.25  1.50  1.75  2.00<br>Rust agents dosage/%<br><!-- End of picture text -->\n\nFigure 1. The influence of dosage of single rust agent on pellet strength \n\nSince NaCl, MgC^ and FeCl3 can improve the strength of the pellets, the influence of combined rust agents on the pellet quality is studied. The ferrous scrap is also converter mud, of which the moisture is 10%, and the amount of iron powder is still kept at 5%. Orthogonal experiments with three factors and three levels are conducted. The test results are shown in Table 3 and Table 4. Average and range analysis show that when the dosage of NaCl is 1.2 %, the compressive strength of the pellets after natural maintaining for 24h and 48h are 2330N/A and 3358 N/A respectively, dropping strengths are 3.3 times/A and 5.3 times/A. Therefore, the appropriate dosage of NaCl for this experiment is determined to be 1.2 %. The rust agent FeCl3 has a great impact on pellet strength, of which the appropriate dosage is 0.5%. Because FeCl3 costs much and can satisfy the requirements of the production at low dosage, the dosage is determined to be 0.1%. Adding MgCl2 to some extent improves the quality of pellets, b"}, {"page": 404, "text": "ut the dosage has no significant effect on the pellet strength, the dosage is therefore determined to be 0.2%. \n\nTable III. Factors and Levels of Oorthogonal Design and Test Results \n\n|Number||Dosage (%|)|Comp|ressive strength<br>(N/A)|Droppin<br>(Tim|g strength<br>es/A)|\n|---|---|---|---|---|---|---|---|\n||A(NaCl)|B(MgCl2)|C(FeCl3)|24h|48h|24h|48h|\n|1|0.2|0.2|0.1|2344|1780|2|0|\n|2|0.2|0.6|0.3|1720|2817|0|2|\n|3|0.2|1.0|0.5|2552|2660|1|1|\n|4|0.7|0.2|0.3|1902|3207|1|2|\n|5|0.7|0.6|0.5|2920|3817|5|4|\n|6|0.7|1.0|0.1|1987|2907|2|1|\n|7|1.2|0.2|0.5|2685|3787|6|9|\n|8|1.2|0.6|0.1|1870|3025|3|5|\n|9|1.2|1.0|0.3|2435|3262|1|2|\n\n\n\n582 \n\nUnder the best ratio of three rust agents (1.2% NaCl, 0.2% MgCl2 and 0.1% FeCl3), the quality of the pellets are shown in Table V. It shows that after natural maintaining for 48h, the compressive strength and dropping strength can reach 3430N/A and 4times/A, and totally satisfy the requirements of the production. \n\nTable IV. The Mmean Value and Range of the cColumns \n\n|Time/h|Compressiv|e strength|(N/A)||Dropping str|ength (|Times/A)||\n|---|---|---|---|---|---|---|---|---|\n||Mark|A|B|C|Mark|A|B|C|\n||Klj|2205|2310|2067|Llj|1|3|2.3|\n||K2j|2270|2170|2031|L2j|2.7|2.7|0.7|\n|24|K3j|2330|2331|2719|L3j|3.3|1|4|\n||R|125|161|688|R|2.3|2|3.3|\n||Optimal level|A3|B3|C3|Optimal level|A3|Bl|C3|\n||Klj average|2419|2925|2571|Llj|1|3.7|2|\n||K2j average|3310|3219|3095|L2j|2.3|3.7|2|\n|48|K3j average|3358|2943|3421|L3j|5.3|1.3|4.7|\n||R|939|395|850|R|4.3|2.4|2.7|\n||Optimal level|A3|B2|C3|Optimal level|A3|B1/B2|C3|\n\n\n\nTable V Pellet Strength under Suitable Ratio of Rust Agents after Natural Maintaining \n\n|Agent dosage (%)|Compression strength (N/A)|Dropping str|ength (Times/A)|\n|---|---|---|---|\n|A<br>B<br>C|24h<br>48h|24h|48h|\n|1.2<br>0.2<br>0.1|3222<br>3430|2|4|\n\n\n\nThe Influence of Metallic Iron on Quality of Cold-bonded Pellets \n\nUnder the best ratio of three rust agents (1.2% NaCl, 0.2% MgCl2 and 0.1% FeCl3), the influence of metallic iron on quality of cold-bonded pellets is studied. Under the given ratio of three ferrous scrap (20% converter mud, 40% oxide scale and 40% dust), the influence of iron content is studied, the test results are showed in Figure 2. As the iron powder dosage increases, the compressive strength of the pellet increases, dropping strength of the pellets increases as well. When the iron powder dosage increases to 5%, the compressive strength of 24h and 48h pellets can reach 1500 N/A and 2562 N/A respectively, the dropping strength can reach 4 times/A and 9 times/A respectively. The pellet strength can meet the requirements as coolant of converter steelmaking. The iron powder is a highly reactive substance and the rust agents have a suction effect, which accelerates the rust consolidation reaction and Fe2Ы3 crystals interconnection and quickly improves the quality of pellets. When the iron content is 5 %, pellet strength can meet the requirements as coolant of converter steelmaking. A further increase in the iron content wi"}, {"page": 405, "text": "ll make the rust consolidation reaction get faster, Fe 20 3 crystal interconnected ratio increases accordingly and pellet quality will be better. However, iron powder is expensive, if it continues to increase the dosage of iron powder, the production \n\n583 \n\ncosts would get higher. So the dosage of iron powder is determined to be 5%. \n\n\n\n<!-- Start of picture text -->\n4000<br> 24h Compressive strength<br>3500   48h Compressive strength<br> 24h Dropping strength<br>'S •? 3000  48h Dropping strength<br>t S 2500<br>Q) . - 2000<br>> «J<br>n °<br>o  o<br>2  3  4  5<br>Content of iron powder/%<br><!-- End of picture text -->\n\nFigure 2. The influence of iron content on cold-bonded pellet strength \n\nProduction cost will be greatly enhanced due to the higher price of iron powder. Steel plants generate a great deal of iron slag and steel slag in the production process. These two substances are rich in metallic iron after magnetic separation. Substituting the iron powder by the above substances can not only effectively make use of the useful component in iron and steel slag, but also can lower the use of the iron powder, cutting down the production cost. The influences on pellet quality of slag as a substitute for the iron powder are shown in Table 6. It is entirely feasible to use 10% iron slag or 20% ground slag replacing 5% iron powder while maintain good pellet quality. After natural maintaining for 48h, the compressive strength of 10% iron slag and 20% slag
