Repository: NDDev-Technocracy-OpenNetwork/hack-2026-nornickel-knot

> **DEPRECATED.** This repository is archived and no longer maintained.
> It is kept read-only for reference; its GDS anchor records
> `lifecycle: archived` under `portfolio:archived-projects`.

# Nornickel Scientific Knot

Живая карта знаний R&D для горно-металлургической отрасли: система превращает архив отчётов, статей, презентаций и экспериментальных материалов в типизированный граф знаний, а затем отвечает на вопросы естественным языком с источниками и страницами первоисточников.

Проект подготовлен командой **Harmonic Labs** для **Норникель AI Hack 2026**, трек **«Научный клубок»**.

File: data/parsed/Материалы конференций/Flotation_Plant_Optimisation_S25.json (part 31 of 32)
SERIES 25 \n\n**JOE PEASE** \n\navailable capital, up to 100 per cent RR. The team could guarantee a 30 per cent return but the project was too big and complex to achieve 100 per cent. This might have been overcome except for the real barrier – the Board failing to understand what we were talking about! \n\n###### **The communication gap** \n\nTime after time the project team would present its progress to the Board and would then be told to do more work on it. _Can’t you just change the circuit? We hear that columns have improved recovery by five per cent at ACME mining – why don’t you put in some columns? A supplier told me they have a new collector that improved recovery by five per cent at XYZ; have you tried that?_ We were stunned – we had put enormous resources into quantitative mineralogy and test work and had just given them a comprehensive presentation on a mineralogical circuit balance showing what was happening to different composites in every part of the circuit. There was an ocean of mineralogical data proving beyond any doubt that the problem was composite particles. We had shown countless graphs and tables to demonstrate this – the distribution of sphalerite binaries with galena, pyrite and gangue for each size fraction in the lead concentrate, zinc concentrate and tailings. But the Board sent us back to look at columns and reagents! Did they think that reagents ground composites? Don’t they know that columns deal with entrainment, not composites? And so we tried harder, producing even more detailed work. Next time we would wow them with irrefutable scientific evidence. \n\nThe team had done so much work and were so close to the data that the Board was overwhelmed with it. It never occurred to us metallurgists that they were unable to grasp a mental image of what we were talking about. Finally, we realised that we were the problem, not the Board. We tore up all the old presentations and developed a stunningly simple one using two slides like in Figures 5 and 6. In ten minutes these two simple slides communicated what five years of presentations could not. They look dated now, being from the days of overhead projectors, but it shows the power of a simple presentation that reveals the forest, not a million trees. \n\nFigure 5 is a simplification, it imparts no quantitative information about the mineralogy but it powerfully conveys the key concept. We left this picture on the screen for a few minutes and discussed our options: \n\n- if we recover these particles we lose money \n\n- if we don’t, we lose recovery. \n\nSo the Board said: ‘You need to grind it’. No one mentioned collectors or columns or organisational change. \n\nWe followed Figure 5 with Figure 6, adding quantitative rigour to the mental picture they now had of poor liberation. While we had an ocean of quantitative min"}, {"page": 394, "text": "eralogical data – as you always do – we wanted to distil it into a single picture to show the forest for the trees. The detail was our job; the Board just needed to know that the ten-year decline in recovery was caused by the decline in liberation. \n\nSuddenly, approval was a formality. The project was a great success. \n\n###### **REFERENCES** \n\n**Buffet, W E, 2002.** Chairman’s 2001 Letter to Shareholders, Berkshire Hathaway Inc. annual report, 28 February. Available from: http://www.berkshirehathaway.com/2001ar/2001letter.html [Accessed: 15 January 2016]. \n\n**Tufte, E R, 1983.** _The Visual Display of Quantitative Data_ , 197 p (Graphics Press: Connecticut). \n\n**404** \n\nFLOTATION PLANT OPTIMISATION  |  SPECTRUM SERIES 25 \n\n**CHAPTER 12  |  PROJECT EVALUATION AND COMMUNICATION** \n\n###### **Zinc losses in final tailing Period 10 1989/90** \n\n\n\n\n\n<!-- Start of picture text -->\nParticle size<br>300 microns<br><!-- End of picture text -->\n\n\n\n<!-- Start of picture text -->\nKey:<br>1. ZnS = sphalerite (grey)<br>2. Gangue = non-sulfide gangue<br>3. PbS = galena (white)<br><!-- End of picture text -->\n\n\n\n\n\n<!-- Start of picture text -->\nParticle size<br>300 microns<br>Key:<br>1. ZnS - easily liberated piece of sphalerite<br>2. ZnS - more difficult to liberate<br>3. Gangue (dark)<br>4. Pyrite (spherulitic)<br><!-- End of picture text -->\n\nThese particles are coarse, but we do not have the grinding capacity to grind them finer. These particles assay less that 30 per cent zinc, so we would lose money if we put them in a concentrate. \n\n###### **_More than ten per cent of the zinc in plant feed reports to final tailings in particles like these._** \n\n**FIG 5** – The picture that says a thousand words. \n\n\n\n<!-- Start of picture text -->\nZinc Recovery is Determined by Liberation<br>75<br>70<br>Recovery to Zinc concentrate<br>65<br>60<br>55<br>Sphalerite Liberation<br>50<br>1982 1983 1984 1985 1986 1987 1988 1989 1990 1991<br>Month/Year<br>Per cent<br><!-- End of picture text -->\n\n**FIG 6** – The graph that distils a thousand graphs. \n\n**405** \n\nFLOTATION PLANT OPTIMISATION  |  SPECTRUM SERIES 25 \n\n**_Return to contents_** \n\n# **C H A P T E R 1 3** \n\n**Operational geometallurgy** _Dean David_ \n\n###### **ABSTRACT** \n\nThe orebody is the only asset that a mine has at its disposal to generate revenue. Nature rarely provides neat and consistent orebodies, so it is essential that process engineers understand orebody variability and how this interacts with the proposed mine plans. A fundamental difficulty in understanding the orebody is that most of the available information is geological in nature and not readily accessed by process engineers. To make matters worse, the metallurgical information is typically sparse and disconnected from the geology. This chapter is an attempt to unlock some geological mysteries and provide tools for the process engineer to link the geological and metallurgical data sets to their maximum advantage, especially when attempting to optimise b"}, {"page": 395, "text": "ase metal flotation plants. \n\n###### **INTRODUCTION** \n\nGeometallurgy can be defined as the marriage of geological and metallurgical concepts in order to provide useful inputs to process design and operational planning. The focus of geometallurgy is entirely on process outcomes but its basis should be firmly in the geology. \n\nOrebodies are naturally occurring phenomena with little consistency from location to location. Orebodies situated within a few hundred metres of each other can be as geologically different as orebodies on opposite sides of the earth. Within a single orebody it is possible to have primary igneous rock sources, igneous intrusions, faulted zones, metamorphosed alterations, oxidised zones, alluvial accumulations and much more. From a geological viewpoint, the various aspects of each orebody can be defined with scientific definitions and statistical accuracy using well-established conventions. As with any science, the terminology used in geology is specific to the discipline and meets its own requirements. \n\nThe consequent problem for the process engineer is interpreting the science with the aim of finding a place for the geological information within the metallurgical world. It must always be remembered that geological data is primarily aimed at satisfying geological needs and not process ones. Therefore, much of the available geological information may not be of any \n\n**407** \n\nFLOTATION PLANT OPTIMISATION  |  SPECTRUM SERIES 25 \n\n**DEAN DAVID** \n\npractical use to the process engineer. The process engineer must carefully and selectively examine the relationship between geological data and process response before committing to a geometallurgical strategy. \n\n###### **DEFINITIVE ISSUES** \n\nGeometallurgy, like any study topic, requires a problem definition before embarking upon an analysis. The process engineer must define problems and issues that, if solved, generate value for the organisation. Geometallurgy becomes important when it is identified that the key to understanding or solving a process problem lies in an improved understanding of the source and nature of the ore being fed to the plant. \n\nExamples of geologically based issues that regularly arise for process engineers in base metal sulfide operations include: \n\n- inability to predict and manage semi-autogenous grinding (SAG) mill feed rate variability \n\n- inability to predict and manage concentrate grades \n\n- inability to predict and manage minor elements in concentrates \n\n- simultaneous control of plant feed grade and throughput rate \n\n- planning for throughput expansions \n\n- planning for new ore types or orebodies to be treated in an existing plant. \n\nThe economic importance of an issue is determined by estimating the value that could be realised if it was eliminated or addressed successfully. The potentially redeemable value becomes the basis for justifying the resources that need to be invested to solve the problem. For example, stabilising an erratic SAG mill feed "}, {"page": 396, "text": "rate typically results in an average throughput benefit of five per cent. A five per cent throughput benefit achieved through operational stabilisation typically translates to a five per cent revenue improvement with little or no real capital or operating cost penalty. Additional revenue at little or no cost equals profit. Assuming a two-year payback is acceptable to management, it should be justifiable to invest seven to ten per cent of annual revenue in a single solution that provides a five per cent throughput benefit by stabilising the SAG mill feed rate. However, this is unrealistic and all investment decisions are tempered by risk assessment. More importantly, there are always other projects competing for attention, claiming the same slice of the profit cake and enabled by the same source of funding. For example, on a plant having an annual revenue of A$100 M, it may be realistic to expect management to commit A$1 M to a project with good potential to increase SAG mill throughput by five per cent. In difficult times it may be a problem getting A$100 000 approved to target a five per cent throughput increase. \n\nEstablishing an economic case is relatively easy compared to providing the practical pathway to solving the problem. Often, the opportunity to apply a large sum of resources to a problem leads to the implementation of an expensive and generic off-the-shelf solution. On occasions, this is appropriate and successful, but in many instances it is not, and could even have an overall negative economic impact. A greater degree of success is often achievable by understanding the problem, both in detail and breadth, and then applying a solution fit for the purpose at hand. \n\nThe first step to understanding the problem in detail is defining the goal. In this example the goal is stabilised SAG mill feed rate. What are the definitions of instability and stability in this context? \n\n**408** \n\nFLOTATION PLANT OPTIMISATION  |  SPECTRUM SERIES 25 \n\n**CHAPTER 13  |  OPERATIONAL GEOMETALLURGY** \n\nInstability, at its worst, involves stop-start operation where it should be continuous. Commonly, instability is observed as a boom-bust operational cycle where the plant is pushed to its throughput limits and then beyond, resulting in the need to significantly reduce throughput to bring the circuit back under control. Often the ‘boom-bust’ throughput variations exceed 15 per cent of average feed rate and can be as large as 30 per cent. The average throughput that results is usually more than ten per cent below the maximum achievable in the circuit. As well as a loss of feed tonnes, the other major effects of this instability are erratic flotation feed stream properties including FThe economic effects are a loss of feed tonnage coupled with a loss of flotation performance 80 values, per cent solids and volumetric flow. resulting in less than optimal recoveries and grades. A general rule for troubleshooting any process is that any upstream instability that has "}, {"page": 397, "text": "the definite potential to cause problems should be addressed before attempting to solve apparent in-stream or downstream problems. \n\nStability is then defined as smooth operation of the plant. However, when is a process operating smoothly? Smooth operation of a ball mill circuit may be seen as continuous operation with the feed rate varying by one to two per cent on an hourly basis. However, operation of a SAG mill is usually accepted as being smooth if hourly throughput variations are within four to eight per cent. The reason for the difference is that the SAG mill throughput rate has a greater dependence on ore properties than does the ball mill. \n\nThe next step is to determine what is causing the problem. There are a number of possible causes for an unstable SAG mill feed rate, including: \n\n- inappropriate manual control actions \n\n- inappropriate automatic control actions \n\n- poor feed rate control capability \n\n- poor or no control of multiple stockpile reclaim feeders \n\n- inadequate blending capability for the level of ore variability \n\n- lack of variable mill speed capability \n\n- poor grinding circuit equipment design. \n\nApart from the blending issue, these examples are independent of the orebody geology and each should be dealt with using proven process operation, process design, process control and engineering practice. If any of these issues is a problem, then elimination may achieve the target throughput improvement without entering the realm of geometallurgy. These are relatively easy problems to solve as the technical solutions are readily available from vendors, engineering companies and experienced process engineers. \n\nIf, however, the engineering problems are addressed but the feed stability problem persists, then the primary cause of variability is probably related to either the hardness or the competence of the ore. Achieving feed rate stability will then only be possible if a method is available to predict and manage the hardness and competence of the ore that is delivered to the plant for processing. A prerequisite for understanding what is being delivered to the plant is an understanding of what makes an ore competent or incompetent with respect to SAG milling, and what makes it hard or soft with respect to fine grinding. \n\nThe operating process engineer will have several historically developed devices or models available to understand the comminution properties of the ore, ranging from simple to complex. The earliest of these methods would have been developed by process engineers during the design phase of the project. Subsequently, operating process engineers would have arrived at their own conclusions about the main drivers of plant throughput and developed \n\n**409** \n\nFLOTATION PLANT OPTIMISATION  |  SPECTRUM SERIES 25 \n\n**DEAN DAVID** \n\nnew or modified models. The first job of the process engineer is to determine which of the available predictive methods provides real information about the ore properties (and the associate"}, {"page": 398, "text": "d plant responses) and which methods are ineffective. \n\nThe ultimate proof of the method is in its use. In this example the definitive question is ‘ _Is it possible, using the chosen method, to successfully predict the SAG mill feed rate ahead of time for a range of plant feed situations?’_ If not, then the method is either wrong or incomplete. If the method can successfully predict feed properties then there is probably a management issue that is causing the feed variability, such as poor implementation of the predictive method or poor control over ore sources and feed blending. \n\nOn the (often true) assumption that the prediction of ore properties is ineffective in practice, it is then necessary to determine if a predictive method can be developed at all. It is here that the process engineer enters the realm of geometallurgy. \n\n###### **AVAILABLE DATA** \n\nThe starting point for any geometallurgical investigation is the geological model for the orebody and especially its relationship to the mine model. The geological model contains drill data while the mine model contains ore and waste blocks derived from the drill data. Together, this is the biggest geometallurgical asset for the process engineer but, for some, it can be the biggest liability in such an investigation. Two characteristics of drill data libraries and block models make them difficult for process engineers to work with: their size and their complexity. \n\nGeological data libraries (drill libraries) are much larger than the databases process engineers usually work with, such as tables of metallurgical test results. Geological databases can contain data derived from 20 000 m of drilling during the early exploration phase of a project and during the operational phases the database can grow to more than 200 000 m for a modest sized operation. At the simplest level the database usually contains multi-element assays for every metre or two metres of drill intersection. However, the database is also likely to contain information related to lithology (rock type), alteration characteristics, colour, mineralisation, veining, competence (rock quality designation – RQD), point load index (PLI, a measure of rock strength), specific gravity (SG), positional survey and any number of other measures depending on the ore type involved. \n\nThe size of such a database makes it difficult to manage and presents challenges when it comes to isolating useful information. The software tools used to manage drill databases are geologically based and rarely suit the requirements or experience of process engineers. Another complicating factor in the operational stage of a project is that a large portion of the database may be irrelevant to future operations as it represents ore that has already been mined. \n\nThe complexity of the database is the second negative factor for process engineers. The complexity in terms of the multiplicity of data sets has been mentioned previously. More problematic than the number of d"}, {"page": 399, "text": "ata sets is the variety of bases on which those data sets are arranged. For example, the assays will be determined on a regular one or two metre interval basis but the lithology is likely to be provided as irregular intervals, the lengths of which relate to the extent of each lithological unit. Within the geological database there may be five or more different data set tables, each with their own individual length interval set. Further complication can happen if the geological model has been built up by a number of successive \n\n**410** \n\nFLOTATION PLANT OPTIMISATION  |  SPECTRUM SERIES 25 \n\n**CHAPTER 13  |  OPERATIONAL GEOMETALLURGY** \n\ncompanies or geologists, each with their own ideas about what data is important and what is not, or even which assay method should be used for a particular element. \n\nTo make the drill library database accessible to process engineers, it is best to use geological software to generate a single suitable database. Packages such as GenSys can de-survey geological data sets so that all properties can be reported on a common spatial coordinate (ie X, Y and Z) basis rather than on a multiplicity of hole and depth bases. The ideal outcome is for each individual record of the geometallurgical database to have a unique spatial address and include every measured data type that has any chance of being useful. The process engineer can then analyse, and add to, the single database using appropriate tools such as spreadsheets. \n\nAn accessible geological data set is only useful to the process engineer when coupled with additional information about the orebody and how it is to be delivered to the process plant over time. In an operating mine, the economic limits of the orebody will be well understood by the geologists, and the plant ore delivery schedule is defined by the short-term, mediumterm and long-term mine plans. \n\nA spectrum of mine-related data will exist with relevance ranging from the imminent to the distant future, the available mine planning data can be thought of as falling into the timebased categories as described below: \n\n- _Imminent_ – ore that is ready to be processed within the next week (and often within the next month) and is likely to be either already blasted, ready for blasting or in stockpiles ahead of the primary crusher. This ore is the subject of the daily production planning processes on site. It can be well defined in terms of actual grade through assay of blasthole drill cuttings or grade control drilling ahead of blasting. Likely comminution or flotation performance is either based on the test result for the closest available metallurgical sample or based on assumptions about the properties of ore types. \n\nFactors that impede or blur the process engineer’s understanding of imminent ores include medium-term and long-term run-of-mine (ROM) stockpiles, blending stockpiles for plant feed, inadequate grade control drilling and analysis, lack of a blasthole sample program, lack of blasting (ie free dig o"}, {"page": 400, "text": "re), multiple or numerous ore sources (typically a problem for complicated underground mines) and a high degree of short distance variability in the orebody (as may be seen in vein type deposits). \n\n- _Short term_ – each mining operation has a short-term planning process to make decisions about the upcoming waste and ore allocations. The basis for short-term decision-making is usually in-fill drilling conducted during the construction and operational phases of the project. In-fill drilling is designed to fill the gaps between the exploration drillhole data and allow final ore/waste decisions to be made about each block in the mine model. It is likely that mine block sizes (the volume of ore considered to have similar properties and is assumed to be mined as a unit) will be reduced in size, compared to blocks used for exploration or long-term planning, to better match the upcoming production schedule. The in-fill drilling data set will certainly provide ore grade, problematic elements and, in some cases, it may provide comminution data. The mine block properties are recalculated using all available drill information and blocks are then designated as ore or waste based on economic parameters. \n\nThe most significant complicating factor influencing the process engineer’s understanding of short-term planning data is the mathematics used to derive the block properties. It is essential that the process engineer understands the source of the data underpinning short- \n\n**411** \n\nFLOTATION PLANT OPTIMISATION  |  SPECTRUM SERIES 25 \n\n**DEAN DAVID** \n\nterm planning and understand how it has been manipulated on its way to becoming block data. Manipulations can include truncation of high-grade spikes, data smoothing, data kriging and erroneous data exclusions. To understand how data has been manipulated during block modelling it is necessary to do some before and after comparisons. With the assistance of miners and geologists, compare the short-term planning block predictions with the raw drill data that has been used to define the block. The full extent of smoothing is then evident and the ore variability expectations can be assessed by the process engineer. \n\n- _Long term_ – the long-term mine plan is essentially an extension of the final operational plan arising from the exploration phase. The ore included in the long-term plan is usually based more on geological orebody models than high density drill data. The presence or absence of ore in a particular location, its associated grade and recovery, its lithology and alteration characteristics are all much less certain than the data available for ore that is to be processed within the week or mined within the month. Much of the ore will not even classify as Proved under JORC 2012 (or similar geological reporting regulations). The long-term plan is typically updated annually, firstly to reflect new drilling that is designed to convert Probable ore into Proved ore and secondly to reflect ore depletion as a resu"}, {"page": 401, "text": "lt of actual mining progress. \n\nThe long-term plan is most useful for gaining an understanding of the overall orebody and mine shapes, documenting the proportions of the major ore types that are expected in future years and understanding trends with time and location for critical measures such as grade, impurities, hardness and competence. \n\nWhen using block model data it is important to note a number of mathematical facts: \n\n1. The properties assigned to an ore block are dependent upon the measured properties of a few drill intersections. It is possible, and valid, that there are no drill intersections within a particular mining block. \n\n2. Geostatistical techniques, especially kriging, are used to estimate the distribution of geological properties between drill holes. \n\n3. Some ore block properties may have been calculated using complex equations that could have an unintended outcome. \n\n4. Some ore block properties will be dependent upon the location of the block relative to a geological model boundary (eg above or below water table, oxidised versus fresh ore zone, etc). \n\n5. Some of the block properties, or even the underlying data, may have been filtered or truncated to avoid illogical or extreme outcomes. \n\nA good check when first encountering a block model is to look at both the model and the underlying geological data in the same orebody location and ensure that there is a reasonable relationship between the two. In general, the predictive methods are reliable but it is always advisable to verify information, especially where important decisions are being made. \n\nThe weakest link in the available data for geometallurgical analysis is invariably the metallurgical data set. It is rarely, if ever, practical to analyse the orebody metallurgically to anywhere near the data density that is available geologically. For example, an orebody of 100 Mt with 10 000 m of intersections identified within ore has a geological data density of 100 samples per million tonnes of ore. Assuming there are three major lithologies that have been tested metallurgically and each lithology has had 50 variability samples tested for flotation properties and grindability, the metallurgical data density is only 1.5 samples per million tonnes of ore. At 5 Mt/a plant throughput (for example) each year’s production is \n\n**412** \n\nFLOTATION PLANT OPTIMISATION  |  SPECTRUM SERIES 25 \n\n**CHAPTER 13  |  OPERATIONAL GEOMETALLURGY** \n\neffectively based on the results from 7.5 metallurgical test samples compared to reliance on 500 m of drill intersections. In some operations, each year’s production is defined by less than one metallurgical test sample. \n\nOne ore block typically represents hours or minutes of ore and this means block data can be useful for short-term metallurgical planning. Usually a subset of the long-term plan block model is populated with infill drill data and then smaller mining blocks are chosen for medium-term planning purposes. A subset of the medium-term pla"}, {"page": 402, "text": "n can then be populated with blasthole assay data for production grade control purposes for the imminent production horizon. In a few instances the metallurgical database is continually updated with preproduction testing and may find its way into the medium and imminent planning outputs. Generally, however, the testing gap between geology and process continues to widen as the project advances. Fortunately, the amount of available process data begins to catch up once production begins. It is at this point that the adequacy, or otherwise, of the metallurgical predictions is revealed. \n\nIt is important for the process engineer to become familiar with the planning processes and the available data sources on site. Perhaps more importantly, the process engineer should become acquainted with the owners of the various databases, the individual geologists and mine planners. Apart from forming essential professional networks on the site there is also the issue that databases always have quirks and skeletons, so it is best to have an expert assist you to navigate to the data sources essential for your own problem solving. \n\nIt is not necessary, or desirable, for process engineers to become users of mining or geological software. Usually specific data is required to solve a problem and it is preferable to have the experts extract the necessary data from the sources so it can be analysed offline using familiar tools such as spreadsheets. Although it may be useful to learn how to use the specialised software, it is not normally efficient. All modern geological and mining software packages have excellent data export and interchange capabilities that should be exploited. \n\n###### **MAKING PROCESS SENSE OF THE DATABASES** \n\nThe disparity between the geological and process databases presents a problem and an opportunity. The problem is that the metallurgical database is comparatively small and it is not going to get larger very quickly. The opportunity that exists is the potential to link the databases together and make some metallurgical use of the geology. \n\nLinking the metallurgical and geological databases cannot progress without a critical mass of metallurgical data. There is no real point proceeding if all that is available is a few tests on each of the major ore types. It is especially problematic if these few tests do not reveal unique characteristics about the ore types. In many operations there is a library of process test data that is available for interpretation but it may not be gathered together in one place. The starting point should be the available data and making the most of it rather than embarking on a new test program. \n\nOne criticism of existing metallurgical data that is often heard is that because the test was done many years ago, the results may not be reliable. In a few isolated instances, and only because of specific circumstances, this may be a valid criticism. However, in general this is a foolish first position to have, as you may be "}, {"page": 403, "text": "ignoring the most valuable data resource you have. Saying that test data is unusable because of age implies that one of the following is true: \n\n- the test procedure used was at fault or is irrelevant to the existing flow sheet \n\n- the operator that conducted the test was at fault \n\n**413** \n\nFLOTATION PLANT OPTIMISATION  |  SPECTRUM SERIES 25 \n\n**DEAN DAVID** \n\n- the ore tested had no relevance to current or future operations \n\n- the way the ore was tested (ie inappropriate blending) devalues the results \n\n- there is no information about what the sample represents geologically. \n\nIn the absence of a clear problem it is advisable to assume all past test results are valid until proven otherwise. Collect all past test data and bring it into the geometallurgical analysis. \n\nHistorical metallurgical data is often characterised by its diversity of form. Each process engineer or laboratory superintendent is likely to have had their own ideas about the test methodology, test products generated, assays conducted and calculations performed. It is essential to get back to raw data, especially test conditions, product masses, process times and original assay data. It is also worth noting that there may be comments by operators that are relevant and that even identification of the operator can be a valuable piece of data. \n\nOnce the body of test data is identified, the metallurgical database can be built. Although time consuming, it is usually better to be comprehensive rather than selective when compiling the database. Critical factors for interpreting the test work often emerge during the analysis process, so it is better to include all available raw data. It is not necessary to incorporate calculated data as this can be derived as required. The metallurgical database should also include reference data such as test numbers, dates, sample numbers and ore types. As the aim is to link back to the geological database it is also essential to incorporate all relevant geological information such as drill hole numbers and downhole depths. Try to standardise the data so that it is possible to analyse the metallurgical database using spreadsheet or database tools. It is recognised that this can be a daunting task where an extensive library of tests exists. However, the usefulness of the metallurgical database alone is enough to justify the investment, regardless of the multiplied benefits once the geometallurgical linkages are established. \n\nEstablishing linkages to the geological database is entirely a case-by-case process. Both the metallurgical database structure and the geological database structure are likely to be unique so it is not possible to list the methods by which they can be linked. However, several aspects of each database are standard and provide a starting point. \n\nGeological databases typically contain: \n\n- drill hole numbers \n\n- references to properties (assays, lithology, etc) by depth \n\n- hole locations (collar positions) \n\n- hole directional in"}, {"page": 404, "text": "formation (dip, downhole survey, etc) \n\n- ore properties – possibly including: \n\n   - assays \n\n   - lithology \n\n   - alteration \n\n   - density \n\n   - magnetic properties \n\n   - radiometric properties \n\n   - mineralisation (ore and gangue minerals) \n\n   - rock quality designation (RQD) \n\n   - fracture frequency (FF) \n\n   - point load index (PLI). \n\n**414** \n\nFLOTATION PLANT OPTIMISATION  |  SPECTRUM SERIES 25 \n\n**CHAPTER 13  |  OPERATIONAL GEOMETALLURGY** \n\nIn order of priority, the most important information after the positional data is the set of chemical assays, followed by the lithology. Where there is limited comminution data from metallurgical testing, drill core structural information (RQD, FF) and the strength data (PLI) then become more important. \n\nNote that the above description is typical of a database that has not been subject to metallurgical influence. If detailed metallurgical testing has been conducted on the orebody for geometallurgical purposes some of the following may appear either in the drill database or in the mining block model: \n\n- drop weight index (DWI) \n\n- SAG power index (SPI) \n\n- Bond (or equivalent) work indices \n\n- liner and milling media abrasion indices (eg Ai) \n\n- ore abrasion index (ta) \n\n- mill feed F80 predictions \n\n- recovery predictions for products \n\n- concentrate grade predictions \n\n- SAG throughput rate (in an existing operation) \n\n- achievable grind P80 (with existing mills). \n\nIf such information does exist then a few checks need to be made to ensure the data is useful in an operational sense. For example, in an existing operation it should be relatively simple to check if the geometallurgical predictions are useful to the operators and planners. If the data is ignored by the operators then it is either a poor predictor of performance or systems have not been put in place to ensure that the metallurgical information is made available to those that need it. The latter is often the case when the data has been collected during the design period for the purpose of selecting major equipment, but no operationally useful systems were implemented at plant start-up. \n\nIf it is found that the geometallurgical predictions do not match operational reality then there is something wrong with either the data that is being used, the interpretation method or the method of distributing the data across the geological databases. \n\nExamples of inappropriate use of metallurgical data include: \n\n- the use of Bond ball mill work indices to predict SAG or AG mill throughput rates \n\n- the adoption of unverified relationships between ore measurements and operational outcomes \n\n- inappropriate assignment of metallurgical ore properties to geological categories, such as lithologies, where there is no proven linkage between the two \n\n- the use of predictive methods that ignore key factors, for example prediction of copper concentrate grade based on head grade without reference to copper mineralogy. \n\nIn a modern operational environ"}, {"page": 405, "text": "ment there is usually enough data available to verify or discredit these predictive systems. If not, then systems should be implemented and instruments installed to allow, at a minimum, the verification of the predictive information that is meant to drive decision-making in both the mine and the plant. The saying ‘if you can’t measure it, you can’t manage it’ is especially true when it comes to geometallurgy. Unfortunately, in many instances, it appears that measurement is being done but because the measurements or the interpretation are inappropriate the consequential management is misdirected. \n\n**415** \n\nFLOTATION PLANT OPTIMISATION  |  SPECTRUM SERIES 25 \n\n**DEAN DAVID** \n\nWhere there is no metallurgical data in the geological information systems, the geometallurgist must endeavour to insert some in a useful manner. The success of establishing geometallurgical links will depend on the type, quantity and quality of the metallurgical data, the spatial distribution of the metallurgical samples and the ability to link the metallurgical data to geological properties and locations. \n\nHere is a theoretical example of establishing a set of useful geometallurgical linkages for a copper mine, having mixed copper sulfide mineralogy and using a SAG/ball mill comminution circuit, which experiences significant swings in throughput rate. Note that many things are ‘known’ in this example that may not hold true for other operating sites: \n\n1. Decide what metallurgical predictions are necessary for effective management of the process. In this example the following predictions are required: \n\n   - plant feed rate based on both SAG and ball mill limitations \n\n   - copper concentrate grade \n\n   - copper recovery \n\n   - gold recovery. \n\nNote that fundamental metallurgical inputs such as feed grade and ore type are assumed to be already available because they are geological and mining model outputs rather than based on specific metallurgical test work or interpretation. \n\n2. Decide what measurements are useful for predicting plant performance. \n\n   - JK AЧb has been proven to be an effective predictor of SAG throughput at the site so a related inexpensive test, such as SMC, can be used to economically establish a metallurgical database. \n\n   - BWI has been shown to be useful for predicting ball mill performance so either a full BWI test or an inexpensive modified BWI will be used. \n\n   - Copper concentrate grade is strongly related to the copper mineralogy so either directly measuring mineralogical mix or inferring mineralogical mix from Cu:S ratio are to be used. As the geologists have included copper sulfide mineralogical proportion estimates in the database and sulfur assays are available, both methods of predicting concentrate grades will be used and the most appropriate will be chosen after a period of verification. \n\n   - Copper recovery is also strongly related to mineralogy and it is known that recoveries are lower when chalcocite and covellite are present."}, {"page": 406, "text": " It is also related to oxidation, which is a function of depth, alteration and ore type. Copper recovery is also well predicted by simple laboratory flotation tests on samples. As copper recovery has been highly variable and prediction has been only moderately successful from the geology a simple rougher flotation test will be carried out to estimate recovery. \n\n   - Gold recovery is variable and difficult to predict. No current methods
