Repository: NDDev-Technocracy-OpenNetwork/hack-2026-nornickel-knot

> **DEPRECATED.** This repository is archived and no longer maintained.
> It is kept read-only for reference; its GDS anchor records
> `lifecycle: archived` under `portfolio:archived-projects`.

# Nornickel Scientific Knot

Живая карта знаний R&D для горно-металлургической отрасли: система превращает архив отчётов, статей, презентаций и экспериментальных материалов в типизированный граф знаний, а затем отвечает на вопросы естественным языком с источниками и страницами первоисточников.

Проект подготовлен командой **Harmonic Labs** для **Норникель AI Hack 2026**, трек **«Научный клубок»**.

File: data/parsed/Материалы конференций/4th International Symposium on High-Temperature Metallurgical Processing.json (part 32 of 36)
can reach up to 2750N/A and 2767N/A respectively, the dropping strength can reach up to 9 times/A and 6 times/A. Its compressive strength is slightly higher than the pellet where iron powder content is 5%. \n\nTable VI. Pellet Strength at Different Iron-bearing Materials \n\n|||Compressio|n strength|Droppin|g strength|\n|---|---|---|---|---|---|\n|Iron-bearing materials|Dosage/%|(N/|A)|(Tim|es/A)|\n|||24h|48h|24h|48h|\n|iron powder|5%|1500|2562|4|9|\n|iron slag|10%|1620|2750|2|10|\n|slag|20%|1927|2767|2|6|\n\n\n\nThe Influence of Ferrous Scrap Collocation on Cold Bonded Pellet Quality \n\nDifferent ferrous scraps have different physical and chemical properties, and that means the ratio of their collocation has certain influence on the cold-bonding speed and strength of the \n\n584 \n\npellets, the ratios of converter mud, iron scale and dust affect the pellet strength are further studied in this paper. Under the best conditions obtained above (5% iron powder, 1.2% NaCl, 0.2% MgCl2, 0.1% FeCl3), the dosage of the dust is fixed at 40% and only the ratios of converter mud and iron scale are changed. Results are shown in Table VII. As the BOF mud ratio increases, the strength of the pellets presents the trend that first increased and then decreased. When the raw material ratio is 30% : 30% : 40%, the compressive strength of pellets for 24h and 48h reach a maximum of 2417N/A, and 3195N/A respectively, the dropping strength reach 6 times/A and 10 times/A. This is mainly because converter mud particles are coarse, which chang"}, {"page": 406, "text": "es greatly the particle size distribution of the raw materials. As the converter mud content increases and the dosage of iron scale decreases, the granularity distribution of the mixed materials approaches to the requirements of the Turiel granularity . This is in favor of small particles filling into the pores between large particles to achieve a close contact and connection of the particles, which significantly improves the density and strength of pellets. Then as the dosage of converter mud sequentially increases, strength of the pellets tend to reduce. This is because the granularity distribution of the mixed materials is not ideal and perfect any more, resulting in lower density and pellet strength. \n\nTable VII. The Impacts of Ore Collocation Programs on the Cold Solid Clumps Quality \n\n|Ratio of raw materials|Compression s|trength (N/A)|Dropping streng|th (Times/A)|\n|---|---|---|---|---|\n|converter mud : iron scale :<br>dust|24h|48h|24h|48h|\n|20%:40%: 40%|1500|2562|4|9|\n|30%:30%: 40%|2417|3195|6|10|\n|40%:20%: 40%|1850|2780|5|10|\n|50%:10%: 40%|950|1600|1|3|\n\n\n\nTable VIII. Chemical Composition of 4 Collocations and the Requirements of Converter Ccoolant \n\n|Indicators|TFe|S|Si02|\n|---|---|---|---|\n|The calculated results|61.18-62.59|0.09-0.12|2.11-2.59|\n|BOF requirements|>56|<0.2|<10|\n\n\n\nChemical composition of the cold-bonded pellets under the four collocations listed in Table VII is calculated and the results are shown in Table VIII. Table VIII also lists the chemical requirement of coolant for converter steelmaking. There are no harmful impurities such as S, P and other adverse elements in rust agents, iron powder, iron slag and steel slag. Therefore, when adding iron powder with rust agents, two slag with rust agents, TFe content of finished pellets will grow, the contents of S, P and SiC>2 will reduce. When the converter mud changes within the range of 20 to 40%, three collocations all satisfy the requirements of the coolant. Compared to the BOF requirements, the chemical composition of the finished pellets meet \n\n585 \n\nthe requirements as BOF coolant (Table VII). \n\n###### **Conclusions** \n\n( 1 ) Combinations of three rust agents (NaCl, MgC^, FeCy is conducive to improve the strength of the cold-bonded pellets. When the ratio of NaCl, MgCL; and FeCl3 is the 1.2%:0.2%:0.1%, after natural maintaining for 1 to 2 days, the quality and chemical composition of the pellets completely satisfy the requirements as steelmaking coolant. Compared to conventional bonding methods where the maintaining last for 4 to 6 weeks or ever longer, the production cycle is shorter. At this point, the problem of requiring large area for conservation has been solved as well. \n\n(2) Iron powder is a highly active substance. Adding iron powder is in favor of rapidly improving the pellet strength, and the optimum amount is 5%. 10% of iron slag or 20% of steel slag can replace 5% iron powder while obtaining the same quality. In this way, iron slag and steel slag can be us"}, {"page": 407, "text": "ed more effectively and the production cost can be reduced as well. \n\n(3 )BOF mud , dust and iron scale have different physical and chemical composition. Test of ferrous scrap collocation shows that when the ratio is 30%: 30%: 40%, the quality of pellets is the best. \n\n###### **References** \n\n1. Q.Y. Li, F.L. Lu, \"Study on Cold Bond Briquettes of Dusty Material\"[J]. _Gansu Metallurgy,_ (1)1999,12-16. \n\n2. T.J. Chen et al., \"Experimental Study and Industrial Application of Comprehensive Utilization of Converter residue\"[J]. _Hunan Metallurgy,_ (3)2005, 3-6. \n\n3. Z.B. Shen, Y.Z. Sha, \"Study on Cold Bonded Briquettes Technology of Dust From Steel Industry\"[J] _.Iron and Steel,_ 12(12)2003,1-5. \n\n4. G.G. Liu et al. , \"The Technology of Cold Bond Agglomeration and Its Application\"[J] _.Multipurpose Utilization of Mineral Resources,_ 12(6)2001, 36-40. \n\n5. R.L. Wu, \"Research and Application of Cold Bonded Pellets\" _[3].Ironmaking,_ (2)1999, 26-29. \n\n6. J.S. Dong et al. , \"A Rusting Pellet Utilization Method for Ferrous Furnacedust\"[J]. Laigang Science&Technology, (1)2004,9-10. \n\n7. S.B. Wang, X.A. Song, \"Converter Steelmaking Technology\"[M].5eп/п'«g _Chemical Industry Press_ , 2008. \n\n8. Y.G Daietal., \"Modern Converter _Stee\\making\"[M].Shenyang Northeastern University Press,_ 1998. \n\n9. J.Y. Fu et al. , \"Investigation on Low-temperature Bound Briquette of Iron Ore Concentrates\"[J]. _Sintering and Palletizing,_ 5(21)1996,9-13. \n\n586 \n\n**4th** International Symposium on High-Temperature Metallurgical Processing _Edited by: Tao Jiang, Jiann-YangHwang, Phillip J. Mackey, Onuralp Yucel, and Guifeng Zhou TMS (The Minerals, Metals & Materials Society), 2013_ \n\n###### RESEARCH ON THE LEAD REMOVAL FROM PYRITY CINDER \n\nXuling Chen, Guangkun Shen , Xiaohui Fan, Qiong Deng, Hongli Wen, Min Gan \n\nSchool of Minerals Processing & Bioengineering, Central South University, Changsha, Hunan, 410083, P.R.Chma \n\nKeywords: Pyrite cinder, Magnetic roasting, Lead removal, Acid leaching \n\n###### **Abstract** \n\nIn this research, pyrite cinder which contains 53.51% Fe and 0.54% Pb was processed by magnetic roasting separation to obtain a concentrate with 64.62% Fe and 0.56% Pb. The concentrate was then leached with hydrochloric acid to remove lead. Several technological parameters which may influence the removal efficiency were investigated: the mass fraction of hydrochloric acid, pulp density, the leaching time and temperature. On the conditions that the mass fraction of hydrochloric acid of 5%, pulp density of 30%, the leaching time of 30 minutes and leaching temperature of 20°C, the lead content in the concentrate was reduced to 0.19%. The product was suitable for agglomeration and pelletization. Through the analysis of the lead distribution and phase change during the whole process, the mechanism of lead separation from pyrite cinder was analyzed. \n\n###### **Introduction** \n\nPyrite cinder is rich in iron, which defines its most extensive and effective use as raw materials fo"}, {"page": 408, "text": "r iron making. However, some pyrite cinders contain much non-ferrous metals, which is detrimental for the iron making process. Lead, one of the harmful elements, will destroy the blast furnace lining. Besides, it causes pollution of the environmentfl]. Therefore it is necessary to remove excessive lead before entering the blast furnace. To separate the lead from pyrite cinder, much research was done, including flotation, high temperature evaporation and leaching. High temperature evaporation consumed too much energy. The flotation was difficult to obtain highgrade iron ore concentrate[2]. Majority of the leaching was direct leaching of pyrite cinder, which was also difficult to get high-grade iron ore concentrate[3]. This article explored the magnetic roasting method to get high-grade iron ore concentrate, acid leaching method of the concentrate to remove excessive lead, providing guidance for the efficient utilization of pyrite cinder. \n\n###### **Raw Material Properties** \n\nPyrite cinder used in this assay is fine-grained, with -0.074mm and -0.045mm content of 92.05% and 23.61% respectively. The bulk density is 0.907g/cm . The true density is 4.387g/cm . The specific surface area is 2827cm /g. The chemical composition is shown in Table I. The slag is red. \n\n> 1 Corresponding author. Guangkun Shen Email 727049207@qq.com. Tel.: 86-15111415848 \n\n587 \n\nThe iron grade is moderate, with Fe 53.51%, FeO only 2.68%. The level of harmful element lead is high. Phase composition of iron and lead in pyrite cinder are shown in Table II and Table III. The iron mineral exists mainly in the form of hematite, containing small amount of magnetite and the other content is extremely low. Lead is dominantly concentrated in the plumbojarosite, with a small amount in the form of lead sulfate. \n\n|||Table I Chemical|Composition and Lo|ss on Ign|ition /%||\n|---|---|---|---|---|---|---|\n|TFe|FeO|S1O2<br>AI2O3|CaO<br>MgO|Pb|Cu|P<br>LOI|\n|53.51|2.68|8.46<br>1.49|3.38<br>0.17|0.54|0.16|0.094<br>2.81|\n|||Table II Ir|on Phase of Pyrite C|inder /|%||\n|Iron Sulf|ide|Ferric Sulfate|Magnetite<br>He|matite|Iron Sil|icate<br>TFe|\n|0.35||0.36|4.59<br>4|7.67|0.54|<br>53.51|\n|||Table III L|ead Phase of Pyrite|Cinder|/%||\n|Lead Su|lfate|Lead Oxide|Lead Sulfide|Plumb|ojarosite|TPb|\n|0.10||Trace|Trace|0|.44|0.54|\n\n\n\n###### **Research Methods** \n\nMagnetic roasting was carried out in a vertical high-temperature SK-12-130 type tube furnace. After setting temperature of the furnace and the desired temperature achieved, 20g of pyrite cinder sample supported by a thin layer of asbestos was placed in a <D38x550mm quartz tube , which was then placed in the furnace. Reducing gas was passed through the quartz tube via the intake and outtake on the tube. The gas atmosphere was controlled as CO/(CO + CO2)=20%, with total gas flow of 0.7 m /h. The roasting time was set to 20 minutes. After the roasting, N2 was passed through the quartz tube to cool the sample ore till room temperature. 10g of roasted o"}, {"page": 409, "text": "re was ground for magnetic separation. \n\nThe grinding process took place in the RK / ZQM (BM) type ball mill, with pulp density of 50% and milling time of 3 minutes. \n\nAfter grinding, the CRIMM DC CKG<p50 type magnetic tube was used for magnetic separation, with magnetic field strength fixed at 1600GS. \n\nThe leaching experiment was conducted in beakers, which was placed in water bath for temperature control. The leaching time, temperature, leaching agent concentration and pulp density was set to a certain level during the process. Dilute hydrochloric acid was used as leaching agent. After leaching, rinse the solid with water during filtration. \n\n###### **Results and Discussions** \n\n###### Magnetic Roasting, Grinding and Magnetic Separation to Concentrate Iron \n\nUnder the magnetic roasting conditions: the atmosphere CO/(CO+CO2)=20%, total gas flow of 0.7m3/h, roasting temperature of 700°C and roasting time of 20 minutes, following the grinding and magnetic separation, the iron concentrate grade increased to 64.62%, with a recovery rate of more than 95%. The concentration efficiency for iron was quite good. \n\n588 \n\n###### Lead Content Changes in the Magnetic Roasting, Grinding and Magnetic Separation process \n\nEffect of Roasting Temperature on the Lead Content of Roasted Ore Taking into account that non-ferrous metal can be volatile under high temperature, this thesis explored the possibility of lead removal during magnetization roasting process at different high temperatures. The magnetic roasting was controlled in the roasting atmosphere of CO/(CO + CC>2)=20%, with total gas flow of 0.7 m /h, roasting time of 20 minutes. The effect of roasting temperature on the lead content of roasted ore is shown in Table IV. \n\n|Table IV Effect of|Roastin|g Temper|ature on th|e Lead Co|ntent of R|oasted Ore||\n|---|---|---|---|---|---|---|---|\n|<br>Roasting Temperature /C|<br>-|<br>700|<br>750|<br>800|<br>850|<br>900|<br>950|\n|Pb /%|0.54|0.51|0.49|0.51|0.48|0.40|0.32|\n|TFe/%|53.51|57.47|57.57|57.67|57.04|57.31|57.28|\n\n\n\nOnly in the temperature range of 850~950°C, the lead content of roasted ore decreased gradually. Given the best concentration efficiency of iron at 700 °C, it was chosen afterwards. \n\nLead Content during the Grinding and Separation Process Lead compounds in the pyrite cinder \n\nare all nonmagnetic. So notionally, it is possible that the lead compounds are separated from the magnetic concentrate during the magnetic separation on conditions that the lead compounds are liberated from iron perfectly. However, in this research, though different conditions were adopted to separate the lead from the iron, the results were not satisfactory. More precisely, fine grinding method was adopted to remove the lead from magnetic concentrate. The roasted ore was ground for 3, 10 and 20 minutes with the pulp density of 33%. After grinding for 3 minutes, the size of the ground ore was -0.045mm totally. The ground ore was separated under the weak magnetic fields of 1"}, {"page": 410, "text": "000GS. Seen from the experiment results in Table V, even under ultrafine grinding and weak magnetic field conditions, the lead was still not separated from the concentrate. \n\n|Table V<br>Effect of Fine Grinding on the Lead Content of Magnetic Co|ncentrate|\n|---|---|\n|Grinding time<br>/ min<br>3<br>10|20|\n|Magnetic Concentrate<br>Pb /%<br>0.56<br>0.56|0.54|\n|Tailings<br>Pb /%<br>0.40<br>0.57|0.53|\n\n\n\nAt roasting temperature of 700°C, changes of lead content was investigated in the process of roasting, grinding and magnetic separation. \n\n||Table VI Lea|d Content Durin|g the Grinding|and Separation Process||\n|---|---|---|---|---|---|\n|Samples|Pyrite Cinder|Roasted Ore|Ground Ore|Magnetic Concentrate|Tailings|\n|T Fe /%|53.51|56.58|57.47|64.62|28.52|\n|Pb /%|0.54|0.51|0.46|0.56|0.40|\n\n\n\nCompared to the original ore, iron grade of the roasted ore upgraded from 53.51% to 56.58%, while the lead content changed little. Compared with the roasted ore, iron grade and lead content of milling ore nearly did not change. The iron grade of magnetic concentrate increased to 64.62%, while lead content only changed a little in the magnetic separation process. The magnetic \n\n589 \n\nroasting-grinding-magnetic separation process improved the iron grade of the concentrate, but not the removal of lead. \n\nTable VII detailed lead phase of different samples. After magnetic roasting, grinding and magnetic separation, lead content of the magnetic concentrate was 0.56%, which was a little more than the original ore. There was an increase in content of lead oxide, but the content of plumbojarosite decreased to 0.17% from 0.44%. The magnetic roasting, grinding and separation changed the phase composition of the lead. The reason maybe that under high temperatures plumbojarosite decomposed partly to other lead compounds. But it essentially had no effect for the reduction of the total lead in the concentrate. Therefore, to remove lead, further treatment of the concentrate is needed. \n\n||Table VI|I Lead Phase of|different sample|s /%||\n|---|---|---|---|---|---|\n|samples|Lead Sulfate|Lead Oxide|Lead Sulfide|Plumbojarosite|TPb|\n|Raw ore|0.10|trace|trace|0.44|0.54|\n|Roasted ore|0.13|0.07|0.05|0.26|0.51|\n|Concentrate|0.12|0.26|0.02|0.16|0.56|\n\n\n\nRemove Lead by Leaching Test \n\nThe concentrate obtained above had high iron and lead content. Next leaching processing was adopted to deal with the concentrate. Dilute hydrochloric acid was used as leaching agent. The leaching experiment was conducted in beakers. The leaching time, temperature, leaching agent concentration and pulp density was regulated during the process. Several leaching parameters which may influence the leaching efficiency were investigated. \n\nEffect of stirring on the Lead Content of Leached Concentrate Under conditions: the dilute hydrochloric acid mass fraction of 5%, pulp density of 30%, leaching time of 2 hours, leaching temperature of 20°C, the tests were divided into two part, the first with a stirring speed of 200r/min"}, {"page": 411, "text": "utes, the second without stirring. \n\n|Table VIII Effect of Stirring on the|Lead Content of Leached Concentrate<br>/%|\n|---|---|\n|Whether stir the pulp|TFe<br>Pb|\n|Yes|66.39<br>0.20|\n|No|65.02<br>0.19|\n\n\n\nAfter leaching, lead content in the concentrate was reduced to about 0.2%. The reason was that some of the lead compounds can react with dilute hydrochloric acid at room temperature, which was then soluble in the liquid. Under the same experimental conditions, where stirring had little effect on the lead removal. Therefore, the follow-up tests were without stirring. \n\nEffect of Leaching Time on the Lead Content of Leached Concentrate Under conditions: the dilute hydrochloric acid mass fraction of 5%, pulp density of 30%, leaching temperature of 20°C, experiments were with different leaching time. The results are shown in Fig. 1. After more than 30 minutes, change of leaching time had little effect on lead removal. Therefore, 30 minutes was chosen as leaching time. \n\nEffect of Leaching Agent Concentration on the Lead Content of Leached Concentrate Under conditions: the leaching time of 30 minutes, pulp density of 30%, leaching temperature of 20°C, \n\n590 \n\nexperiments were with dilute hydrochloric acid mass fraction of 1%, 5%, 10%, 20% and 30%. The results are shown in Fig.2. With the increase of hydrochloric acid concentration, iron grade first increased and then decreased. When the hydrochloric acid concentration reached 20%, the iron grade began to decline. This showed that impurities which could react with hydrochloric acid have almost completed. The hydrochloric acid began to dissolve the iron-containing compounds. With the agent concentration increasing, the removal effect did not change much. Under the conditions of dilute hydrochloric acid mass fraction of 5%, lead content decreased to 0.19%. Therefore, 5% was chosen as the agent concentration. \n\n\n\nFig. 1 Effect of Leaching Time on the Lead Content Fig.2 Effect of Leaching Agent Concentration \n\nEffect of Pulp Density on the Lead Content of Leached Concentrate Under conditions: dilute hydrochloric acid mass fraction of 5%, leaching time of 30 minutes, leaching temperature of 20°C, the tests were with the pulp density of 20%, 30%, 40% and 50%. The results are in Fig.3. Pulp density affected slightly the iron grade of concentrate. The iron grade went through a slight decrease. With the increase of the pulp density, lead removal was seldomly affected. Therefore, 30% was chosen as the pulp density. \n\nEffect of Leaching Temperature on the Lead Content of Leached Concentrate Under conditions: dilute hydrochloric acid mass fraction of 5%, pulp density of 30%, leaching time of 30 minutes, experiments were with the leaching temperature of 20°C, 50°C, 70°C and 90°C respectively. The results are shown in Fig.4. When the leaching temperature increased from 20 °C to 90 °C, the lead content changed from 0.19% to 0.16%. It had only slight effect on lead content of leached concentrate. Therefore, room tempe"}, {"page": 412, "text": "rature 20 °C was chosen as leaching temperature. \n\n591 \n\n\n\n<!-- Start of picture text -->\n0 10  20  30  40  50  10  20  30  40  50  00  70  SO  00  100<br>Pulp Density/%  Leaching temperature /°C<br><!-- End of picture text -->\n\nFig.3 Effect of Pulp Density on the Lead Content \n\nFig.4 Effect of Leaching Temperature \n\n###### Analysis of the Lead Removal During the Acid Leaching \n\nTable IX showed the lead phase of the leached concentrate. After leaching, the total lead content of the leached concentrate was 0.19%, which was much less than that of magnetic concentrate. The lead oxide content declined from 0.26% to trace. The lead sulfate content changed from 0.12% to 0.08%. The plumbojarosite content kept almost unchanged. \n\nDuring the leaching of the concentrate, lead oxide and lead sulfide almost dissolved completely, but the content of plumbojarosite basically remained unchanged. The lead sulfate is soluble in dilute solution of strong acid, slightly soluble in water, with the solubility of 0.004g/100g. Lead oxide is insoluble in water, but soluble in acid to produce lead (II) salts. Plumbojarosite's chemical formula is PbFe<sup>+</sup> 6(SC>4)4(OH)i2, which is a complex mineral, insoluble both in water and dilute hydrochloric acid[4]. Insoluble lead compounds in the leaching process is mainly the plumbojarosite. To further reduce the lead content in the concentrate, removal of plumbojarosite becomes a key issue. After comprehensive analysis, the main chemical reactions during the leaching process were explained as follows: \n\n||PbO + 2HC1 - P<br>PbS04+ 2HC1 -|bCl2+ H20<br>PbCl2+ H2S04||(1)<br>(2)|\n|---|---|---|---|---|\n||Table IX Lead Ph|ase of Leached Con|centrate<br>/%||\n|Lead Sulfate|Lead Oxide|Lead Sulfide|Plumbojarosite|Pb|\n|0.04|Trace|Trace|0.15|0.19|\n\n\n\n###### **Conclusions** \n\n(1) According to the chemical analysis and phase composition analysis of the pyrite cinder, the magnetic roasting - grinding and weak magnetic separation process was assumed to obtain a magnetic concentrate with high iron grade and good recovery rate. But the removal of lead from the concentrate was unsatisfactory in the process. \n\n592 \n\n(2) Dilute acid leaching was taken to treat the magnetic concentrate to remove lead. Under certain conditions, lead content of leached concentrate decreased to 0.19%, which can basically met the requirements for iron ore concentrate in the steel industry. The mechanism of lead separation from the leached ore was the dissolution of lead sulfate and lead oxide after reacting with hydrochloric acid during the leaching process. \n\n###### **Acknowledgment** \n\nThe authors want to express their thanks to Key Programs of Science and Technology from Hunan Province, China for financial support of this research. \n\n###### **References** \n\n**1.** Weihua Quo. \"Pollution and Potential Ecological Risk Evaluation of Heavy Metals in the Sediments around Dongjiang Harbor\" Environmental Sciences, 2010, 2: 729-736 \n\n2. Dittmann, Horst; Rosenstock, Friedr"}, {"page": 413, "text": "ich; Beyzavi, Ali-Naghi, \"Process for selective flotation of copper-lead-zinc sulfide\" Metallgesellschaft Aktiengesellschaft, 1995, 8: 1-4 \n\n3. Mijangos, Apezteguia \"Batch leaching of a mixture (hearth-fluidized) of roasted pyrite cinders\" Revista de Metalurgia 1992 \n\n4. Forray, Smith, Drouet \"Synthesis, characterization and thermochemistry of a Pb-jarosite\" Geochimica et CosmochimicaActa, 2009: 1-10 \n\n593 \n\n**4th** International Symposium on High-Temperature Metallurgical Processing _Edited by: Tao Jiang, Jiann-YangHwang, Phillip J. Mackey, Onuralp Yucel, and Guifeng Zhou TMS (The Minerals, Metals & Materials Society), 2013_ \n\n**4th International Symposium on High-Temperature Metallurgical Processing** \n\n**Microwave Heating, Energy and Environment** Session Chairs: **Zhiwei Peng Jianliang Zhang** \n\n**4th** International Symposium on High-Temperature Metallurgical Processing _Edited by: Tao Jiang, Jiann-YangHwang, Phillip J. Mackey, Onuralp Yucel, and Guifeng Zhou TMS (The Minerals, Metals & Materials Society), 2013_ \n\n###### MICROWAVE REFLECTION LOSS OF FERRIC OXIDE \n\nZhiwei Peng<sup>1</sup> , Jiann-Yang Hwang<sup>1</sup> , Byoung-Gon Kim<sup>2</sup> , Matthew Andriese<sup>1</sup> , Xinli Wang<sup>3</sup> \n\ndepartment of Materials Science and Engineering, Michigan Technological University, Houghton, MI 49931, USA \n\n2Mineral Processing Division, Korea Institute of Geoscience and Mineral Resources, Daejeon 305-350, Korea \n\n3School of Technology, Michigan Technological University, Houghton, MI 49931, USA \n\nKeywords: Reflection Loss, Microwave Absorption, Permittivity, Dielectric Loss Tangent \n\n###### **Abstract** \n\nThe microwave reflection loss (RL) of ferric oxide is studied in the temperature range from 297 to approximately 1400 K at frequencies of 915 and 2450 MHz. It is shown that the maximum microwave absorption with RL of-38.46 and -35.97 dB can be obtained for ferric oxide having thicknesses of 0.03 and 0.01 m at 915 and 2450 MHz, respectively. The maximum absorption peak with RL below -10 dB is in a 250 K temperature range from 723 to 973 K at 915 MHz, which shifts to the range between 823 and 1073 K at 2450 MHz. This migration is in good agreement with the variation of the dielectric loss tangent of ferric oxide. \n\n###### **Introduction** \n\nMicrowave irradiation has distinguishing characteristics such as volumetric and selective heating compared with conventional methods, leading to extremely broad applications in materials heating and processing [l-5].The efficiency of microwave heating was found to be dependent on various factors, such as microwave power [6], frequency [7,8], radiation time [8], applicator geometry [8], sample microwave absorption properties and position as well as dimension [9-11], etc. Among these parameters, sample dimension plays an important role but is usually neglected by researchers in microwave processing of materials. In fact, although numerous studies have been directed toward the utilization of microwave ener"}, {"page": 414, "text": "gy to assist materials heating and processing, few reports were released on the effect of sample dimension [12,13].This is because all aforementioned factors influencing microwave heating generally exert interactive effects to each other during the heating process, making clarification of the effect of sample dimension difficult. Therefore, it is necessary to propose a parameter or concept for quantifying the effect of absorber dimension on microwave heating, increasing heating efficiency. \n\nIn the present study, the concept of reflection loss (RL) is introduced to as a parameter in microwave heating. This is proposed because microwave heating is usually performed in a metallic cavity. The usage of RL indicates the effect of sample dimension on microwave heating by simplifying the problem through studying the sample thickness dependence of microwave absorption. This dependence is shown specifically with ferric oxide (Fe2C>3), a material which is widely used in chemical synthesis and ironmaking [14,15]. The results demonstrate the variation of reflection loss of Fe 20 3 with thickness at commonly used microwave frequencies based on the corresponding microwave permittivity measurements. The work suggests that microwave \n\n597 \n\nabsorption in ferrie oxide exhibits a strong thickness dependence throughout the microwave heating process. \n\n###### **Theory of Reflection Loss** \n\nReflection loss (RL) quantifies the amount of microwave power reflected from the surface of a material slab backed by metal under microwave irradiation. The smaller RL there is for a sample, the better (larger) the microwave absorption in the material. As shown in Figure 1, microwaves with unit amplitude are incident normally on an absorber (sample) slab backed by metal (or a perfect electric conductor, PEC), resulting in reflected waves traveling in the opposite direction. According to the transmission-line theory, the wave impedance _(Zr)_ of the absorber slab is given by [16] \n\n\n\n<!-- Start of picture text -->\nZr = tjrtanh(rrd)  = TJ0  M-tanh  jt 2nf  J/j~er  (1)<br><!-- End of picture text -->\n\nwhere _fjn/n d,_ and //, are the intrinsic impedance, complex propagation constant, thickness, and complex relative permeability of the slab, respectively; _rf0_ is the characteristic impedance of free space, and _c_ is the velocity of microwave in free space. \n\n\n\n<!-- Start of picture text -->\ny  t  j  V  ;<br>Incident  Reflected<br>wave  wave<br>^ '  \\ ,Air  ^  I<br>Metal<br><!-- End of picture text -->\n\nFigure. 1. Schematic of an absorber backed by metal under microwave irradiation. \n\nWith Z„ the reflection loss of normal incident microwaves at the sample surface can be defined by \n\n\n\nwhere **_r_** is the reflection coefficient. According to this definition, the reflection loss of the absorber slab is given as \n\n598 \n\n\n\n<!-- Start of picture text -->\ntanh  J^-JЯ7r d  - 1<br>RL =  20 log  - ^ = (3)<br>tanh  j^^s]Яr£rd  -<br><!-- End of picture text -->\n\nEquation (3) shows that RL is "}, {"page": 415, "text": "dependent on permittivity, permeability, microwave frequency and sample thickness. For nonmagnetic dielectrics (or dielectric materials with very weak magnetism) such as ferric oxide, the value of //,. can be assumed to be 1 in the calculation of reflection loss. Thus, one may expect that the thickness dependence of RL of ferric oxide at commonly used microwave frequencies is mainly determined by permittivity. \n\n###### **Experimental** \n\nTo demonstrate the thickness effect on material reflection loss, ferric oxide powders (99.98 % purity) supplied by Sigma-Aldrich Corp., St. Louis, MO were used for the permittivity measurements. The chemical composition (Fe2Ы3) was confirmed by X-ray diffraction (XRD) using a conventional Scintag XDS2000 powder X-ray diffractometer (Scintag Inc., Cupertino, CA) with a graphite monochromator and Cu Ka radiation. Sample microstructure and particle distribution were characterized by using a Hitachi S-4700 field-emission scanning electron microscope (FE-SEM, Hitachi Ltd., Tokyo, Japan). It is found that the sample powders having spherical shape with particle size between 0.05 and 0.2 um. \n\nThe permittivity of Fe 20 3 was measured using the cavity perturbation technique [17]. The main components of the measurement system include a resistive heating furnace and a cylindrical TMono resonant mode cavity. The system measures the differences (frequency shift and change of quality factors) in the microwave cavity response between a cavity with an empty sample-holder and the same cavity with a sample-holder plus the sample at each specified temperature. These differences are recorded in a Hewlett Packard 8753B vector network analyzer and then used to calculate the permittivity. The details about this technique and apparatus used for the measurements can be found in the published literature [17,18]. \n\nFor the permittivity test, Fe 20 3 powders were first uniaxially pressed at -207 MPa in a die lined with tungsten carbide to form pellets with a diameter of ~3.62 mm having a total stacked length (height) of 12.97 mm. The bulk density (room temperature) of the sample was 2.79 g/cm<sup>3</sup> . During the measurements, the sample was step-heated in the conventional resistance furnace to the designated temperatures in 0.01 L/min flowing argon. The permittivity measurements started at room temperature (297 K) and heated in 50 K intervals to -1400 K. Two frequencies, 915 and 2450 MHz, were used for the measurements because they are the most commonly used ones in microwave heating. \n\n###### **Results and Discussion** \n\nThe temperature dependences of permittivity of Fe2Ы3 at 915 and 2450 MHz are shown in Figure 2(a). For Fe203, the real part and imaginary part of complex relative permittivity (e/ and _sr\")_ slightly increase with temperature below 723 K, above which _er'_ increases significantly while the _er\"_ values present a broad dielectric loss peak between 723 and 1273 K. This leads to the \n\n599 \n\nformation of a broad dielectri"}, {"page": 416, "text": "c loss tangent _(tanSe= sr\"lsr')_ peak between 723 and 1273 K at both frequencies, as illustrated in Figure 2(b). \n\n\n\n<!-- Start of picture text -->\n120<br>100<br>- £ ' , 915MHz<br>80  r<br>- £ •. 2450 MHz<br>S 60  r<br>£\".915 MHz<br>40  r<br>20  E \", 2450 MHz<br>0<br>600  800 1000<br>Temperature (K)<br>1.2  -(b)  1.2<br>1.0  —■—915 MHz  1.0<br>0.8  »  2450 M Hz  0.8<br>0.6  F *  0.6<br>0.4  0.4<br>0,2  0-2<br>0.0  0.0<br>1  l  l  . 1  ,  i  . . . . .i . . . . . i<br>200  400  600  800 1000  1200  1400<br>Temperature (K)<br><!-- End of picture text -->\n\nFigure 2. (a) Complex relative permittivity of Fe2Ы3 vs. temperature at 915 and 2450 MHz. (b) Dielectric loss tangent of Fe 20 3 vs. temperature at 915 and 2450 MHz. \n\nThe reflection loss of Fe2Ы3 is determined using Eq. (3) based on the permittivity measurements. Figure 3(a) shows the calculated results of RL versus temperature for Fe 20 3 as sample thickness increases from 0.005 to 0.05 m at 915 MHz. The sample with a thickness of 0.005 m exhibits a negligible absorption peak (RL trough) in the whole temperature range, suggesting that it has rather weak microwave absorption with this thickness. The value of the maximum absorption peak increases as the sample thickness increases from 0.005 to 0.03 m. It then decreases as the thickness increases from 0.03 to 0.05 m. The maximum peak reaches -38.46 dB at the temperature of approximately 873 K with a sample thickness of 0.03 m. The maximum absorption peak with reflection loss below -10 dB (> 90% microwave absorption) is in a 250 K temperature range (between 723 and 973 K). This shows that ferric oxide with a thickness of 0.03 m can be heated rapidly at 915 MHz given the heating temperature increases to 723 K. \n\nFor comparison, Figure 3(b) shows the calculated results of RL versus temperature for Fe2Ы3 as the sample thickness increases from 0.005 to 0.05 m at 2450 MHz. It is seen that the variation \n\n600 \n\ntrend of reflection loss at 2450 MHz is similar to that at 915 MHz. The maximum absorption peak reaches -35.97 dB at approximately 973 K with a sample thickness of 0.01 m. The maximum absorption peak with reflection loss below -10 dB is in a 250 K temperature range (between 823 and 1073 K), which is the same at 915 MHz. The only difference noted is that the absorption peak shifts by 100 K to higher temperatures. This shift is in exact agreement with the variation of dielectric loss tangent at the measured frequencies, as presented in Figure 2(b). It indicates that the maximum microwave absorption in ferric oxide throughout the heating process is determined by the dielectric loss tangent of Fe2C>3. \n\n\n\n<!-- Start of picture text -->\n200  400  600  800  1000  1200  1400<br>Temperature (K)<br>CЫ  -5 o  :(b)  ^ t * ^ * ^ * _ J * * * *<br>-0.005 m<br>-10  >$>t±в=5K!*\"^^<br>-0.01 m<br>-15  _  % / T / *-^/<br>c o -20 -25  - T  -0.020.03 m  m  '^  I<br>- 0.0i m  \\  i<br>u  -30<br>0)  -35  -0.05 m  *-4<br>or  -40  i  i  .  i  i ,  i  .  r  .  i<br>200  400 "}, {"page": 417, "text": " 600  800  1000  1200  1400<br>Temperature (K)<br><!-- End of picture text -->\n\nFigure 3. High-temperature microwave absorption in Fe2C>3. (a) Calculated reflection loss vs. temperature at 915 MHz. (b) Calculated reflection loss vs. temperature at 2450 MHz. \n\nConclusions \n\nIn this study, the concept of microwave reflection loss is introduced to indicate the effect of sample dimension on microwave heating. The microwave reflection loss of ferric oxide has been studied in the temperature range from 297 to -1400 K at 915 and 2450 MHz based on permittivity measurements using the cavity perturbation technique. It is demonstrated that the maximum microwave absorption with reflection loss of-38.46 and -35.97 dB can be obtained for ferric oxide having thicknesses of 0.03 and 0.01 m at 915 and 2450 MHz, respectively. The \n\n601 \n\nmaximum absorption peak with RL below -10 dB is in a 250 K temperature range from 723 to 973 K at 915 MHz, which shifts to the range between 823 and 1073 K at 2450 MHz. The maximum absorption peak position in the RL pattern is determined mainly by the dielectric loss tangent of ferric oxide. It is suggested that a sample with variable thickness is favored during microwave heating. More theoretical investigations into dynamics of microwave propagation and dissipation in materials are required. \n\n###### **Acknowledgements** \n\nThis work was supported by the Korea Institute of Geoscience and Mineral Resources, the Michigan Public Service Commission, U.P. Steel, and the United States Department of Energy under Award No. DE-FC36-01ID14209. \n\n###### **References** \n\n- [1] D. E. Clark and W. H. Sutton, \"Microwave Processing of Material _s,\" Annti. Rev. Mater. Sei.,_ 26 (1996), 299-331. \n\n- [2] R. Roy, D. Agrawal, J. Cheng, and S. Gedevanshvili, \"Full Sintering of Powdered-Metal Bodies in a Microwave Field,\" _Nature,_ 399 (1999), 668-670. \n\n- [3] A. Copty, F. Sakran, M. Golosovsky, D. Davidov, and A. Frenkel, \"Low-Power Near-Field Microwave Applicator for Localized Heating of Soft Matter,\" _Appl. Phys. Lett,_ 84 (2004), 5109-5111. \n\n- [4] M. Stir, K. Ishizaki, S. Vaucher, and R. Nicula, \"Mechanism and Kinetics of the Reduction of Magnetite to Iron during Heating in a Microwave E-field Maximum,\" _J. Appl. Phys.,_ 105 (2009), 124901-124901-4. \n\n- [5] S. Das, A. K. Mukhopadhyay, S. Datta, and D. Basu, \"Prospects of Microwave Processing: An Overview,\" _Bull. Mater. Sei.,_ 32 (2009), 1-13. \n\n- [6] J. Ma, J. F. Diehl, E. J. Johnson, K. R. Martin, N. M. Miskovsky, C. T. Smith, G. J. Weisel, B. L. Weiss, and D. T. Zimmerman, \"Systematic Study of Microwave Absorption, Heating, and Microstructure Evolution of Porous Copper Powder Metal Compacts,\" _J. Appl. Phys.,_ 101 (2007), 074906-074906-8. \n\n- [7] P. Rattanadecho and W. Klinbun, \"Theoretical Analysis of Microwave Heating of Dielectric Materials Filled in a Rectangular Waveguide with Various Resonator Distances,\" _J. Heat Transfer,_ 133 (2011), 031008-031008-10. \n\n- [8] Z. Peng, J.Y. Hwang, M. And"}, {"page": 418, "text": "riese, W. Bell, X. Huang, and X. Wang, \"Numerical Simulation of Heat Transfer during Microwave Heating of Magnetite,\" _ISIJInt.,_ 51 (2011), 884-888. \n\n- [9] E. B. Kulumbaev, V. E. Semenov, and K. I. Rybakov, \"Stability of Microwave Heating of Ceramic Materials in a Cylindrical Cavity,\" _J. Phys. D: Appl. Phys.,_ 40 (2007), 6809-6817. \n\n- [10] V. D. Buchelnikov, D. V. Louzguine-Luzgin, G. Xie, S. Li, N. Yoshikawa, M. Sato, A. P. Anzulevich, I. V. Bychkov, and A. Inoue, \"Heating of Metallic Powders by Microwaves: Experiment and Theory,\" _J. Appl. Phys.,_ 104 (2008), 113505-113505-10. \n\n- [11] Z. Peng, J. Y. Hwang, C. L. Park, B. G. Kim, and G. Onyedika, \"Numerical Analysis of Heat Transfer Characteristics in Microwave Heating of Magnetic Dielectrics,\" _Metall. Mater. Trans. A,_ 43A (2012), 1070-1078. \n\n- [12] Yu. V. Bykov, K. I. Rybakov, and V. E. Semenov, \"High-Temperature Microwave Processing of Materials,\" _J. Phys. D: Appl. Phys.,_ 34 (2001), R55-R75. \n\n602 \n\n- [13] D. Agrawal, \"Latest Global Developments in Microwave Materials Processing,\" _Mater. Res. Innovвt.,_ 14 (2010), 3-8. \n\n- [14] X. Xu, R. Cao, S. Jeong, and J. Cho, \"Spindle-like Mesoporous a-Fe2C>3 Anode Material Prepared from MOF Template for High-Rate Lithium Batteries,\" _Nano Lett.,_ 12 (2012), 4988-4991. \n\n- [15] M. Hotta, M. Hayashi, and K. Nagata, \"Complex Permittivity and Permeability of a-Fe2C>3 and Fei-xO Powders in the Microwave Frequency Range between 0.2 and 13.5 GHz,\" _ISIJ Int.,_ 50(2010), 1514-1516. \n\n- [16] Z. Peng, J. Y. Hwang, B. G. Kim, J. Mouris, and R. Hutcheon, \"Microwave Absorption Capability of High Volatile Bituminous
