Repository: NDDev-Technocracy-OpenNetwork/hack-2026-nornickel-knot

> **DEPRECATED.** This repository is archived and no longer maintained.
> It is kept read-only for reference; its GDS anchor records
> `lifecycle: archived` under `portfolio:archived-projects`.

# Nornickel Scientific Knot

Живая карта знаний R&D для горно-металлургической отрасли: система превращает архив отчётов, статей, презентаций и экспериментальных материалов в типизированный граф знаний, а затем отвечает на вопросы естественным языком с источниками и страницами первоисточников.

Проект подготовлен командой **Harmonic Labs** для **Норникель AI Hack 2026**, трек **«Научный клубок»**.

File: data/parsed/Материалы конференций/Flotation_Plant_Optimisation_S25.json (part 32 of 32)
are reliable. The rougher flotation test will also be used to attempt to predict gold recovery. \n\n3. Choose calculation methods for the predictions. \n\n   - The plant feed rate prediction will be based on a calculation that determines if the SAG or ball mill is going to limit production based on DWI (from the SMC test) and BWI; and applying operating constraints such as available milling power, maximum acceptable flotation feed F80 values and maximum acceptable flotation circuit volumetric feed rate. \n\n**416** \n\nFLOTATION PLANT OPTIMISATION  |  SPECTRUM SERIES 25 \n\n**CHAPTER 13  |  OPERATIONAL GEOMETALLURGY** \n\n   - An established relationship between plant feed Cu:S ratio and final concentrate grade will be applied to the geologically based block model Cu and S assays. A second prediction will be based on the mineralogical information logged by the geologists. Inconsistencies will be flagged for potential investigation. \n\n   - The flotation plant feed will be sampled hourly to provide shift composites for 30 days. Shift composites will be subjected to a standard grind and flotation test. The flotation test Cu and Au recoveries will be compared to the shift recoveries in an attempt to develop copper and gold flotation recovery predictors. In addition, the ore source for the shift or period will be noted. Additional flotation tests will be conducted using freshly drilled diamond core samples to firm up the relationship with ore from known locations and geological characteristics. \n\n4. Implement the predictive framework. \n\n- The predictions can be implemented in one of two locations. The first, and most comprehensive is in the geological database. The second, and most convenient, is in the mining block model. \n\n   - Adding the predictive framework to the geological model invokes considerable complexity because the useful process outcomes of the predictive calculations will not be needed in the geological model but in the form of short-term planning outputs from the mine block model. \n\n      - The geological data set is also problematic because the inherent variability is high and the range of ore properties encountered will always be much broader than those encountered shift by shift in plant feed and broader than the conditions represented in the metallurgical test sample set. \n\n      - Adding the predictions into the geological model requires that one or more of the many data tables be expanded to include the predictive calculations. The data table to be expanded depends upon the inputs to the calculations. For exa"}, {"page": 407, "text": "mple, if the calculations are assay based then the assay table should be expanded. If the calculations are ore type based then it may be necessary to expand the lithology table. \n\n   - Adding the predictive framework to the block model is simpler because the block model is numerically simpler than the geological model (it is a single database) and has already been manipulated to eliminate problematic data. The block model is also mathematically driven in its construction compared to the geological model, which is data entry driven. Virtually all information in a block model is mathematically derived so it is a relatively simple matter to add or generate new data sets using mathematical equations and rule sets. \n\n- The prediction of SAG mill feed rate will be made in the block model using modelled DWI and BWI values. \n\n   - It has been found that DWI is related to lithology and to depth, so each lithology will be assigned a base DWI value that will be increased in direct proportion to depth. \n\n   - Similarly, the BWI value has been found to be related to lithology and depth with the exception that one lithology is considerably harder in the north than the south. This lithology will be divided in north and south types and each have its own base BWI and depth relationship. \n\n   - As a first estimate the SAG feed rate for a block will be the minimum throughput rate based on DWI versus available SAG power and BWI versus available ball mill power. \n\n**417** \n\nFLOTATION PLANT OPTIMISATION  |  SPECTRUM SERIES 25 \n\n**DEAN DAVID** \n\nThe estimate will be capped to allowable plant maximum and minimum throughput rates. \n\n- Copper concentrate grade predictions will be made in two independent calculations, an assay-based calculation and a mineralogy-based calculation. \n\n   - The first step is to ensure both assay (Cu and S) and copper mineralogy information has been carried through into the block model output. \n\n   - An equation will be inserted into the block model that is a calibrated theoretical relationship between the Cu:S ratio and final concentrate grade. A Cu concentrate grade will be predicted for the ore block. \n\n   - A second equation will be added that uses the stoichiometric copper proportion of each mineral present in the block to calculate a second estimate of the Cu concentrate grade. \n\n   - Both grade predictions will be reported separately and compared with actual outcomes. \n\n- Copper recovery predictions will initially be made in the block model on the basis of constant tails grade. This relationship will be updated following the results of the planned flotation test program. \n\n- Gold recovery predictions will also be made in the block model on the basis of constant tails grade and will be subsequently updated when actual test results are available. \n\n- The data that needs to be carried through from the geological model to the block model output for all these calculations to be possible includes: \n\n   - for SAG mill feed rate prediction it is"}, {"page": 408, "text": " necessary to carry the lithology through and it is also necessary to know the block location in three dimensions \n\n   - for copper concentrate grade prediction it is necessary to carry per cent Cu, per cent S and copper mineralogy \n\n   - for copper and gold recovery prediction it is necessary to carry the per cent Cu and g/t Au values. \n\nAssuming the outcomes are mathematically valid and there is enough data to make the predictions statistically useful, it is now possible to add the desired predictions of SAG throughput, copper concentrate grade, copper and gold recovery to the short-term planning outputs. Equally important is setting up a comparison to see how accurately the predictions matched the actual production outcomes. \n\nThis is only one example of how geometallurgical predictions can be implemented. Each site will have different prediction needs, different data sources and different planning needs. \n\n###### **PLANNING** \n\nThe most obvious use of the predictive data is for short-, medium- and long-term metallurgical planning. Applying the predictions to the long-term planning process should reveal future constraints on throughput or production that will need to be accommodated. Predictions of this nature feed into the capital planning process and also provide early warning of systemic problems such as hardening ore or changing mineralogical mixes. \n\nUsing such tools, the process engineer can participate more fully in the long-term planning of the overall project. For example, hardening ore without a compensating grade change or throughput increase will lead to a revenue reduction that must be counteracted. Counteraction measures range from plant optimisation to plant expansions or even to new plant construction. Marketability of the concentrate is also influenced by its grade, another of the possible predictions. A trend to lower grade concentrates may lead to early discussions with customers, a reduction in revenue expectation, planning for increased throughput or \n\n**418** \n\nFLOTATION PLANT OPTIMISATION  |  SPECTRUM SERIES 25 \n\n**CHAPTER 13  |  OPERATIONAL GEOMETALLURGY** \n\nsourcing of new customers for the concentrate. Note that a site with a smelter as well as a concentrator will have an even more pressing need for a concentrate grade prediction than a site that sells its concentrate to multiple customers. \n\nEqually important can be the educational aspect that arises from geometallurgical planning. Provided the predictions are shown to be reliable, the mining engineers and geologists learn what is important to the process plant and are able to contribute more effectively to the overall site optimisation. For example, the geologists may change the way they look at the orebody and report more ore characteristics. Alternatively, the mining engineers may introduce, or modify, blending practices to smooth the process plant operation by avoiding the delivery of undesirable ore packages. \n\nWithout an integrated predictive geometallurgical s"}, {"page": 409, "text": "ystem it is difficult for the process engineer to participate in an effective manner in the site planning process, beyond stating the fundamental requirements of recovery and quality targets. \n\n###### **TROUBLESHOOTING** \n\nTroubleshooting is an ongoing responsibility of production process engineers. Any system that assists in the troubleshooting process not only makes life easier but also improves the company bottom line by solving problems faster. An integrated predictive geometallurgical system would facilitate rapid troubleshooting by providing a consistent basis for sourcing and analysing data. In addition, a reliable integrated system would have a significant benefit of having established trust with the mining and geological departments and also with the site management. Not only would it be possible to generate the necessary data to build a case for change, but it should also be possible to get rapid agreement on implementation. \n\nTypically, on operating sites there is no available system where data can be instantly sourced to back-up metallurgical arguments. In these situations it is necessary to carry out ad-hoc geometallurgical investigations to complement a particular investigation. Examples may include tracking down periodic recovery drops, reducing concentrate grade variability or tracking down the source of an impurity such as arsenic or fluorine. \n\nAn ad-hoc geometallurgical investigation would typically follow a similar pattern to that used to set up an integrated system. Even though each particular investigation is unique and could be dealt with in a rapid and possibly superficial way, it is advisable to take a little more time to set up generic geometallurgical tools that can be used in future investigations. Begin by tracking back as reliably as possible from the symptom of the problem to the source. For example, high arsenic in concentrate is related to high arsenic in feed and arsenic in feed may be the result of any one of a number of geological features, such as particular ore types or alteration zones. Tracing back from the problem to the source allows the issue to be managed by flagging the current geological source of the problem, identifying possible future geological sources, checking if past instances have a similar cause and implementing a suitable solution such as avoidance of the ore, blending to dilute the problem, or implementing a processing solution such as depressing the arsenic minerals during flotation by the use of cyanide. \n\nAn ad-hoc investigation still requires a good level of understanding of the geological information and a good working relationship with the geologists and mining engineers. It also requires a full understanding of the factors that influence the ability to establish a link between the symptom and the source. Common complications arise from the delays and mixing caused by storage systems such as stockpiles, fine ore bins, ROM storage and concentrate storage. These necessary devices can ma"}, {"page": 410, "text": "ke it virtually impossible to isolate the \n\n**419** \n\nFLOTATION PLANT OPTIMISATION  |  SPECTRUM SERIES 25 \n\n**DEAN DAVID** \n\nsource of a problem in the mine. It may even be necessary to arrange for extended runs on a single ore type to ensure the ore source is unequivocal during an investigation. \n\nOther complications can arise from generic property assignment to ore types. In these instances it is necessary to test the assumptions by real ore testing. For example, if a particular ore type is assumed by others in the organisation to have a constant BWI value then take five samples of that ore (as defined by the geologists) from different locations in the mine and test them. Repeat the exercise on other important ore types. If the results support the assumption then continue to use it. If they disprove the assumption then it is likely to be necessary to modify site systems and re-educate people. Where the assumption is found to be invalid, and it is necessary to rely on the BWI value in reaching a solution to the problem at hand, then the situation must be corrected. Additional BWI tests on ore samples specific to the investigation are easily justified. \n\nStatements such as ‘all this ore type is the same’, or ‘there is not much variability in the orebody’ must be tested by examination of available data or by collecting more. In most cases these statements prove to be false and can derail investigations at the start. \n\n###### **EXPANSIONS** \n\nPlant expansions are special cases where geometallurgy is essential if the intended outcome is to be achieved. Many expansions have been less than successful because the ore to be treated did not meet the expectations of the designers. This is a direct result of a poor understanding of the future orebody and its properties. \n\nThe first rule with expansions is to check all assumptions that drive the process design. If the expansion is throughput driven it is essential to check that tests have been carried out on samples representative of the ore that is to be treated by the expanded plant. In the absence of supporting data it is not adequate to assume that because the ore blend will be 30 per cent X and 70 per cent Y that the properties can be predicted from past experience. Take multiple samples of X and Y from the ore zones to be treated by the expanded plant and subject them to all the necessary tests to prove the design assumptions. \n\nTo check if this additional geometallurgical expense is necessary, it is relatively simple to repeat the financial calculations with ten per cent lower throughput than predicted, or a five per cent lower recovery. \n\nAn expansion decision must be based on a reasonable guarantee of a return from the ensuing revenue stream. The same principles that are applied to exploration companies, ie proving the presence of the ore and establishing its grade, are the first steps in justifying an expansion. In most cases this is well established. However, in some cases the mineralisation in q"}, {"page": 411, "text": "uestion may lie in the inferred category and will need to be elevated to a higher status before proceeding. Note that if the mineralisation is inferred, then it follows that all available ‘ore’ properties are inferred, including the status of the mineralisation as ore. \n\nIf the expansion is based on treating future ores according to established lithological categories then check that lithology has been a useful indicator of process properties in the past. If this has not been the case then the future will be no different to the past and it will be essential that metallurgical tests are conducted on samples of the future ores. \n\nWhen carrying out a metallurgical test program on the future ore there will be a set of obvious tests to perform and there will be some less obvious tests. Perform the obvious tests (comminution, flotation, abrasiveness, etc) and then carry out some speculative tests, such as full elemental analysis or mineralogical analysis of concentrates. For reference it is best to \n\n**420** \n\nFLOTATION PLANT OPTIMISATION  |  SPECTRUM SERIES 25 \n\n**CHAPTER 13  |  OPERATIONAL GEOMETALLURGY** \n\ncarry out the same tests on current production samples. These types of tests are simple and inexpensive checks designed to identify if there are any new problems that may arise from the future ore. If problems are confirmed or indicated by the tests then a more comprehensive test program may be required to identify mitigation strategies. It is far less expensive to solve these problems in design than to rectify after installation of any new capital. \n\nAnother possibility in preparing for an expansion is to conduct a plant trial on the future ore. This is highly desirable if it is known that the future ore differs from the past ore. The existing plant is the ideal ‘pilot plant’ facility. The ability to conduct a meaningful plant trial is contingent upon ore access and ore volume availability. A plant trial has additional benefits such as providing concentrate samples for customer evaluation and providing a clearer evaluation of plant areas that are dependent upon concentrate availability, such as regrinding, thickening and filtration. Another less obvious benefit is that the plant operators are exposed to the future ore. It is usually the operators that notice operational effects first and the crew should be well prepared before, and debriefed after, the trial. \n\nAt the implementation stage of an expansion project the major risk areas must be mitigated to the satisfaction of the disciplines on site and to the satisfaction of the management team. If the factors listed below have been established definitively, then the expansion has been underpinned geometallurgically: \n\n- future ore tonnage and grade established \n\n- future ore metallurgical response is known \n\n- acceptable concentrates can be sourced from future ore \n\n- future ore throughput properties are known and have been used in comminution design \n\n- the variability of the future ore is unders"}, {"page": 412, "text": "tood. \n\n###### **DATA ANALYSIS** \n\nEffective and efficient analysis of geometallurgical data is essential to any geometallurgical exercise. It is often necessary to manipulate very large databases and spreadsheets and summarise them into meaningful sources of information. It is also necessary to correlate properties from the geological and metallurgical realms so that trends and indicators can be established. It is in the data sets that the important information resides, the difficult part is extracting it. Even more difficult can be communicating this information to others. \n\nThe breadth of available geological data has been described previously. Also described has been the necessity to develop analysis tools useful to process engineers. Unfortunately, it is not possible to provide a one-size-fits-all solution to geometallurgical data analysis as the geological and mining data formats are as diverse as the orebodies they describe. \n\nThe first step is to organise the data into a form that can be manipulated meaningfully. One method (that is preferred by the author and described earlier) is to arrange all the available geological data into a single spreadsheet table against a common set of depth intervals. In addition, the data is de-surveyed to convert drill hole numbers and depths into 3D, spatial coordinates (ie X, Y and Z). This is best done with the assistance of a geologist that is expert in using the geological software and, with direction as to which data is required, the task can be completed in hours or minutes. Once the database is available it is then possible to begin detailed analysis. \n\nSpreadsheet packages, such as Microsoft Excel, contain many useful statistical and data manipulation tools. Probably the most useful tools for manipulating large and unwieldy geometallurgical databases are the ‘Pivot Table’ tool and the ‘AutoFilter’ tool. Excel tutorials \n\n**421** \n\nFLOTATION PLANT OPTIMISATION  |  SPECTRUM SERIES 25 \n\n**DEAN DAVID** \n\nwill not be provided here, but all readers that deal with large data sets of any kind are strongly encouraged to become familiar with these tools; they have the ability to extract data and trends from multi-million-cell databases with a few keystrokes. \n\nBefore making use of the data it is essential that each column of data be checked for unusual features or errors. For example, sometimes numerical data is actually present as text in the spreadsheet rather than as numbers. Often text information has a minimum length and what appears to be a three-letter code is three letters followed by ten spaces. Such data anomalies confuse the analysis and the analyser. Check for data artefacts inserted by the geologists, for example sometimes missing data might be represented by an impossible value for the particular parameter, say 9999 or -1. Check for entry errors such as a mix of ppm values in a per cent column or per cent values greater than 100. There are infinite possibilities for problematic data in database"}, {"page": 413, "text": "s. The general rule is if unexpected results appear during analysis then go back and check if the data that you thought you were incorporating is in the appropriate form. If erroneous or misleading data is found, then prepare a report and feed the information back to the custodian of the geological data so that problems can be addressed across the site. Errors will typically influence geological interpretation to an equal or greater extent than they will the geometallurgical interpretations. \n\nIt is usually necessary to add additional data columns to the geological databases. For example, ore and waste are rarely defined in the geological data because these are mining terms. A data column that classifies the intervals into simple ore and waste sets according to a reasonable grade cut-off level is easily added. A consequent sort on ‘ore’ then removes all the material that process engineers are not interested in. Note that in orebodies with a relatively simple geological structure, this assignment does not have to be strictly in accordance with mine planning discriminations as there are many factors, such as run length, that are difficult to incorporate into a simplified geometallurgical model. It must be remembered that planning is not done in a geometallurgical database, it is a tool for finding data relationships. \n\nHowever, in banded or vein orebodies, it may be necessary to re-interpret the ore and waste definitions to match the reality of mining limitations. For example, ensure that 1 m waste intervals within an ore band are considered as ore because they will not be selectively excluded. Similarly, if the minimum mining cut width is 4 m in a vein deposit then include some waste on either side of significant ore intersections. These limitations are best discussed with the miners before being implemented in the database. Once implemented it is essential that a reality check is carried out to ensure that the effect of the data manipulation is consistent whenever it is invoked. Check between ten and 20 instances through the database of any new data manipulations. \n\nIn databases compiled by different geological teams over time there are likely to be duplicate assay columns or lithology columns. Decisions must be made as to how this is reduced to a single consistent column describing that property. \n\nAnother common manipulation is to round the X, Y, Z data into useful intervals. For example, it is much more useful to know that ore is within the depth range RL 100 to RL 150 m than it is to know that the ore RL is precisely 123.27 m. This then allows the database to be analysed by depth slices or slices in the north or easterly directions. It also allows the ore to be examined as blocks. Blocks defined by this rounding method are usually much larger than the mining model blocks and are best distinguished by the term ‘Metblock’. \n\nAnother useful addition to the database is to indicate those drill intersection samples that have been utilised in metall"}, {"page": 414, "text": "urgical test programs. If full core has been taken for testing then \n\n**422** \n\nFLOTATION PLANT OPTIMISATION  |  SPECTRUM SERIES 25 \n\n**CHAPTER 13  |  OPERATIONAL GEOMETALLURGY** \n\nthese samples are not available for any future test work. Even if only half the core has been taken for testing it may be desirable to retain the remaining material for future geological reference. Again, this can be tedious, but it provides an excellent basis for evaluating the representative nature of past sampling and is a guide to selection, or non-selection of samples for future test programs. \n\nIf bad data exists and it is not possible to correct it to something meaningful, then several alternatives exist. One is to eliminate the offending data record or column by deletion (or shift it to another place in the spreadsheet so it is known to have been removed). Another option is to ‘fix’ the data, such as by averaging the corresponding values for the records above and below. Another is to move a decimal point if it is unequivocal that the reported value is not real but is the result of a typographical slip. Any manipulations should be noted and the information returned to the geologists. This is usually valuable information that can lead to improvements in the integrity of the geological database. \n\nOnce verified, the database is ready to use. Several guidelines are useful here: \n\n1. Identify the ore that is important to the metallurgical issue being addressed. Analysing ore that will never be mined or will be mined 15 years from now is rarely useful. Identify, with the assistance of mining engineers, the ore that impacts on the decision or problem at hand and then concentrate on it. One method may be to add an additional column to the database and flag the important ore with a ’1’ or a TRUE. The data can then be sorted on this basis. Another alternative is to assign a future year number to ore intervals, but this is much more complicated. This sort of assignment is best done in the block model. \n\n2. Identify the properties that are of most importance to the metallurgical issue. These properties then become the subject of data analysis and guide the analysis to the important aspects of the data set. For example, in a copper flotation plant the copper grade is obviously important but so is the sulfur grade, the arsenic grade and probably the gold grade. Using the data tools mentioned above, it is then simple to make these measurements the subject of the analysis. \n\n3. Use the data tools to focus on the important ore and the important properties. Using pivot tables, it is possible to quickly construct a table constrained to ore in the relevant time frame and examine average Cu, Au, S and As grades, and to then identify the number of core intervals in each category. It is also possible to view this data in plan on the orebody by arranging it within the rounded X and Y data axes categories. The user can then step down through the orebody by selecting an individual RL va"}, {"page": 415, "text": "lue or a set of RL values. \n\nOnce the data is in this form, the orebody can be examined from a process perspective. For example: \n\n- trends of arsenic with location, depth or ore type can be quickly extracted \n\n- trends in Cu:S with time can be examined \n\n- specific locations for extracting new metallurgical test samples can be identified and a click will instantly drill down into the database and show the relevant drill intersections in that particular Metblock. \n\nIt is also possible to use graphical and statistical techniques to search for correlations between factors, for example plot %As against g/t Au on an X/Y plot to see if gold and arsenic are related. If a relationship is suspected within a particular ore type then use the pivot table \n\n**423** \n\nFLOTATION PLANT OPTIMISATION  |  SPECTRUM SERIES 25 \n\n**DEAN DAVID** \n\ndrill down facility to extract the relevant records then plot the specific data comparison again on the selected data. \n\nTools such as correlation tables can be used to search large data sets for significant linear correlations between large numbers of pairs of data columns. Multiple linear regression can be applied to see if a particular property is a function of a number of other properties. \n\nRegression tools are particularly useful when investigating the relationship between the limited metallurgical data set and the extensive geological data set. Assuming the drill samples that were tested metallurgically have been correctly identified, it is possible to extract the geological data for those intervals from the database, calculate the averages of the interval properties and correlate them to the measured metallurgical properties. It may be possible to identify geological predictors of metallurgical properties in this manner. \n\nIdeally the metallurgical test samples will have been made up of contiguous intervals of single lithologies; this is much more useful than single test samples being formed as composites from across the orebody. It is especially problematic when the only available data relates to composites formed from across the orebody and a mix of lithologies. Both these situations make it almost impossible to establish any linkages between geological and metallurgical properties. \n\nOne of the most rewarding outcomes for the process engineer from such an analysis is the deeper understanding that is gained about the orebody. With this, the process engineer is well equipped to contribute to discussions on the future of the operation and to converse meaningfully and factually with the geologists and mining engineers on site. If nothing else is gained, then the improved communication across the various disciplines on site is usually worth the effort. \n\n###### **REFERENCES** \n\n- **JORC, 2012.** Australasian Code for Reporting of Exploration Results, Mineral Resources and Ore Reserves (The JORC Code) [online]. Available from: <http://www.jorc.org> (The Joint Ore Reserves Committee of The Australasian Institute of Mining"}, {"page": 416, "text": " and Metallurgy, Australian Institute of Geoscientists and Minerals Council of Australia). \n\n**424** \n\nFLOTATION PLANT OPTIMISATION  |  SPECTRUM SERIES 25 \n\n"}]}
