Repository: NDDev-Technocracy-OpenNetwork/hack-2026-nornickel-knot

> **DEPRECATED.** This repository is archived and no longer maintained.
> It is kept read-only for reference; its GDS anchor records
> `lifecycle: archived` under `portfolio:archived-projects`.

# Nornickel Scientific Knot

Живая карта знаний R&D для горно-металлургической отрасли: система превращает архив отчётов, статей, презентаций и экспериментальных материалов в типизированный граф знаний, а затем отвечает на вопросы естественным языком с источниками и страницами первоисточников.

Проект подготовлен командой **Harmonic Labs** для **Норникель AI Hack 2026**, трек **«Научный клубок»**.

File: data/parsed/Материалы конференций/4th International Symposium on High-Temperature Metallurgical Processing.json (part 33 of 36)
Coal during Pyrolysis,\" _Energy Fuels,_ 26 (2012), 5146-5151. \n\n- [17] Z. Peng, J. Y. Hwang, J. Mouris, R. Hutcheon, and X. Huang, \"Microwave Penetration Depth in Materials with Non-Zero Magnetic Susceptibility,\" _ISIJ Int.,_ 50 (2010), 1590-1596. \n\n- [18] Z. Peng, J. Y. Hwang, J. Mouris, R. Hutcheon, and X. Sun, \"Microwave Absorption Characteristics of Conventionally Heated Nonstoichiometric Ferrous Oxide,\" _Metall. Mater. Trans. A.,_ 42A (2011), 2259-2263. \n\n603 \n\n**4th** International Symposium on High-Temperature Metallurgical Processing _Edited by: Tao Jiang, Jiann-YangHwang, Phillip J. Mackey, Onuralp Yucel, and Guifeng Zhou TMS (The Minerals, Metals & Materials Society), 2013_ \n\n###### PROCESS OPTIMIZATION BY RESPONSE SURFACE METHOD FOR \n\n###### SINTERING OF CHROMITE FINES BY MICROWAVE \n\nJian CHEN<sup>1A3</sup> , Hongbo ZHU<sup>1A3</sup> , Jinhui PENG<sup>1A3</sup> , Shenghui GUO<sup>1A3</sup> , Linqing DAI<sup>1A3</sup> , Qianxu YE<sup>1A3</sup> \n\n- (1. School of Metallurgy & Energy Engineering, Kunming University of Science & Technology, Kunming 650093; 2. Key Laboratory of Unconventional Metallurgy for Education Ministry, Kunming University of Science & Technology, Kunming 650093; 3. State Key Laboratory Breeding Base of Complex Nonferrous Metal Resources Cleaning Utilization in Yunnan Province, Kunming 650093) \n\nKeywords: Chromite Fin"}, {"page": 419, "text": "es; sintering by microwave; response surface method; process optimization \n\n###### **Abstract** \n\nResponse surface method (RSM) based on mono-factor experiment was applied for the process optimization of sintering of chromite fines by microwave. In RSM analysis, effects of binder addition amount, sintering temperature and holding time on the compression strength and shatter strength of the sinter were examined. Results showed that the optimal values of the above parameters were determined as follows: binder addition amount of 1.90% (in mass), sintering temperature of 1153 D and holding time of 16 min. Under the optimized conditions, the compression strength was 11155.8N and shatter strength was 95.6849%. The results show that the process was optimized by response surface methodology is stable and feasible, and provide a new way for sintering of chromite fines. \n\n###### **Introduction** \n\nChromite ore is the main feedstock for ferrochrome, and ferrochrome can be used as steelmaking additive to produce a variety of great strength, corrosion resistant and oxidation resistant special steel, which can be widely used in the aerospace, automotive, shipbuilding, military departments'<sup>1</sup> , and it has important strategic significance. At present, among the annual world's \n\nAuthor: Chen Jian (1986-), male, graduate student, (18687124730); (pzqm98765@163.com). \n\nCorresponding author: Zhu Hongbo (I960-), Associate Professor, Master Instructor (13619681730); \n\n> (hongbuozhu@hotmail.com) \n\n605 \n\nmined chromite the number of lump ore continues to diminish with its price rising sharply, while the proportion of ore fines been always increased, and the difference in prices between ore fines and lump ore is growing'<sup>2</sup> '. Despite the low price of chromite fines, and its rich in resources, it can be only used for ferrochrome smelting after agglomeration. Thus manufacturing blocks by using cheap chromite fines is an effective measure to reduce the cost of ferrochrome production and use the chromite resources'<sup>3</sup> '. \n\nThe common chromite fines agglomeration methods include sintering, bonding pellet and briquetting process.Wherein the sintering process has been always considered to have unique advantages, and its traditional craft is mixing chromite fines, coke powder and return mines at a certain ratio, pelleting, distributing, igniting, ventilating and sintering .But for chromite's spinel structure, high melting point, acidic sintering production sand difficult to forming liquid phase, its burn-up is high, and yeild is somewhat low. While apply microwave heating in sintering chromite fines, namely take advantage of chromite's strong wave-absorbing properties, we can add no coke powder, cancel the ventilation process, just use a little bentonite as binder, and sinter at low temperature (1100°C~1200°C), obtaining high strength sintered chromite. \n\nResponse surface methodology (RSM) is an effective method to optimize the process conditions. Thr"}, {"page": 420, "text": "ough computer run, the set complex multidimensional space surface is closer to actual. Based on there gression fitting of process and the drawing of response surface and contour lines, we can examine the relationship between one or more response variables and a series of test variables to determine the impacts of experimental factors and their interactions on index response values during process, and exactly express the relationship between the factors and the response values'<sup>5</sup> '. Compared with the single factor and orthogonal experimental design, response surface methodology can ration ally designs experiments, determine the best experimental results value and fit simulation equations with true values .On the basis of single factor experiment, this paper makes a study on the microwave sintering chromite fines process parameters likes sintering temperature, sintering time and accession amount of binder by adopting the response surface methodology, investigate the effect of all factor and their interactions on the strength of product sintering, establish the corresponding prediction equation and determine the optimum technique parameters'<sup>7</sup> '. \n\n###### **Experiment** \n\nPreparation and Characterization of Materials \n\nThis experiment uses the South African chromite fines as sintering raw material, particles smaller than 75u.m. Add bentonite as binder and its accessing amount is decided by the response surface methodology design experiment. Sintering the feed in microwave field after blend well. \n\nWe use digital-display stress test machine (HS-3001B, ShangHai HeSheng Instrument Co.,Ltd.) measure compressive strength and shatter strength, scanning electron microscope(XL30 ESEM-TEM, Philips Company, Netherlands) observe the micro structure, and x-ray diffraction \n\n606 \n\n(XRD, BRUKER Company, Germany) identify the phase of the sintered samples. \n\n###### Single-factor Experimental Design \n\nIn order to design the response surface optimization experiment, and determine the influence of every factor, the first task is to confirm the optimum influence range of every factor on experimental results, to guarantee the feasibility of the response surface optimization experiment design. The single factor sample production parameters are showed in Table I. \n\n|Table I|<br>Process Parameters for Si|ngle Factor Experim|ent Sample|\n|---|---|---|---|\n|Sample No.|Sintering temperature<br>/\"C|Holding time<br>/min|Binder addition amount<br>/%|\n|Ai/A2/A3/A4/A5|800/900/1000/1100/1200|||\n|Bi/B2/B3/B4/B5||0/20/40/60/80||\n|Ci/C2/C3/C4|||0/1/2/3|\n\n\n\nIn the single-factor experiment, the optimum value and range for each factor were confirmed as: the sintering temperature 1100 °C ~ 1200 °C, the binder addition amount 2%, the holding time 0min~20min;and provides a basis for response surface optimizing experimental design,, \n\n###### Response Surface Optimizing Experimental Design \n\nAccording to the single factor experimental results and the cumulative impact of a"}, {"page": 421, "text": "ll factors on sintered products strength, this paper choose holding temperature, sintering time and binder addition amount (representing with Xi, X2, X3, respectively) as independent variables, while compressive strength Yi and shatter strength Y2 as dependent variables by using central composite design'<sup>8</sup> '. Factors number and level are list in Table II. \n\n###### Table II Response Surface Analysis Factors and Levels \n\n|||**factor**||\n|---|---|---|---|\n|**level**|**sintering temperature**|**holding time**|**binder addition amount**|\n||**_re_**|**/min**|/%|\n|**-1**|**1000**|**10**|**1**|\n|**0**|**1100**|**20**|**2**|\n|**1**|**1200**|**30**|**3**|\n|**-1.682**|**931.82**|**3.18**|**0.32**|\n|**1.682**|**1268.18**|**36.82**|**3.68**|\n\n\n\n###### **Results and Discussion** \n\nResponse Surface Experiment Results and Analysis \n\nResponse Surface Experiment Results We use Design Expert design the experiment and analyze \n\n607 \n\nthe data, the experimental value saw in Table III. Fit the Table III experimental data by multivariate regression, and establish the multiple liner regression model in which sintered product's compressive strength and shatter strength are treated as response value: \n\nY1=-2.00716E<sup>+005</sup> +363.85621Xr57.72020X2+4308.99396X3+0.10238XJX2 -3.74375XX-1.33750X2X-0.15627X<sup>2</sup> -1.56973X22-115.606S4X/ (1) \n\nY2=-415.13660+0.85660X+0.80436X2+7.79064X-6.16250E-<sup>004</sup> XX2 +6.33750E-<sup>003</sup> XД+0.035625X2X5-3.70769E-<sup>004</sup> X/-5.71675E-<sup>003</sup> X22-3.80492X/ (2) \n\nWherein, Xi is sintering temperature; X2 is holding time; X3 is binder addition amount; Yi is response value - compressive strength; Y2 is response value - shatter strength. \n\nAccording to matching calculation, the model correction determination coefficients R<sup>2</sup> a<sup>dj for</sup> equation (1) and (2) are 0.9610 and 0.9323, respectively. Wherein R<sup>2</sup> is determination coefficient and adj correction, which indicate 96.10% and 93.23% experimental data can be explained by the model respectively with compressive strength and shatter strength as investigation index, and its reliability is relatively high. \n\nAnalysis of variance and significance testing are done for this model equation, and the results are shown in Table IV and V. Table IV shows the selected model F value for response value Yi is 27.36, and pb>F value is less than 0.0001, which shows this model has the characteristics of high accuracy, and the simulation result is effective (in the model analysis, Pb>F value being less than 0.05meaning that our selected model are reliable, and simulation is accurate); in the analysis table, the corresponding Pb>F values of Xi, X2 and X3 are less than 0.0001,0.4711 and 0.0607separately, indicating that Xi, the sintering temperature and X3, the binder addition amount influence severely our model, yet X2, the sintering time has little impact. Namely sintering time and binder addition amount have a great effect on response value co"}, {"page": 422, "text": "mpressive strength but the sintering times haves little effect. \n\nKnown from Table V, the selected model F value for response value Y2 is 15.29 and Pb>F value is less than 0.0001, which indicates the high accuracy of the model, and remarkable simulated effect; in the analysis table, the pb>F value corresponding to Xi, X2 and X3 are less than 0.0001,0.5995 and 0.6648 respectively, which mean Xi, the sintering temperature influence severely our model, while X2, the sintering time, X3, the binder addition amount have little impact. That is sintering temperature has a greater effect on the response value shatter strength, but sintering time and binder addition amount show little effect. \n\nAccording to the obtained analysis results of Table IV and V, the above model can accurately predict the compressive strength and shatter strength of chromium sintered ore from microwave sintering chromite fines experiment in the experimental study level range of impact factor. \n\n608 \n\nTable III Response Surface Experimental Design and Results \n\n|Std|Sintering<br>temperature /C|holding time /min|binder addition<br>amount/%|compression<br>strength/N|Shatter<br>strength/%|\n|---|---|---|---|---|---|\n|1|1100.00|20.00|3.68|10786|87.83|\n|2|1000.00|30.00|1.00|7339|83.97|\n|3|1100.00|20.00|2.00|10887|94.96|\n|4|1000.00|30.00|3.00|6994|81.48|\n|5|1100.00|20.00|2.00|10772|93.53|\n|6|1000.00|10.00|1.00|7726|83.64|\n|7|1100.00|20.00|2.00|10766|95.07|\n|8|931.82|20.00|2.00|3857|76.48|\n|9|1100.00|20.00|2.00|10406|94.24|\n|10|1200.00|10.00|3.00|9137|89.34|\n|11|1100.00|36.82|2.00|10543|92.77|\n|12|1100.00|20.00|2.00|10669|93.92|\n|13|1100.00|20.00|0.32|10783|81.32|\n|14|1100.00|20.00|2.00|11033|94.76|\n|15|1200.00|30.00|1.00|10854|88.45|\n|16|1200.00|30.00|3.00|9106|88.63|\n|17|1200.00|10.00|1.00|10926|90.72|\n|18|1000.00|10.00|3.00|7529|79.86|\n|19|1268.18|20.00|2.00|9526|93.22|\n|20|1100.00|3.18|2.00|10792|94.67|\n\n\n\nTable IV Analysis of Variance (ANOVA) for Compression Strength of Sintered Sample \n\n|Source|Sum of squares|Freedom|Mean square|F-value|Prob>F|\n|---|---|---|---|---|---|\n|model|6.699E+<sup>007</sup>|9|7.443E+<sup>006</sup>|27.36|O.OOOl|\n|**Xi**|2.920E+<sup>007</sup>||2.920E+<sup>007</sup>|107.34|O.OOOl|\n|x2|1.526E+<sup>005</sup>||1.526E+<sup>005</sup>|0.56|0.4711|\n|x3|**1 2 1 5 E +**<sup>**o.o6**</sup>||1215E+<sup>o.o6</sup>|4.47|0.0607|\n|XiX2|83845.13||83845.13|0.31|0.5910|\n|XiX3|1 1 2 1 E + <sup>0 . 0 6</sup>||1 1 2 1 E + <sup>0 . 0 6</sup>|4.12|0.0698|\n|X2X3|1431.13||1431.13|5.261E-<sup>003</sup>|0.9436|\n|**Xi **<sup>**2**</sup>|3.519E+<sup>007</sup>||3.519E+<sup>007</sup>|129.38|0.0001|\n|x2<br>2|3.551E+<sup>005</sup>||3.551E+<sup>005</sup>|1.31|0.2798|\n|x3<br>2|1.926E+<sup>005</sup>||1.926E+<sup>005</sup>|0.71|0.4198|\n\n\n\n609 \n\nTable V Analysis of Variance (ANOVA) for Shatter Strength of Sintered Sample \n\n|Source|Sum of<br>squares|Freedom|Mean square|F-value|Prob>F|\n|---|---|---|---|---|---|\n|model|612.10|9|68.01|15.29|O.OOOl|\n|Xi|232.45||232.45|52.28|O.0001|\n|**x2 **|1.31||1.31|0."}, {"page": 423, "text": "29|0.5995|\n|<br>**x3 **|0.89||0.89|0.20|0.6648|\n|<br>X1X2|3.04||3.04|0.68|0.4278|\n|XiX3|3.21||3.21|0.72|0.4152|\n|X2X3|1.02||1.02|0.23|0.6430|\n|Xi<sup>2</sup>|198.11||198.11|44.55|0.0001|\n|**x2**<br>**2**|4.71||4.71|1.06|0.3277|\n|X3<sup>2</sup>|208.64||208.64|46.92|0.0001|\n\n\n\nF is ratio of freedom mean-square and residual mean-square; Prob is F critical value; _X1_ is sintering temperature; X2 is holding time; X3 is binder addition amount. \n\nFigure 1 and 2 reveal the relationship between true value and prediction value of sintered product's compressive strength and shatter strength. From the figure we can see that the most real values fall on the predicted value, and a small part of the true value is symmetrically distributed on both sides of the predicted value. The better fitting of the model with actual results is proved. \n\n\n\nFigure 1 Predicted value vs actual value for compression strength of sintered sample \n\nFigure 2 Predicted value vs actual value for shatter strength of sintered sample \n\nAnalysis of the Response Surface Figure 6 to 11 respectively shows the interactional response surface among sintering temperature, sintering time and binder addition amount. \n\nWe can conclude from the response surface figure in which impact factors inter action is obvious, like figure 3,4,6 and 11, keeping binder addition amount and holding time constant, compressive strength and shatter strength will increase with the increasing of sintering temperature, and when the temperature is raised to about 1150°C, the increase trend stalls, or even slightly lower; It can be seen from figure 7 and 8 that when the sintering temperature and holding time is constant, and shatter strength increases firstly and then decreases with the increase of binder addition amount, and we can a parabolic trend. The binder in experiment is bentonite which main component is \n\n610 \n\nSiC>2, SiC>2 will react with MgO in chromite at 400 °C, generating MgO • SiЫ2; and react with AI2O3 around 800 °C, generating 2Si0 2 • 3A1203, then they constitute Si02-MgO-Al203 ternary slag system, preventing the formation of high melting point (2100°C) Magnesia-alumina spinel. As long as keep composition in the reasonable range, low melting point phase will be formed' .It can be inferred that if we add appropriate amount binder, it can form low melting point phase MgO and A1203 in south African chromite fines, and will consolidate well within proper temperature, getting high strength sintered product. \n\n\n\nFigure 3 response surface figure of sintering \n\ntemperature and sintering time while binder addition amount is 2.0% \n\nFigure 6 response surface figure of sintering temperature and hoiding time while binder addition amount is 2.0% \n\n\n\n<!-- Start of picture text -->\nI<br><!-- End of picture text -->\n\nFigure 4 response surface figure of sintering temperature and binder addition amount while hoiding time is 20min \n\nFigure 7 response surface figure of sintering temperature and binder addition amount while h"}, {"page": 424, "text": "oiding time is 20min \n\n\n\nFigure 5 response surface figure of hoiding time and binder addition amount while sintering temperature is 1100°C \n\nFigure 8 response surface figure of hoiding time and binder addition amount while sintering temperature is 1100°C \n\n611 \n\nFor the range of selected factors, the best synthesis conditions analyzed by Design Expert is sintering temperature 1153.14°C, sintering time 15.92min, binder addition amount 1.90% by applied regression models. The strength prediction value of sintered product is compressive strength 11155.8N, shatter strength 95.6849% chromium sinter, and taking into account the convenience of actual operation, optimal conditions of microwave sintering chromite fines are sintering temperature 1153°C, sintering time 16min, binder addition amount 1.90%. \n\n###### Characteristics of the Sample \n\nTo prove the above forecast results, we repeatedly test the optimum condition obtained through the model analysis. And the specimen is also analyzed by X-ray diffraction(XRD) and scanning electron microscope(SEM). \n\n\n\nFigure 9 X-ray diffraction (XRD) pattern of sintered sample under optimal condition \n\n\n\nFigure 10 scanning electron microscope (SEM) photograph of sintered samples under optimal condition \n\n\n\nFigure 11 energy dispersive spectroscopy (EDS) spectrum of the medium in figure 10 \n\nIt can be seen from figure 9 that the main component of the sintered sample is chrome spinel, there are no significant changes compared with the raw chromite fines. It reveals that under the temperature which was determined in the experiment, there was not much of new substances generated. And figure 10 reveals that the chromite particles are bonded together through medium, to form the sinter. Figure 11 is the EDS spectrum of the medium in figure 10, the ingredient of \n\n612 \n\n**the medium is much different compared with the raw chromite fines, it may be the low melting point substances which was generated by the reaction of binder and chromite fines.** \n\n###### **Conclusions** \n\n**1) Central composite design experiment and response surface analysis indicate that sintering temperature , sintering time, and binder addition amount have an impact on the strength of chromite fines sintered products, and the regression formulas are:** \n\n**Y1=-2.00716E**<sup>**+005**</sup> **+363.85621Xr57.72020X2+4308.99396X3+0.10238XJX2 -3.74375XX-1.33750X2X-0.15627X**<sup>**2**</sup> **-1.56973X22-115.606S4X/ (1) Y2=-415.13660+0.85660X+0.80436X2+7.79064X-6.16250E-**<sup>**004**</sup> **XX2 +6.33750E-**<sup>**003**</sup> **XД+0.035625X2X5-3.70769E-**<sup>**004**</sup> **X/-5.71675E-**<sup>**003**</sup> **X22-3.80492X/ (2)** \n\n**2) The optimum technological conditions for response surface methodology optimizing the microwave sintering chromite fines is: sintering temperature 1153 °C, sintering time 16min, binder addition amount 1.90%, and the strength predicted values of sintered product are compressive strength 11155.8N, shatter strength 95.6849%.** \n\n*"}, {"page": 425, "text": "*3) Under optimum conditions, compressive strength of the sintered product is 11021N, and dropping number 94.855%, which is close to the predicted compressive strength 11155.8N, shatter strength 95.6849%. It can be concluded that response surface methodology can do regression analysis and parameter optimization for the process of microwave sintering chromite fines.** \n\n###### **References** \n\n- **[l]Liu Yuangen,** _Rational exploitation and utilization of chromite resources in ьbet_ **[J].(Metal mine design and construction, 1996, (5))9.** \n\n- **[2]Jia** Zhenhai, **_Pretreatment technology of Chromite Fines\\l\\_ )F erro-Alloys, 1989, (3)) 39~40.** \n\n- **[3]Li Deqing et** **_A.,_** _Literature review of the agglomeration of chromite fine\\}\\_ **(Sintering and Pelletizing, 2004, 29(2))27~30.** \n\n- **[4] Li Deqing et al.,** _Study on Sintering of Chromite Fines_ **[J].(Iron and Steel, 2007, 42(8))7~11.** \n\n- **[5]ChenKui,** _Experimental design and analysis_ **[M]. (Beijing: tsinghua university press. 1996)94-^180.** \n\n- **[6]MYERS W R,** _Encycloedia of biopharmaceutical statistics[M\\._ **(NewYork: Marcel Dekker, 2003)858~869.** \n\n- **[7]Liu Yonghe et al.,** _Parameter Optimization for Aspect Ratio ofMullite Whiskers by Response Surface Method_ **[J].( Journal of the Chinese Ceramic Society, 2011:39(3))403~408.** \n\n- **[8] Wang Bingfang et al.,** _Optimization of Total Flavonoids Extraction from M in i Broccoli by Response Surface Methodology\\J\\._ **(Journal of Anhui Agri.Sci., 2010, 38(1))359~362.** \n\n- **[9] Wei Wen et** al., _Direct reduction process and dedicated crucible of chromite fines by microwave_ **[P]. (Chinese Patent: 102051482, 2010.12.17).** \n\n613 \n\n**4th** International Symposium on High-Temperature Metallurgical Processing _Edited by: Tao Jiang, Jiann-YangHwang, Phillip J. Mackey, Onuralp Yucel, and Guifeng Zhou TMS (The Minerals, Metals & Materials Society), 2013_ \n\n###### LIFE CYCLE ASSESSMENT OF MICROWAVE HOT AIR SYSTEMS \n\nJin Chen ' , Quo Chen ' ' , Jinhui Peng ' \n\nKey Laboratory of Unconventional Metallurgy, Ministry of Education, Kunming University of Science and Technology, Kunming 650093, PR China Faculty of Metallurgical and Energy Engineering, Kunming University of Science and Technology, Kunming 650093, PR China \n\n«Corresponding author: Tel: +86 871 5138997; Fax: +86 871 5138997 E-mail address: realchenguo@yahoo.com.cn \n\nKeywords: Microwave hot air systems; Life cycle assessment; Analytic hierarchy process; Fuzzy decision-making method \n\n###### **Abstract** \n\nIn this paper, the methods of life cycle assessment for microwave hot air systems, and the concept of green degree were proposed. Greenness evaluation index, evaluation system and evaluation model of microwave hot air systems were established. Also, life cycle assessment processing based on these ideas was introduced. Analytic hierarchy process and fuzzy decisionmaking method were utilized to establish and solve the greenness evaluation of assessment model, while the "}, {"page": 426, "text": "scores of green degree in microwave hot air systems were obtained. The results show that Life cycle assessment can be applied effectively and efficiently to the microwave hot air systems. \n\n###### **Introduction** \n\nHot air systems are an important industrial operation condition, which is used to provide high temperature air for materials processing. Nowadays, high temperature airs are manufactured by the conventional heating processes, in which some ceramic materials are used as heating materials. However, these processes pollute the environment. Therefore, to explore new method to produce high temperature air with low energy consumption and less environment pollution are necessary. \n\nMicrowaves are now being used in various technological and scientific fields in order to heat dielectric materials [1]. Microwaves irradiation has been explored in materials processing in recent years [2-3]. The main advantage of using microwave heating is that the treatment time can be considerably reduced, which in many cases represents a reduction in the energy consumption as well. Since there is energy absorption but no heat conduction, the heating is very rapid and \n\n615 \n\nhighly efficient, resulting in energy savings and the shortened processing time [2, 4]. Compared with conventional heating techniques, the additional advantage of using microwave irradiation is that microwave irradiation achieves both internal and uniform heating [5-7]. In addition, it is more convenient to control the microwave irradiation processing, because of no direct contact between the heating source and heated materials with less equipment size and waste [2, 8-9]. \n\nLife cycle assessment is used and accepted methods for the evaluation of the environmental impacts of products or systems [10]. Recently, many appropriate evaluation methods have been developed for life cycle assessment [11-12]. These proposed methods usually are employed for the evaluating product and analyzing results [13]. Among them, the analytic hierarchy process and the fuzzy comprehensive evaluation stand out as a popular method utilized in many fields [14-16]. Analytic hierarchy process and fuzzy comprehensive evaluation are a combination of mathematical and statistical technique that is useful for analyzing the effects of several independent assessment aspects on the system goal without the need of the predetermined relationship between the objective function and the assessment aspects [17-19]. \n\nBased on the concept mentioned above, the objective of this research was, on one hand, to study the assessment model of microwave hot air systems using life cycle assessment, on the other hand, to characterize and analyze the green degree of assessment model using analytic hierarchy process and fuzzy decision-making method. \n\n###### **Methodology** \n\n###### Structure of Assessment \n\nIn this study, an analytic hierarchy structure was employed for evaluating product process and analyzing the process results. The effects of"}, {"page": 427, "text": " tangible aspects and objectives on the evaluation goal were systematically investigated using the second levels of the life cycle assessment model. The hierarchical structure of life cycle assessment of microwave hot air systems was shown in Figure 1. \n\n\n\n<!-- Start of picture text -->\nGoal  Life cycle assessment<br>I<br>Aspect<br>Objective<br><!-- End of picture text -->\n\nFigure 1 The hierarchical structure of life cycle assessment for microwave hot air systems \n\n616 \n\nInstrumentation \n\nThe microwave hot air systems were carried out in an industry-made microwave hot air system, and the schematic diagram of the microwave hot air systems was shown in Figure 2. \n\n\n\n<!-- Start of picture text -->\nmicrowave hot air systems<br>Power supply of  Temperature<br>microwave heating  measuring system<br>Continuous charging/  Atmosphere<br>discharging system  control system<br>Control system<br><!-- End of picture text -->\n\nFigure 2 The schematic diagram of the microwave hot air systems \n\nComparison of Pairwise Comparison \n\nThe judgment matrices were formulated, with respect to the hierarchy level according to certain criteria of comparison within certain scales [20]. The Saaty's scales of pairwise comparisons of assessment model were given in Table I \n\nTable I Scale of Pairwise Comparisons \n\n|Importance|Definition|Explanation|\n|---|---|---|\n|9|Extreme value|The highest order dominance of one element over<br>another|\n|7|Very strong value|Dominance of one element proved in practice|\n|5|Essential or strong value|One is strongly in favour over another|\n|3|Slightly more value|One is slightly in favour over another|\n|1|Of equal value|Two activities contribute equally to the objective|\n|8,6,4,2|Intermediate values|When compromise is needed between the two<br>adj acent j udgments|\n\n\n\n###### Setting of Pairwise Comparison Matrices \n\nThe criterion and weight of the hierarchy structure are compared in pairwise comparison matrices as follows [13], \n\n617 \n\n\n\n<!-- Start of picture text -->\n;  w,  w,<br>w2  wn<br>3.  1  3<br>w,  wn  (1)<br>wn  wn  1<br>w,  w,<br><!-- End of picture text -->\n\nwhere _P_ is comparison pairwise matrix; W, is the relative importance of criterion 1; _W2_ is the relative importance of criterion 2; _Wn_ is the relative importance of criterion n; \n\n###### Calculation of Weight Matrix \n\nGauss-Seidel iterative matrix and Eigenvalue method are used to calculate the relative weights of elements. The biggest eigenvalue is obtained from following equation [21], \n\n\n\n> Where _Xmax_ is the biggest eigenvalue of matrix _A ; I is_ unit matrix. And then, the relative weights ( _A_ ) of matrix ( _P_ ) are obtained from following equation: \n\n\n\nThe biggest eigenvalue _(Вma)_ is obtained by solving the eigenvalue Eq. (2) and showed in Eq. \n\n(3). The relative weights _(A) is_ obtained by solving and normalizing the eigenvalue Eq. (4). \n\n\n\n_2.6. Selection of assessment parameters and establish assessment criteria_ The select assessment parameters _(U ) ,_ and can b"}, {"page": 428, "text": "e expressed as, \n\n\n\nwhere _i_ is the number of assessment aspects. \n\nThe assessment objective matrix _(Uj_ ), and expressed as \n\n\n\nwhere _j_ is the number of assessment aspect _Ui._ \n\n###### Setting of Weight Matrix \n\nThe weight _(A) is_ always obtained as follows: \n\n\n\nwhere _A_ is the weight matrix of the assessment aspect, _At_ is the weight matrix of the \n\n618 \n\nassessment objective, a; is the _i_ th weight of the assessment aspect, _ar_ is the _j_ th weight of assessment objective of the assessment aspect _at._ \n\nGenerally, a weight number, _at , Clr_ , should satisfy the normalization and non-negative conditions, respectively [12]. \n\n\n\n###### Calculation of the Fuzzy Assessment Matrix \n\nFuzzy assessment matrix in the first stage, can be expressed as \n\n**_T. T. T._** \n\n\n\n> where _rimi_ is the fuzzy subset membership function between the _m_ th assessment objective and the _n_ th assessment objective. \n\nFuzzy assessment matrices in the second stage, can be expressed as \n\n\n\nwhere o is the fuzzy relation comprehensive algorithms. Fuzzy assessment matrices in the third stage, can be obtained as follows: \n\n\n\n###### Setting of the Green Grade Matrix \n\nIn order to obtain better results of life cycle assessment model, the following expression is used to represent the green grade matrix set of each assessment aspect, which can be described as excellent, good, ordinary, poor and bad, respectively [16]. \n\n\n\n###### Green Evaluation Results \n\nBased on the mathematics theory, the green evaluation results can be computed by matrix multiplication, which can be derived from Eq. (11) and Eq. (12). Then, the assessment results can be expressed as \n\n\n\n619 \n\n###### **Features of Microwave Hot Air Systems** \n\nTypical industrial microwave hot air systems consists of a magnetron to produce the microwaves, a waveguide to transport the microwaves, a resonance cavity to manipulate microwaves for a specific purpose, and a control system to regulate the temperature and microwave power [2]. A hot air system to produce high temperature airs. Magnetron is used to generate microwave power, which is most widely used for the industrial microwave heating applications due to its availability and low cost. Wave guide transfers the generated microwave energy from the magnetron to the resonant cavity. Resonant cavity is the most important part of microwave tube furnace, whose size is accurately calculated by microwave theories. The power supply of microwave hot air systems was 36 magnetrons at 2.45 GHz frequency and 1.5 kW power. The dimensions of the multi-mode microwave resonance cavity are 1300 mm in height, 2100 mm in length and 1300 mm in width. The temperature was measured using a Type K thermocouple with a thin layer of aluminum shielding, placed at the closest proximity to the heating sample. \n\nTable II Life Cycle Assessment Model of Microwave Hot Air Systems \n\n|Aspects||Objective||Fu|zzy ass|essmen|t matric|es|\n|---|---|---|---|---|---|---|---|---|\n|**_U,_**|_a i _|_u« _|a"}, {"page": 429, "text": ",|_rij\\_|_r,j2_|**_r> _**|**_rm _**|_nP _|\n|||Air pollution|0.25|0.5|0.2|0.1|0.1|**0.1**|\n|Environment||Liquid pollution|0.30|0.3|0.3|0.1|0.2|**0.1**|\n|impact|0.25|Solid pollution|0.25|0.6|0.1|0.1|0.1|**0.1**|\n|||Other pollution|0.20|0.5|0.1|0.2|0.1|**0.1**|\n|||Materials resource|0.35|0.3|0.2|0.3|0.1|**0.1**|\n|Resource||Materials recovery|0.25|0.5|0.2|0.1|0.1|**0.1**|\n|consumption|0.25|Energy utilization|0.15|0.1|0.2|0.4|0.1|**0.2**|\n|||Surplus energy|0.25|0.3|0.2|0.3|0.1|**0.1**|\n|||Design cost|0.25|0.4|0.1|0.2|0.3|**0**|\n|||Processing cost|0.30|0.6|0.1|0.1|0.1|**0.1**|\n|Economy|0.2|Maintenance fee|0.15|0.3|0.3|0.2|0.2|**0**|\n|||Waste disposal fee|0.30|0.3|0.3|0.2|0.1|**0.1**|\n|||Reliability|0.40|0.5|0.1|0.2|0.1|**0.1**|\n|Capability|0.15|Redundancy design|0.35|0.3|0.3|0.3|0.1|**0**|\n|||Interchange ability|0.25|0.5|0.2|0.1|0.1|**0.1**|\n|||Control function|0.35|0.5|0.2|0.2|0.1|**0**|\n|Function|0.15|Adjustment function|0.35|0.4|0.1|0.3|0.1|**0.1**|\n|||Protection function|0.3|0.4|0.2|0.2|0.1|**0.1**|\n\n\n\n###### **Results and Discussion** \n\n620 \n\nThe usability of microwave hot air systems is evaluated under established the life cycle assessment system with the analytic hierarchy process and fuzzy comprehensive evaluation. The aspects, objective and fuzzy assessment matrices of microwave hot air systems are shown in Table II. \n\n|Table III Life cycle assessment|results for microwave hot air systems|\n|---|---|\n|Species|Green degree|\n|microwave hot air systems|83.11|\n\n\n\nThe results show that the microwave hot air systems have more advantages than conventional heating of hot air systems, with respect to energy-consumption, processing time and environmental protection, respectively. Therefore, the microwave hot air systems is very rapid, uniform and highly energy efficient. Thus, microwave hot air system is better than conventional hot air system, which fulfill with the aim of life cycle and green manufacture. \n\n###### **Conclusions** \n\nIn this study, the life cycle assessment of microwave hot air systems were developed using the analytic hierarchy process and the fuzzy comprehensive evaluation. The hierarchical structure consists of assessment aspect and assessment objective were established. The fuzzy assessment matrices of the assessment mathematical model were calculated using eigenvalue method and Gauss-Seidel iterative matrix. The life cycle assessment results show that the microwave hot air systems have a good green degree. \n\n###### **Acknowledgements** \n\nFinancial supports from the National Natural Science Foundation of China (No: 51090385), the International Science & Technology Cooperation Program of China (No. 2012DFA70570), the Yunnan Provincial International Cooperative Program (No. 2011IA004), and the National Natural Science Foundation of Yunnan Province, China (No. 2012FD012). \n\n###### **References** \n\n- [1] Veres J., Jakabsky S. and Lovas M., (2011) 'Zinc recovery from iron and steel making wastes by conventional and microwave assisted leac"}, {"page": 430, "text": "hing', _Acta Montanistica Slovaca,_ Vol. 52, pp. 185-191. \n\n- [2] Li W., Peng J. H., Zhang L.B., Zhang Z.B., Li L., Zhang S.M. and Guo S.H.(2008) 'Pilot-scale extraction of zinc from the spent catalyst of vinyl acetate synthesis by microwave irradiation', _Hydrometallurgy,_ Vol.92, pp.79-85. \n\n- [3] Veres J., Jakabsky S., Lovas M. and Hredzвk S. (2010) 'Non-isothermal microwave leaching kinetics of zinc removal from basic oxygen furnace dust', _Acta Montanistica Slovaca,_ Vol. 15, pp. 204-211. \n\n- [4] Grossin D., Marinel S. and Noudem J. G.(2006) 'Materials processed by indirect microwave heating in a single-mode cavity', _Ceramics International,_ Vol.32, pp.911-915. \n\n621 \n\n- [5] Amankwah R. K. and Pickles C. A. (2009) 'Microwave roasting of a carbonaceous sulphidic gold concentrate', _Minerals Engineering,_ Vol.22, pp. 1095-1101. \n\n- [6] Popescu S., Misawa T., Ohtsu Y., Fujita H. and Sanematsu S. (2008) 'New microwave reactor for paperbased waste neutralization', _Resources, Conservation and Recycling,_ Vol.52, pp.671-677. \n\n- [7] Zhao Y. F. and CHEN J. (2008) 'Applications of microwaves in nuclear chemistry and engineering', _Progress in Nuclear Energy,_ Vol.50, pp. 1-6. \n\n- [8] Pan R. J., Wu Y. C, Wang Q. P. and Hong Y. (2009) 'Preparation and catalytic properties of platinum dioxide nanoparticles: A comparison between conventional heating and microwave-assisted method', _Chemical Engineering Journal,_ Vol.153, pp.206-210. \n\n- [9] Veres J., Lovas M., Jakabsky S., Sepelвk V. and Hredzвk S. (2012) 'Characterization of blast furnace sludge and removal of zinc by microwave assisted extraction', _Hydrometallurgy,_ Vol. 129, pp. 67-73. \n\n- [10] Weinzettel J., Reenaas M., Solli C. and Hertwich E G. (2009) 'Life cycle assessment of a floating offshore wind turbine', _Renew Energy,_ Vol.34, pp.742-747. \n\n- [11] Renou S., Thomas J. S., Aoustin E. and Pons M. N. (2008) 'Influence of impact assessment methods in wastewater treatment LCA', _Journal of Cleaner Production,_ Vol.16, pp. 1098-1105. \n\n- [12] Chang C. W., Wu, C. R. and Lin C. T. (2007) 'Evaluating digital video recorder systems using analytic hierarchy and analytic network processes', _Information Sciences,_ Vol.177, pp.3383-3396. \n\n- [13] Khoo H. H. (2009) 'Life cycle impact assessment of various waste conversion technologies', _Waste Manage,_ Vol.29, pp. 1892-1900. \n\n- [14] Ardente F., Beccali M., Cellura M. and Mistretta M. (2008) 'Building energy performance: A LCA case study of kenaf-fibres insulation board', _Energy and Buildings,_ Vol.40, pp. 1-10. \n\n- [15] Xu Y. T. and Zhang Y. (2009) 'A online credit evaluation method based on AHP and SPA', _Communications in Nonlinear Science and Numerical Simulation,_ Vol.14, pp.3031-3 036. \n\n- [16] Chang C. W., Wu, C. R. and Lin H. L. (2009) 'Applying fuzzy hierarchy multiple attributes to construct an expert decision making process', _Expert Systems with Applications,_ Vol.36, pp.7363-7368. \n\n- [17] Tan X. C, Liu F., Cao H. J. and Zhang H. (2002) '"}, {"page": 431, "text": "A decision-making framework model of cutting fluid selection for green manufacturing and a case study', _Journal of Materials Processing Technology,_ Vol.129, pp.467^70. \n\n- [18] Li T. S. and Huang H. H.(2009) 'Applying TRIZ and Fuzzy AHP to develop innovative design for automated manufacturing systems', _Expert Systems with Applications,_ Vol.36, pp.8302-8312. \n\n- [19] Zhu J. Y. and Deshmukh A. (2003) 'Application of Bayesian decision networks to life cycle engineering in Green design and manufacturing', Engineering _Applications of Artificial Intelligence,_ Vol.16, pp.91103. \n\n- [20] Saaty T. L. (1990) 'How to mark a decision: The analytic hierarchy process', _European Journal of Operational Research,_ Vol.48, pp.9-26. \n\n- [21] Wittmaier M., Langer S. and Sawilla B.(2009) 'Possibilities and limitations of life cycle assessment (LCA) in the development of waste utilization systems-Applied examples for a region in Northern Germany', _Waste Manage,_ Vol.29, pp.1732-1738. \n\n622 \n\n**4th International Symposium on High-Temperature Metallurgical Processing** _Edited by: Tao Jiang, Jiann-YangHwang, Phillip J. Mackey, Onuralp Yucel, and Guifeng Zhou_ **_TMS (The Minerals, Metals & Materials Society), 2013_** \n\n###### CHEMICAL ENRICHMENT OF PRECIOUS METALS IN IRON SULFIDES USING MICROWAVE ENERGY \n\nMatthew D. Andriese<sup>1</sup> , Jiann-Yang Hwang<sup>1</sup> , Zhiwei Peng<sup>1</sup> , Bowen Li<sup>1</sup> \n\ndepartment of Materials Science and Engineering, Michigan Technological University, Houghton, Michigan 49931, U.S.A \n\nKeywords: iron sulfides, precious metals, microwave energy, chemical enrichment \n\n###### **Abstract** \n\nMagnetic iron sulfide ore particles heat rapidly by microwave (MW)
