Repository: NDDev-Technocracy-OpenNetwork/hack-2026-nornickel-knot

> **DEPRECATED.** This repository is archived and no longer maintained.
> It is kept read-only for reference; its GDS anchor records
> `lifecycle: archived` under `portfolio:archived-projects`.

# Nornickel Scientific Knot

Живая карта знаний R&D для горно-металлургической отрасли: система превращает архив отчётов, статей, презентаций и экспериментальных материалов в типизированный граф знаний, а затем отвечает на вопросы естественным языком с источниками и страницами первоисточников.

Проект подготовлен командой **Harmonic Labs** для **Норникель AI Hack 2026**, трек **«Научный клубок»**.

File: data/parsed/Материалы конференций/4th International Symposium on High-Temperature Metallurgical Processing.json (part 34 of 36)
irradiation generating plasma during oxidation of surfaces. The high temperatures produced by the exothermic event decompose local portions of samples forming a differentiated flux of partially melted silicate _(si-mt)_ with entrained metal-sulfide _(sul-mt)_ droplets. The _si-mt_ forms crystals of olivine (Ol) in Ca-rich pyroxene (Cpx) melt that resorbs a portion of iron sulfide (Po). The immiscible _sul-mt_ droplets of (Fe,Ni,Cu)i_xS contain magnetic subsolidus Ni-pyrrhotite (Ni-Po) with Cr-bearing ferrospinel (Mag). Sub-micron sized flecks of Au are found on the surface of a _sul-mt_ droplet with scanning electron microscope (SEM). \n\n###### **Introduction** \n\nSulfide ore deposits supply the world's mineral resource in the production of non-ferrous metals. Particularly, Cu-Ni deposits are chemically enriched in metals from high sulfur saturation during magmatic formation that creates the proper geochemical environment for metals enrichment [1, 2]. The sulfur and oxygen fugacity control redox conditions of a differentiated silicate/sulfur magmatic melt with the concentration of iron playing a dominate role in the chemical partitioning of metals in sulfide liquid [3, 4]. The initial magnetic crystallization of (Fe,Ni)i.xS monosulfide solution _(mss)_ from metal-sulf"}, {"page": 432, "text": "ide liquid has an exclusive effect on the fractionation of mineral assemblages (zoning) [5]. Phase equilibria of sulfide melt _(sul-mt)_ components are related by a miscibility gap with _mss_ forming Ni-rich pyrrhotite (Ni-Po) followed by the crystallization of (Fe,Cu)i_xS intermediate sulfide solution _(iss)_ [6]. Precious metals form stable chacogenides and are retained in solution until the final liquid solidifies. The redistribution of metals now occurs by subsolidus cooling of _mss_ and _iss_ that exsolve low-temperature Fe-Cu-Ni bearing mineral assemblages [7]. The proper interpretation of ore genesis increases processing capabilities by isolating chemically enriched zones during extraction and should be used to aid in sustainable mine site development [8-11]. \n\nThe non-stoichiometric iron sulfide mineral pyrrhotite (Fei_xS) forms a variety of ferrimagnetic superstructures providing a strong source of microwave (MW) absorption [11-14]. In general, transition metal sulfides have strong dielectric properties from _E-H_ field polarization of loosely bound af-orbital electrons that arise from strong metal-metal interactions within a moderately covalent sulfur structure [15-17]. The electromotive forces induced by MW energy activate diffusion processes that generate frictional heating (irradiation) during atomic collisions [18, 19]. When chemical bonds are broken from \n\n623 \n\nthermal agitation, there is an increase in the amount of metal ions interacting with the MW field. This is shown by the expression for electrochemical potential [20]: \n\n\n\nWhere the ionic force (F;) produced by the potential gradient ( V ) is the sum of the chemical _(jt{)_ and electro _(qi0)_ potential terms with (0) being the electrostatic force exerted on an electrically charged ion _(qi)._ Silicate minerals will readily absorb MW energy at elevated temperatures by attenuation of metal cations within silicate layers after being freed from Si-O bonds [21, 22]. Further, iron (Fe<sup>2+</sup> /Fe<sup>3+</sup> ) will readily attenuate microwaves by both _E_ and _H_ field coupling so an additional force term is needed in equation (1) to account for iron possessing a magnetic moment. \n\nThe oxidation of iron sulfide minerals is a highly exothermic reaction generating plasma under MW exposure. The temperature at which the oxidation reaction occurs varies between metal-sulfide compounds but is initiated by diffusion of electrons away from the metal-sulfide surface. Both ferric iron (Fe<sup>3+</sup> ) and oxygen are oxidizing agents during the reaction, with the creation of SO2 gas producing mass loss of the reactant. The formation of metal-sulfide to metal-oxide (M-S—>M-0) can be represented by the reaction [23]: \n\n2MS(S) + 302(g) -> 2MO(s) + 2S02(g) (2) \n\nThe high local temperatures of oxidation differentially melt silicate and sulfide minerals. At solution temperatures (>1200 °C), the Fe-Ni-Cu-S system is a continuous metalsulfide liquid that segregates upon cooling into subsoli"}, {"page": 433, "text": "dus _sul-mt_ containing _mss_ and _iss:_ \n\n(Fe,Ni,Cu)S<sup>%</sup> -> (Fe,Ni)i.xS<sup>m</sup> \" + (Fe,Cu)i_xS<sup>to</sup> (3) \n\nMetal-sulfide liquid is highly reactive and any creation of magnetite (Fe304) in _sul-mt_ will promote crystallization of magnetic _mss._ Silicate melt _(si-mt)_ is formed by incongruent (partial) melting of pyroxene (FeMgCaSi2C>6) taking place according to the dissociation reaction [24,25]: \n\nFeMgCaSi206\"-\"\" -> MgFe^SiO/'\"\"\"\" + Fe^aSiO,\"\"* (4) \n\nDue to low sulfur solubility, _sul-mt_ is an immiscible liquid in _si-mt_ and when composed together form a differentiated melt or flux. The rйsorption of sulfur into _si-mt_ is driven by the oxidation of iron sulfide: \n\n\n\nTherefore, the partial melting of pyroxene with rйsorption of iron sulfide (Cpx+Po) could be described by the reaction: \n\nF ei. xS<sup>%</sup> + FexCaSi03\"<sup>K!</sup> \" + 202\"<sup>,e</sup> \" -> MgFexSi04°\"<sup>v</sup> *<sup>,e</sup> + Fei.xOCaS04meft (6) \n\nThe differentiated flux described in equations (2-6) is analogous to arc environments in earth's crust; this process being the partial melting of mantle silicates by magmatic sulfur liquid as it is expelled into sub-terrain conduits by volcanoes [26]. \n\n624 \n\n###### **Experimental** \n\nIron sulfide ore particles of various sizes are exposed to MW energy in open atmosphere at 2.45 GHz, 1000 W power. Electric arcing (plasma) is generated on the surfaces of particles within seconds after irradiation, seen as sparking along with the generation sulfur gas. The heated material is removed from the crucible and allowed to cool in air before sample mounting. Scanning electron microscope (SEM) is used in backscatter electron imaging (BSE) mode for examination of polished cross sections of melt product and secondary electron imaging (SEI) mode is used on un-polished specimens having surface features and topography. All samples are carbon coated for SEM examination with electron dispersive spectroscopy (EDS) used for qualitative phase identification. \n\n###### **Results and Discussion** \n\nMagnetic iron sulfide ore particles heat rapidly by MW irradiation generating plasma during oxidation. The heat produced locally by the highly exothermic event differentially melts portions of samples forming a flux of _si-mt_ containing entrained _sul-mt_ droplets. Mass transfer of the plasma-flux shows it is susceptible to MW energy as its electromotively driven (EMD) from pores or cracks onto surfaces of samples. A MW diffusion effect is shown in Figure 1 as strong _E-H_ field coupling of _sul-mt_ drives suspended droplets through _si-mt._ The high temperatures produced in this portion of the sample, and rapid cooling, permits fine dispersion of _sul-mt_ droplets from high sulfur saturation of the melt. Figure 2 shows ripening of Mg-rich crystals in Cpx melt as _sul-mt_ droplets form an immiscible liquid in this portion of the flux. EDS on areas of Cpx+Po shows it is Ca-rich metal oxide melt containing sulfur with nominal amounts o"}, {"page": 434, "text": "f Ti and Al, only having indications of Cu or Ni in _sul-mt_ droplets. The edges of Ol crystals have a moderate Mg:Fe composition which is a diffusion-generated zone of enstatite (En), MgFeSi206, before Fe is expelled into Cpx shown by the simple illustration below. The effects of electrochemical irradiation (T) are thought to drive magnetic Fe out of Mgcrystals that nucleate in the Cpx metal-oxide melt: \n\n|01<br>En|Cpx|\n|---|---|\n|Ms|Ca,Ti,Al|\n\n\n\nThe backscattered electron (BSE) image in Figure 3 is a metal sulfide droplet consisting of _mss_ and _iss._ Magnetic Cr-bearing ferrospinel (Mag) phase encourages devitrification of Ni-Po that fractionates the _sul-mt_ droplet. Both Cr and Ti are contributions from a chromite-magnetite-titantate inverse spinel oxide series present as euhedral inclusions in ore particles before irradiation. Cu-rich _iss_ contains Fe with a slight amount of dissolved Ni. This is the portion of _sul-mt_ that will be chemically enriched in precious metals with an even greater possibility if _iss_ phase equilibria is near compositions of metal-rich solutions that form derivative chalcopyrite structures. The secondary electron image (SEI) in Figure 4 is the surface of a non-polished sample formed under MW exposure in open atmosphere. EDS taken on the _sul-mt_ particle shows it is heavily oxidized as it \"flowers\" on the _si-mt_ surface. The bright areas marked by arrows are sub-micron sized flecks of gold (Au) formed on the exterior of the _sul-mt_ particle. \n\n625 \n\n\n\n<!-- Start of picture text -->\nsul-mt .<br><!-- End of picture text -->\n\nFigure 1. Finely dispersed metal sulfide _(sul-mt)_ droplets in silicate melt _(si-mt)._ \n\n\n\nFigure 2. Melt flux of olivine (Ol) crystals, melt pyroxene containing resorbed iron sulfide (Cpx + Po) and immiscible metal sulfide _(sul-mt)_ droplets. \n\n626 \n\n\n\nFigure 3. A _sul-mt_ droplet consisting of intermediate sulfide solution _(iss),_ monosulfide solution _(mss),_ and ferrospinel (Mag). \n\n\n\nFigure 4. Secondary electron image (SEI) of Au flecks formed on a metal sulfide _(sul-mt)_ particle formed on silicate melt _(si-mt)._ \n\n627 \n\n###### **Conclusion** \n\nIron sulfide ore particles are highly absorptive to MW energy from strong magnetic properties causing rapid heating by irradiation. Surfaces of samples exposed in open atmosphere are oxidized generating plasma of melted mineral phases. The high local temperatures reached during the highly exothermic reaction produces a differentiated melt-flux of silicate/sulfide solution. The partial melting of silicate _(si-mt)_ nucleates crystals of olivine (Ol) in melt Ca-rich pyroxene (Cpx) that now contains a portion of resorbed iron sulfide (Po). Immiscible metal sulfide _(sul-mt)_ droplets dispersed in Cpx are segregated subsolidus solutions of _mss_ (Ni-rich) and _iss_ (Cu-rich). Cr-bearing ferrospinel (Mag) encourages magnetic devitrification of Ni-Po from _sul-mt_ solution. Sub-micron flecks of gold (Au) are located on the exterior of a heavily"}, {"page": 435, "text": " oxidized _sul-mt_ droplet that formed on the surface of _si-mt._ For metal extraction processes, entrained metal-sulfide droplets in _si-mt_ may not be a positive aspect for beneficiation but resorbed iron sulfide into partially melted silicate has good environmental implications. \n\n###### **References** \n\n- [1] A.C. Simon, E.M. Ripley, \"The Role of Magmatic Sulfur in the Formation of Ore Deposits,\" Sulfur in Magmas and Melts, Reviews in Mineralogy & Geochemistry, Mineralogical Society of America, Vol. 73, pp. 513-578,2011 \n\n- [2] A. J. Naldrett, J. M. Duke, \"Platinum Metals in Magmatic Sulfide Ore,\" _Science,_ Vol. 208, No. 4451, pp. 1417-1424, 1980 \n\n- [3] R. O. Sacks, D. S. Ebel, \"Thermochemistry of Sulfide Mineral Solutions,\" Sulfide Mineralogy and Geochemistry, Reviews in Mineralogy & Geochemistry, Mineralogical Society of America, Vol. 61, pp. 127-180, pp. 265-349,2006. \n\n- [4] C. Ballhaus, M. Tredoux, A. Spдth, \"Phase Relations in the Fe-Ni-Cu-PGE-S System at Magmatic Temperature and Application to Massive Sulphide Ores of the Sudbury Igneous Complex,\" _Journal of Petrology,_ Vol. 42, No. 10, pp. 1911-1926,2001 \n\n- [5] C. Ballhaus, C. Bockrath, C. Wohlgemuth, V. Laurenz, J. Berndt, \"Fractionation of the noble metals by physical processes,\" _Contributions in Mineral Petrology,_ Vol. 152, pp.667-684, Springer, 2006 \n\n- [6] F. Parвt, F. Holtz, M. J. Streck, \"Sulfur-bearing Magmatic Accessory Minerals,\" Sulfur in Magmas and Melts, Reviews in Mineralogy & Geochemistry, Mineralogical Society of America, Vol. 73, pp.285-314,2011 \n\n- [7] D.S. Ebel, A. J. Naldrett, \"Crystallization of sulfide liquids and the interpretation of ore composition,\" _Canadian Journal of Earth Sciences,_ Vol. 34, pp.352-365, 1997 \n\n- [8] AJ. Naldrett, \"World-class Ni-Cu-PGE deposits: key factors in their genesis,\" _Mineralium Deposita,_ Vol. 34, pp. 227-240, 1999 \n\n- [9] X. Ding, E. M. Ripley, C. Li, \"PGE Geochemistry of the Eagle Ni-Cu-(PGE) deposit, Upper Michigan: constraints on ore genesis in a dynamic magma conduit,\" _Miner Deposita,_ Springer-Verlag, 2011 \n\n- [10] R. Goodland, \"Responsible Mining: The key to Profitable Resource Development,\" Institute for Environmental Diplomacy & Security, Univ. of Vermont, pp. 1-32,2012 \n\n628 \n\n- [11] S. Dudka, D. C. Adriano, \"Environmental Impacts of Metal Ore Mining and Processing: A _Review,\" Journal of Environmental Quality,_ pp. 590-602, Vol. 26, No. 3, May/June 1997 \n\n- [12] Y. Guйguen and V. Palciauskas, Introduction to the Physics of Rocks, Princeton University Press, 1994. \n\n- [13] D. H. Tarling, F. Hrouda, The Magnetic Anisotropy of Rocks, Chapman & Hall, 1993 \n\n- [14] Y. Hua, C. Liu, Y. Xu, \"Application of Microwave Energy to Extractive Metallurgy,\" _Chinese Journal of Metal Science & Technology,_ Vol. 6, 1990 \n\n- [15]E. Makovich, \"Crystal Structures of Sulfides and other Chalcogenides,\" Sulfide Mineralogy and Geochemistry, Reviews in Mineralogy and Geochemistry, Mineralogical Society of America, Vol. 61, pp.7-125,2006"}, {"page": 436, "text": " \n\n- [16] C. Pearce, R. Pattrick, D. Vaughan, \"Electrical and Magnetic Properties of Sulfides,\" Sulfide Mineralogy and Geochemistry, Reviews in Mineralogy and Geochemistry, Mineralogical Society of America, Vol. 61, pp.127-180,2006 \n\n- [17] D. J. Vaughan, K. M. Rosso, \"Chemical Bonding in Sulfide Minerals,\" Sulfide Mineralogy and Geochemistry, Reviews in Mineralogy and Geochemistry, Mineralogical Society of America, Vol. 61, pp.231-264,2006 \n\n- [18] Y. Zhang, \"Diffusion in Minerals and Melts: Theoretical Background,\" Diffusion in Minerals and Melts, Reviews in Mineralogy and Geochemistry, Mineralogical Society of America, Vol. 72, pp. 5-59,2010 \n\n- [19] M. McChesney, Thermodynamics of Electrical Process, Wiley-Interscience, John Wiley & Sons Ltd., 1971 \n\n- [20] R. W. Balluffi, S. M. Allen, W. C. Carter, Kinetics of Materials, Wiley-Interscience, John Wiley & Sons Inc, 2005 \n\n- [21] J. A. Tyburczy, D. K. Fisler, \"Electrical Properties of Minerals and Melts,\" Mineral Physics and Crystallography Handbook of Physical Constraints AGU Ref. 2, American Geophysical Union, pp. 185-208 \n\n- [22]D. E. Anderson, \"Diffusion in Electrolyte Mixtures,\" Kinetics of Geochemical Processes, Reviews in Mineralogy, Mineralogical Society of America, Vol. 8, pp.211257,1981 \n\n- [23] S. R. Shatynski, \"The Thermochemistry of Transition Metal Sulfides,\" Oxidation of Metals, Vol. 11, No. 6, 1977 \n\n- [24] R. Powell, Equalibrium Thermodynamics in Petrology: An Introduction, Harper and Row, 1978 \n\n- [25] N. Doukhan, J. C. Doukhan, J. Ingrin, O. Jaoul, P. Raterron, \"Early Partial Melting in Pyroxenes,\" _AmericanMinerologist,_ Vol. 78, pp. 1246-1256, 1993 \n\n- [26] M. J. Streck, \"Mineral Textures and Zoning as Evidence for Open System Processes,\" Minerals, Inclusions and Volcanic Processes, Reviews in Mineralogy & Geochemistry, Mineralogical Society of America, Vol. 69, pp. 595-622, 2008 \n\n629 \n\n**4th International Symposium on High-Temperature Metallurgical Processing** _Edited by: Tao Jiang, Jiann-YangHwang, Phillip J. Mackey, Onuralp Yucel, and Guifeng Zhou_ **_TMS (The Minerals, Metals & Materials Society), 2013_** \n\n###### **DEVELOPMENT OF BISMUTH SMELTING TECHNOLOGY IN CHINA** \n\nTian-zu Yang , Jun Li ,Wei-feng Liu ' , Lin Chen , Wan-da Bin \n\n(1 .School of Metallurgical Science and Engineering, Central South University, Changsha 410083, China; \n\n2. School of Chemistry and Chemical Engineering, Central South University, Changsha 410083, China) \n\n**Keywords:** bismuth; pyrometallurgy; hydrometallurgy; new research \n\n###### **Abstract** \n\nThe Chinese bismuth production accounts for more than 80% all over the world in 2011. The main raw materials of bismuth smelting are bismuth concentrate and by-products of Cu or Pb smelting process. Many traditional methods of bismuth smelting in china was reviewed in this paper, such as reverberating furnace smelting, blast furnace smelting, fire-refining, ferric chloride leaching- hydrolysis, slurry electrolysis, and so on. But all the traditi"}, {"page": 437, "text": "onal pyrometallurgy or hydrometallurgy process have such shortages of low recovery, poor environment, and high cost. Therefore new technologies are introduced into the smelting process of bismuth concentrate, such as low-temperature alkaline smelting and side-blown bath smelting with oxygen-enrichment. These technologies have got great progress on energy saving, emission reduction, and friendly environment. Finally the development direction of new technology on bismuth smelting was prospected. \n\n###### **Introduction** \n\nAs a green metal, bismuth has a wider applications, just extending from the traditional medicine, metallurgical-chemical engineering, low-melting alloys, solders, catalyst, and electronics to cosmetics, flame retardant, storage battery, semiconductor, supper conductor and nuclear energy etc[l,2,3,4,5,6,7]. This will increase the production of bismuth and promote the development and progress of bismuth smelting technology. At present, The major bismuth-product countries are China, Mexico, Peru, KZ, Bolivia and Canada etc, and China are dominating. A survey from the USGS[8] showed that Chinese bismuth production were 12,500 tonnes and got 80% of the world's in 2011. Thus the technology of Chinese bismuth smelting have a great representativeness. \n\nThe currently extraction processes of bismuth in China are mainly pyrometallurgy, hydrometallurgy and both combination. The conventional pyrometallurgy processes are classified as reduction smelting, precipitation smelting and combination smelting[9,10,11]. There are many methods on the hydrometallurgy processes, such as \n\n631 \n\nthe FeCl3 leaching-cementation with iron powder[12] (or diaphragm electric product[13] or hydrolysis sink bismuth[14]), chlorination leaching-extraction[15] and slurry electrolysis[16]. Some new processes are being researching subsequently recently with the urgence of the environment protection and resource-conserving society, such as the low temperature smelting[17]and bath smelting[18]. And there will be a introduction of the Chinese bismuth smelting from the traditional and new technology. \n\n###### **Traditional Bismuth Smelting** \n\nBismuth concentrates are almost always obtained as by-products from metallic ores containing bismuthinite, bismite, and native bismuth in their gravity concentration, magnetic separation and floatation, Or from the further collection of bismuth-containing materials produced on the metal smelting process, they mainly exist with the phases of sulfide and oxide . The traditional extraction processes on the bismuth concentrates are classified as pyrometallurgy and hydrometallurgy smelt. It will be reviewed as follows. \n\n###### Pyrometallurgy Smelt \n\nThe traditional pyrometallurgy smelting process are producing in the blast furnace, reverberatory furnace and converter, and mainly contains the reduction smelting, precipitation smelting, and combination smelting. \n\nReduction Smelting.The reduction smelting[9,10]is the process on the reacti"}, {"page": 438, "text": "on between the reducing agent and the bismuth oxide-containing materials, such as the bismuth oxide dross or the bismuth oxide concentrate obtained by the bismuth sulfide concentrate given an oxidizing roast in order to remove sulfur, and the bismuth metal would be produced in the reduction smelting furnace. Besides coal powder, charcoal and coke breeze are also used as reductants. The dilute slag is attained on the high temperature smelt, which come from the reaction between a certain amount of flux must be added and the gangue materials such as the silicon dioxide, calcium oxide and alumina contained in the concentrate. The flux generally used is soda ash and fluorite. If the sulfur in the bismuth oxide dross are not removed completely, a small quantity of scrap iron normally would be added. Decoppering should be done if the the copper content in the charge is high. In this case, a small amount of pyrite is added to turn it into cuprous sulfide which together with ferrous sulfide forms copper matte. The reduction agent (charcoal) and a large amount of carbon monoxide given off from the charcoal oxidizing reduces bismuth oxide into metallic state-the crude bismuth. Owing to the different density in the products of reduction smelting they are separated into three layers with the slag at the top layer, the matte at the middle, and the bismuth in the bottom of the furnace.The basic reactions are: \n\n\n\n632 \n\nBi203+3CO=2Bi+3C02 (2) 2Cu+FeS2=Cu2S+FeS (3) \n\nThe bismuth oxide concentrate are rarely little on the ore production, so the materials of the reducing smelt are the bismuth oxide dross attained from the oxidizing smelt of the lead or copper anode slime[19,20,21],the bismuth oxychloride enriched from the blast furnace[22], the copper converter flue dust[23], and so on. \n\nPrecipitation Smelting.Precipitation smelting[9,10,ll] is suitable to treat bismuth sulfide concentrate, using the flux soda ash and fluorite to combine with the gangue constituents of concentrate to form slag, adding sufficient scrap iron as cementation agent to cement out the bismuth from its sulfide at elevated temperatures. Precipitation smelting yields three products: slag, matte, and crude bismuth which will be refined to pure bismuth with the processes on decopper liquation, removing As and Sb by oxidizing, delead by chloridizing, zinc desilverization, and chlorination refining. \n\nThe basic principle of the precipitation smelting is based on the capacity of sulfophile element between iron and bismuth, the further are so big that it can cement out the bismuth. So its basic reactions are as follows: \n\n\n\nThe precipitation smelting process are still used by Hunan Shizhuyuan Nonferrous Metals Ttd for treating the bismuth sulfide concentrates of shorter process and easy operation, but it exists some disadvantages as follows: \n\n©A amount of iron and soda are needed in the smelting, increasing the production cost and energy consumption, producing a large amount of dusts and slags, "}, {"page": 439, "text": "easy causing the dispersion loss of bismuth. \n\n©The valuable elements sulfur in the concentrates cannot be recovered and used in the smelting, a large amount of it enter into the matte, only a small part become the sulfur dioxide into the ash. So it cause severe environmental pollution and difficult subsequent recovery, \n\n©causing a large amount of slag and poor comprehensive recovery effect. \n\nCombination Smelting. Combination smeltingf 10,11] is such that the sulfide, oxide and bismuth-bearing dross are smelted together in the same furnace so that the sulfide will undergo precipitation smelting, the oxide reduction smelting, and the bismuth-bearing dross reaction smelting between bismuth oxide and sulfide. It is suitable to treat mixed bismuth oxide and sulfide materials and so has a wide field of application. The fundamental reaction of combination smelting is as follows: \n\nxBi2S3+yBi203+3yC+3xFe=2(x+y)Bi+3yCO+3xFeS \n\n\n\n633 \n\nZhuzhou smelt plant[24]adapt this process from 80s, this flowsheet are showed as Figure 1. \n\n\n\n<!-- Start of picture text -->\nReducing agent,<br>Bismuth-containing  Fluxing agent<br>scrap iron<br>materials<br>Mixing<br>Smelting in converter<br>Flue gas  Crude Bismuth  Slag and Matte<br>Dust collector  Refining<br>Dust  Gas  Pure bismuth<br><!-- End of picture text -->\n\nFigure 1 Schematic diagram of Combination smelting process \n\nThis process has such advantages as simple flowsheet and equipment, short production cycle, less operators needed, high bismuth recovery, small consumption of additives and low smelting production cost. In addition, it is adaptable to large scale production and comprehensive utilization of raw materials. But its shortages are that hard to separate matte from slag, and needs further treatment; The sulfur isn't completely utilized; speiss are easy formed with the scrap iron when the contents of As, Sb and Sn in the raw materials are higher, thus would damage the furnace by forming the furnace accretion. \n\n###### Hydrometallurgy Smelting \n\nThe hydrometallurgy extraction of bismuth has such advantages as high comprehensive recovery and high pertinency of materials, which can be treated according to its characters. For bismuth sulfide concentrates, it must add oxidation reagent for pretreatment; but for the oxide or sulfate of bismuth concentrates, it could be leached directly. The general hydrometallurgy process of bismuth are FeCl3 leaching-cementation with iron powder (electrowinning or precipitated bismuth \n\n634 \n\nhydrolysis), Chlorine-selective leaching, Slurry electrolysis process, and so on. \n\nChlorination Leaching Process.Chlorination leaching[12] affects in the certain system, such as the chlorinating agent and oxidation agent system, which mainly for the bismuth sulfide concentrates. The concentrates would be leached to obtain the solutions and slag. And then recovery bismuth from the leaching solution and other metals from the slag. At present, FeCl3 as a chlorinating and oxidation agent are"}, {"page": 440, "text": " mainly used for treating the bismuth sulfide while HC1 used for leaching the bismuth oxide dross, there are many methods to recovery bismuth from that leaching solution, such as the Cementation with iron powders, Electrowinning, and Precipitated bismuth hydrolysis. But the electrowinning have its shortages for low current efficiency and strictly demand. While precipitated bismuth hydrolysis process need furth treatment to obtain the metal bismuth. So the Cementation with iron powders process are mainly adapt in the actual producing. The flow sheet of FeCL leaching-cementation with iron powders shows as Figure 2. \n\n\n\n<!-- Start of picture text -->\nBismuth sulfide concentrate<br>Leaching with<br>FeCl3 and HC1<br>V<br>Leaching solutions  ♦- Leaching slags<br>1<br>Reducing with  Washing, filtering<br>bismuth ores<br>1<br>Filter liquor  Filter  slag<br>Reducing slag  Bismuth-containing  (Recovery other metals)<br>solution<br>Cementation with<br>iron powder<br>FeCL solution  Sponge bismuth<br>Alkali meting  Refing<br>Oxidation with<br>chlorine<br>Crude bismuth  Pure bismuth<br>FeCL solution<br><!-- End of picture text -->\n\nFigure 2 Process flowsheet of FeCl3 leaching-cementation with iron powder \n\n635 \n\nSponge bismuth are obtained from the leach solution by cemented out with the iron powder, and the cement solution are regenerated by chlorine, its leaching principle is a dissolve reaction of electrochemistry, and its basic reactions are as follows: \n\n|Bi2S3+6FeCl3=2BiCl3+6FeCl2+3 S|(6)|\n|---|---|\n|Bi203+6HCl=2BiCl3+3H20|(7)|\n|2BiCi3+3Fe=2Bi+3FeCl2|(8)|\n|2FeCl2+Cl2=2FeCl3|(9)|\n\n\n\nThis process has a significant effect that the leaching rate of bismuth have more than 98% and high comprehensive utilization ratio. But the ferric chloride leaching has also its shortages: firstly, the leach solution bears iron in large quantities, which is undesirable in separation and purification of the solution; secondly, being a strong oxidizer, the problem of corrosion of ferric chloride to leaching equipment must be solved. To this shortages, Yang jianguang[15]etc put forward the chlorination leaching-solvent extraction, just replacing the 'cementation with iron powder-regeneration by chlorine' process with the 'solvent extraction' in the leaching solution. The bismuth-enrich solutions are obtained from the extraction solutions after stripped, which can directly produce Bismuth chemical reagent or utilize as the raw materials of extracting bismuth. This process has its advantages that flexible raw materials, high bismuth comprehensive recovery and lower pollution, but it demands strict operation and cost more in the reagents. \n\nSlurry Electrolysis Process.The slurry electrolysis[16] is a novel method and early use for the extraction of copper concentrate. Qiudingfan etc who come from Beijing mining research institute present the process on slurry electrolysis for treating bismuth concentrate after deep research in treating copper concentrate by slurry electrolysis. Thi"}, {"page": 441, "text": "s basic flow sheet are as Figure 3 showed. \n\nThis basic principle is that: in the anode region, bismuthinite is oxidizing into Bi<sup>+</sup> and sulfur, and the chlorine or oxygen producing on the graphite anode will further oxidize the concentrates; in the cathode region, the bismuth will be obtained from the Bi<sup>+</sup> reaction with electron. \n\nThe main features of this process are that: leaching and electro deposition occurrence at the same time and short flow sheet; recycling use other reagents but small amount acidic consumption; low cell voltage for installing the stirring apparatus in the anode region to depolarize reaction; none pollution of S0 2 because the sulfur in ore can recycle on sulfur element; easy to solve the problem of equipment material for its low temperature. But its shortages are that: low current efficiency because of complex contents of concentrates, hard to recovery tungsten-molybdenum-silver existed in the slag effectively, increasing Electric energy consumption due to the collection of iron ion in the electrolyte \n\n636 \n\n\n\n<!-- Start of picture text -->\nBismuth sulfide  Hydrochloric<br>concentrate  acid<br>X<br>Sluny electrolys<br>i h\"  \"1<br>Slag<br>Electrolyte  Bismuth powder<br>i<br>Reducing smelting<br>i<br>Refining  7<br>Pure bismuth<br><!-- End of picture text -->\n\nFigure 3 Schematic diagram of slurry electrolysis process of bismuth sulfide concentrate \n\n###### Refining of Crude Bismuth \n\nThe crude bismuth from the pyro or hydrometallurgy smelting need further refining to obtain the pure bismuth. Refining can be adapt fire or electrolysis process just depends on the contents[25,26,27]. \n\nFire refining is suitable for such crude bismuth that high contents of bismuth and lower contents of Pb, Ag and Cu, including the process of decopper by adding sulfur agent, removing As and Sb by oxidizing, removing tin by basic refining, desilverization by zinc,de-lead and zinc by chloridizing. This would produce 99.99% bismuth ingot, but it has a long flowsheet and lower bismuth recovery efficiency. When the contents of Ag and Pb in the crude bismuth are high, it cost more reagent and hard to effectively utilize the semifinished product and even cause severe environment pollution, in this case, it is suitable for treat by electrolysis refining. \n\nElectrolysis refining mainly works on the system of chloride,fluosilicic acid and fused salt, the chloride and fluosilicic acid system are base on the aqueous solution,while the fused salt system goes on the high temperature fused salt media. Although fused salt electrolysis need no anode plate, it has such shortages that high temperature, high equipment requirement and low bismuth recovery. Thus it doesn't have a wild application in the industrial production except for the the aqueous solution system due to its inherent characters. This has its advantages that low flowsheet, high bismuth recovery and environment friendly, but it needs further fire refining to remove Cu and Pb wh"}, {"page": 442, "text": "en it contains high Cu and Pb contents in the crude bismuth,even the higher Pb content, it needs two stage electrolysis process. \n\n637 \n\n###### **Currently new researching technology** \n\nWith the development of science and technology and pressures of environment, the bismuth smelting process requires more and more severe. Adapting to the development of energy conservation and friendly environment, the new technology currently being studied are necessary, such as the low temperature alkaline smelt, oxygen-rich bath smelt in the side-blown furnace, and treating tungsten and molybdenum-containing bismuth sulfide concentrate by alkaline pressure, etc. There is not too much exposition of the alkaline pressure treatment for it still studying in the experimental stage. \n\n###### Low Temperature Alkaline Smelting \n\nAlkaline smelting[17]is based on the the precipitation of metal from the reaction between some heavy metal sulfide and the Na20 or Na2CC>3. Whether the presence of the reductant, lead, zinc, cadmium and other metal sulfide can react with Na20 or Na2CC>3, while bismuth sulfide must present the reductant in order to precipitate the metal bismuth. \n\nTangmotang etc[28] research this method for treating the bismuth sulfide concentrate, that is the low temperature alkaline smelting. The smelting temperatures are 600 °C to 900°C, and low than the traditional 1200°C. The basic principles of this process is similar to direct basic lead-smelting process, the bismuth sulfide concentrate together with caustic soda, soda ,and reducing coal are added to the furnace for the basic smelting. Lead, silver and other metals are enriched in the crude bismuth and further refining and recycling. The output of slag and matte are ball-milling and leaching to obtain the sulfur-containing leach solution and leach residue. The leach solution react with desulfurization agent to form the desulfurization solution and copper-sulfur containing residue. The desulfurization solution are concentrated and crystallized to recycle the soda, and molybdenum-containing mother liquor is precipitated into molybdenum concentrate and the precipitation solution are output of calcium carbonate and caustic soda for reusing by lime causticizing. The main reactions are as follows: \n\n2Bi2S3+12NaOH+3C=4Bi+6Na2S+12H20+3C02 (7) 2Bi2S3+6Na2C03+3C=4Bi+6Na2S+9C02 (8) 2MoS2+6Na2C03+902=2Na2Mo04 +4Na2S04+6C02 (9) \n\nDirect yield of bismuth in the process was 94.0%, and the molybdenum recovery was about 97%, while most of the sulfur converted to the soluble sodium salt, less portion remain in the leaching residue with the phase of FeS2 and Q12S. Thus this method has a high bismuth direct yield, comprehensive recovery effect, and none pollution of sulfur dioxide, low energy consumption for its smelting temperature of 600°C to 900 °C. Its flow sheet are as Figure 4. \n\n638 \n\n\n\n<!-- Start of picture text -->\nBismuth sulfide  Soda<br>Caustic soda<br>concentrate<br>Alkaline smelting<br>Crude bismuth<br>Slag and"}, {"page": 443, "text": " Matte  Water<br>alloys<br>I<br>Refining  Ball-milling and leaching<br>Refined bismuth<br>Leaching solution  Leaching residue<br>DesulfUr reagent<br>I  Desulfьration<br>DesulfUr solution  Sulfur-containing<br>residue<br>Recovery molybdenum<br><!-- End of picture text -->\n\nFigure 4 Schematic diagram of alkaline smelting bismuth sulfide concentrate \n\nBath Smelting Technology \n\nThe traditional bismuth-containing concentrate smelting process such as the sintering roasting-blast furnace smelting exists the problems of low valuable metal recovery rate, no completely use of sulfur in the raw materials, and needed further treatment on the certain amount of sulfur dioxide flue gas. In order to response the national development policy toward the clean production, energy conservation, emission reduction, and environment friendly, TianZuYang[18] etc, who come from the central south university institute of metallurgy, put forward a method of treating bismuth sulfide concentrate with bath smelting, that is: according to certain proportion for ingredients, the bismuth sulfide concentrate together with the flux, dust, and pulverized coal are added in the melt oxidation slag of the bottom of the furnace for oxidation smelting at 1200°Cwith the oxygen-enriched air passed into, and output \n\n639 \n\ncrude bismuth alloys, dust and rich bismuth slag, then the slag mixed with flux and reducing coal added according to certain proportion added into the melt reducing slag of the bottom of the furnace for reduction smelting with proper oxygen passed into, thus crude bismuth alloys, dust, and slag available for fuming furnace. This technology has been applied for patent. The flow sheet are as Figure 5. \n\n\n\n<!-- Start of picture text -->\nBismuth sulfide<br>Rich oxygen air  Flux reagent<br>concentrate<br>Side-blown<br>bath smelting<br>Gas ash<br>Crude bismuth  Rich bismuth slag<br>alloys<br>Reducing smelting  Dust collecting<br>1  ^  *<br>Crude bismuth  Reducing slag  Gas ash  Oxidizing<br>alloys  ? dust<br>Acid producing  |<br>Refining  Dust collecting<br>Pure bismuth<br>Waste gas  Reducing dust<br>Second treatment<br><!-- End of picture text -->\n\nFigure 5. Bath smelting process flowsheet for treating bismuth sulfide concentrate \n\nA enterprises in Hunan is planning to adopt this new technology to transform its original traditional process, the international advanced level of oxygen-rich sideblown bath smelting technology is that: use rich oxygen for smelting to output high concentration of sulfur dioxide which are conducive to acid and just a fundamental solution to the problem of low concentrations of sulfur dioxide output in the non-ferrous metal sulphide ore smelting process; various valuable metal are enriched in the crude alloys of bismuth-lead; meanwhile, there are effective recovery on the chemical reaction heat generated by the high-temperature melting process; In \n\n640 \n\naddiction, the side-blown furnace or bottom-blown furnace are used for reducing smelting, this adv"}, {"page": 444, "text": "antages are environment-friendlyand energy-saving; and then recycle the lead-zinc by adding the reducing slag into the fuming furnace, this is just equivalent to use three-continued furnace to one-stage direct smelting lead technology which is undoubtedly the world state-of-art. This greatly improves the comprehensive utilization of resources and energy, and provide a demonstration for the smelting of high energy consumption to a resource-saving and environment-friendly changs. \n\n###### **Prospects** \n\nThe traditional pyrometallurgy smelting process on bismuth smelt in the blast furnace, reverberatory furnace and converter, and have such shortages that poor environment, high consumption and hard to treat the sulfur dioxide. This will face the development challenge of environment friendly, clean metallurgy and resource saving. There will be a risk for dying out unless reform timely or create new technology. \n\nThe hydrometallurgy of bismuth smelting have better comprehensive recovery efficiency, but its flowsheet are long, and cost more water just not suitable for hydropenic areas, require strict equipment, and higher treatment consumption. \n\nJust because of this, a more suitable bismuth smelting technology develops, such as the low temperature alkaline smelting and side-blown bath smelting with oxygen-enrich, and they have such advantages as friendly-environment, saving-energy and reduction emission. Thus this will be a milestone in the history of bismuth smelt. \n\n###### **Reference** \n\n[1] Xu Rong, etc. \"Theoretical analysis of Cu-0 Bond Vibration in the CuC>2 Plane of Bi-System High Temperature Superconductor\"(Journal of Northeastern University in China). 20(4)(1999),441-443. \n\n[2] Ti Dong Yue, etc. \"Preparation and Application of Chemically Modified Bismuth Film Electrode\",Chinese Journal of Analytical Chemistry,40(2)( 2012),321-327. \n\n[3] Ti Mingya, etc. \"Calcination and Phase Composition of BSCCO High \n\nTemperature
