Repository: NDDev-Technocracy-OpenNetwork/hack-2026-nornickel-knot

> **DEPRECATED.** This repository is archived and no longer maintained.
> It is kept read-only for reference; its GDS anchor records
> `lifecycle: archived` under `portfolio:archived-projects`.

# Nornickel Scientific Knot

Живая карта знаний R&D для горно-металлургической отрасли: система превращает архив отчётов, статей, презентаций и экспериментальных материалов в типизированный граф знаний, а затем отвечает на вопросы естественным языком с источниками и страницами первоисточников.

Проект подготовлен командой **Harmonic Labs** для **Норникель AI Hack 2026**, трек **«Научный клубок»**.

File: data/parsed/Материалы конференций/4th International Symposium on High-Temperature Metallurgical Processing.json (part 35 of 36)
Superconducting Powder\",Rare Metal Materials And Engineering in China, 38 (suppl2) (2009), 41-44. \n\n[4] Meng etc. \"Preparation of Ta Dopped BiFeC>3 Nanoparticles and Magnetic Property Analysis\", Nano-processing Technique in China,8(6)( 2011),26-30. \n\n[5] Wang Jimin, etc. \"Design and Fabrication of BSO liquid Crystal light Valve\", Experiment Science and Technology (China), 9(6)(2011),16-18. \n\n[6] Tiu xiangwen, etc. \"Generation and Photocatalytic Activities of Bi@Bi2C>3 Microspheres\", Nano Res,4(5)(2011):470. \n\n[7] Guo Jia,etc. \"Hydrothermal synthesis and Visible-light Photocatalytic Properties of B1VO4 with Different Structulres and Morphologies\",Journal of Inorganic Materials(China) 27(l)(2012),26-32. \n\n[8] http://www.usgs.gov/ \n\n641 \n\n[9]PengRongqiu. \"Non-ferrous metal extraction Manual (volume:zinc, cadmium, lead, bismuth ) \",( Beijing, Industry Press in Beijing)(1992),423-424. \n\n[10]Wangliguo. \"Bismuth metallurgy\",( Beijing, Industry Press in Beijing) ,1986) ,3-6, 18-46,72-98 \n\n[11] Beijing Nonferrous Metallurgy Design and Resea"}, {"page": 445, "text": "rch Institute edit.\"Heavy non-ferrous metal smelting Design Manual(volume:lead-zinc-bismuth)\",(Beijing, Industry Press in Beijing),1996), 643-652,672-676. \n\n[12] Li Yupeng, etc. \"Leaching of bismuth from Complex Bismuth Ores by Ferric Chloride\", Yunnan Chemical Lechnology,34(3)(2007),31-34. \n\n[13] Wang Linsheng, etc. \"Lest study on Separation of Li and Mn From Lithium - manganese Slag\", Hydrometallurgy of China, 31(l)(2012),45-49. [14] Wang Chengyan, etc. \"Bismuth hydrometallurgy technology in China\", Nonferrous Metals,53(4)(2001),5-18. \n\n[15]Yang Jian'guang, etc. \"Amethod for extracting bismuth from bismuth concentrate or bismuth-containing ores\" (China patent, 200810143009.2),2009) \n\n[16]Wang Chengyan,etc.\"Mechanism of leaching bismuth in slurry electrowinning process\" Nonferrous Metals,47(2)(1995),54-60. \n\n[17] Liu Jingxin, etc. \"Application of low temperature alkaline melting in non-ferrous metallurgy\", Metal Materials and Metallurgy Engineering (China), 39(6)(2011),26-30. \n\n[18] Yang Lianzu, etc. \"A method of the bath smelting for the bismuth sulfide concentrate\" ( China patent,201110260279.3),2011). \n\n[19] Long Gaocai. Recovery of bismuth in lead anode mud[J]. Nonferrous Mining and Metallurgy. 2002(6), Voll8.No.3:29-32. \n\n[20]Xu Xiulian, Xu Zhifeng. \"Comprehensive recovery of Pb and Bi from tin anode slime\", Nonferrous Smelting(China),(6)( 2001),15-18. \n\n[21] Zhu Yaoping. \"Practice of Recovery Indium, Zinc and Bismuth From Gas Ash From Blast Furnace\", Nonferrous (Smelting part),(6)(2009),14-16. \n\n[22] Zhang Xiaohong, Zheng Wenyu. \"Researching on the extraction of bismuth from Blast furnace gas ash\", Nonferrous. (l)(1995),42-44. \n\n[23] Wang Liguo, Chen Yuanzhi. \"Recovery of lead and bismuth from the copper converter dust\",China nonferrous metallurgy,(l)(l 986), 148-152. \n\n[24]Xu Minqiang. \"Development of bismuth smelting technology in Zhuzhou smelt plat\",Nonferrous smelt(China),(6)(l993),5-8. \n\n[25]Peng Qingkui. \"Production practice of bismuth pyrometallurgical refining in Chengyuan ming and smelting Co.,Ltd\",China Nonferrous metallurgy, (2)(2012), 17-19. \n\n[26]Zhang Yong jian, Ren Hongyan, Xie Zhong. \"New technology of electrolytic refining of bismuth in fused salts\",Nonferrous Metals,46(2)(1994),56-61. \n\n[27]Li Liufeng, Deng Songling, Wen Lieqiang. \"A Electrolytic process on cleaning producing opurer bismuth and collecting silver efficiently\", (Report,SNAD/LQ13, Scientific and National Achievement Database, 2007 ). \n\n[28] Xiao Jianfei, etc. \"Study on a new process for alkaline smelting bismuth sulfide concentrate at low temperature\",Mining and Metallurgical engineering, 29(5)(2009), 82-85. \n\n642 \n\n**4th** International Symposium on High-Temperature Metallurgical Processing _Edited by: Tao Jiang, Jiann-YangHwang, Phillip J. Mackey, Onuralp Yucel, and Guifeng Zhou TMS (The Minerals, Metals & Materials Society), 2013_ \n\n###### RESEARCH ON THE INFLUENCE OF MOULDING SAND WITH FURAN RESIN ON THE ENVIRONMENT \n\nMariusz Holtzer<sup>1</sup> , Michal"}, {"page": 446, "text": " Kubecki<sup>2</sup> , Rafal Dahko<sup>1</sup> , Sylwia Zymankowska-Kumon<sup>1</sup> , Artur Bobrowski<sup>1</sup> \n\n'AGH University of Science and Technology, Faculty of Foundry Engineering, Reymonta Street 23, 30-059 Krakow, Poland institute for Ferrous Metallurgy, Chemical Analyses Laboratory, Karola Miarki Street 12-14, 44-100 Gliwice, Poland \n\nKeywords: Foundry, Environment, Furan Resin. \n\n###### **Abstract** \n\nMoulding sands with furan resin constitute constantly growing part in technologies of producing castings from iron alloys. Due to the presence of harmful substances in resins such as furfuryl alcohol, phenol and formaldehyde, using those mould sands may be hazardous to the natural environment and workers. The general assessment of harmfulness of sands used for molds and cores encompasses 2 basic points: emission of hazardous substances during processes of preparing sands, pouring mold with liquid metals (high temperatures), cooling and shaking-out; possibility of washing out hazardous substances from used sands to the environment, during storage or economic use outside foundries. We present the results of research on the assessment of harmfulness of mould sands with furan resin in the scope of the above points. The research was conducted according to the original method prepared by the authors, which has been used for years in cooperation with various foundries (Poland, abroad). \n\n###### **Introduction** \n\nSands are used by the foundry industry to create metalcasting moulds, where the individual sand grains are typically bound using bentonite clay and carbonaceous additives or resins. During the casting process, the moulds can be exposed to temperatures as high as 1500°C depending upon the metal being poured. The molten metal causes thermal decomposition of carbonaceous additives or resins, which results in the formation of potentially hazardous organics that are emitted to the atmosphere and condense in the moulding sand [1]. The moulding sands are reclaimed within the foundry, but part of them are eventually discarded in landfills, because it is not longer suitable to make metalcasting molds [2, 3]. \n\nThe general assessment of harmfulness of sands used for moulds and cores encompasses two basic points: \n\n- emission of hazardous substances during processes of preparing sands, pouring mold with liquid metals, cooling and shaking - out, \n\n- possibility of washing out of hazardous substances from used sands to the environment e.g. during storage or using outside foundries. \n\nBecause there is interest in protecting foundry worker health and using waste molding sands in other applications, concern over potentially harmful thermal decomposition products is warranted. The objective of this study research was to identify thermal decomposition products \n\n643 \n\nfrom different furan resin bonded sands (depends the furfuryl alcohol contents) emitted during their pyrolysis at 500-1100°C temperatures. \n\nFuran resin sands are presently one of the "}, {"page": 447, "text": "most often applied technology of chemically bonded sands for production of ferrous alloys castings. However, only furan resins not containing nitrogen can be used for making steel castings on account of a danger of defects formations. Furan resins are hardened by acidic hardeners as a result of the exothermic polycondensation reaction, which causes a binding agent hardening at a room temperature already (optimal temperature: 20-30°C; too low sand temperature significantly influences a hardening rate and final sand strength). \n\nAll furan resins contain furfuryl alcohol either in a monomer or a polymer form. In dependence of the required resin properties other chemical compounds, such as: urea, formaldehyde, phenol and its derivatives, can be introduced. The higher content of furfuryl alcohol the smaller viscosity of the resin. Resins modified by urea introduce nitrogen into the system in an amount proportional to the urea concentration. In case of urea introducing, there is usually also formaldehyde since its presence improves resin properties. In this type of a system also free formaldehyde can occur. A resin water content is the result of the applied production process and can be controlled to the needed value. The higher water content the longer hardening time and the lower tensile strength. Furan resins can be produced without free formaldehyde, without water and urea. Often aminosilanes are introduced into resins to improve their moisture content resistance and binder adhesiveness to grain matrix surfaces. A selection of the resin kind depends on the required technological parameters of sands, core quality, kind of casting alloy, casting shape, thickness of its walls and the grain matrix reclamation possibility. The optimal resin fraction in a sand depends mainly on the kind of the applied grain matrix (including its purity and grain shape) as well as the required quality of castings. \n\nFuran resins are available in various kinds, while the basis of the them all constitutes furfuryl alcohol: \n\n|furan resin|FA,|\n|---|---|\n|urea-formaldehyde-furan resin|UF-FA,|\n|phenol-formaldehyde-furan resin|PF-FA,|\n|urea-formaldehyde-phenol-furan resin|UF-PF-FA,|\n|resorcinol-furan resin|R-FA.|\n\n\n\nHardeners in these processes are strong sulphonic acids, such as paratoluensulphonic (PTS), xylenosulphonic (XSA) or benzensulphonic (BSA), sometimes with additions of sulphuric or phosphoric acids, usually in a diluted form, as catalysts. The XSA and BSA are strong acids, which are used when a short hardening time is required. However such catalysts create problems due to a corrosion effect. Sands with UF-FA resins can be catalysed by means of phosphoric acid, which virtue is a lack of unpleasant smells and none sulphur content, but a reclamation of such sands is difficult [4]. \n\nWhen moulding sands are prepared and moulds made of furan resin sands an emission of formaldehyde, phenol and furfuryl alcohol is possible. However, when a polymerisation occurs at a room "}, {"page": 448, "text": "temperature, vapour pressures of these compounds are low. \n\nThe list of harmful compounds emitted to the atmosphere during preparation and hardening furan resin moulding sands is given in Table I, while the comparison of this emission with phenol resin sands is shown in Table II. \n\n644 \n\n|Table I. Harmful Compou<br>|nds Emitted to th<br>Furan Resin<br>|e Atmosphere durin<br>Moulding Sands [5]<br> <br>g|Preparation and Hardening|\n|---|---|---|---|\n|Technological<br>process|Hardening<br>method|Emission of<br>harmful substances|Handling method|\n|FURAN PROCESS<br>Combinations of resins<br>with:<br>phenol<br>urea<br>furfuryl alcohol<br>formaldehyde|Cold hardening<br>by acids|Formaldehyde<br>Phenol<br>Furfuryl alcohol<br>Hydrogen<br>sulphide<br>Acid vapours|Resins and acids<br>(hardeners) must be<br>stored separately up to the<br>moment of being mixed<br>with sand, since in case of<br>contact they violently<br>react exothermically.|\n|<br>Table II. Emissi<br>|on factors for the<br>|process with furan a<br>|<br>nd phenol resin [4]<br>|\n|Component|F|uran resin sand|Phenol resin sand|\n|Organic solvents||1.4|1.25|\n|Phenol||0.02|0.18|\n|Formaldehyde||0.08|0.15|\n||Data in kg/|ton of liquid metal||\n\n\n\nOn account of their technological properties furan resin sands are more and more often applied in ferrous alloys casting, especially cast iron. However, due to the environment protection and the care concerning the work conditions in foundry plants producers of these resins are forced to look for more ecological solutions. Activities within this scope concentrate on two problems [6]: \n\n1. Limiting the content of harmful components (furfuryl alcohol, formaldehyde and phenol) and nitrogen in resins. \n\n2. Limiting the sulphur content in hardeners. \n\nAd.l. Furfuryl alcohol content in furan resins used in the foundry is 50-95%. The newest generation of furan resins for the foundry plants is free of phenol, formaldehyde, and its furfuryl alcohol content is limited to slightly above 50%. The European Union demands a drastic decrease of the furfuryl alcohol fraction (to the level below 30%). This means that furan resins applied in the foundry industry, available in the market, do not meet this requirement. This is caused by the change of the furfuryl alcohol classification (according to the rule WE No. 1272/2008) in the range of its influence on living organisms (from carcinogenic Cat. 3 to Cat. 2), which means suspicion that it causes cancer (H351). There is a lack of the actual knowledge concerning carcinogenic influence on humans (limited proofs of carcinogenic activity of R40). Furfuryl alcohol is classified as a toxic product. The obtained data are from tests performed on animals. In Poland, MAC (maximal allowable concentration) for furfuryl alcohol is 30 mg/m<sup>3</sup> and STEL (short-term exposure limit) is 60 mg/m<sup>3</sup> , and they are relatively high, while for formaldehyde MAC = 0.5 mg/m<sup>3</sup> , STEL = 1 mg/m<sup>3</sup> ; MAC for sulfuric acid = 1 "}, {"page": 449, "text": "mg/m<sup>3</sup> , STEL = 3 mg/m<sup>3</sup> . \n\nAd. 2. Hardeners of a decreased sulphur content, in which a part of sulphonic acid was substituted by inorganic acids not containing any sulphur (e.g. H3PO4) and with a mixture of aliphatic and aromatic strong organic acids, were developed. The sulphur content was reduced to 50% [7, 8]. However, these new hardeners are more expensive than the previous ones, which limits their application. \n\nThe highest hazard for employees occurs during the moulds pouring with liquid metal alloys of a high temperature (in case of cast iron it is app. 1400°C, and in case of cast steel above 1500°C). \n\n645 \n\nDuring these operations in chemically bonded sands the thermal destruction of binding agents occurs and various components are generated, including polycyclic aromatic hydrocarbons (PAHs) or BTEX. Considerable part of these compounds is emitted to the atmosphere during moulds pouring and during cooling, which occurs later. However, a part of them is trapped in intergranular spaces in a mould and emits only during a casting knocking out (Table III). \n\nTable III. The Environmental Impact of Technology with Furan Resin during Moulds Pouring and during Cooling and Casting Knocking out [9] \n\n|Technological<br>process|Emitted substances|Other hazards at<br>work stations|\n|---|---|---|\n|Combinations<br>of resins with:<br>Phenol,<br>Urea,<br>Furfuryl alcohol,<br>Formaldehyde.|Solid particles - carbon black from not complete<br>burning of carbon based resins,<br>Carbon oxides,<br>Phenol, kresoles and xylenoles,<br>Formaldehyde,<br>Aromatic compounds (including PAHs),<br>Sulphur dioxide,<br>Ammonia,<br>Aniline,<br>Isocyanic acid,<br>Methyl isocyanate,<br>BTEX.|Odour can<br>sometimes<br>be a problem.|\n\n\n\n###### Materials **and** methods \n\n###### Furan Resins \n\nInvestigations in the scope of emission of the furan resins pyrolysis products were performed as: a) Laboratory test, b) Semi - industrial tests. \n\n###### Laboratory Unit for Thermal Decomposition of Organic Resins \n\nA thermal decomposition of the selected furan resin was performed in the horizontal tubular reactor placed in the resistory furnace of a measuring temperature range up to 1300°C, providing the possibility of carrying measurements in the atmosphere of the selected carrying gas. The formed gases were adsorbed in the column filled with active carbon. Extraction of the adsorbed substances was done by means of methanol. Extracts obtained from individual tests were analysed by the gaseous chromatography coupled with the mass spectrometry. \n\nSamples of hardened resin, of a mass app. 10 mg each, was shock heated at temperatures: 500, 700, 900, 1100 and 1300°C in an argon atmosphere [10, 11]. \n\n###### Semi-industrial Tests \n\nExperiments were performed on the test stand developed in AGH University of Science and Technology in Krakow (schematic presentation of the test stand is given in Fig. 1). \n\nThe core made of a hardened sand (of a weight app. 150 g) was poured "}, {"page": 450, "text": "with liquid cast iron of a temperature of 1350°C. The generated gases, after drying and dust capturing, were adsorbed on active carbon (in case of BTEX analysis), and then rinsed out by carbon disulphide (CS2) and analysed by means of the gaseous chromatography. Simultaneously volume measurements of evolving gases were also carried out [12]. \n\n646 \n\nFive kinds of furan resins of different contents of furfuryl alcohol and other additions, originated from various producers, were investigated. These were the following resins (given below notations will be used in the further part of the lecture): \n\n1. Furan resin containing 90-95% of furfuryl alcohol, with a minimal amount of formaldehyde and free phenol, hardened by a mixture of sulphonic acids with addition of sulphuric acid; \n\n2. Furan resin containing 60-75% of furfuryl alcohol, hardened by a mixture of xylene isomers and sulphuric acid. \n\n3. Urea-furan resin containing app. 75% of furfuryl alcohol with a minimal amount of formaldehyde and free phenol, a significant amount of nitrogen, hardened by paratoluensulphonic acid (PTS), \n\n4. Furan resin modified by phenol of a furfuryl alcohol content > 50%, of an increased content of phenol and formaldehyde, hardened by phenylsulphonic acid and sulphuric acid; \n\n5. Urea-formaldehyde resin modified by furfuryl alcohol, of a furfuryl alcohol content: 75-80%, hardened by paratoluensulphonic acid and sulphuric acid. \n\n\n\nFigure 1. Scheme of stand of measurement of gas volume and BTEX emission \n\n###### **Obtained Results and Their Discussion** \n\nResults of Laboratory Tests \n\nThe results of analysis of compounds from the BTEX group emitted during a thermal destruction of one of the tested resins in a hardened state - in dependence of the destruction temperature are shown in Table IV. \n\nTable IV. Results of the Analysis of the BTEX gases, Emitted during a Thermal Destruction of one of Furan Resins. Results are given in mg/g of the tested sample. \n\n|Compound/Concentration||T<br>|emperature<br>|, C<br>||\n|---|---|---|---|---|---|\n||500|700|900|1100|1300|\n|Benzene<br>Toluene|0,6<br>0,6|4,3<br>2,8|32,5<br>12,9|63,2<br>2,5|24,3<br>0,4|\n|Ethylobenzene|0,1|0,1|0,4|0,1|0,1|\n|o-xylene|||0,1|||\n|m+p-xylene|0,1|0,4|4,3|0,8|0,4|\n|o,m,p-xylene|0,1|0,4|4,4|0,8|0,4|\n|minu|s (-) means s|core <1pp|m|||\n\n\n\n647 \n\nThe components from the BTEX group are formed already at a temperature of 500°C. The benzene concentration is higher than other components of this group at each destruction temperature, and obtains its maximum value at 1100°C. The toluene concentration is the highest at a temperature of 900°C, however it is much lower than the maximum benzene concentration. Xylene isomers obtain the highest concentration values at a temperature of 900°C, but are one order of magnitude smaller than the maximum benzene concentration. The main source of these compounds constitutes the resin. \n\n###### Results of Semi-industrial Tests \n\nThe analytical results of gases sampled during semi-ind"}, {"page": 451, "text": "ustrial tests, checked for the BTEX compounds content - in recalculation for 1 kg of sand - are given in Table V, while - in recalculation for lg of resin - in Table VI (since producers of resins recommend various additions of the given resin for obtaining the optimal sand parameters). \n\n|Table V. The<br>Sample|Emission<br> <br>LOI<br>[%]|Results of the BT<br>Liquid Cast Iron (i<br>Gases volume<br>[dm<sup>3</sup>/kg sand]|EX Gases f<br>n recalculat<br>Benzene|rom Furan<br>ion for1kg<br>Gases emis<br>Toluene|Resin Sands, after<br>of sand)<br>sion [mg/kg sand<br>Ethylobenzene|Pouring with<br>Xylenes|\n|---|---|---|---|---|---|---|\n|A|1.40|14.170|308.656|73.405|0.266|3.293|\n|B|1.40|13.284|322.939|32.642|0.102|2.196|\n|C|1.35|24.932|408.200|30.489|0.113|1.071|\n|D|1.20|13.775|139.081|7.309|0.162|1.814|\n|E|1.25|13.500|651.865|114.210|0.697|6.194|\n\n\n\n|Table VI. Th<br>Sample|e Emission<br>L<br>Addition<br>of resin<br>[%]|Results of the BT<br>iquid Cast Iron (i<br>Gases volume<br>[dm<sup>3</sup>/g resin]|EX Gases f<br>n recalculat<br>Benzene|rom Furan<br>ion for1g<br>Gases emi<br>Toluene|Resin Sands, after<br>of resin)<br>ssion [mg/g resin]<br>Ethylobenzene|Pouring with<br> <br>Xylenes|\n|---|---|---|---|---|---|---|\n|A|1|1.417|30.866|7.341|0.027|0.329|\n|B|1|1.328|32.294|3.264|0.010|0.220|\n|C|1|2.493|40.820|3.049|0.011|0.107|\n|D|1.5|0.918|9.272|0.487|0.011|0.121|\n|E|1.2|1.125|54.32|9.518|0.058|0.516|\n\n\n\nResin C, which contains significant amounts of nitrogen generates nearly two times more gases than the other resins. Therefore this resin can not be used for sands intended for steel casts. However, when comparing the emission of the BTEX components from resin C, with emissions from other resins (e.g. A and B), such significant difference - as in the total gas volume - is not seen. Thus, it seems that this abrupt volume increase of gases emitted from resin C is caused by the urea presence and by emission of nitrogen or its compounds. Resin D makes a favourable impression against the background of other resins. This is the furfuryl alcohol based resin modified by phenol for the cores production. Gases emitted from resin D contain the smallest amount of the BTEX group components (e.g. there is 3-5 times less of benzene, and up to 20 times less of toluene than in the remaining resins). Resin E, which emits comparable volumes of gases (similar to the ones emitted by resins A, B, D), exhibits high concentrations of benzene and toluene. Pathways of curves of the gases emission and kinetics are for all investigated resins \n\n648 \n\nvery similar. A maximum emission rate occurs after 50-80 seconds from the moment of pouring the mould with liquid metal. Then, there is a fast emission decrease and the process slows down. Practically after app. 300 seconds the emission stops entirely. On the bases of the obtained results of the emission of gases generated by the thermal destruction of 5 investigated furan resins none explicit dependence between the volume of emitted gases,"}, {"page": 452, "text": " concentrations of the BTEX compounds and the furfuryl alcohol content in resins was found. Therefore it seems that the fraction of other compounds (phenol, formaldehyde, urea etc.), apart from furfuryl alcohol, is here significant. \n\n###### **Conclusions** \n\nOn the bases of the investigations performed as the laboratory tests and semi-industrial tests it can be stated: \n\n- The temperature range: 900-1100°C is the most favourable for the BTEX group compounds formation. \n\n- Benzene is the dominating compound from the BTEX group educing during the thermal decomposition of furan binders. The second one is toluene, which is formed in smaller amounts. \n\n- Amounts of ethylbenzene and xylene isomers are small, by 2-3 orders smaller than the main components. \n\n- Binders in which paratoluensulphonic acid is a hardener (resins A and E) generated large amounts of toluene. \n\n- Resin D hardened by phenylsulphonic acid educed small amounts of toluene. This resin generated also several times smaller amounts of benzene, than the remaining resins. \n\n- None explicit dependence between the generated gases volume, the concentration of compounds from the BTEX group and the furfuryl alcohol content was found. Therefore it should be considered that fractions of other compounds (phenol, formaldehyde, urea, etc.) contained in the binder, apart from furfuryl alcohol, are here significant. \n\n- For all tested resins a maximum emission rate of gases occurs after 50-80 seconds from the moment of pouring the mould with liquid metal. Then, there is a fast decrease of the emitted gases volume and the process slows down. Practically after app. 300 seconds the emission stops entirely. \n\n- Amounts of emitting gases as well as the process kinetics have a significant influence on the quality of castings, in an aspect of faults occurrence. \n\n###### **Acknowledgement** \n\nThis work was supported by project No R07 012 02 and No. 07-0016-10/2010 (NCBiR) \n\n###### **References** \n\n1. R. Dungan, J. Ill Reeves, \"Pyrolisis of carbonaceous foundry sand additives: Seacoal and glisonite\", _Thermovhimica Ada_ 460 (2007), 60-66. \n\n2. Beneficial reuse of Foundry Sand: A review of State Practices and Regulations, Sectors Strategies Division, Office of Policy, Economics and Innovation (U.S. Environmental Protection Agency, Washington, DC, 2001). \n\n3. M. Holtzer, R. Dahko, _Theory and practice in reclamation and management of used moulding and core sands_ (Monography, Archives of Foundry Engineering, KatowiceGliwice, 2009). \n\n649 \n\n4. Vito, \"Beste Beschikbare Technieken voor de Giesterijen\" (ISBN 90 382 03128, 2001). \n\n5. Best Available Techniques in Foundry Industry (Reference document, Ministry of Environment, Warszawa, 2005). \n\n6. M. Holtzer, \"World development tendencies in the field of moulding and core sands with regard to their environmental impact\", _Przeglqd Odlewnictwa_ 3-4 (2011), 112-121. \n\n7. A. Psimenos, „Die Schwefeireduktion beim Nobake Verfahren\", _Giesserei-Rimdschau_ 56 (2009), 2-6. "}, {"page": 453, "text": "\n\n8. A. Psimenos, W. Scheitz, and G. Eder, „Konventionalle No-Bake System emit extreme reduziertem Mnomergehal\", _Giesserei Praxis_ Sp. 9 (2008), 318-320. \n\n9. Interim Guidance for the A2 Ferrous Foundries Sector - External Consultation Draft (IPPC S(A2), UK Environment Agency, 2002). \n\n10. M. Kubecki, M. Holtzer, B. Grabowska, A. Bobrowski, \"Development of method for identification of compounds emitted during thermal degradation of binders used in foundry\", _Archives of Foundry Engineering_ 11 (3) (2011), 123-130. \n\n- U.M. Kubecki, M. Holtzer, A. Bobrowski, R. Dahko, B. Grabowska, S. Zymankowska-Kumon, \"Analysis of the compounds from the BETX group emitted during thermal decomposition of alkyd resin\", _Archives of Foundry Engineering_ 12 (3) (2012), 67-72. \n\n12. M. Holtzer, B. Grabowska, S. Zymankowska-Kumon et al., \"Harmfulness of moulding sands with bentonite and lustrous carbon carriers\", _Metallurgy_ 51 (4) (2012), 437-440. \n\n650 \n\n**4th International Symposium on High-Temperature Metallurgical Processing** _Edited by: Tao Jiang, Jiann-YangHwang, Phillip J. Mackey, Onuralp Yucel, and Guifeng Zhou_ **_TMS (The Minerals, Metals & Materials Society), 2013_** \n\n###### PREDICTION METHOD OF PRE-IGNITION BED PRESSURE DROP IN COMPOSITE AGGLOMERATION PROCESS \n\nHelei Zhang, Heng Yu, Zhengwei Yu, Yuanbo Zhang, Guanghui Li<sup>1</sup> , Tao Jiang \n\nSchool of Minerals Processing & Bioengineering, Central South University, Changsha, Hunan 410083,China \n\nKeywords: Pre-ignition bed pressure drop, Bed permeability, Composite agglomeration, Prediction method \n\n###### **Abstract** \n\nComposite agglomeration process (CAP) is an innovative method for preparing blast furnace burden. For CAP, the classified raw materials of pelletizing feeds and matrix feeds are mixed, charged and sintered. The characteristics of these two kinds of feeds obviously affect the permeability of per-ignition bed, as well as the sinter productivity and quality. In this study, the Ergun equation is proposed to predict the pressure drop of CAP bed using the particle size distribution. The calculation process indicates that the Dv and the sm are the two tuning parameters. The results show that there is a gap between the calculated values by Ergun equation and the measured results by pressure drop testing facility. Eliminated this error by modified the Ergun equation and then validated it through experimental studies using simulated CAP mix and test facility. Therefore, the modified Ergun equation can be used to predict the permeability of CAP bed. \n\n###### **Introduction** \n\nThe sintering process is one of predominant agglomeration processes for preparing ironmaking burden from iron-bearing materials. Sinter accounts for 70-80% of the blast furnace burden in China and the continuous improvement of sinter quality provides a guarantee to anterograde production of blast furnace. Sinter productivity and quality are strongly related to the permeability of the bed during sintering, which is depen"}, {"page": 454, "text": "dent on the structure of the bed before ignition in the early stage [1]. The size distribution, the shape of granules and the bed voidage are the primary affecting factors to pre-ignition permeability. \n\nComposite agglomeration process (CAP) is an innovative method for preparing blast furnace burden[2-5]. Its principle can be summed up as: 1) firstly, fine grained resources obtained from varied process are pelletized, 2) pellets are mixed into traditional sintering mixture, 3) and then the mixture is fired in sintering machine. \n\n> 1 Corresponding Author: Dr. Guanghui Li,Tel/Fax:86-731-88830542, Email: liguangh@csu.edu.cn \n\n651 \n\nCAP is characterized by several advantages such as permission of diverse iron-bearing materials in production, low fuel consumption and remarkably high productivity. Furthermore, the use of the composite agglomerates prepared by CAP is capable of obviating the negative effects caused by the differences in quality of sinter and pellets on the operation of blast furnaces [6,7]. \n\nThe feed bed structure, obviously changed by adding pellets, closely links to cold bed permeability[8].For acquiring optimized pre-ignition permeability, how to choose a suitable pelletizing feed for certain matrix feed or a suitable matrix feed for certain pelletizing feed is an important issue in CAP. However, the traditional testing method of permeability is limited by the volatile measured values and feedback delay in production. It is logical to seek a model which predicts the permeability of CAP bed from aspects of the size distributions, the shape factor of granules and the bed voidage. \n\nIn this study, the Ergun equation'<sup>9</sup> ' has been proposed to calculated pressure drop. The results are in the inverse proportional to the bed permeability. As shown in Ergun equation, the pressure drop of gas flow velocity across the packed bed is dependent on the bed properties including voidage, mean particle diameter and the particle shape. \n\n\n\nwhere AP is the pressure drop across the bed. L is the bed height, s is the bed voidage. Dv is the volume mean diameter, v is the gas flow velocity. |x is the gas viscosity, p is the gas density and _X_ is the particle shape factor. From Equation (1), voidage is the most significant factor to bed pressure drop, while even a small decrease in bed voidage may cause a significant increase in the pressure drop under given conditions. \n\n###### **Experimental Method** \n\nDescription of AP Testing Facility \n\nA laboratory AP testing facility was used in this study. Figure 1 shows theschematic diagram. \n\n\n\nFigure 1 Schematic diagram of laboratory AP testing facility \n\n652 \n\nThe stuff canister, with an internal diameter of 10 cm and height of 30 cm, was connected to a suction fan and U-tube manometer via a duct. The gas flow was fixed at 10.0 m<sup>3</sup> /min by the bleeder valve during the testing process. \n\n###### Preparation of CAP Mix \n\nThe CAP mix which divided into the pelletizing feed and the matrix feed n"}, {"page": 455, "text": "eeds to be solidified to avoid breakage. The green pelletizing feed was done in a disc pelletizer with 0.7% bentonite and about 7.5% moisture content. The green matrix feed was prepared in a drum mixer after proportion and mixing. Then, all of them were dried in an air oven at 100°C for 2h and roasted in a muffle furnace at 1250 °C for 20min respectively. Thereafter, the roasted pellets were screened into the following particle sizes: 5-8mm, 8-10mm,10-12mm,12-15mm,15-18mm and the solidified granules were screened into the particle sizes of 0.5-3mm,3-8mm and 8-10mm. \n\nWhen using the raw materials for AP testing, the mentioned granules were proportioned to three kinds of matrix feeds according to Table I. The mix consisted of pelletizing feed with certain particle size and matrix feed I-III in proportion is used to form a composite bed charged in the stuff canister. \n\n|Table I<br>Partic|le Size Distribution of the Matrix Feeds|(wt%)|\n|---|---|---|\n|Particle size|0.5~3mm<br>3~8mm|8-10mm|\n|I|20<br>70|10|\n|II|32.9<br>53.4|13.7|\n|III|40<br>50|10|\n\n\n\n###### Calculating Process of SmJJsing Ergun Equation \n\nThe calculating process of AP is based on the mentioned AP testing facility. The bed height (L) was fixed as 0.3 m. The p (1.205 kg/m<sup>3</sup> ) and u (1.79 kg-s-m\"<sup>2</sup> ) were constant at room temperature. _X_ was set at 1 for the particles are sphere or similar sphere. The gas flow velocity (v) is described by Eq.2. \n\nwhere Q is the gas flow across the bed(10m<sup>3</sup> /min),d is the inner diameter of stuff canister (O.lm).From Eqs.l one can see the mean diameter (Dv) and the bed voidage (sm) are the important parameters to determine pressure drop of a porous bed. Dv can be calculated by Eqs.3. \n\n653 \n\n\n\n<!-- Start of picture text -->\nD„  (3)<br>n<br>E<br><!-- End of picture text -->\n\nwhere ri is the fraction of particle size i and di is the mean diameter of particle size i \n\nWhile sm can be acquired according the following steps: classified the mix into the coarse fraction and the fine fraction bounded by its mean diameter (Dv), calculated the mass percentages and the mean diameter ratio of the two parts (Dflne/Dcoalse),then sm can be found out from Furnas' standard curve, as it shows in Figure 3. \n\n\n\n<!-- Start of picture text -->\n0.30<br>0.2a<br>20  30  40  50  60  70  60<br>The mass percentages of coarse fraction.%<br><!-- End of picture text -->\n\nFigure 2 Furnas' standard curve \n\n**Results and Discussion** \n\nEffect of Pelletizing Feed Proportion on the Measured and Calculated AP \n\nThe AP testing facility tests and the corresponding computed processes were performed for various sets of pelletizing feed proportion and their particle size. Figure 3 shows the measured and calculated results by using the raw feed consist of the matrix feed III and a proportion of pelletizing feeds. For higher proportion pelletizing feed, both the measured and calculated AP is shown to be lower, implying that pelletizing feed is apparently better bed perm"}, {"page": 456, "text": "eability in this condition. To linear fit of the calculation and experimental results, all of the goodness of fit by R-square are greater than 0.95.It is evident that the pelletizing feed proportion have a good linear also inverse correlation with AP. However, no significant difference is found in the profiles of pelletizing feed particle size from 5-8 to 15-18mm.This indicates that the particle size of pelletizing feed have a smaller effect on the AP while pelletizing feeds mixed with the matrix feed III. \n\n654 \n\nFrom Figure 3,it is also found that the calculated results have similar trend to the measured along with pelletizing feed proportion. However there is a noticeable systematic error. This is because some hypothesis conditions in the computed process cannot be fully fulfilled during the test procedure. It demonstrates that the calculated results is impracticable in predicting the CAP bed permeability if this error cannot be eliminated. \n\n\n\n<!-- Start of picture text -->\nmeasured AP calculated AP  >  measured AP calculated AP<br>of measured AP  -^\\  ^ \\ B  linear fit of measured AP<br>of calculated AP  \\  *  y2=  -linear fit of calculated AP 6.09x+661.64;R 2 =0.992<br>yl=-4.58x+481.94;R=0.99<  y1=-4.87x+491.96;R 2  = 0 . 9 9 4 ^ \\ ^  « ^<br>Pelletizing feed:5.0-8.Omm  Pelletizing feed: 8.0- 10.0mm<br>Matrix feed  III  Matrix feed III<br>0  10  20  30  40  50  60  70  80  90  10  20  30  40  50  60  70  80  90<br>Pelletizing feed proportion,%  Pelletizing feed proportion,%<br>measured AP  measured AP<br>calculated AP  calculated AP<br>of measured AP  linear fit of measured AP<br>of calculated AP  linear fit of calculated AP<br>-6.00x+676.83;R 2 =0.973<br>yl=-4.99x+501.04;R =0.992  yl=-5.06x+508.57;R^=0.<br>Pelletizing feed:10.0~12.0mm  Pelletizing feed:12.0-15.0mm<br>Matrix feed  III  Matrix feed  III<br>0  10  20  30  40  50  60  70  80  90  10  20  30  40  50  60  70  80  90<br>Pelletizing feed proportion,%  Pelletizing feed proportion,%<br>measured AP<br>calculated AP<br>of measured AP<br>of calculated AP<br>yl=-5.12x+519.09;R =0.974<br>Pelletizing feed:15.0-18.0mm<br>Matrix feed  III<br>0  10  20  30  40  50  60  70  80  90<br>Pelletizing feed proportion,%<br><!-- End of picture text -->\n\nFigure 3 Effect of pelletizing feed proportion on the calculated and measured AP \n\n###### Correlation of the Measured and Calculated AP \n\nIt is instructive to compare the calculated results to the measured for investigating the gap between them. Figure 4 shows correlation of the measured AP and the calculated AP based on the mix composed by the matrix feed III and various proportions \n\n655 \n\npelletizing feed of 5-8mm to 15-18mm.lt would seem that a rather obvious linear relationship between them. \n\nTo linear fit of the measured results, the fitting equation is described as y=1.18x+59.85.This results confirm that the calculated results to the measured have good linear correlation, in other words, the calculated results can be modified by this fitting eq"}, {"page": 457, "text": "uation. \n\n\n\n<!-- Start of picture text -->\n700-1-<br>600-<br><s  5 0 0 - y=1.18x+59.85;R =0.951<br>Q.<br><  400-<br>200-<br> measured AP<br>100- linear fit of measured AP<br>1 1  1  1  1  1  1  1  1  1  1<br>0 100  200  300  400  500<br>Calculated AP, Pa<br><!-- End of picture text -->\n\nFigure 4 Correlation of the measured and calculated AP \n\nValidation of the Modified Ergun Equation \n\nThe fitting equation acquired based on using the matrix feed III.It is needed to validate its suitability while the particle size distribution of matrix feed have changed. The matrix feed 1,11 and III(See Table l),mixed with the different pelletizing feeds,are used to test the pressure drop of bed by the AP testing facility. The correlativity between the measured results, their linear fitting straight and the calculated results are shown in the Figure 5.The resulting curves showed that the measured results have good linear relationship with the calculated. Moreover, the fitting straight and the modified calculation with an almost same slopes are found relative approaching, even being overlapped. These results indicated that the modified calculation has a wide applicability in the prediction of bed pressure drop, and then guiding the proportioning of pelletizing feed and matrix feed based on the pre-ignition permeability of CAP bed. \n\nFrom what has been mentioned above, the modified Ergun Equation for CAP bed can be described by: \n\n\n\n<!-- Start of picture text -->\nAPm = 1 . 18L .(l!^.(lz|m)!  +  iZ^!.(li|m))  +  5 9 . 8 5<br>V D v £ m D v £ m /<br><!-- End of picture text -->\n\n\n\nUnder the laboratory conditions, L, v and p are constant, _X_ is set as l,and then the equation involves only two tuning parameters: the Dv and the sm which can be \n\n656 \n\ncalculated using the particle size distribution. It means that the pre-ignition permeability of CAP bed can be predicted by calculation using the particle size distribution only. \n\n\n\n<!-- Start of picture text -->\n0 100  200  300  400  500<br>Calculated,Pa<br><!-- End of picture text -->\n\nFigure 5 The correlativity between the measured
