Repository: NDDev-Technocracy-OpenNetwork/hack-2026-nornickel-knot

> **DEPRECATED.** This repository is archived and no longer maintained.
> It is kept read-only for reference; its GDS anchor records
> `lifecycle: archived` under `portfolio:archived-projects`.

# Nornickel Scientific Knot

Живая карта знаний R&D для горно-металлургической отрасли: система превращает архив отчётов, статей, презентаций и экспериментальных материалов в типизированный граф знаний, а затем отвечает на вопросы естественным языком с источниками и страницами первоисточников.

Проект подготовлен командой **Harmonic Labs** для **Норникель AI Hack 2026**, трек **«Научный клубок»**.

File: data/parsed/Материалы конференций/4th International Symposium on High-Temperature Metallurgical Processing.json (part 36 of 36)
results and the modified calculated AP \n\n###### **Conclusions** \n\nThe measured and calculated AP using pelletizing feeds of different particle size mixed with the matrix feed III indicates that pelletizing feed is apparently better bed permeability and the pelletizing feed proportion have a good linear also inverse correlation with AP, while the particle size of pelletizing feed have a smaller effect on theAP. \n\nThe gap between measured and calculated AP can be eliminated by the equation described asy=1.18x+59.85 under the experimental conditions. \n\nThe pre-ignition permeability of CAP bed can be predicted using modified Ergun equation by the particle size distribution. \n\n###### **Acknowledgements** \n\nThe authors want to express their thanks to the financial supports from National Science Fund for Distinguished Young Scholars (No. 50725416) and National Science Foundation of China (No. 50604"}, {"page": 458, "text": "015) for this study. \n\n657 \n\n###### **References** \n\n1. Kasai, E.,\" The Effect of Raw Mixture Properties on Bed Permeability during Sintering process\" _Jsij International,_ 29(1989),33-42. \n\n2. T. Jiang et al.,\"Study and Application of Composite Agglomeration Process of Fluoric Iron Concentrate\",(Paper presented at Proceedings of the 5th International Congress on the Science and Technology of Ironmaking, Shanghai, Oct, 2009), 152-156. (In Chinese) \n\n3. T. Jiang et al./Composite Agglomeration Process of Iron Fines\"(Patent200510032095.6 in China) \n\n4. T. Jiang et al./'Composite Agglomeration Process of Iron Fines\", (Paper presented at 3rd International Symposium on High-Temperature Metallurgical processing, Orlando Florida. Mar,2012),7-15. \n\n5. T. Jiang et al./Composite agglomeration process (CAP) for preparing blast furnace burden\". _Ironmaking & Steelmaking,_ 37(l)(2010),l-7. \n\n6. G.H. Li., et al., \"Study and Application of Composite Agglomeration Process of Fluoric Iron Concentrate\". _Journal of Iron and Steel Research International,_ 16(2009),149-153. \n\n7. T. Jiang et al./Concept and Research of Composite Agglomeration Process of Iron Ore Fines\", (Paper presented at the Proceeding of 2006 National Annual Conference on Technical Exchange of Sintering & Pelletizing,Hohhot. Jun,2006, ) 1-6. (In Chinese) \n\n8. R. Venkataramana et al.,\"A combined model for granule size distribution and cold bed permeability in the wet stage of iron ore sintering process\", _International journal of Mineral Processing,_ 57(1 )( 1999),43-58. \n\n9. S. _Ergxm,Chem.Eng.Prog.,_ 48(1952), 89. \n\n658 \n\n**4th International Symposium on High-Temperature Metallurgical Processing** _Edited by: Tao Jiang, Jiann-YangHwang, Phillip J. Mackey, Onuralp Yucel, and Guifeng Zhou_ **_TMS (The Minerals, Metals & Materials Society), 2013_** \n\nCo-gasification behavior of metallurgical coke with high and low \n\n###### reactivity \n\nZuo Haibin, Gao Bing, Zhang Jianliang, Wang Zhe School of Metallurgical and Ecological Engineering, University of Science and Technology Beijing; 30 Xueyuan Road, Haidian District, Beijing, 100083, P.R.China \n\nKeywords: Blast furnace, Highly reactive coke, Gasification reaction, Microscopic structure \n\n###### **Abstract** \n\nAs a result of the shortage of coking coal and the quality decrease of coke, it is important to know how to make better use of highly reactive cokes. The co-gasification behavior of highly and lowly reactive coke for blast furnace is investigated. The results show that: In the middle stage of reaction, the weight loss ratio of highly reactive coke reacted together with lowly reactive coke is higher than that of it reacted individually. However, the weight loss ratio of lowly reactive coke is lower. The weight loss ratio of highly and lowly reactive coke is almost the same as that of the weighted average. The scanning electron microscope analysis indicated that the reaction degree of surface and interior of lowly reactive coke is relatively uniform w"}, {"page": 459, "text": "ith the reaction time increased. And the reaction degree of surface of highly reactive coke is obviously higher than that of interior. \n\n###### **Introduction** \n\nIn blast furnace iron making process, coke functions as heat supplier, reducing agent, carburizer and skeleton. With development of blast furnace iron making technology, the skeleton function of coke is becoming more and more important in requirements of large scale furnace and high pulverized coal injection. High reactivity coke is usually produced by cheap coal with bad quality, and is not good for blast furnace process. The reactivity of coke is mainly determined by the coals used, and the resource of good quality coking coal is limited and is non-renewable. In order to fulfill the need of blast furnace, a lot of research have been done to improve coal matching using new kinds of coal to enlarge resource, in which coking coal and fat coal are reduced, whereas low price coal with bad caking property are used to lower the cost, and this would inevitably increase the reactivity of coke<sup>[</sup> \" . Blast furnace iron making would still be the main stream for a predicted future, and high reactivity coke would correspondingly be used more and more, so it has great importance to study how to use high reactivity coke in blast furnace. \n\nIn recent years, some researchers have transferred study focuses from how to lower \n\n659 \n\nreactivity of coke to how to use high reactivity coke in blast furnace<sup>l</sup> \" . It has been proved that using of high reactivity coke could lower the temperature of thermal reserve zone, increase efficiency of reduction and lower the emission of CO2. In this paper, four groups of coke, with high and low reactivity mixed together, were tested for their carbon loss ratio and changes of pore structure. The behaviors of two kinds of coke were studied offering reference for use of high reactivity coke in blast furnace process. \n\n###### **1 Experiment** \n\n###### 1.1 Material \n\nCokes used in this paper were sampled from one work in China, named Gengyang coke and Bagang Coke. Ultimate analysis and proximate analysis are listed in table 1. According to the standard of Japan for reactivity and strength of coke after reaction, the reactivity of Gengyang and Bagang coke are 23.89% and 43.14% respectively. So in this paper, Bagang coke is named high reactivity coke, and Gengyang coke is named low reactivity coke. \n\nTable 1 Proximate analysis and ultimate analysis of coke (wt.%) \n\n|||Ulti|mate anal|ysis||Proxi|mate ana|lysis|\n|---|---|---|---|---|---|---|---|---|\n|samples|<br>C|H|O<br>N||S|**Aad **|**Vad**|**Fc**|\n|Gengyang|86.69|0.25|0.08|0.42|0.6|12.28|2.33|85.39|\n|Bagang|81.30|0.40|2.2|0.46|0.57|14.10|2.50|83.40|\n\n\n\nVad, volatile matters; Aad, ash; Fc, fixed carbon on dry basis. \n\n###### 1.2 Experimental procedure \n\nExperiments were carried out in a tube furnace, with sample size 23-25mm. Two kinds of coke were charged in a molybdenum wire cage into the furnace, with an"}, {"page": 460, "text": " iron plate separating the coke in the middle, as shown in Fig 1. The sample was heat with protection of N2, with volume rate 0.8L/min, and when reached 1100°C, N2 was replaced by CO2, with volume rate 3L/min until end of the reaction. When reaction was over, the furnace was cooled down to room temperature with protection of N2, with volume rate 2L/min. Samples were weighted when cooled down to room temperature, and weight loss ratio of coke was selected as index of reactivity Cioss : \n\nCloss= (mo-mi) /m0* 100% (1) In the formula: mo-weight of coke before reaction; mi-weight of coke after reaction. \n\n660 \n\n\n\n<!-- Start of picture text -->\nThermal couple<br>Inlet pipe  -*■  Outlet pipe<br>Tube reactor<br>Iron plate<br>Coke<br>fire cage<br>Sieve plate<br>Corundum balls<br>Furnace body<br><!-- End of picture text -->\n\nFig.l Schematic diagram of apparatus of gasification reaction test \n\nAfter baked under 105±5°C temperature for 2 hours, samples were stored in a dryer for use. Single coke and mixed cokes were tested for gasification characteristics for 20min, 40min, 60min, 120min respectively, with weight 100g; in mixed cokes, Gengyang coke and Bagang coke were 50g respectively. Testing program is shown in table 2. \n\n||||Table|2 Test pro|grams||||\n|---|---|---|---|---|---|---|---|---|\n|test|1|2|3|4|5|6|7|8|\n|time/min|20|40|60|120|20|40|60|120|\n|Charge<br>method|single|single|single|single|mixed|mixed|mixed|mixed|\n\n\n\n###### **2 Results and Discussion** \n\n###### 2.1 Gasification reaction behavior of single coke under different reaction time \n\nIt could be concluded that the weight loss ratio of coke is increased with time, possessing linear relation, as shown in Fig.2. Reaction rate of Gengyang coke is obviously lower than Bagang coke, and the weight loss ratio is kept in a low level, with 24.72% after 120min reaction time. The weight loss ratio of Bagang coke is obviously higher than Gengyang coke even in the short reaction time. After 20min, the weight loss ratio of Bagang coke is 6% higher than Gengyang coke, and after 60min, the difference is going larger. After 120min, the weight loss ratio of Bagang coke is 42.66%, which makes the strength of the coke become weak. After reaction, pulverization of high reactivity coke is significant with particle size lowered, so when \n\n661 \n\nused together in blast furnace, the skeleton function of low reactivity coke is more important than high reactivity coke. \n\n\n\n<!-- Start of picture text -->\n20  40  60  80 100  120<br>Time (min)<br><!-- End of picture text -->\n\nFig.2 Coke weight loss ratio under different reaction time \n\n2.2 Gasification reaction behavior of mixed coke under different reaction time \n\nCompared with single coke test, when two kinds of coke are mixed together, the test result holds different rules. As shown in Fig.2, when two kinds of coke were mixed together, the gasification process could be divided into two stages: with reaction time lower than 40min, the loss ratio of each coke is the same as "}, {"page": 461, "text": "the result in single coke test; with reaction time over 40min, compared with single coke test results, the weight loss ratio of high reactivity coke becomes higher, whereas the weight loss ratio of low reactivity coke becomes lower, and with reaction time increase the differences grow larger. When mixed together, because of the different combining ability with CO2, high reactivity coke is more likely to react with CO2 leading to concentration decreasing of CO2 and increasing of CO in nearby atmosphere. For low reactivity coke, the degrees of CO2 concentration decreasing and CO concentration increasing are all lower than high reactivity coke, so gas concentration differences are produced, which would further make CO2 concentration increase and CO decrease in nearby atmosphere of high reactivity coke. For reaction C+C02=2CO, according to equilibrium principle high reactivity coke is much easier to react with CO2 producing CO, whereas low reactivity coke is protected accordingly. The reaction rule is shown in Fig 3. \n\n662 \n\n\n\n<!-- Start of picture text -->\n(tow)<br>Lowlvreictive-coke  CO<br>(high)<br>hi ghlv-reactive- coke  CO<br><!-- End of picture text -->\n\nFig.3 Schematic diagram of mixed cokes gasification reaction \n\nFig 4 is the comparison between practical and weighted average weight loss ratio of mixed coke. It could be concluded that the two kinds of weight loss ratio are nearly the same, which means with proportion 50% for each, the increase of weight loss for high reactivity coke is equal with decrease of low reactivity coke. \n\n\n\n<!-- Start of picture text -->\n— ■— Practical average<br>— • — Weighted average<br>«30<br>1,<br>1<br>! \"<br>S 15<br>|  10<br>60  80<br>Time (min)<br><!-- End of picture text -->\n\nFig.4 Practical and weighted average weight loss ratio of Coke \n\n2.3 Microscopic structure of cokes with high and low reactivity \n\n10 kinds of samples were chosen for analysis, including mixed coke under different reaction time. Split in the middle by wire electrode cut, micro structure of each sample is obtained through FEI Quanta250 scanning electrode microscope, as shown in Fig 5. \n\nWith increase of reaction time, tiny pore could grow into medium and large one, with wall becoming thinner or broken. The Gengyang coke is dense with small, scattered tiny pores before reaction. With 20min reaction, pores structure change little, with emergeing of some large pores; when reaction time goes to 40min, medium size and \n\n663 \n\nlarge pores increase, and are distributed evenly; after 120min, there are some large size pores with thin wall, and some wall is broken leading to combination of different pores. Bagang coke is loose originally, with some big pores. With 20min reaction, much volatile content is seperated leading to open of some pores, and small pores increase with emergeing of celluar structure; when reaction time goes to 40min, the surface of the coke is highly reacted, and many large pores emerge; after 120min, many pores are united with"}, {"page": 462, "text": " wall broken, and the coke is obviously deteriorated. \n\n\n\nFig.5a A-original Gengyang coke, B-Gengyang coke for20min, C-Gengyang coke for 40min, D- Gengang coke for 60min, E-Gengyang coke for 120min \n\n\n\nFig.5b A-original Bagang coke, B-Bagang coke for 20min, C-Bagang coke for 40min, \n\n664 \n\nD-Bagang coke for 60min, E-Bagang coke for 120min \n\n###### Fig.5 Cokes pore morphology under different reaction time \n\n###### **3 Conclusion** \n\n(1) The weight loss ratio of coke increases with time with a linear relation. Compared with single coke charging, with reaction time less than 40min the weight loss ratio of mixed coke is nearly the same; with reaction time over 40min, the weight loss ratio of highly reactive coke is higher than single coke charging, whereas the weight loss ratio of lowly reacctive coke is lower than single charging, which shows that highly reactive coke has protection effect on lowly reactive coke. \n\n(2) The average weight loss ratio of mixed coke charging is nearly the same as weighted average weight loss ratio of single coke charging. \n\n(3) The reaction degree of surface and interior of lowly reactive coke is relatively uniform with the reaction time increased. And the reaction degree of surface of highly reactive coke is obviously higher than that of interior. \n\n###### **ACKNOWLEDGMENT** \n\nThis study was carried out as a part of the research project named \"Fundamental Research on the Reduction and Preparation of Biomass Char-Iron Concentrate Briquette\" of Natural Science Foundation of China (No. 51104014). Financial support from NSFC (Natural Science Foundation of China) is gratefully acknowledged. \n\n###### **References** \n\n[1] S. G. Long, \"Preliminary Investigation on Coke Gasification Temperature and Its Effect on Blast Furnace Operation,\" Iron and Steel, 25(1990), 1-5. \n\n[2] Z. L. Liu et al., \"Discussion on Measures and Potentials of Coke-Rate Reduction of Blast Furnace,\" Journal of Hunan University of Technology, 24(2010), 1-4. \n\n[3] S. C. Wang et al., \"Actualities and Prospect of Coking Coal Resources and Coke Quality in China,\" Coal Conversion, 34(2011), 92-96. \n\n[4] D. L. Zhang et al., \"Relation between Microstructure Characteristics of Coal and Coke and Quality of Coke,\" Iron and Steel, 46(2011), 14-18. \n\n[5] Seiji NOMURA et al., \"Improvement in Blast Furnace Reaction Efficiency through the Use of Highly Reactive Calcium Rich Coke,\" ISIJ int., 45(2005), 316-324. \n\n[6] Seiji NOMURA et al., \"Some Fundamental Aspects of Highly Reactive Iron Coke Production,\" ISIJ int., 47(2007), 823-830. \n\n[7] Kenichi HIGUCHI et al., \"Enhancement of Low-temperature Gasification and Reduction by Using Iron-coke in Laboratory Scale Tests,\" ISIJ int., 51(2011), 1308-1315. \n\n[8] Akito KASAI et al., \"Reduction of Reducing Agent Rate in Blast Furnace Operation by Carbon Composite Iron Ore Hot Briquerre,\" ISIJ int., 51(2011), 1333-1335. \n\n665 \n\n[9] Seiji NOMURA et al., \"Post-reaction Strength of Catalyst-added Highly Reactive Coke,\" ISIJ int., 47(200"}, {"page": 463, "text": "7), 831-839. \n\n666 \n\n4th International Symposium on High-Temperature Metallurgical Processing _Edited by: Tao Jiang, Jiann-YangHwang, Phillip J. Mackey, Onuralp Yucel, and Guifeng Zhou TMS (The Minerals, Metals & Materials Society), 2013_ \n\n###### STUDY ON SWELLING BEHAVIOR OF IRON ORE PELLETS IN DIRECT REDUCTION WITH COAL GAS \n\n###### **Zhucheng Huang , Zhikai Liang , Lingyun Yi , Tao Jiang** \n\nSchool of Minerals Processing & Bioengineering, Central South University, Changsha, Hunan 410083, China \n\nKey words: Iron Ore Pellets, Direct Reduction, Coal Gas, Swelling Behavior, Microstructure. \n\n###### **Abstract** \n\nIn this study, reduction of iron ore pellets was carried out at 800-950 °C by simulating the atmosphere of typical coal gasification gas. The effects of temperature, gas composition and reduction degree on swelling were investigated respectively. Reduction degree was obtained according to the weight loss records. And volume changes of pellets during reduction were evaluated by infrared photography. Results showed that the pellet swelling increased with temperature and decreased slightly with hydrogen content in the reducing gas. The swelling peaked when reduction degree reached about 40% and then decreased to be stable finally. The microstructures of pellets during reduction were examined by reflected light microscope and relatively rational explanations were proposed for their swelling behaviors. \n\n###### **Preface** \n\nDirect reduction iron is an important and indispensable raw material for high-purified and high-quality steel in the electric furnace smelting. Gas-based shaft furnace direct reduction process has very strong competitative ability; however, this technique requires natural gas as reducing agent, so its development has been restricted by gas source and area. Compared with gas-based reduction method, coal based reduction method has the disadvantages of higher production cost and lower productivity. In China, coal resources are abundant and coal gasification technology is mature, and the development of coal gasification shaft furnace direct reduction process is promising. [1] The gasification methods of fixed bed method (Lurgi method), fluidized bed method (Undok method), airflow bed method (Texaco coal water slurry method and Shell dry powder coal method) have been put into use successfully. These syngas generated by different methods can meet the actual production requirement of shaft furnace. However, the compositions of the effective reduction gas in the syngas are quite different. The ratios of hydrogen and carbon monoxide (H2/CO) of Undok or Shell coal gas, Texaco coal gas and Lurgi coal gas are 0.4, 0.6~1.0 and 1.6~2.3, respectively. [2] In the coal gas direct reduction process, the swelling behavior of iron ore pellets is various due \n\n> Corresponding author: Zhucheng Huang. Email: zchuangcsu@126.com \n\n667 \n\nto the differences of the gas composition, reduction temperature and reduction degree, and it seriously affects"}, {"page": 464, "text": " the normal operation of DRI production. [3-9] Therefore, the research on the swelling behavior and its mechanism of iron ore pellets in direct reduction were carried out in this paper. \n\n###### **Experimental** \n\n###### Materials \n\nChemical composition of iron ore pellets used in the present study was given in Table I., the corresponding size distribution was shown in Table II, and the compressive strength was 224 IN per pellet. \n\nTable I. Main Chemical Composition of Iron Ore Pellets/% \n\n|TFe|FeO|Si02|A1203|MgO|CaO|**v2o5 **|\n|---|---|---|---|---|---|---|\n|64.24|0.24|5.31|1.55|0.61|0.56|0.02|\n||Ta|ble II. Size Distr|ibution of|Iron Ore Pellets|/%||\n|>16mm||10-16mm||5~10mm||<5mm|\n|5.24||94.32||0.44||0|\n\n\n\nDifferent ratio of H2, CO, N2 and C0 2 was used as the reducing gas, and its purity was 99%. The compositions of the four reducing gases investigated in this work are given in Table III, 9 (H2): 9 (CO) is 0.5, 1.0 and 1.6, respectively. The total flow rate of reducing gas was 3L/min. \n\n|Table III. Volume Composition of Reducing Gas/ %|\n|---|\n\n\n\n|9(H2):9(CO)|H2|CO|**co2 **|N2|\n|---|---|---|---|---|\n|0.5|31|63|3|3|\n|1.0|47|47|3|3|\n|1.6|58|36|3|3|\n\n\n\n###### Methods \n\nReduction temperature includes 800 °C, 850 °C, 900 °C and 950 °C. Reduction reaction used 100g oxidized pellets; its installation diagram is plotted in Figure 1. The course of reduction was followed by measuring the mass loss under controlled conditions of temperature and gas composition. Reduction swelling research was carried out in Figure 2. Pellet volume was achieved by continuous infrared photography and computer calculation, and then the swelling index could be calculated through formula 1. The microstructures of reduced pellets were examined by reflected light microscope. \n\n668 \n\n\n\n<!-- Start of picture text -->\nв^f<br>Aв<br>A A<br><!-- End of picture text -->\n\nFigure 1.Reduction Reaction Installation Figuer2.Reduction Swelling Installation 1—gas ; 2—flow meter ; 3—flow control cabinet ; 4—pellet ; 5—electronic balance ; 6—quartz tube ; 7—vertical tube furnace ; 8—horizontal tube furnace ; 9—infrared camera ; 10—computer \n\nThe swelling index of iron oxide pellets during reduction is defined by the following equation : \n\n_sr(Vo) = [(v - r0) i r0_ ] x 100% ( 1 ) \n\nWhere, V: the reduced pellet volume, andVo: the original unreduced pellet volume. \n\n###### **Results and Discussion** \n\n###### Swelling Behavior of Pellets during Reduction \n\nHematite is the main component of iron oxidized pellets, and the reduction reaction process of hematite follows the principle of gradual transformation. The reducing agent is the simulation of coal gas, of which the main component is hydrogen and carbon monoxide. When temperature is higher than 570 °C, oxide transformation process during the hematite reduction is as follows: \n\n\n\nThe effect of reduction temperature on swelling for pellets reduced with three kind of simulated coal gas at 800~950°C was plotted and given in Figure 3 a) to 3 c) respecti"}, {"page": 465, "text": "vely. \n\n\n\n<!-- Start of picture text -->\n40  60<br>Reduction degree  (%)<br><!-- End of picture text -->\n\n669 \n\n\n\n<!-- Start of picture text -->\n10  20  30  40  50  60  0  20  40  60  80  100<br>Reduction time(min)  Reduction degree(%)<br><!-- End of picture text -->\n\nFigure 3.Variation of Swelling Index with Reduction Time for Pellets Reduced at Different Temperatures \n\nFigure 4.Variation of Swelling Index with Reduction Degree for Pellets Reduced at Different Temperatures \n\nPellet volume during the whole reduction process was detected by continuous infrared photography and computer calculation. Figure 3 displays a similar swelling change trend, which a marked increase of swelling is shown at the onset and early stages of reduction process, and follows by a maximum value whereas as reduction proceeds the swelling showed a gradual decrease, and then it became stable at the final stage. In figure 3, it indicates that, when reduction was carried out using the same gas composition, swelling was temperature dependent. It is clear that swelling increased with reduction temperature increased. It can also be observed that reducing gas composition has a significant effect on the swelling change behavior. At lower temperatures, swelling decreased with H2 content, whereas at higher temperatures, the gas of H2/CO=1.6 obtained the maximum swelling value. \n\nSwelling was recorded at various reduction steps for pellets reduced at 800~950°C using the different simulated coal gas and depicted in Figure 4 a) to 4 c). Notable, maximum swelling was recorded at 36% to 45% reduction degree for all reduction temperatures. At higher reduction degrees, swelling index decreased slightly due to sintering and densification which are much more effective on metallic iron than iron oxides. [8] Swelling index-reduction degree curves of pellets reduced with different simulated coal gases shows that, at the initial stages of reduction and up to about 15% reduction, a sharp increase in swelling was detected at all reduction temperatures, which may be related to the crystal transformation from the hexagonal structure of Fe2Ы3 to the cubic structure of FeоOzi, after which two trends were observed. The first one occurred at temperatures less than 900 °C where an apparent turning \n\n670 \n\npoint emerged and followed by a slight increase when reaction proceeded to about 40%. The second trend was observed for pellets reduced at 900 and 950 °C where a smooth transition curve appeared and followed by a larger increase up to the maximum swelling. The difference between the two kinds of trends indicates that reduction temperature may have different effects on structure of pellets at the stage of 15 to 40% reduction. \n\n||Table IV.<br>Ratio (H2/CO)|Correspondin<br>Reduction<br>Time /min|g Index of Ma<br>Reduction<br>Degree /%|ximum Swelli<br>Swelling<br>Index /%|ng Pellets<br>Carbon<br>Content<br>/%|Compressive<br>Strength /N|\n|---|---|---|---|---|---|---|\n||0<br>5|9.0|36.79|9.13|0.032|966|\n|80"}, {"page": 466, "text": "0 C|0|7.0|36.77|7.57|0.013|1040|\n||6|7.0|32.82|8.82|0.012|1033|\n||0<br>5|8.0|39.23|10.68|0.011|649|\n|850 C|0|7.0|40.18|9.04|0.011|760|\n||6|6.0|38.79|10.47|0.011|740|\n||0<br>5|7.0|36.64|13.80|0.011|589|\n|900 C|0|6.0|38.73|13.66|0.009|556|\n||6|6.0|43.12|15.11|0.009|541|\n||0<br>5|6.0|38.49|18.45|0.011|502|\n|950 C|0|6.0|45.22|16.83|0.008|508|\n||6|5.0|44.80|20.01|0.007|489|\n\n\n\nThe index of maximum swelling pellets in all test conditions were listed in Table IV. Table IV showed that, in all experimental conditions maximum swelling was observed when the reduction degree reached about 40%, which indicates only a small amount of metal iron in the pellets, so the main reason of pellet swelling should not be the formation of iron whiskers. [7] The time to reach maximum swelling was shortened with the increase in reduction temperature and the hydrogen content in reducing gas, pellet carbon content also showed a similar case. The time to reach maximum swelling may have some impact on uniformity of reduction degree and structure inside of the pellets. Studies have shown that carbon monoxide is decomposed into carbon and carbon dioxide, carbon deposition has a great deal of contribution to swelling and degradation of pellets. [4] It is notable that compressive strength of pellets is significantly decreased when reduction temperatures is increased. \n\n###### Structural Examination of Maximum Swelling Pellets \n\nFigures 5 a) to 5 d) shows the micro structure for pellets reduced with simulated coal gas of H2/CO=0.5 at 800, 850, 900 and 950°C respectively. \n\n671 \n\n\n\nAt 800°C, the structure of the pellets shown in Figure 5 a), showed dense and mostly connected iron oxides grains separated by rare micro-pores. Figure 5 b) showed the structure of pellets reduced at 850 °C, where the structure of iron oxides grains is similar to those in Figure 5 a) for pellets reduced at 800 °C except that the distance between iron oxides grains was somewhat lager. As reduction temperature increased to 900 °C, swelling increased significantly and the structure of the pellets was shown in Figure 5 c). The figure showed more iron oxides grains were separated by more macro-pores. As reduction temperature increased, swelling continued to increase and this was directly reflected by the structure of the pellets as shown in Figure 5 d). Our results indicate that some sort of disintegration must have happened for iron oxide grains and resulted in a highly porous structure. Some researchers proposed that this change in disintegration behavior appears to be related to a to y-iron transition which occurs at 910°C in the presence of H2/H2O gas mixtures, and the voids formation at the Fe/FeO interface would be relatively easier at y-Fe /FeO interface than at the a-Fe/FeO interface. [8] \n\nPellets reduced with the gas of H2/CO=1.0 at 800, 850, 900 and 950°C were microscopically examined and given in Figure 6 a) to 6 d) respectively. The structures of pellets reduced at 800 and 850 °C, given in Figure "}, {"page": 467, "text": "6 a) and 6 b) respectively, were composed of relatively dense iron oxides grains with few macro-pores around. The structure was more similar to that reduced with the gas of H2/CO=0.5 at the same temperature. At 900 °C, as shown in Figure 5 c), iron oxides grains were larger in size and the number of macro-pores was increased, consequently pellets showed swelling increased significantly. Figure 6 d) for pellets reduced at 950 °C shows a highly porous structure more similar to that of Figure 5 d). From table IV showed that the compressive strength of maximum swelling pellets decreased significantly with the increase in temperature. \n\n672 \n\n\n\nFigure 6. Photomicrograph of Pellets Reduced with H2/CO=1.0 at: a) 800°C; b) 850°C; c) 900°C; d) 950°C \n\n\n\n<!-- Start of picture text -->\nfei<br><!-- End of picture text -->\n\nFigure 7. Photomicrograph of Pellets Reduced with H2/CO=1.6 at: a) 800°C; b) 850°C; c) 900°C; d) 950°C \n\nThe structure of pellets reduced with the gas of H2/CO=1.6 at 800, 850, 900 and 950°C is shown in Figure 7 a) to 7 d) respectively. It should be mentioned that a completely different structure was expressed. The structure was mainly composed of iron oxides grains and more macro-pores can be identified. As for the whole pellets, the reduction reaction belongs to the volume reaction model on account of the porous structure and high diffusion coefficient of the reducing gas. As for the single grain of iron oxides, the reduction reaction belongs to the un-reacted core model. At higher temperatures such as 900 and 950 °C, many small particles were reacted and the pore wall's structure was destroyed as a result of rapid reduction \n\n673 \n\nreaction of large magnetite particles, which leads to the generation of large holes and significant decrease in compressive strength. \n\n###### **Conclusions** \n\n(1) Both the reduction temperature and reducing gas composition have significant effects on swelling change behavior of iron ore pellets. The maximum swelling of pellets increased when the temperature is raised. The swelling decreased with H2 content at the temperature of 800~850°C while the gas of H2/CO=1.6 obtained the maximum swelling value at 9 0 0 ~ 950 °C. \n\n(2) The swelling index reached the maximum when the reduction degree got to about 40%. The most rapid swelling behavior mainly appeared in the prophase with reduction degree of 0—15%. \n\n(3) Increasing the reduction temperature or H2 content in reducing gas can result a relative tendency to porous structure and the compressive strength of pellets decreased significantly. \n\n###### **References** \n\n[1] Wei-Guo et al. Present Status and Development Trend of World Direct Reduction Processes _[J].ChinaMetallurgy,_ 2006 (9): 16- 20. (In Chinese) \n\n[2] Luo-Chengxian, Zhou-Weihui. Coal Gasification Technology and Its Application [J]. _Sino-GlobalEnergy,_ 2009, 14(1): 28- 35. (In Chinese) \n\n[3] T. SHARMA, R. C. GUPTA and B. PRAKASH. Effects of Reduction Rate on the Swelling Behavior of Iron Ore Pellet"}, {"page": 468, "text": "s _[J].ISIJInternational,_ 1992, 32(7): 812- 818. \n\n[4] Fu-Juying, Jiang-Tao, Zhu-Deqing. Sintering and Pelleting [M]. Changsha: _Central South University of Technology Press,_ 1996. (In Chinese) \n\n[5] Qi-Yuanhong, et al. Reduction Swelling of Pellets and Its Mechanism [J]. _Iron and Steel,_ 1996,31(2): 1-5. (In Chinese) \n\n[6] Yi-Lingyun, Huang-Zhucheng, Peng-Hu. Action rules of H2 and CO in gas-based direct reduction of iron ore pellets [J]. _J. Cent. South Univ,_ 2012(19): 2291- 2296. \n\n[7] Haitao-Wang, Hong-Yong SOHN. Effects of Firing and Reduction Conditions on Swelling and Iron Whisker Formation during the Reduction of Iron Oxide compact _[3].ISIJ International,_ 2011, 51(6): 906- 912. \n\n[8] A. A. EL-GEASSY, M. I. NASR and M. M. HESSIEN. Effect of Reducing Gas on the Volume Change during Reduction of Iron Oxide compacts _\\}\\ISIJInternational,_ 1996, 36(6): 640- 649. \n\n[9] M. I. NASR, A. A. OMAR, M. M. HESSIEN and A. A. EI-GEASSY Carbon Monoxide Reduction and Accompanying Swelling of Iron Oxide compacts _\\}\\ISIJ International,_ 1996, 36(2): 167- 171. \n\n674 \n\n**4th** International Symposium on High-Temperature Metallurgical Processing _Edited by: Tao Jiang, Jiann-YangHwang, Phillip J. Mackey, Onuralp Yucel, and Guifeng Zhou TMS (The Minerals, Metals & Materials Society), 2013_ \n\n###### AUTHOR INDEX \n\n###### 4th International Symposium on HighTemperature Metallurgical Processing \n\n|A<br>Abbi S|207|\n|---|---|\n|as,<br>Ajibd 0|<br>239|\n|ae,<br>Ak G|<br>239|\n|eem,<br>Alkan M|<br>171 185219|\n|,<br>A A|, ,<br>239|\n|mos,<br>Anderson C|<br>37|\n|,<br>Andnese, M|<br>597, 623|\n\n\n\n|B||\n|---|---|\n|Bai,G|485|\n|Bin, S|49, 341|\n|<br>Bin, W|<br>49,341, 631,631|\n|<br>Bobrowski, A|<br>643|\n|<br>Bugdayci, M|219|\n\n\n\n|Du, Y<br>247|\n|---|\n|<br>Duan, D<br>317|\n|<br>Dubrovsky, B<br>45|\n|E|\n|Emmanuel, F<br>239|\n\n\n\n###### F \n\n|Fan,X<br>317,385, 485,501,553,579,587|\n|---|\n|Fan,Z<br>131|\n|Fazarinc,M<br>147|\n|Feng,J<br>361|\n|Feng,L<br>177|\n|Feng,N<br>11|\n|Fu,M<br>277,293|\n|Fu,Y<br>125|\n\n\n\n##### **c** \n\n|Cai,K<br>163|\n|---|\n|Campbell, A<br>379|\n|<br>Cankaya-Yalcin, E<br>37|\n|<br>Cao,M<br>571|\n|Carabin, P<br>57|\n|Chai, B<br>367|\n|Chen, C<br>299|\n|<br>Chen, F<br>509|\n|<br>Chen, G<br>27, 443, 615|\n|Chen, J<br>443, 605, 615|\n|Chen, L<br>49, 299, 341, 545, 631|\n|Chen, M<br>287|\n|<br>Chen, P<br>493|\n|<br>Chen, X<br>67, 139, 255, 385, 485, 579, 587|\n|Chen, Y<br>393|\n|Chou, K<br>95|\n|<br>Cm, L<br>19|\n|Cm, Z<br>3|\n\n\n\n###### D \n\n|Dai,L|605|\n|---|---|\n|Danko, J|537|\n|Danko, R|537, 643|\n|Deng, Q|553, 587|\n|Deng, Y|255, 287|\n|Di,Y|11|\n|Diao,J|199|\n|Dou, Z|Ill, 247, 417|\n|Du, J|293|\n\n\n\n###### **G** \n\n|Gan,M<br>485,501,553,579,587|\n|---|\n|Gao,B<br>469,659|\n|Gao,Z<br>353|\n|Ge,J<br>19|\n|Geveci,A<br>453|\n|Gnbbin,D<br>37|\n|Guo,E<br>461|\n|Guo,H<br>125|\n|Guo,S<br>605|\n|Guo,Y<br>87,103,509|\n|Guo,Z<br>401|\n\n\n\n###### H \n\n|Han,G<br>325|\n|---|\n|Han,Y<br>277,293|\n|Hanna,A<br>309|\n|Hayes,P<br>77|\n|He,J<br>247|\n|He,S<br>155,485|\n|He,Z<br>477|\n|Holtzer,M<br>537,643|\n|Huang,Q<br>333|\n|Huang,S<br>553|\n|Hu"}, {"page": 469, "text": "ang,X<br>139,501|\n|Huang,Y<br>325|\n|Huang,Z<br>367,667|\n|Hung,F<br>299|\n\n\n\n675 \n\n597, 623 \n\nHwang, J \n\n|Lv, G<br>111,247|\n|---|\n|<br><br>Lv, W<br>579|\n|<br>Lv, X<br>461,493|\n\n\n\n###### **J** \n\n|Ji,Z<br>501|\n|---|\n|Jiang, T<br>67|\n|Jiang, L<br>199|\n|Jiang, T<br>19, 87, 103, 131, 317, 325, 367,<br>509,527,651,667|\n|Jie,C<br>95|\n|Jing, Z<br>67|\n|Jung,1<br>425|\n\n\n\n###### **K** \n\n|Keskinkilic, E<br>453|\n|---|\n|Kim, B<br>597|\n|Kirgz, D<br>185|\n|Kirschen,M<br>309|\n|Knyazev,E<br>45|\n|Kubecki, M<br>643|\n|Kugler,G<br>147|\n\n\n\n###### **L** \n\n|Lessard,J<br>37|\n|---|\n|Li,B<br>191,623|\n|Li,C<br>517|\n|Li,D<br>461,493, 517|\n|Li,G<br>67, 317, 325|\n|LI,G<br>393|\n|Li,G<br>527, 651|\n|Li,H<br>199, 333|\n|Li,J<br>27, 95, 435, 631|\n|Li,K<br>517|\n|Li,Q<br>19, 67, 517|\n|Li,X<br>19|\n|Li,Y<br>385|\n|Liang, X<br>393|\n|<br>Liang, Z<br>667|\n|Liu, B<br>27|\n|Liu, D<br>255|\n|Liu, M<br>461,493|\n|Liu, Q<br>177|\n|Liu, S<br>103|\n|Liu, W<br>49,341,545,631|\n|Liu, X<br>227|\n|Liu, Y<br>Ill, 247|\n|<br> <br>Liu, Z<br>571|\n|Long, X<br>155|\n|Lu, M<br>571|\n|Lui, T<br>299|\n|Luo, W<br>527|\n|Luo, Y<br>563|\n\n\n\n###### **M** \n\n|Ma, L<br>401|\n|---|\n|Mao, X<br>131|\n|Mao, Y<br>401|\n|McHugh,L<br>37|\n|Meng, X<br>411|\n|Mouro, M<br>117|\n\n\n\n###### **N** \n\n|Nassyrov,D<br>425|\n|---|\n|Ndong, G<br>177|\n|Niu, L<br>247, 417|\n|Nogueira,A<br>117|\n\n\n\n###### **o** \n\n|Okur,0<br>171<br>Oladayo, 0<br>239|\n|---|\n\n\n\n###### **P** \n\n|Pan, C||461,493|\n|---|---|---|\n|Pan, J|353,|477,563|\n|Panishev,N||45|\n|Peng, J|27, 277, 293, 443,|605, 615|\n|Peng, Z||597, 623|\n|Perus, 1||147|\n|Pillihuaman,A||117|\n|Pournaderi, S||453|\n\n\n\n###### **Q** \n\n|Qing, L<br>87, 103, 509<br>Qiu,X<br>199|\n|---|\n\n\n\n###### **R** \n\n|Rao, L<br>57|\n|---|\n|Redin,E<br>45|\n|Reed,M<br>379|\n|Ren, S<br>469, 571|\n|Ren, X<br>Ill|\n|Rivard,F<br>57|\n\n\n\n676 \n\n##### **s** \n\n|Shan,Z<br>361|\n|---|\n|Shang, X<br>443|\n|<br>Shao, J<br>125|\n|Sheikhhosseini,A<br>207|\n|Shekhter,L<br>37|\n|Shen,G<br>553, 587|\n|<br>Shen,N<br>443|\n|Sheng, M<br>435|\n|<br>Shi, G<br>247, 417|\n|Shi, Y<br>265, 443|\n|<br> <br>Shu, X<br>361|\n|Song, X<br>103, 509|\n|<br>Starikov,A<br>45|\n|Su,Z<br>527|\n|<br>Sun, Y<br>163|\n|<br>Suzuki, R<br>411|\n\n\n\n###### **T** \n\n|Takano, C|117|\n|---|---|\n|Tan, Q|517|\n|Tang, H|401|\n|<br>Tang, L|435|\n|<br>Tang, M|87, 103, 509|\n|<br>Tang, Y|485|\n|<br>Tao, S|11|\n|Tercelj,M|147|\n|Topkaya,Y|453|\n\n\n\n###### **w** \n\n|Wan, D|125|\n|---|---|\n|<br>Wan, K|435|\n|<br>Wang, D|545|\n|<br>Wang, F|287|\n|<br>Wang, Q|155|\n|<br>Wang,W|411|\n|Wang,X|227,597|\n|<br>Wang, Y|579|\n|<br>Wang,Z|3,11,469,571,659|\n|Wen, H|553, 587|\n|Wu, T|155|\n\n\n\n###### **X** \n\n|Xia, H<br>27|\n|---|\n|Xiang,W<br>139|\n|Xie, B<br>199, 333|\n|Xie, Q<br>517|\n|Xing, X<br>469, 571|\n|Xiong, H<br>255, 287|\n|<br>Xu, B<br>255|\n\n\n\n|Xu, G|139|\n|---|---|\n|<br>Xu, J<br>95|435|\n|<br> <br>Xue, J<br>177,|<br>191|\n|<br> <br>Xue, Z|<br>563|\n\n\n\n###### **Y** \n\n|Yan, J|333|\n|---|---|\n|<br>Yang, B<br>255,|287|\n|<br>Yang, D|227|\n|<br>Yang, G<br>125,|501|\n|<br> <br>Yang, L|<br>103|\n|<br>Yang, S|393|\n|<br>Yang, T<br>49, 341, 545,|631|\n|<br> <br>Yang, W|<br>22"}, {"page": 470, "text": "7|\n|<br>Yang, Y<br>19, 67,|517|\n|<br>Ye, Q|605|\n|Ye, Z|265|\n|<br>Yi, L<br>367,|667|\n|You, Z<br>131,317,|527|\n|Yu, H|651|\n|Yu, Q|287|\n|<br>Yu, Z<br>501,|651|\n|<br> <br>Yuan,L<br>501,|<br>579|\n|Yьcel, 0<br>171, 185,|219|\n|Yue, S|477|\n\n\n\n###### **z** \n\n|Zeng, J||393|\n|---|---|---|\n|<br>Zeng, T||95|\n|<br>Zeng, X||333|\n|<br>Zeng, Y||163|\n|<br>Zettl, K||309|\n|Zhang, B||443|\n|<br>Zhang, H|139,|651|\n|<br>Zhang, J<br>95, 125, 435, 469,|571,|659|\n|<br>Zhang, L<br>27, 227, 277,|293,|485|\n|<br>Zhang, T<br>Ill,|247,|417|\n|Zhang, X|199,|469|\n|<br>Zhang, Y<br>131, 317, 325,|527,|651|\n|<br>Zhang, Z|277,|293|\n|Zhao, B||3|\n|Zhou,J<br>87,|103,|509|\n|Zhou,W||361|\n|Zhou,X||563|\n|Zhu, D<br>353,|477,|563|\n|Zhu, H||605|\n|Zhu, J|177,|191|\n|Zhu, L||155|\n|<br>Zhu, M||411|\n|<br>Zhu, Y||517|\n|Zuo, H||659|\n|Zymankowska-Kumon,S|537,|643|\n\n\n\n677 \n\n**4th** International Symposium on High-Temperature Metallurgical Processing _Edited by: Tao Jiang, Jiann-YangHwang, Phillip J. Mackey, Onuralp Yucel, and Guifeng Zhou TMS (The Minerals, Metals & Materials Society), 2013_ \n\n###### SUBJECT INDEX \n\n###### 4th International Symposium on HighTemperature Metallurgical Processing \n\n|Acid Leaching<br>587|\n|---|\n|<br>Activation Energy For Viscous Flow<br>435|\n|Additive<br>103|\n|Additives<br>571|\n|Advanced Materials<br>57|\n|Ageing<br>239|\n|AISI M42 Tool Steel<br>147|\n|Alkali Metals<br>67|\n|Alloy Steel<br>299|\n|Alumina<br>287|\n|Aluminium<br>207|\n|Aluminothermic Reduction<br>11|\n|Aluminum Electrolysis<br>177|\n|Ammonium Tetramolybdate<br>27|\n|Analytic Hierarchy Process<br>615|\n|Anode Copper<br>37|\n|Antimony<br>341|\n|Antimony White<br>341|\n|Appraisal System<br>.385|\n|<br>Au & Ag Behavior<br>.265|\n|<br>Au & Ag Losses<br>.265|\n|<br>Au & Ag Recovery<br>.265|\n|<br>Austempering<br>.299|\n|Autothermal Operation..<br>3|\n\n\n\n###### B \n\n|Ballabilit|477|\n|---|---|\n|y<br>Basicity|<br>199 527|\n|<br>Bath Smelting|,<br>49|\n|<br>Bed Permeability|<br>651|\n|<br>Benefits|<br>309|\n|<br>Binder|<br>485|\n|<br>Binder Phase|<br>461|\n|<br>Biomass Charcoal|<br>317 527|\n|<br>Bismuth|,<br>631|\n|<br>Blast Furnace|<br>125 139 333 659|\n|<br>Bottom Blown|, , ,<br>3|\n|Bottom Purging|309|\n\n\n\n|CaF2-(CaO)-Al203<br>417|\n|---|\n|Calcium Ferrite<br>131|\n|Calculation Method<br>265|\n|CaO-Al203Based<br>435|\n|CaO-Fe,0-CaF2<br>425|\n|Carbide Precipitation<br>147|\n|Carbon Composite Pellets<br>571|\n|Carbothermic Reduction<br>287|\n\n\n\n|Carbothermic-chlori nation<br>287|\n|---|\n|Casting Speed<br>227|\n|<br>CFD Model<br>401|\n|Chemical Enrichment<br>623|\n|Chlorinating Agent<br>361|\n|Chromite<br>493|\n|Chromite Fines<br>605|\n|Chromium Alloys<br>171|\n|<br>Coal Based Reduction<br>563|\n|Coal Gas<br>667|\n|Coalescence<br>117|\n|Cobalt Alloys<br>171|\n|Coke Breeze and Limestone Particle Size ..469|\n|Cold-bonded Pellet<br>579|\n|Composite Agglomeration<br>651|\n|<br>Compounds<br>77|\n|<br>Compressive Strength<br>353|\n|Concentrate<br>493|\n|Continuous Casting<br>155|\n|<br>Continuously Pilot Synthesis<br>293|\n|<br>Converter Steelmaking<br>393|\n|<br>Cooling Structure<br>"}, {"page": 471, "text": "411|\n|Copper Concentrate<br>485|\n|Copper Smelting<br>3, 37, 265, 379|\n|COREX<br>353|\n|Corrosion Behaviors<br>177|\n|Critical Stress<br>163|\n|Crystal Grain<br>501|\n|Crystallization<br>155|\n|<br>CSPMold<br>227|\n|CuCr Alloy<br>247|\n\n\n\n###### D \n\n|Decomposition<br>27|\n|---|\n|Deformation<br>239|\n|Deformation of Copper Plates<br>411|\n|Density<br>95|\n|Desulfurization<br>Ill, 553|\n|Dielectric Loss Tangent<br>597|\n|Direct Reduction<br>667|\n|Distribution Ratio<br>333|\n|Dolomite<br>Ill|\n|Double-layered Pellet Roasting<br>19|\n|Duplex Converter Processing<br>199|\n|Dynamics<br>103|\n\n\n\n###### E \n\n|EAF<br>309|\n|---|\n|Electrical Resistance<br>191|\n|Electrochemical Performances<br>293|\n\n\n\n679 \n\n|Electromagnetic Field<br>443|\n|---|\n|<br>Environment<br>643|\n|Environment<br>537|\n|ESR<br>207|\n|ESR Slags<br>417|\n|<br>Estimation Model<br>417|\n\n\n\n###### **F** \n\n|FactSage<br>425|\n|---|\n|<br>Fe-based Alloys<br>185, 219|\n|<br>Ferromanganese Ores<br>527|\n|<br>Ferronickel<br>453|\n|Ferrosilicon<br>Ill|\n|Ferrous Scrap<br>579|\n|<br>Finite Element Analysis<br>411|\n|<br>Finite-difference Time-domain Method<br>443|\n|Flash Smelting<br>37|\n|Foundry<br>537, 643|\n|Function Gradient Materials (FGM)<br>191|\n|Furan Resin<br>643|\n|Fuzzy Decision-making Method<br>615|\n\n\n\n###### **G** \n\n|Gas Seepage<br>517|\n|---|\n|Gaseous Reduction<br>77, 401|\n|Gasification Reaction<br>659|\n|Green Pellets<br>485|\n\n\n\n###### **H** \n\n|Hearth of Blast Furnace<br>333|\n|---|\n|Heat Flux<br>227|\n|High Iron Content Manganese Ore<br>367|\n|<br>High Temperature Brittle Zone<br>163|\n|<br>Highly Reactive Coke<br>659|\n|<br>Hot Air Channel<br>139|\n|Hot Air Stove<br>139|\n|Hot Deformation Behavior<br>147|\n|Hydrometallurgy<br>631|\n\n\n\n###### **I** \n\n|IN718<br>207|\n|---|\n|Inclusions<br>247|\n|Inert Anode<br>177|\n|Intermetallics<br>185|\n|Ionic Diffusion<br>501|\n|Iron Concentrates<br>477|\n|Iron Grain<br>563|\n|Iron Nugget<br>45|\n|Iron Ore<br>117, 131|\n\n\n\n|Iron Ore Fines<br>401|\n|---|\n|Iron Ore Pellets<br>667|\n|Iron Ores<br>385|\n|Iron Sulfides<br>623|\n|ITmk3<br>45|\n\n\n\n###### **J** \n\nJamesonite.. .341 \n\n###### **L** \n\n|Latйrite<br>453|\n|---|\n|<br>Leaching<br>11|\n|<br>Lead Removal<br>587|\n|Level Fluctuation<br>227|\n|Life Cycle Assessment<br>615|\n|<br>LiNii/3Mni/3Coi/302<br>277|\n|Liquid Slag Film<br>155|\n|<br>Liquidus Temperature<br>435|\n|<br>Lithium<br>11|\n|Lithium-ion Battery<br>277|\n|<br>LixNiiЯCo^Mn^Oz<br>293|\n|Looping Sulfide Oxidation<br>37|\n|<br>Low Silica<br>95|\n|Low Strain Rate<br>163|\n|Low Temperature Reduction|\n|Disintegration<br>509|\n|<br>Low-grade Manganese Oxides<br>317|\n|Lump Coal<br>125|\n\n\n\n###### **M** \n\n|Magnesium Pellets<br>501|\n|---|\n|Magnetic Roasting<br>103, 587|\n|Magnetic Separation<br>367, 553|\n|Magnetic Susceptibility<br>103|\n|MATLAB<br>239|\n|Mechanical Properties<br>207, 299|\n|Mechanisms<br>77|\n|Metallization Degree<br>571|\n|Metallization Rate<br>353, 563|\n|Metallofhermic Process<br>185, 219|\n|Metallurgical Effect<br>393|\n|Metallurgy<br>309, 545|\n|Microscopic Structure<br>659|\n|Microstructure<br>207, 469, 667|\n|"}, {"page": 472, "text": "Microwave<br>27, 277|\n|Microwave Absorption<br>597|\n|Microwave Energy<br>623|\n|Microwave Heating<br>443|\n|Microwave Hot Air Systems<br>615|\n|Microwave-heating<br>293|\n|Mill-scale<br>219|\n\n\n\n680 \n\n|Mineralization<br>131|\n|---|\n|<br> <br>Model<br>95|\n|Modified Calcination<br>361|\n|Modified Quasichemical Model<br>425|\n|<br>Mold<br>411|\n|Molybdenum<br>185|\n|<br>Molybdenum Alloys<br>171|\n|<br>Molybdenum Trioxide<br>27|\n|<br>Mould Flux<br>425|\n|Mould Fluxes<br>155|\n|Multi-component of Alloys of Silver<br>255|\n|<br>Multi-level Fuzzy Evaluation<br>385|\n|<br>Multilayer Moving-fluidized Bed<br>401|\n|<br>Muscovite Ore<br>361|\n\n\n\n###### **N** \n\n|New Research<br>631|\n|---|\n|<br> <br>Nuets<br>117|\n|gg<br> <br>Numerical Model<br>443|\n|<br> <br>Numerical Simulation<br>393|\n\n\n\n###### **o** \n\n|On-line Test<br>517|\n|---|\n|Oolimic Hematite<br>103|\n|Orthogonal Experiment<br>277|\n|Oxidation<br>177|\n|Oxides<br>77|\n|Oxidized Pellets<br>325, 509<br> <br>|\n|Oxygen Lance<br>393<br>Oxygen Side-blow<br>49|\n\n\n\n###### **P** \n\n|Peritectic Steel<br>155|\n|---|\n|<br> <br>Permeability<br>517|\n|<br> <br>Permittivity<br>597|\n|<br> <br>Phosphorite<br>461|\n|<br> <br>Phosphorus Partition Ratio<br>199|\n|<br> <br>Pre-ignition Bed Pressure Drop<br>651|\n|<br> <br>Pre-reduction<br>67 353|\n|<br>,<br>Pre-reduction-electric Furnace Smelting<br>87|\n|<br> <br>Precious Metals<br>623|\n|<br> <br>Precipitates<br>239|\n|<br> <br>Precipitation<br>163|\n|<br> <br>Prediction Method<br>651|\n|Process Optimization<br>605|\n|<br>Productivity<br>469|\n|<br>Property<br>155|\n|<br>Pyrite Cinder<br>553, 587|\n|<br> <br>Pyrometallurgy<br>49, 631|\n\n\n\n###### **R** \n\n|Raw Material Characteristic<br>477<br>RDI<br>469|\n|---|\n|<br> <br>Recover<br>87|\n|y<br> <br>Recover of Valuable Metal<br>255|\n|y<br> <br>Reduction<br>367|\n|<br> <br>Reduction Extent<br>325|\n|<br> <br>Reduction Roastin<br>317|\n|g<br> <br>Reduction Swellabilit<br>509|\n|y<br> <br>Reflection Loss<br>597|\n|<br> <br>Refractor<br>139|\n|y<br> <br>Refractory Gold Ores<br>545|\n|<br> <br>Removal of Arsenic and Sulfur<br>19|\n|<br> <br>Renewable Resources<br>255|\n|<br> <br>Response Surface Method<br>605|\n|<br> <br>Review<br>545|\n|<br> <br>Roast<br>501|\n|<br> <br>Roasting<br>553|\n|<br> <br>Rotary Hearth Furnace<br>45|\n|<br> <br>Rotary Kiln<br>117|\n|<br>Rust Catalyst<br>579|\n\n\n\n|Sands|537|\n|---|---|\n|SCM435|299|\n|Self-reducing|117|\n|<br>SHS|171|\n|Sidente|563|\n|Silicon|199|\n|Sinter<br>469,|493|\n|Sintering<br>67, 131, 385, 461,|527|\n|<br>Sintering by Microwave|605|\n|<br>Sintering Mixture|517|\n|Slab Continuous Casting|411|\n|<br>Slag<br>3, 87, 95,|117|\n|<br> <br>Smelter Optimization|<br>379|\n|Smelter Scheduling|379|\n|<br>Smelting<br>341,|453|\n|<br>Softening-melting Property|125|\n|Solidification of Arsenic and Sulfur|19|\n|Solute Segregation|163|\n|<br>Stibmte|341|\n|Strength<br>485,|501|\n|<br>Sulfur and Arsenic-bearing Gold Ore|19|\n|<br>Superheat|227|\n|Swelling Behavior<br>325,|667|\n\n\n\n###### **T** \n\n|the Mass Ratio of CaO/Al203<br>95<br>the Removal of Alkali Elements<br>67|\n|---"}, {"page": 473, "text": "|\n|Thermal Decomposition<br>563|\n|<br>Thermal Plasma Applications<br>57|\n\n\n\n681 \n\n|Thermal Plasma Torches<br>57|\n|---|\n|Thermit Reduction<br>247|\n|Thermodynamic Modeling<br>425|\n|<br>Thermodynamics<br>Ill|\n|<br>Thermomechanical<br>239|\n|Ti-V Magnetite<br>45|\n|<br>TiB2-C/C Cathode<br>191|\n\n\n\n###### **V** \n\n|Vacuum|11|\n|---|---|\n|Vacuum Distillation|255|\n|Vanadium|333|\n|Vanadium Titano-magnetite Concentrate...|571|\n|<br>Vanadium-titanium Magnetite<br>87,|<br>509|\n|<br> <br>Viscosity<br>417,|<br>435|\n\n\n\n###### **w** \n\n|Waste Treatment<br>57|\n|---|\n|Water-quenching<br>239|\n\n\n\n682 \n\n"}]}
